Repository: aimaax/PENGUIN

# PENGUIN :penguin:  

> **NOTE!!** Google ID and GitLab repo for CERN organization is hidden and the create database function won't work properly in this version. Plotting is still possible with the saved database and data stored in this repo.  

A Python-based environment for GUI-driven analysis for IV, CV, and TCT measurements obtained with [Particulars Setup]() at CERN for CMS HGCAL silicon diodes. Used to plot data for individual diodes, but also to analyse Current Volume Normalization, Saturation Voltage, Charge Collection, and Charge Collection Efficiency.

---

File: Data/DoubleIrrNeutron2025/TCT/200181_UR2_15e14_253_250319_Laser2333_noadd.csv
Num,Voltage,Ileak[nA],CCE[a.u.],CCE2[a.u.],MPV[mV],Noise[mV],Error mu,Error mean
0,-900.0,-1.383767e-05,1893.2182691233947,1893.2182691233947,590.3115577889447,2.2216044190585755,0.7009916300569606,0.7009916300569606
1,-850.0,-1.31384e-05,1850.818340591848,1850.818340591848,574.1909547738693,2.333025509888072,0.6566136042336908,0.6566136042336908
2,-800.0,-1.288078e-05,1794.2417688442215,1794.2417688442215,552.8844221105528,2.519299600574945,0.6842217535898779,0.6842217535898779
3,-750.0,-1.204676e-05,1746.8581485203802,1746.8581485203802,534.5527638190955,2.6089080206965094,0.6159401251101984,0.6159401251101984
4,-700.0,-1.153067e-05,1690.3578157453937,1690.3578157453937,510.5929648241206,2.420537495025922,0.6056127813603235,0.6056127813603235
5,-650.0,-1.113582e-05,1613.302208821887,1613.302208821887,480.52261306532665,2.440271116820815,0.6137403034664811,0.6137403034664811
6,-600.0,-1.055339e-05,1520.5287950865436,1520.5287950865436,446.51256281407035,2.4390019245770054,0.6428372107081726,0.6428372107081726
7,-550.0,-1.007661e-05,1410.065259631491,1410.065259631491,408.72361809045236,2.4709705427129416,0.565611985725803,0.565611985725803
8,-500.0,-1.008584e-05,1292.7205449469566,1292.7205449469566,371.2964824120603,2.410764701571994,0.6408801603152657,0.6408801603152657
9,-450.0,-9.369924e-06,1170.6828900055832,1170.6828900055832,335.035175879397,2.3956123447170414,0.587251248045364,0.587251248045364
10,-400.0,-8.63757e-06,1046.3959977666107,1046.3959977666107,299.81909547738695,2.4068525786391097,0.4764167068696108,0.4764167068696108
11,-350.0,-8.051236e-06,925.6533869346731,925.6533869346731,264.7638190954774,2.381166288019558,0.547915130800827,0.547915130800827
12,-300.0,-7.24793e-06,805.8950217755443,805.8950217755443,231.47738693467338,2.412918049610647,0.48191015531083825,0.48191015531083825
13,-250.0,-6.432768e-06,685.0553925181462,685.0553925181462,195.25628140703517,2.3499508566398224,0.5448816894895218,0.5448816894895218
14,-200.0,-5.492501e-06,566.1104455611388,566.1104455611388,160.24120603015075,2.4344794702790944,0.48663866322059307,0.48663866322059307
15,-150.0,-4.561914e-06,447.4731881630373,447.4731881630373,124.34170854271356,2.4336219634830387,0.52420667922011,0.52420667922011
16,-100.0,-3.574276e-06,325.0090809603572,325.0090809603572,87.71859296482413,2.4036287483239414,0.5262626137906316,0.5262626137906316

File: Data/DoubleIrrNeutron2025/TCT/200181_UR2_15e14_253_250513_Laser2455_80min.csv
Num,Voltage,Ileak[nA],CCE[a.u.],CCE2[a.u.],MPV[mV],Noise[mV],Error mu,Error mean
0,-900.0,-0.000104986,2086.9315644891126,2086.9315644891126,672.9246231155779,2.7983489215678805,0.844883478297526,0.844883478297526
1,-800.0,-9.337979e-06,2062.78287437186,2062.78287437186,657.9698492462312,2.577791467941012,0.8436111073769571,0.8436111073769571
2,-700.0,-8.69797e-06,2002.832848687884,2002.832848687884,631.9195979899497,2.56766817988535,1.0746010481949528,1.0746010481949528
3,-600.0,-8.191707e-06,1888.00571747627,1888.00571747627,589.8291457286432,2.80404175833454,0.6406821835270747,0.6406821835270747
4,-500.0,-7.608618e-06,1769.603805695142,1769.603805695142,542.6733668341709,2.784167436716233,0.7545958104988378,0.7545958104988378
5,-400.0,-7.105279e-06,1569.7057554438861,1569.7057554438861,465.80904522613065,2.830331179848508,0.6421968743868787,0.6421968743868787
6,-300.0,-6.412808e-06,1245.783155778894,1245.783155778894,359.79899497487435,2.6216614181724314,0.5271439608015871,0.5271439608015871
7,-200.0,-5.178554e-06,856.8512071468452,856.8512071468452,248.68341708542712,2.495350225826954,0.4504506010566578,0.4504506010566578
8,-100.0,-3.46798e-06,475.56091568955884,475.56091568955884,137.80904522613065,2.461592260900389,0.42622164944767305,0.42622164944767305

File: Data/DoubleIrrNeutron2025/TCT/200206_LR_15e14_253_250312_Laser2333_noadd.csv
Num,Voltage,Ileak[nA],CCE[a.u.],CCE2[a.u.],MPV[mV],Noise[mV],Error mu,Error mean
0,-900.0,-1.430952e-05,1985.8437074260194,1985.8437074260194,612.4221105527638,3.100741356954479,0.7564110319360358,0.7564110319360358
1,-850.0,-1.362461e-05,1942.4940524846456,1942.4940524846456,595.5376884422111,3.1884278961933923,0.8392277705467961,0.8392277705467961
2,-800.0,-1.298818e-05,1883.0163439419318,1883.0163439419318,573.9899497487437,3.111481121450553,0.7601549220716618,0.7601549220716618
3,-750.0,-1.231091e-05,1854.22899385818,1854.22899385818,560.0804020100503,2.92301260236465,0.9628921474985139,0.9628921474985139
4,-700.0,-1.18409e-05,1822.533109994417,1822.533109994417,544.2814070351759,2.802175457868304,0.9071968682599467,0.9071968682599467
5,-650.0,-1.139622e-05,1745.4945125628144,1745.4945125628144,514.4522613065327,2.838580031317375,0.7170268545563713,0.7170268545563713
6,-600.0,-1.094122e-05,1637.4182735901732,1637.4182735901732,478.47236180904525,2.8054520835519736,0.7002903769042546,0.7002903769042546
7,-550.0,-1.03345e-05,1523.6431937465104,1523.6431937465104,440.6030150753769,2.779461523487095,0.6019191144977599,0.6019191144977599
8,-500.0,-1.049982e-05,1409.6421306532663,1409.6421306532663,406.8743718592965,2.746147167414727,0.730685299194557,0.730685299194557
9,-450.0,-9.629795e-06,1287.594595198213,1287.594595198213,371.1356783919598,2.7846271958989806,0.6563133316053028,0.6563133316053028
10,-400.0,-8.881524e-06,1150.8897197096592,1150.8897197096592,332.62311557788945,2.661382655358668,0.5793525960125552,0.5793525960125552
11,-350.0,-8.186826e-06,1009.646525963149,1009.646525963149,293.58793969849245,2.677214227087779,0.5866024886775277,0.5866024886775277
12,-300.0,-7.436999e-06,878.9976192071465,878.9976192071465,256.2814070351759,2.722348187289705,0.4878447397105503,0.4878447397105503
13,-250.0,-6.613575e-06,751.4740815187045,751.4740815187045,221.74874371859298,2.7426520491489046,0.44094872340362956,0.44094872340362956
14,-200.0,-5.671748e-06,627.4849625907312,627.4849625907312,184.0,2.7161881777143764,0.48499894437563157,0.48499894437563157
15,-150.0,-4.695953e-06,500.9714706867671,500.9714706867671,145.28643216080403,2.646091088119645,0.46723831234582247,0.46723831234582247
16,-100.0,-3.698072e-06,364.6059452819652,364.6059452819652,104.48241206030151,2.601648372975236,0.4586254614630042,0.4586254614630042

File: Data/DoubleIrrNeutron2025/TCT/200206_LR_15e14_253_250402_Laser2333_6days.csv
Num,Voltage,Ileak[nA],CCE[a.u.],CCE2[a.u.],MPV[mV],Noise[mV],Error mu,Error mean
0,-900.0,-0.0001049863,1933.6465259631493,1933.6465259631493,612.8241206030151,2.619339716157365,0.9001032133363983,0.9001032133363983
1,-800.0,-1.049977e-05,1892.1154572864323,1892.1154572864323,594.6934673366834,2.60817985939569,1.3010087921868276,1.3010087921868276
2,-700.0,-9.551742e-06,1819.3702021217198,1819.3702021217198,565.2663316582915,2.6953410281282117,0.9213550456694686,0.9213550456694686
3,-600.0,-9.016738e-06,1735.0455745393633,1735.0455745393633,531.0150753768844,2.5810123631392043,0.8061336972448254,0.8061336972448254
4,-500.0,-8.392167e-06,1598.0166610831936,1598.0166610831936,477.90954773869345,2.6197412656560384,1.2028716810860725,1.2028716810860725
5,-400.0,-7.765112e-06,1400.431365717476,1400.431365717476,404.5427135678392,2.5951137486723357,0.7636216735663939,0.7636216735663939
6,-300.0,-6.842036e-06,1092.3013646007817,1092.3013646007817,308.7035175879397,2.3763375775845326,0.7615335859463797,0.7615335859463797
7,-200.0,-5.362285e-06,741.7398994974874,741.7398994974874,211.65829145728642,2.2537709294636508,0.5798440623493265,0.5798440623493265
8,-100.0,-3.59156e-06,405.50276716917915,405.50276716917915,111.75879396984925,2.3053112988895235,0.520232730107768,0.520232730107768

File: Data/DoubleIrrNeutron2025/TCT/200206_LR_15e14_253_250414_Laser2333_13days.csv
Num,Voltage,Ileak[nA],CCE[a.u.],CCE2[a.u.],MPV[mV],Noise[mV],Error mu,Error mean
0,-900.0,-0.000104986,2182.609688442211,2182.609688442211,686.9949748743719,1.7720969027705384,0.786480441350573,0.786480441350573
1,-800.0,-9.183501e-06,2126.198744835287,2126.198744835287,665.0452261306533,1.7950237125958834,0.8968107523905552,0.8968107523905552
2,-700.0,-8.61734e-06,2053.758785036292,2053.758785036292,636.1005025125628,1.8487605940573806,0.8777779636978541,0.8777779636978541
3,-600.0,-8.061967e-06,1942.5437766610828,1942.5437766610828,594.9748743718593,1.9548651516550128,0.7528076786944768,0.7528076786944768
4,-500.0,-7.542101e-06,1813.01374427694,1813.01374427694,545.1256281407035,1.9129450972211335,0.6472993194640001,0.6472993194640001
5,-400.0,-6.989164e-06,1606.4303383584588,1606.4303383584588,467.69849246231155,1.8614102400702974,0.6189464510133158,0.6189464510133158
6,-300.0,-6.256662e-06,1249.1401005025127,1249.1401005025127,356.2211055276382,1.877888543302028,0.5363046942973114,0.5363046942973114
7,-200.0,-5.086164e-06,849.5709302065885,849.5709302065885,247.75879396984925,1.8814122713314692,0.4501105163378589,0.4501105163378589
8,-100.0,-3.392602e-06,472.53949748743713,472.53949748743713,138.25125628140702,1.8769266900942656,0.455155133737504,0.455155133737504

File: Data/DoubleIrrNeutron2025/TCT/200206_LR_15e14_253_250505_Laser2333_19days.csv
Num,Voltage,Ileak[nA],CCE[a.u.],CCE2[a.u.],MPV[mV],Noise[mV],Error mu,Error mean
0,-900.0,-0.0001049852,2334.66134226689,2334.66134226689,736.6834170854271,2.7630265663473255,2.416990696114737,2.416990696114737
1,-800.0,-8.754373e-06,2206.9813601340034,2206.9813601340034,696.5226130653266,3.223236315836011,0.999778177942755,0.999778177942755
2,-700.0,-8.075138e-06,2096.0456504745957,2096.0456504745957,661.7889447236181,3.885213162451597,1.272463296682191,1.272463296682191
3,-600.0,-7.626097e-06,2064.8374494695704,2064.8374494695704,638.3517587939698,3.3000262319117653,3.0939661444717945,3.0939661444717945
4,-500.0,-7.174898e-06,1972.2378470128426,1972.2378470128426,594.251256281407,2.930319711220829,0.983284856286326,0.983284856286326
5,-400.0,-6.674948e-06,1734.7394215522054,1734.7394215522054,507.65829145728645,2.994135953530601,0.7653752720614466,0.7653752720614466
6,-300.0,-5.993172e-06,1347.6182155220542,1347.6182155220542,384.1608040201005,3.1333201263096084,0.5782830313275729,0.5782830313275729
7,-200.0,-4.818495e-06,912.1118659966496,912.1118659966496,264.68341708542715,3.0765729747639075,0.5083491710248049,0.5083491710248049
8,-100.0,-3.230713e-06,505.0463696259073,505.0463696259073,148.78391959798995,2.9995160204856766,0.3889513114991908,0.3889513114991908

File: Data/DoubleIrrNeutron2025/TCT/200206_LR_15e14_253_250521_Laser2455_19days.csv
Num,Voltage,Ileak[nA],CCE[a.u.],CCE2[a.u.],MPV[mV],Noise[mV],Error mu,Error mean
0,-900.0,-0.0001049854,2176.5920711111116,2176.5920711111116,696.16,1.337096615067397,0.7056592809564692,0.7056592809564692
1,-800.0,-8.548189e-06,2129.789848888889,2129.789848888889,676.12,1.257236220278531,0.7482883380088212,0.7482883380088212
2,-700.0,-7.968221e-06,2072.9992,2072.9992,651.44,1.2423409802107916,0.7713255997307525,0.7713255997307525
3,-600.0,-7.57861e-06,1974.0672000000006,1974.0672000000006,613.04,1.2683497589825572,0.8899251204455317,0.8899251204455317
4,-500.0,-7.123795e-06,1837.2296,1837.2296,561.32,1.316999114148019,0.7256004057330756,0.7256004057330756
5,-400.0,-6.521748e-06,1645.2611555555557,1645.2611555555557,487.6,1.239266609085818,0.6270027342843141,0.6270027342843141
6,-300.0,-5.915032e-06,1301.7050488888888,1301.7050488888888,374.8,1.255552389376539,0.48730125712951433,0.48730125712951433
7,-200.0,-4.818529e-06,888.0241066666663,888.0241066666663,256.2,1.3219541091379332,0.39297224736614644,0.39297224736614644
8,-100.0,-3.285957e-06,483.7371733333332,483.7371733333332,139.24,1.447851434981427,0.3938431119113285,0.3938431119113285

File: Data/DoubleIrrNeutron2025/TCT/200206_SR_UL_4e15_253_250804_Laser2455_noadd.csv
Num,Voltage,Ileak[nA],CCE[a.u.],CCE2[a.u.],MPV[mV],Noise[mV],Error mu,Error mean
0,-900.0,-0.0001049912,1746.6216772752648,1746.6216772752648,568.7236180904523,2.319344015656138,2.2081885794211997,2.2081885794211997
1,-850.0,-2.686101e-05,1683.9856355555553,1683.9856355555553,549.4,2.42129193144568,0.6476174574546241,0.6476174574546241
2,-800.0,-2.602577e-05,1617.1957511111111,1617.1957511111111,527.52,2.390946493713832,0.6020972838337597,0.6020972838337597
3,-750.0,-2.484714e-05,1498.2372622222224,1498.2372622222224,491.4,2.7435757869549424,1.797057021688516,1.797057021688516
4,-700.0,-2.354313e-05,1351.3822755555555,1351.3822755555555,447.0,3.2953400019413874,1.1009700101274353,1.1009700101274353
5,-650.0,-2.269054e-05,1271.4452444444444,1271.4452444444444,421.44,3.0952841469915624,0.7970028978617332,0.7970028978617332
6,-600.0,-2.137477e-05,1167.9615111111111,1167.9615111111111,389.6,3.0611682995262917,0.743563192203596,0.743563192203596
7,-550.0,-2.022839e-05,1045.4588266666665,1045.4588266666665,352.6,3.2616894736044726,0.507744200163826,0.507744200163826
8,-500.0,-1.877683e-05,972.9303111111112,972.9303111111112,329.64,2.9544027827073838,1.6410810524773047,1.6410810524773047
9,-450.0,-1.764806e-05,913.6057955555553,913.6057955555553,310.88,2.3812811574060895,0.700468588303571,0.700468588303571
10,-400.0,-1.615523e-05,832.0722488888887,832.0722488888887,284.2,2.0395741990867227,0.5502109442750115,0.5502109442750115
11,-350.0,-1.474482e-05,741.5458133333331,741.5458133333331,255.08,1.9882503754697383,0.49182905648202674,0.49182905648202674
12,-300.0,-1.32915e-05,652.8792888888888,652.8792888888888,224.28,1.9777310855911578,0.45916876548824603,0.45916876548824603
13,-250.0,-1.178295e-05,558.7285688888887,558.7285688888887,192.48,1.9426647855808272,0.41627620061684845,0.41627620061684845
14,-200.0,-1.020049e-05,465.5707733333332,465.5707733333332,160.4,1.8890604366545114,0.460927412940475,0.460927412940475
15,-150.0,-9.037489e-06,369.3154844444444,369.3154844444444,127.88,1.9185949591521267,0.39374039772418506,0.39374039772418506
16,-100.0,-6.921128e-06,270.06378666666666,270.06378666666666,94.64,1.8959892170345038,0.332863666986951,0.332863666986951

File: Data/DoubleIrrNeutron2025/TCT/200206_SR_UL_4e15_253_251014_Laser2620_18days.csv
Num,Voltage,Ileak[nA],CCE[a.u.],CCE2[a.u.],MPV[mV],Noise[mV],Error mu,Error mean
0,-900.0,-1.919321e-05,2139.6101024000004,2139.6101024000004,692.5400000000002,3.6354131788774104,1.1465347189867048,1.1465347189867048
1,-800.0,-1.802513e-05,2014.9083697777778,2014.9083697777778,653.5968,3.5971600826962393,1.0824069053343701,1.0824069053343701
2,-700.0,-1.690662e-05,1865.0576650666667,1865.0576650666667,606.3904000000001,3.574020647804562,1.163080782998807,1.163080782998807
3,-600.0,-1.574595e-05,1667.3196124444446,1667.3196124444446,546.4392,3.582558300363886,1.0282993713592943,1.0282993713592943
4,-500.0,-1.431747e-05,1392.1620170666667,1392.1620170666667,462.4008,3.5601400526508633,1.109177351544324,1.109177351544324
5,-400.0,-1.266865e-05,1103.2904056888892,1103.2904056888892,374.972,3.5673432665379403,1.040320823177773,1.040320823177773
6,-300.0,-1.066519e-05,845.9949955555558,845.9949955555558,293.6552,3.5832917846204486,1.081956992919774,1.081956992919774
7,-200.0,-8.682227e-06,601.1869404444446,601.1869404444446,211.28640000000004,3.564626789683374,0.9673346327365318,0.9673346327365318
8,-100.0,-5.804535e-06,346.24013084444465,346.24013084444465,123.21520000000008,3.5358924796680182,1.0619567156141911,1.0619567156141911

File: Data/DoubleIrrNeutron2025/TCT/200206_SR_UL_4e15_253_251020_Laser2620_23days.csv
Num,Voltage,Ileak[nA],CCE[a.u.],CCE2[a.u.],MPV[mV],Noise[mV],Error mu,Error mean
0,-900.0,-1.815599e-05,2026.5113376000002,2026.5113376000002,665.5448000000001,2.960547458652426,0.5193402637235837,0.5193402637235837
1,-800.0,-1.71324e-05,1906.6995630222225,1906.6995630222225,626.5696,2.9779698464723863,0.5224479625149228,0.5224479625149228
2,-700.0,-1.607916e-05,1767.846381511111,1767.846381511111,582.244,2.9537666105917912,0.5196759905214783,0.5196759905214783
3,-600.0,-1.495984e-05,1578.2609176888893,1578.2609176888893,522.5936,2.901013735457587,0.5107180156302303,0.5107180156302303
4,-500.0,-1.367762e-05,1320.4449230222224,1320.4449230222224,442.8464000000001,2.8392418553489653,0.4398600784067596,0.4398600784067596
5,-400.0,-1.209365e-05,1040.684512,1040.684512,357.3448,2.8389526951559683,0.4427876758335541,0.4427876758335541
6,-300.0,-1.022023e-05,799.9963946666669,799.9963946666669,279.8432,2.766294236780398,0.37466638312226486,0.37466638312226486
7,-200.0,-8.248342e-06,567.5666446222224,567.5666446222224,200.12400000000005,2.8165118360460792,0.37956974755910194,0.37956974755910194
8,-100.0,-5.522518e-06,329.2626115555557,329.2626115555557,116.17440000000009,2.8383077693026797,0.3815193863094249,0.3815193863094249

File: Data/DoubleIrrNeutron2025/TCT/200206_SR_UR1_4e15_253_250807_Laser2455_noadd.csv
Num,Voltage,Ileak[nA],CCE[a.u.],CCE2[a.u.],MPV[mV],Noise[mV],Error mu,Error mean
0,-900.0,-2.817261e-05,1967.8987377777773,1967.8987377777773,642.36,3.00097748684378,2.6288259621359362,2.6288259621359362
1,-850.0,-2.69349e-05,1966.031146666666,1966.031146666666,637.44,2.594685508667455,1.5607489115165398,1.5607489115165398
2,-800.0,-2.611528e-05,1925.4323733333335,1925.4323733333335,623.12,2.477497931381578,0.6214771461606711,0.6214771461606711
3,-750.0,-2.488927e-05,1844.8880177777773,1844.8880177777773,597.96,2.4990907877530377,0.6415598590934395,0.6415598590934395
4,-700.0,-2.385068e-05,1749.1279111111112,1749.1279111111112,568.08,2.417560805215368,0.6746945975773037,0.6746945975773037
5,-650.0,-2.258316e-05,1626.1279644444442,1626.1279644444442,530.44,2.4039109697776424,0.5919499978883341,0.5919499978883341
6,-600.0,-2.165224e-05,1474.87552,1474.87552,485.84,2.440004007282684,0.9131111196344028,0.9131111196344028
7,-550.0,-2.041622e-05,1320.1390933333332,1320.1390933333332,440.0,2.5354496423492394,1.166700405759771,1.166700405759771
8,-500.0,-1.914464e-05,1152.251431111111,1152.251431111111,390.96,2.989365934668759,1.4430032282708192,1.4430032282708192
9,-450.0,-1.777614e-05,1043.1570488888888,1043.1570488888888,356.0,2.909267304135799,1.4427037328571692,1.4427037328571692
10,-400.0,-1.623526e-05,953.5951644444444,953.5951644444444,327.24,2.6233035058777734,0.5920075675192032,0.5920075675192032
11,-350.0,-1.498391e-05,846.167111111111,846.167111111111,292.2,2.7532312778144523,0.4320274954212992,0.4320274954212992
12,-300.0,-1.354812e-05,738.8149866666665,738.8149866666665,256.16,2.729888805224288,0.5778219628916847,0.5778219628916847
13,-250.0,-1.194547e-05,617.88688,617.88688,216.28,3.0467103570900864,0.7654216385757576,0.7654216385757576
14,-200.0,-1.036861e-05,509.5711111111112,509.5711111111112,179.0,3.1658055359352106,0.6064208439689377,0.6064208439689377
15,-150.0,-9.214067e-06,423.61231999999995,423.61231999999995,146.64,2.5958889721164033,0.5526183087810242,0.5526183087810242
16,-100.0,-7.087506e-06,301.1308266666667,301.1308266666667,104.88,2.8138775934839653,0.5161049319663608,0.5161049319663608

File: Data/DoubleIrrNeutron2025/TCT/200206_SR_UR1_4e15_253_251211_Laser2620_3850min.csv
Num,Voltage,Ileak[nA],CCE[a.u.],CCE2[a.u.],MPV[mV],Noise[mV],Error mu,Error mean
0,-900.0,-1.785071e-05,2177.995186844444,2177.995186844444,723.7096000000003,4.169521053256672,0.5735369105209536,0.5735369105209536
1,-800.0,-1.665855e-05,2040.4225422222225,2040.4225422222225,681.2792000000002,4.254160449474909,0.5726846196016812,0.5726846196016812
2,-700.0,-1.552905e-05,1882.7343118222225,1882.7343118222225,631.1912,4.049521813625913,0.6318810525027642,0.6318810525027642
3,-600.0,-1.432194e-05,1638.345917866667,1638.345917866667,554.7704,4.121430619708001,0.5838909278484142,0.5838909278484142
4,-500.0,-1.292376e-05,1345.158030577778,1345.158030577778,466.23440000000005,4.04807487340847,0.47628414389731666,0.47628414389731666
5,-400.0,-1.133652e-05,1073.1234563555556,1073.1234563555556,381.59759999999994,4.058127899265259,0.4517536316264431,0.4517536316264431
6,-300.0,-9.899419e-06,822.3503918222225,822.3503918222225,298.95759999999996,4.084393210683388,0.3812839296213777,0.3812839296213777
7,-200.0,-7.648598e-06,587.271656177778,587.271656177778,215.78160000000003,3.9703255536163247,0.49586303801400555,0.49586303801400555
8,-100.0,-5.100014e-06,347.9923893333335,347.9923893333335,127.79680000000008,3.6916894727963725,0.3545706664027357,0.3545706664027357

File: Data/DoubleIrrNeutron2025/TCT/200206_SR_UR2_4e15_253_250811_Laser2455_noadd.csv
Num,Voltage,Ileak[nA],CCE[a.u.],CCE2[a.u.],MPV[mV],Noise[mV],Error mu,Error mean
0,-900.0,-2.776604e-05,1985.3416355555557,1985.3416355555557,640.16,3.4375409743910375,0.6982653340958606,0.6982653340958606
1,-850.0,-2.673392e-05,1924.9038933333331,1924.9038933333331,620.6,3.421669248253613,0.6297984439485509,0.6297984439485509
2,-800.0,-2.569594e-05,1853.4752888888886,1853.4752888888886,598.16,3.4209933940990203,0.6082760531206173,0.6082760531206173
3,-750.0,-2.465282e-05,1769.895288888889,1769.895288888889,571.3600000000001,3.4128004503018112,0.6013544605305596,0.6013544605305596
4,-700.0,-2.368424e-05,1661.1061866666664,1661.1061866666664,538.12,3.43964978837478,0.6291750128541318,0.6291750128541318
5,-650.0,-2.2435e-05,1542.3408533333336,1542.3408533333336,501.96,3.3910482810547604,0.5402846775543431,0.5402846775543431
6,-600.0,-2.135108e-05,1411.6131022222223,1411.6131022222223,463.32,3.4383640310293706,0.4479225075836182,0.4479225075836182
7,-550.0,-2.003947e-05,1287.48384,1287.48384,425.92,3.391377039230852,0.4812661168210327,0.4812661168210327
8,-500.0,-1.860865e-05,1165.7552,1165.7552,390.4,3.4151115159928036,0.5347586700559446,0.5347586700559446
9,-450.0,-1.747258e-05,1056.6796444444446,1056.6796444444446,356.52,3.404212350661319,0.4969538054990649,0.4969538054990649
10,-400.0,-1.590667e-05,946.3926933333333,946.3926933333333,321.2,3.3953256103060276,0.4720645244031783,0.4720645244031783
11,-350.0,-1.463524e-05,842.1322133333332,842.1322133333332,287.72,3.3668461338304265,0.46922061676784604,0.46922061676784604
12,-300.0,-1.333774e-05,736.8065955555554,736.8065955555554,252.64,3.392460915283829,0.4382271045930396,0.4382271045930396
13,-250.0,-1.175138e-05,629.552711111111,629.552711111111,216.16,3.355884752064022,0.46712809035638064,0.46712809035638064
14,-200.0,-1.015739e-05,521.9727288888888,521.9727288888888,179.4,3.348964122136579,0.40857106701282764,0.40857106701282764
15,-150.0,-9.064404e-06,413.5691555555555,413.5691555555555,142.6,3.3341334965534157,0.42210521531959266,0.42210521531959266
16,-100.0,-6.930883e-06,298.13253333333336,298.13253333333336,103.88,3.4139970057918263,0.41559678920800086,0.41559678920800086

File: Data/DoubleIrrNeutron2025/TCT/200206_SR_UR2_4e15_253_251212_Laser2620_690min.csv
Num,Voltage,Ileak[nA],CCE[a.u.],CCE2[a.u.],MPV[mV],Noise[mV],Error mu,Error mean
0,-900.0,-1.525579e-05,2044.1432796444442,2044.1432796444442,686.8048000000001,4.059968551125539,0.5265117663718486,0.5265117663718486
1,-800.0,-1.38633e-05,1789.9205788444442,1789.9205788444442,610.6136,4.052391612231468,0.5381448834814666,0.5381448834814666
2,-700.0,-1.249093e-05,1523.390734577778,1523.390734577778,530.3919999999999,4.042350498774595,0.48106284662193455,0.48106284662193455
3,-600.0,-1.104417e-05,1274.6327765333333,1274.6327765333333,452.4264,4.0696795225395554,0.404520192205629,0.404520192205629
4,-500.0,-1.003152e-05,1043.2034101333334,1043.2034101333334,377.7184,4.091194910069403,0.4254464535050188,0.4254464535050188
5,-400.0,-8.443524e-06,830.9775438222224,830.9775438222224,305.948,4.077523912693543,0.3435837958162757,0.3435837958162757
6,-300.0,-6.845939e-06,633.9087793777779,633.9087793777779,235.6632,4.1349457439848925,0.3672602264788288,0.3672602264788288
7,-200.0,-5.169108e-06,443.49690026666684,443.49690026666684,165.3448000000001,4.123445363371646,0.33942940492349827,0.33942940492349827
8,-100.0,-3.412645e-06,254.1557063111113,254.1557063111113,95.61440000000006,4.159170304971658,0.30025808120348735,0.30025808120348735

File: Data/DoubleIrrNeutron2025/TCT/200206_UL_1e15_253_250311_Lasser2333_noadd.csv
Num,Voltage,Ileak[nA],CCE[a.u.],CCE2[a.u.],MPV[mV],Noise[mV],Error mu,Error mean
0,-900.0,-0.0001049863,2124.179618090452,2124.179618090452,687.5577889447236,2.40733801652245,0.6088819820524021,0.6088819820524021
1,-850.0,-9.487643e-06,2099.1517587939697,2099.1517587939697,673.0854271356784,2.440513365165557,0.7792721653181631,0.7792721653181631
2,-800.0,-9.058993e-06,2069.2584165270796,2069.2584165270796,657.1658291457286,2.2916520031377154,0.7296549243692064,0.7296549243692064
3,-750.0,-8.706131e-06,2030.92904522613,2030.92904522613,638.7939698492462,2.3250237730824788,0.7424103784698779,0.7424103784698779
4,-700.0,-8.461502e-06,1973.8132082635393,1973.8132082635393,612.1005025125628,2.3341585607151236,0.7943348741324444,0.7943348741324444
5,-650.0,-8.017139e-06,1902.2810407593524,1902.2810407593524,580.4221105527638,2.389987681204238,0.6421260529829247,0.6421260529829247
6,-600.0,-7.789619e-06,1810.4407906197655,1810.4407906197655,542.6331658291457,2.485038203827879,0.6582084872316742,0.6582084872316742
7,-550.0,-7.428258e-06,1719.4444935790061,1719.4444935790061,506.1708542713568,2.3613624730100873,0.6224950773690037,0.6224950773690037
8,-500.0,-7.020401e-06,1608.3486945840314,1608.3486945840314,468.14070351758795,2.3012448366849143,0.6213196195551798,0.6213196195551798
9,-450.0,-6.646995e-06,1476.4472317141262,1476.4472317141262,427.33668341708545,2.2428679257381168,0.5744654297794969,0.5744654297794969
10,-400.0,-6.192021e-06,1336.5329223897263,1336.5329223897263,384.7638190954774,2.1536178243233928,0.5267127846022306,0.5267127846022306
11,-350.0,-5.788442e-06,1191.5927191513124,1191.5927191513124,343.2361809045226,2.226795795217596,0.5594663163410173,0.5594663163410173
12,-300.0,-5.334071e-06,1044.5443573422667,1044.5443573422667,301.22613065326635,2.2177547241633886,0.6066365186815054,0.6066365186815054
13,-250.0,-4.752365e-06,879.7343696259073,879.7343696259073,252.10050251256283,2.6879182504990844,0.8177471118862754,0.8177471118862754
14,-200.0,-4.158112e-06,725.3789480737018,725.3789480737018,206.79396984924622,2.823026268737997,0.5123577229584924,0.5123577229584924
15,-150.0,-3.544854e-06,584.3353835845896,584.3353835845896,164.26130653266333,2.3730902747794675,0.7187173265667598,0.7187173265667598
16,-100.0,-2.779623e-06,434.585621440536,434.585621440536,120.04020100502512,2.0270300131881833,0.45725487609129273,0.45725487609129273

File: Data/DoubleIrrNeutron2025/TCT/200206_UL_1e15_253_250401_Laser2333_6days.csv
Num,Voltage,Ileak[nA],CCE[a.u.],CCE2[a.u.],MPV[mV],Noise[mV],Error mu,Error mean
0,-900.0,-7.095192e-06,1994.9999419318815,1994.9999419318815,648.8844221105528,2.8060507265137495,0.8379245436565632,0.8379245436565632
1,-800.0,-6.677863e-06,1995.1166677833617,1995.1166677833617,641.7688442211055,2.2675197118637973,2.7560706072566368,2.7560706072566368
2,-700.0,-6.357947e-06,2017.9289335566725,2017.9289335566725,639.678391959799,1.7290191578993177,0.712138079809636,0.712138079809636
3,-600.0,-5.937041e-06,1989.0038994974877,1989.0038994974877,618.6532663316583,1.5528126420943562,1.2864557155491114,1.2864557155491114
4,-500.0,-5.50708e-06,1908.1685583472922,1908.1685583472922,574.7537688442212,1.4221063920072015,0.7071026161653348,0.7071026161653348
5,-400.0,-5.160006e-06,1723.5041518704631,1723.5041518704631,494.9145728643216,1.5974995901848983,0.6511878919636137,0.6511878919636137
6,-300.0,-4.626187e-06,1388.3065460636517,1388.3065460636517,383.59798994974875,1.4301215216547352,0.5972552623261275,0.5972552623261275
7,-200.0,-3.856282e-06,975.241701842546,975.241701842546,270.35175879396985,1.4503860195015383,0.5508396908133114,0.5508396908133114
8,-100.0,-2.694634e-06,550.8373333333332,550.8373333333332,151.47738693467338,1.455651906844273,0.47392832809835905,0.47392832809835905

File: Data/DoubleIrrNeutron2025/TCT/200206_UL_1e15_253_250414_Laser2333_13days.csv
Num,Voltage,Ileak[nA],CCE[a.u.],CCE2[a.u.],MPV[mV],Noise[mV],Error mu,Error mean
0,-900.0,-6.156251e-06,2276.319642657733,2276.319642657733,712.4020100502513,2.0407443051458634,0.7939546171615333,0.7939546171615333
1,-800.0,-5.874691e-06,2237.3958503629256,2237.3958503629256,694.4321608040201,2.1187034188843383,0.7523354350339246,0.7523354350339246
2,-700.0,-5.517117e-06,2188.203363484087,2188.203363484087,671.678391959799,2.061119963810968,0.7154119817691774,0.7154119817691774
3,-600.0,-5.185339e-06,2133.4739832495807,2133.4739832495807,644.5829145728643,2.0733141924224556,0.7363879088024453,0.7363879088024453
4,-500.0,-4.852475e-06,2052.0066823003904,2052.0066823003904,606.1507537688442,1.9431509885279636,0.6149515489685236,0.6149515489685236
5,-400.0,-4.56507e-06,1910.2826487995528,1910.2826487995528,541.6683417085427,1.8969797569249516,0.7246501275193953,0.7246501275193953
6,-300.0,-4.182692e-06,1612.5394438860967,1612.5394438860967,431.678391959799,1.9906804291628017,0.6487504337607956,0.6487504337607956
7,-200.0,-3.630566e-06,1139.1263517587938,1139.1263517587938,300.94472361809045,2.06491553453,0.5497925325331874,0.5497925325331874
8,-100.0,-2.565968e-06,637.0763685092127,637.0763685092127,168.52261306532662,2.1150449653764793,0.43889129114442893,0.43889129114442893

File: Data/DoubleIrrNeutron2025/TCT/200206_UL_1e15_253_250514_Laser2455_19days.csv
Num,Voltage,Ileak[nA],CCE[a.u.],CCE2[a.u.],MPV[mV],Noise[mV],Error mu,Error mean
0,-900.0,-5.584073e-06,2282.516314907873,2282.516314907873,746.4522613065327,1.846573335945016,0.6389674688683586,0.6389674688683586
1,-800.0,-5.252694e-06,2242.854932439978,2242.854932439978,727.3165829145729,1.9497511868861979,0.7005865830436564,0.7005865830436564
2,-700.0,-4.98357e-06,2193.246481295366,2193.246481295366,703.8793969849246,1.8881485201917811,0.6986159882737344,0.6986159882737344
3,-600.0,-4.670777e-06,2127.591968732552,2127.591968732552,674.251256281407,1.954673772545888,0.7096751037922364,0.7096751037922364
4,-500.0,-4.438077e-06,2041.25285985483,2041.25285985483,633.2462311557789,1.895403833926047,0.5935414174202758,0.5935414174202758
5,-400.0,-4.160725e-06,1905.0459586823004,1905.0459586823004,569.8090452261307,1.9873341246923253,0.5848178001329363,0.5848178001329363
6,-300.0,-3.853413e-06,1634.3083238414288,1634.3083238414288,461.54773869346735,1.9945013590501375,0.6684224077920365,0.6684224077920365
7,-200.0,-3.375045e-06,1190.607151312116,1190.607151312116,326.23115577889445,1.982582269109725,0.5244713957788922,0.5244713957788922
8,-100.0,-2.392693e-06,661.7065058626464,661.7065058626464,180.98492462311557,1.9343600578752351,0.48749182628574717,0.48749182628574717

File: Data/DoubleIrrNeutron2025/TCT/200206_UR1_1e15_253_250314_Laser2333_noadd.csv
Num,Voltage,Ileak[nA],CCE[a.u.],CCE2[a.u.],MPV[mV],Noise[mV],Error mu,Error mean
0,-900.0,-0.0001049861,1983.302164154104,1983.302164154104,646.0301507537688,2.6672607773999726,0.9747157096168373,0.9747157096168373
1,-850.0,-9.11238e-06,1927.1418068118373,1927.1418068118373,624.8040201005025,2.7468975901475083,1.2648509916367074,1.2648509916367074
2,-800.0,-8.580419e-06,1906.0374405360135,1906.0374405360135,613.2261306532663,2.692632102971121,0.8451488109414058,0.8451488109414058
3,-750.0,-8.376467e-06,1877.511504187605,1877.511504187605,597.6281407035176,2.668185051251858,0.7230154035039236,0.7230154035039236
4,-700.0,-8.030413e-06,1832.3662043551085,1832.3662043551085,576.0804020100503,2.6630933189185697,0.717451797465382,0.717451797465382
5,-650.0,-7.729772e-06,1799.3085784477944,1799.3085784477944,556.5829145728643,2.5623838124408107,0.7953035104243787,0.7953035104243787
6,-600.0,-7.327797e-06,1754.0232540480179,1754.0232540480179,531.5376884422111,2.4771084903459846,0.8789492711766205,0.8789492711766205
7,-550.0,-7.08532e-06,1671.0670686767166,1671.0670686767166,497.1256281407035,2.4825793328019112,0.6572866700072868,0.6572866700072868
8,-500.0,-6.718717e-06,1559.35006588498,1559.35006588498,456.4422110552764,2.4142019980821545,0.646296203409692,0.646296203409692
9,-450.0,-6.47461e-06,1431.3434193188157,1431.3434193188157,415.3969849246231,2.3890965528218246,0.537755868169664,0.537755868169664
10,-400.0,-6.116461e-06,1291.954152987158,1291.954152987158,370.9748743718593,2.3736900846919675,0.5494365326851212,0.5494365326851212
11,-350.0,-5.639305e-06,1151.378367392518,1151.378367392518,330.0502512562814,2.479638928642669,0.5687949308546548,0.5687949308546548
12,-300.0,-5.148733e-06,1005.3165382467893,1005.3165382467893,288.0,2.3976181158101113,0.553621842958973,0.553621842958973
13,-250.0,-4.593503e-06,854.282487995533,854.282487995533,246.7537688442211,2.4159384316657424,0.5326623171789706,0.5326623171789706
14,-200.0,-4.039239e-06,708.5168777219427,708.5168777219427,202.8140703517588,2.399524095022919,0.4754131827581542,0.4754131827581542
15,-150.0,-3.409026e-06,560.3516962590729,560.3516962590729,160.12060301507537,2.3249270579673023,0.5184678225112729,0.5184678225112729
16,-100.0,-2.724228e-06,408.9722925739809,408.9722925739809,114.25125628140704,2.3770414912807047,0.43030152878489686,0.43030152878489686

File: Data/DoubleIrrNeutron2025/TCT/200206_UR1_1e15_253_250331_Laser2333_270min.csv
Num,Voltage,Ileak[nA],CCE[a.u.],CCE2[a.u.],MPV[mV],Noise[mV],Error mu,Error mean
0,-900.0,-7.769346e-06,1945.0638615298717,1945.0638615298717,610.572864321608,9.43210928177403,4.661215163534856,4.661215163534856
1,-800.0,-7.151937e-06,1890.3881541038527,1890.3881541038527,590.5527638190955,8.226273571195446,3.915699294077628,3.915699294077628
2,-700.0,-6.702148e-06,1827.4017197096593,1827.4017197096593,573.7085427135678,5.547238406121842,2.670523550536299,2.670523550536299
3,-600.0,-6.317718e-06,1767.4119754327187,1767.4119754327187,546.9748743718593,4.513402116732326,1.9210048789040668,1.9210048789040668
4,-500.0,-5.939667e-06,1660.2621462869904,1660.2621462869904,499.49748743718595,4.177836131318494,1.8852474112053486,1.8852474112053486
5,-400.0,-5.409147e-06,1476.868984924623,1476.868984924623,420.8643216080402,3.7520489947073274,1.5682833963759528,1.5682833963759528
6,-300.0,-4.761998e-06,1176.295271915131,1176.295271915131,322.13065326633165,3.36502830067123,1.170657983707749,1.170657983707749
7,-200.0,-3.925298e-06,826.2622445561138,826.2622445561138,224.40201005025125,2.874560441741002,1.1224601492844053,1.1224601492844053
8,-100.0,-2.728037e-06,468.68023673925177,468.68023673925177,122.41206030150754,2.5888451805972967,0.9332495334272024,0.9332495334272024

File: Data/DoubleIrrNeutron2025/TCT/200206_UR1_1e15_253_250521_Laser2455_1100min.csv
Num,Voltage,Ileak[nA],CCE[a.u.],CCE2[a.u.],MPV[mV],Noise[mV],Error mu,Error mean
0,-900.0,-6.050981e-06,2122.9449600000003,2122.9449600000003,717.08,1.6503192957054638,0.8692043258060812,0.8692043258060812
1,-800.0,-5.678075e-06,2105.7436088888894,2105.7436088888894,704.48,1.5793584570332566,0.7862077567666207,0.7862077567666207
2,-700.0,-5.447596e-06,2076.879751111112,2076.879751111112,686.8,1.4922304790042105,0.6697487624475277,0.6697487624475277
3,-600.0,-5.122046e-06,2025.1869688888896,2025.1869688888896,658.44,1.4497899549866688,0.6527513315191306,0.6527513315191306
4,-500.0,-4.769233e-06,1951.5594488888892,1951.5594488888892,619.56,1.3502603132656483,0.7273887543810397,0.7273887543810397
5,-400.0,-4.502347e-06,1825.0201066666664,1825.0201066666664,556.72,1.4415009153271077,0.5698232259218602,0.5698232259218602
6,-300.0,-4.134185e-06,1557.3279644444442,1557.3279644444442,446.76,1.3586844763125983,0.58946135683351,0.58946135683351
7,-200.0,-3.529969e-06,1106.647022222222,1106.647022222222,308.28,1.4273794515704057,0.5266671054850499,0.5266671054850499
8,-100.0,-2.510886e-06,615.3682488888887,615.3682488888887,169.56,1.467313729318619,0.3407059212869644,0.3407059212869644

File: Data/DoubleIrrNeutron2025/TCT/200206_UR2_1e15_253_250319_Laser2333_noadd.csv
Num,Voltage,Ileak[nA],CCE[a.u.],CCE2[a.u.],MPV[mV],Noise[mV],Error mu,Error mean
0,-900.0,-0.0001049853,2027.031548855388,2027.031548855388,638.5125628140704,2.458397240187414,0.7515242059529138,0.7515242059529138
1,-850.0,-8.990216e-06,1998.0976169737582,1998.0976169737582,624.6834170854271,2.4463991180877653,0.6721192398195645,0.6721192398195645
2,-800.0,-8.511256e-06,1970.6639508654387,1970.6639508654387,609.8090452261307,2.4264598620587523,0.7662207115482075,0.7662207115482075
3,-750.0,-8.151234e-06,1932.8964109436074,1932.8964109436074,590.9145728643216,2.4651910878967684,0.6867983820037971,0.6867983820037971
4,-700.0,-7.900371e-06,1882.3859743160247,1882.3859743160247,566.7939698492462,2.4881727545601957,0.669309358617952,0.669309358617952
5,-650.0,-7.535647e-06,1801.0707046342823,1801.0707046342823,532.1005025125628,2.5595193724926824,1.0784398535411366,1.0784398535411366
6,-600.0,-7.155802e-06,1732.465777777778,1732.465777777778,502.47236180904525,2.3875933434788896,0.6529623164560466,0.6529623164560466
7,-550.0,-6.925469e-06,1618.2050876605247,1618.2050876605247,459.81909547738695,2.850555395388787,0.9891303170206079,0.9891303170206079
8,-500.0,-6.540824e-06,1495.4538559463986,1495.4538559463986,419.05527638190955,2.930189318833504,1.0333955207225167,1.0333955207225167
9,-450.0,-6.204119e-06,1343.3196381909552,1343.3196381909552,373.10552763819095,3.1230206663914903,0.5635458589412267,0.5635458589412267
10,-400.0,-5.805747e-06,1214.0707805695142,1214.0707805695142,335.63819095477385,3.077660224602922,0.5438788716841906,0.5438788716841906
11,-350.0,-5.41984e-06,1095.4477811278618,1095.4477811278618,301.6281407035176,2.703701584901672,0.9446594541962701,0.9446594541962701
12,-300.0,-4.914968e-06,948.1701663874929,948.1701663874929,261.58793969849245,2.8760268933873148,0.5475957832419596,0.5475957832419596
13,-250.0,-4.401685e-06,807.5066353992182,807.5066353992182,222.5929648241206,2.9303166472365207,0.4700716341028793,0.4700716341028793
14,-200.0,-3.823006e-06,675.5455499720824,675.5455499720824,183.19597989949747,2.8628697112481767,0.5311373430720678,0.5311373430720678
15,-150.0,-3.286373e-06,540.0102914572863,540.0102914572863,143.71859296482413,2.771694257228121,0.565994865880157,0.565994865880157
16,-100.0,-2.588812e-06,398.8561652707984,398.8561652707984,103.63819095477388,2.281642649392651,0.4488954251227434,0.4488954251227434

File: Data/DoubleIrrNeutron2025/TCT/200206_UR2_1e15_253_250423_Laser2333_54min.csv
Num,Voltage,Ileak[nA],CCE[a.u.],CCE2[a.u.],MPV[mV],Noise[mV],Error mu,Error mean
0,-900.0,-6.702664e-06,2441.026572864321,2441.026572864321,751.5979899497487,1.6605951208781415,0.7391082147495642,0.7391082147495642
1,-800.0,-6.256967e-06,2394.653427135678,2394.653427135678,731.3768844221106,1.6398543277773532,0.7260573920796977,0.7260573920796977
2,-700.0,-5.942812e-06,2343.8810407593523,2343.8810407593523,708.0603015075377,1.5630232680232692,0.6645933457499582,0.6645933457499582
3,-600.0,-5.617595e-06,2276.3464790619764,2276.3464790619764,677.748743718593,1.496778880479891,0.6695245858525084,0.6695245858525084
4,-500.0,-5.225457e-06,2168.976116136237,2168.976116136237,631.3969849246231,1.5701528961496787,0.6983243424072714,0.6983243424072714
5,-400.0,-4.862242e-06,1938.026130653267,1938.026130653267,543.1959798994975,2.3111596287584875,1.5797422129349719,1.5797422129349719
6,-300.0,-4.477244e-06,1647.439258514796,1647.439258514796,435.5778894472362,1.8849535193800961,1.031223376917056,1.031223376917056
7,-200.0,-3.710173e-06,1168.3119419318818,1168.3119419318818,304.2814070351759,2.0388196011726665,0.5144782367980694,0.5144782367980694
8,-100.0,-2.558928e-06,648.9751513121159,648.9751513121159,167.75879396984925,2.1060122799823224,0.4128280330262159,0.4128280330262159

File: Data/DoubleIrrNeutron2025/TCT/200206_UR2_1e15_253_250513_Laser2455_80min.csv
Num,Voltage,Ileak[nA],CCE[a.u.],CCE2[a.u.],MPV[mV],Noise[mV],Error mu,Error mean
0,-900.0,-6.27167e-06,2223.1970876605255,2223.1970876605255,706.4120603015075,2.9862193487555557,0.6849112479327351,0.6849112479327351
1,-800.0,-5.873202e-06,2176.9376303740933,2176.9376303740933,687.2361809045226,3.1194188403882075,0.8620290751025225,0.8620290751025225
2,-700.0,-5.527147e-06,2126.5945013958685,2126.5945013958685,664.2412060301508,3.221877212657204,0.773355905358902,0.773355905358902
3,-600.0,-5.22383e-06,2053.520366275824,2053.520366275824,633.0452261306533,3.4023627978535136,0.9091041706681394,0.9091041706681394
4,-500.0,-4.952578e-06,1979.0318525963148,1979.0318525963148,595.1758793969849,3.3583129080135596,1.0920610965722028,1.0920610965722028
5,-400.0,-4.580907e-06,1846.0775164712452,1846.0775164712452,532.3417085427136,3.2513205074913922,0.7023928684963655,0.7023928684963655
6,-300.0,-4.243324e-06,1568.4674036850927,1568.4674036850927,425.00502512562815,3.0036037115645406,0.6190666698880679,0.6190666698880679
7,-200.0,-3.633413e-06,1115.45567839196,1115.45567839196,296.8040201005025,2.9477706559637853,0.6035560715565856,0.6035560715565856
8,-100.0,-2.561045e-06,630.415723059743,630.415723059743,167.95979899497488,2.4939521932490925,0.43601932302493135,0.43601932302493135
