Repository: aimaax/PENGUIN

# PENGUIN :penguin:  

> **NOTE!!** Google ID and GitLab repo for CERN organization is hidden and the create database function won't work properly in this version. Plotting is still possible with the saved database and data stored in this repo.  

A Python-based environment for GUI-driven analysis for IV, CV, and TCT measurements obtained with [Particulars Setup]() at CERN for CMS HGCAL silicon diodes. Used to plot data for individual diodes, but also to analyse Current Volume Normalization, Saturation Voltage, Charge Collection, and Charge Collection Efficiency.

---

File: Data/DoubleIrrNeutron2025/TCT/200422_SR_UR1_8e15_253_250812_Laser2455_noadd.csv
Num,Voltage,Ileak[nA],CCE[a.u.],CCE2[a.u.],MPV[mV],Noise[mV],Error mu,Error mean
0,-900.0,-5.321347e-05,1054.1262222222222,1054.1262222222222,391.48,2.61454922583626,0.4629735404966488,0.4629735404966488
1,-850.0,-4.992356e-05,987.0258666666665,987.0258666666665,369.12,2.6282799614111805,0.40391834422318557,0.40391834422318557
2,-800.0,-4.622944e-05,925.3416177777777,925.3416177777777,348.72,2.566960868179613,0.4095781869191753,0.4095781869191753
3,-750.0,-4.313354e-05,867.0415466666667,867.0415466666667,328.08,2.544838698228239,0.4561315599692692,0.4561315599692692
4,-700.0,-4.114935e-05,803.4059377777777,803.4059377777777,306.56,2.63929100094217,0.4260946148451056,0.4260946148451056
5,-650.0,-3.734821e-05,736.4030577777777,736.4030577777777,283.72,2.7197292530464394,0.4526284339278744,0.4526284339278744
6,-600.0,-3.528403e-05,674.7377955555555,674.7377955555555,262.8,2.765027618016692,0.5005197810276829,0.5005197810276829
7,-550.0,-3.182015e-05,615.6493155555555,615.6493155555555,241.08,2.8714243379192603,0.37833675581418164,0.37833675581418164
8,-500.0,-2.93967e-05,563.7952,563.7952,222.56,2.897296824436338,0.34323449710074394,0.34323449710074394
9,-450.0,-2.708052e-05,512.1143466666667,512.1143466666667,200.8,2.8689947136003346,0.3545355767761535,0.3545355767761535
10,-400.0,-2.455431e-05,458.1033422222222,458.1033422222222,182.12,2.843425260117899,0.38548213966408384,0.38548213966408384
11,-350.0,-2.224401e-05,405.7453155555556,405.7453155555556,160.72,2.9803344248507777,0.37519844775798294,0.37519844775798294
12,-300.0,-1.989348e-05,352.76942222222226,352.76942222222226,142.12,2.9890646788453723,0.403796241686324,0.403796241686324
13,-250.0,-1.75675e-05,300.2188088888889,300.2188088888889,120.28,2.9976953781608486,0.4057632807438346,0.4057632807438346
14,-200.0,-1.518449e-05,243.9386133333333,243.9386133333333,100.76,3.0008249976742505,0.4401477424683674,0.4401477424683674
15,-150.0,-1.255177e-05,193.7206044444444,193.7206044444444,80.16,2.9312375004340088,0.367973285986904,0.367973285986904
16,-100.0,-1.028795e-05,138.2145422222222,138.2145422222222,58.52,2.9883303567356228,0.40360512979891605,0.40360512979891605

File: Data/DoubleIrrNeutron2025/TCT/200422_SR_UR1_8e15_253_251009_Laser2620_40min.csv
Num,Voltage,Ileak[nA],CCE[a.u.],CCE2[a.u.],MPV[mV],Noise[mV],Error mu,Error mean
0,-900.0,-4.541581e-05,1277.1980170666666,1277.1980170666666,455.24960000000004,6.066679094185075,3.3252214116180108,3.3252214116180108
1,-800.0,-4.006357e-05,1115.479445688889,1115.479445688889,405.33760000000007,6.014024452522272,3.295072628448726,3.295072628448726
2,-700.0,-3.5073e-05,970.707605688889,970.707605688889,358.5504,6.119590300591321,3.424659694767518,3.424659694767518
3,-600.0,-3.045274e-05,831.334940088889,831.334940088889,311.70799999999997,6.053576526390754,3.29143945209319,3.29143945209319
4,-500.0,-2.601456e-05,694.489282488889,694.489282488889,264.8688,5.993384639719421,3.085345893765871,3.085345893765871
5,-400.0,-2.19316e-05,570.5680003555558,570.5680003555558,218.37600000000003,5.976941288849225,3.3291468546071203,3.3291468546071203
6,-300.0,-1.776255e-05,443.2244206222224,443.2244206222224,171.55680000000007,5.959525158333497,3.172243353268648,3.172243353268648
7,-200.0,-1.365087e-05,316.62334435555573,316.62334435555573,123.82000000000009,5.916876783322204,3.0477182295594716,3.0477182295594716
8,-100.0,-9.224496e-06,182.49701760000005,182.49701760000005,74.15440000000004,5.901131870096337,3.096960330484794,3.096960330484794

File: Data/DoubleIrrNeutron2025/TCT/200422_SR_UR1_8e15_253_251015_Laser2620_55min.csv
Num,Voltage,Ileak[nA],CCE[a.u.],CCE2[a.u.],MPV[mV],Noise[mV],Error mu,Error mean
0,-900.0,-4.476228e-05,1287.4466346666668,1287.4466346666668,452.1176000000001,7.078592740494242,5.586200337999316,5.586200337999316
1,-800.0,-3.949368e-05,1116.5873137777778,1116.5873137777778,402.4896,6.7606340485760255,5.1554300469148355,5.1554300469148355
2,-700.0,-3.462184e-05,968.9724551111113,968.9724551111113,354.1703999999999,6.730015487370511,4.994790491796379,4.994790491796379
3,-600.0,-2.993517e-05,824.6544992000001,824.6544992000001,307.51439999999997,6.598284166606414,4.624717211572996,4.624717211572996
4,-500.0,-2.560421e-05,697.9156647111112,697.9156647111112,261.5272,6.475113221117557,5.3423601266359855,5.3423601266359855
5,-400.0,-2.154966e-05,580.4459484444446,580.4459484444446,215.5704,6.394313437314228,5.092451426424801,5.092451426424801
6,-300.0,-1.757203e-05,441.1413326222224,441.1413326222224,168.8144000000001,6.286139281372144,4.915281814425341,4.915281814425341
7,-200.0,-1.34665e-05,318.89919751111125,318.89919751111125,121.56480000000006,6.622098049918606,4.959672917788866,4.959672917788866
8,-100.0,-9.109997e-06,187.6693648979592,187.6693648979592,70.91673469387759,6.614427094616353,5.558812259906139,5.558812259906139

File: Data/DoubleIrrNeutron2025/TCT/200422_SR_UR1_8e15_253_251127_Laser2620_275min.csv
Num,Voltage,Ileak[nA],CCE[a.u.],CCE2[a.u.],MPV[mV],Noise[mV],Error mu,Error mean
0,-900.0,-3.259558e-05,1199.9015662222223,1199.9015662222223,430.7736,2.567447858626429,0.47324410969257663,0.47324410969257663
1,-800.0,-2.909856e-05,1042.0509262222224,1042.0509262222224,381.32,2.5641971668186883,0.4315766120817944,0.4315766120817944
2,-700.0,-2.576847e-05,900.934366577778,900.934366577778,335.18879999999996,2.5479951038346673,0.4006583563781993,0.4006583563781993
3,-600.0,-2.254146e-05,767.8969422222223,767.8969422222223,289.62559999999996,2.5185789593183276,0.38846463682307125,0.38846463682307125
4,-500.0,-1.933223e-05,643.8825347555558,643.8825347555558,244.7744,2.5308591873809614,0.35851001771398244,0.35851001771398244
5,-400.0,-1.631152e-05,524.2935992888891,524.2935992888891,199.98160000000004,2.565410099783101,0.34761217500243075,0.34761217500243075
6,-300.0,-1.329302e-05,407.46527964444465,407.46527964444465,155.5504000000001,2.52236948754221,0.34893700483611656,0.34893700483611656
7,-200.0,-1.016615e-05,289.4023367111113,289.4023367111113,110.50400000000009,2.537249941277678,0.39121474353567004,0.39121474353567004
8,-100.0,-6.941884e-06,168.45091768888895,168.45091768888895,64.66960000000003,2.5857770746876554,0.3971426366860149,0.3971426366860149

File: Data/DoubleIrrNeutron2025/TCT/200422_SR_UR2_8e15_253_250808_Laser2455_noadd.csv
Num,Voltage,Ileak[nA],CCE[a.u.],CCE2[a.u.],MPV[mV],Noise[mV],Error mu,Error mean
0,-900.0,-0.0001049912,1212.2318832772166,1212.2318832772166,430.90909090909093,2.6176347865650196,1.2983773645885093,1.2983773645885093
1,-850.0,-4.787236e-05,1142.1773511111114,1142.1773511111114,409.16,2.6430934364074696,0.7887821498994527,0.7887821498994527
2,-800.0,-4.463981e-05,1092.3465066666668,1092.3465066666668,393.56,2.2967233664989397,0.7723847828640886,0.7723847828640886
3,-750.0,-4.197713e-05,1027.4183822222224,1027.4183822222224,372.44,2.255990368598651,0.477823545673503,0.477823545673503
4,-700.0,-3.899209e-05,956.7083911111112,956.7083911111112,350.36,2.2735869414312955,0.4453263648157487,0.4453263648157487
5,-650.0,-3.692711e-05,888.7751466666665,888.7751466666665,327.44,2.299200247429044,0.41244286877093694,0.41244286877093694
6,-600.0,-3.424964e-05,823.2130844444442,823.2130844444442,304.68,2.2306496202664956,0.44050757632530874,0.44050757632530874
7,-550.0,-3.163159e-05,761.3519999999999,761.3519999999999,284.04,2.2111294248264466,0.4367316576571932,0.4367316576571932
8,-500.0,-2.918796e-05,700.8352533333332,700.8352533333332,263.04,2.1609647022671252,0.44596622652393597,0.44596622652393597
9,-450.0,-2.669598e-05,639.3222933333333,639.3222933333333,240.24,2.166628820182277,0.42924083309955346,0.42924083309955346
10,-400.0,-2.481413e-05,575.9459733333333,575.9459733333333,216.84,2.1822446140512195,0.3943414804455638,0.3943414804455638
11,-350.0,-2.224597e-05,511.7957155555555,511.7957155555555,193.24,2.141345359958847,0.3975960402217318,0.3975960402217318
12,-300.0,-2.007467e-05,451.4733688888888,451.4733688888888,170.88,2.1657510429979974,0.34737453677550906,0.34737453677550906
13,-250.0,-1.782607e-05,386.36702222222215,386.36702222222215,146.68,2.2134716043378275,0.43248031076570337,0.43248031076570337
14,-200.0,-1.53849e-05,322.0265777777778,322.0265777777778,122.64,2.3024255058256595,0.4095336039936157,0.4095336039936157
15,-150.0,-1.285493e-05,255.86947555555554,255.86947555555554,97.04,2.321347586485908,0.4051441225045717,0.4051441225045717
16,-100.0,-1.049986e-05,188.20179555555555,188.20179555555555,72.28,2.299779688858033,0.40171147456850137,0.40171147456850137

File: Data/DoubleIrrNeutron2025/TCT/200422_SR_UR2_8e15_253_251203_Laser2620_2350min.csv
Num,Voltage,Ileak[nA],CCE[a.u.],CCE2[a.u.],MPV[mV],Noise[mV],Error mu,Error mean
0,-900.0,-3.425257e-05,1292.9498595555558,1292.9498595555558,478.9816,3.8580833901988694,0.5098999045629242,0.5098999045629242
1,-800.0,-3.094288e-05,1131.1526684444443,1131.1526684444443,429.63599999999997,3.859623056833337,0.4508771754006608,0.4508771754006608
2,-700.0,-2.762721e-05,974.7396344888891,974.7396344888891,379.05199999999996,3.8625035177347846,0.4101306286343418,0.4101306286343418
3,-600.0,-2.430222e-05,831.5313603555556,831.5313603555556,329.69519999999994,3.856076394660994,0.3865509380659692,0.3865509380659692
4,-500.0,-2.101055e-05,700.5006848000002,700.5006848000002,282.00480000000005,3.870412364501862,0.3663606563610239,0.3663606563610239
5,-400.0,-1.790377e-05,573.9502787555556,573.9502787555556,234.30320000000006,3.8864846547026937,0.33537079334539416,0.33537079334539416
6,-300.0,-1.468068e-05,449.60815146666687,449.60815146666687,185.2872,3.8680096480633446,0.3329787195199117,0.3329787195199117
7,-200.0,-1.129145e-05,324.2230624000001,324.2230624000001,134.87360000000012,3.865615190804406,0.3196839472108669,0.3196839472108669
8,-100.0,-7.75665e-06,193.63046364444455,193.63046364444455,82.86800000000005,3.8677557333701014,0.31869071331308074,0.31869071331308074

File: Data/DoubleIrrNeutron2025/TCT/200422_SR_UR2_8e15_253_251208_Laser2620_2950min.csv
Num,Voltage,Ileak[nA],CCE[a.u.],CCE2[a.u.],MPV[mV],Noise[mV],Error mu,Error mean
0,-900.0,-3.360278e-05,1325.4985016888888,1325.4985016888888,488.01200000000006,3.653197502216719,0.46273630045424424,0.46273630045424424
1,-800.0,-3.041308e-05,1158.3813162666668,1158.3813162666668,436.2696000000001,3.6369836269817517,0.4192235712457006,0.4192235712457006
2,-700.0,-2.717929e-05,996.2624252444446,996.2624252444446,383.9744,3.623821943951128,0.45387073156096,0.45387073156096
3,-600.0,-2.3954e-05,849.6932416000001,849.6932416000001,334.0496,3.6266144673694423,0.39413658578721117,0.39413658578721117
4,-500.0,-2.07047e-05,713.6803840000002,713.6803840000002,284.9024,3.679149330665085,0.3704154796869055,0.3704154796869055
5,-400.0,-1.74768e-05,583.1914702222224,583.1914702222224,236.2168,3.6362317695488757,0.3586336593684428,0.3586336593684428
6,-300.0,-1.440587e-05,456.6049084444446,456.6049084444446,186.54640000000006,3.616487690249809,0.33992956071092134,0.33992956071092134
7,-200.0,-1.104363e-05,328.25127217777793,328.25127217777793,135.6952000000001,3.6413142021847147,0.3525380625369126,0.3525380625369126
8,-100.0,-7.563031e-06,195.21398542222224,195.21398542222224,82.49360000000004,3.614629236534486,0.3165094445837597,0.3165094445837597

File: Data/DoubleIrrNeutron2025/TCT/200422_UR1_2e15_253_250320_Laser2333_noadd.csv
Num,Voltage,Ileak[nA],CCE[a.u.],CCE2[a.u.],MPV[mV],Noise[mV],Error mu,Error mean
0,-900.0,-1.959426e-05,1644.6740725851475,1644.6740725851475,509.26633165829145,1.9472012716782594,0.5979496609783842,0.5979496609783842
1,-800.0,-1.75991e-05,1497.063736460078,1497.063736460078,456.84422110552765,1.982330157451627,0.5907445775667958,0.5907445775667958
2,-700.0,-1.569857e-05,1314.014177554439,1314.014177554439,397.38693467336685,2.194475270531847,0.6349602338636976,0.6349602338636976
3,-600.0,-1.396789e-05,1113.4413757677275,1113.4413757677275,333.7889447236181,2.4977681279235378,0.6404368937981938,0.6404368937981938
4,-500.0,-1.215831e-05,915.3858537130095,915.3858537130095,273.00502512562815,2.860095259944051,0.7423918607386243,0.7423918607386243
5,-400.0,-1.048198e-05,744.6665862646564,744.6665862646564,223.23618090452263,2.752511990705535,0.5000845619029817,0.5000845619029817
6,-350.0,-1.002569e-05,664.3054740368507,664.3054740368507,197.86934673366835,2.5007354456399233,0.6367616975491759,0.6367616975491759
7,-300.0,-8.765365e-06,586.4800625348965,586.4800625348965,174.79396984924622,2.3034897407821378,0.47564074819160307,0.47564074819160307
8,-250.0,-7.904087e-06,499.93562479061967,499.93562479061967,147.4572864321608,2.3443812374130277,0.5010987858554405,0.5010987858554405
9,-200.0,-6.784671e-06,415.515229480737,415.515229480737,120.24120603015075,2.3434734053425186,0.49134504431162845,0.49134504431162845
10,-150.0,-5.627044e-06,328.2847481853713,328.2847481853713,94.39195979899498,2.4000920169456914,0.44708513912442605,0.44708513912442605
11,-100.0,-4.334236e-06,239.62330764935786,239.62330764935786,64.92462311557789,2.313242369739392,0.47512526354390083,0.47512526354390083

File: Data/DoubleIrrNeutron2025/TCT/200422_UR1_2e15_253_250404_Laser2333_30min.csv
Num,Voltage,Ileak[nA],CCE[a.u.],CCE2[a.u.],MPV[mV],Noise[mV],Error mu,Error mean
0,-900.0,-1.511935e-05,1843.375329983249,1843.375329983249,582.391959798995,2.611255568806053,0.5653088415955231,0.5653088415955231
1,-800.0,-1.410976e-05,1766.6379363484084,1766.6379363484084,552.5628140703518,2.5633810257367764,0.6768129548209627,0.6768129548209627
2,-700.0,-1.307383e-05,1656.5003149078727,1656.5003149078727,512.0402010050251,2.7575665735422903,0.657742287650565,0.657742287650565
3,-600.0,-1.206641e-05,1584.8827247347847,1584.8827247347847,480.56281407035175,1.7632557976641163,1.3475112864009622,1.3475112864009622
4,-500.0,-1.118542e-05,1373.8193902847572,1373.8193902847572,409.40703517587946,1.733595803594992,0.6340945617689591,0.6340945617689591
5,-400.0,-1.049985e-05,1111.6575231714123,1111.6575231714123,331.5778894472362,1.6593046853135052,0.5076812054803831,0.5076812054803831
6,-300.0,-8.720065e-06,846.3956404243439,846.3956404243439,256.04020100502515,1.740774982281905,0.48926375403351297,0.48926375403351297
7,-200.0,-6.80211e-06,597.7433657174762,597.7433657174762,181.66834170854273,1.6579207484470895,0.4994850495336927,0.4994850495336927
8,-100.0,-4.642191e-06,341.11815968732543,341.11815968732543,102.51256281407035,1.7800788538839412,0.5085065515791034,0.5085065515791034

File: Data/DoubleIrrNeutron2025/TCT/200422_UR1_2e15_253_250424_Laser2333_54min.csv
Num,Voltage,Ileak[nA],CCE[a.u.],CCE2[a.u.],MPV[mV],Noise[mV],Error mu,Error mean
0,-900.0,-1.341941e-05,1943.306756002233,1943.306756002233,624.3618090452261,3.107252955999526,1.4338261516558681,1.4338261516558681
1,-800.0,-1.247016e-05,1866.4119352317139,1866.4119352317139,595.0150753768844,3.149112077152523,0.6904658560244268,0.6904658560244268
2,-700.0,-1.176364e-05,1773.704040201005,1773.704040201005,560.1206030150754,3.0057300917784886,0.6339921134301536,0.6339921134301536
3,-600.0,-1.094071e-05,1644.7760580681181,1644.7760580681181,512.4422110552764,2.988721017532216,0.5625461922970539,0.5625461922970539
4,-500.0,-1.017608e-05,1461.7189235064207,1461.7189235064207,447.15577889447235,2.6653066366409592,0.9956883436312968,0.9956883436312968
5,-400.0,-9.659064e-06,1147.300573981016,1147.300573981016,354.8542713567839,3.6386910611022953,1.2526453036563656,1.2526453036563656
6,-300.0,-8.212754e-06,868.3831066443327,868.3831066443327,273.6884422110553,3.6228156101895617,0.47426199144647335,0.47426199144647335
7,-200.0,-6.43826e-06,603.2371635957566,603.2371635957566,197.1859296482412,3.6740118006417233,0.5745305919371642,0.5745305919371642
8,-100.0,-4.329963e-06,336.0446320491345,336.0446320491345,113.36683417085428,3.788109009520935,0.42341393896911517,0.42341393896911517

File: Data/DoubleIrrNeutron2025/TCT/200422_UR2_2e15_253_250318_Laser2333_noadd.csv
Num,Voltage,Ileak[nA],CCE[a.u.],CCE2[a.u.],MPV[mV],Noise[mV],Error mu,Error mean
0,-900.0,-1.827104e-05,1687.2918905639306,1687.2918905639306,532.1809045226131,2.6154333260069396,1.1336687715278277,1.1336687715278277
1,-850.0,-1.745133e-05,1618.7644891122277,1618.7644891122277,508.2613065326633,2.8123177919867004,0.8918114837082407,0.8918114837082407
2,-800.0,-1.666371e-05,1555.457768844221,1555.457768844221,485.58793969849245,2.9080841149243564,1.301225404876619,1.301225404876619
3,-750.0,-1.586602e-05,1459.6390843104411,1459.6390843104411,451.49748743718595,3.407362299348943,0.65875069747925,0.65875069747925
4,-700.0,-1.510947e-05,1377.8748498045782,1377.8748498045782,423.63819095477385,3.397033020707485,0.6456079162348982,0.6456079162348982
5,-650.0,-1.433638e-05,1305.3692998324955,1305.3692998324955,398.5929648241206,3.074895427292622,0.8000106245025268,0.8000106245025268
6,-600.0,-1.362605e-05,1223.8174338358458,1223.8174338358458,370.57286432160805,2.7440473641485696,1.2838384600143316,1.2838384600143316
7,-550.0,-1.276347e-05,1145.8341842546063,1145.8341842546063,347.85929648241205,2.2524463433466146,0.7402873165676277,0.7402873165676277
8,-500.0,-1.216547e-05,1046.5251769960914,1046.5251769960914,317.86934673366835,2.4208764581794084,0.9433141776059863,0.9433141776059863
9,-450.0,-1.124729e-05,964.447070910106,964.447070910106,294.35175879396985,2.030677841354878,0.7981984595919435,0.7981984595919435
10,-400.0,-1.042848e-05,876.2095097710776,876.2095097710776,268.8241206030151,1.9346103636079557,0.5387321925410643,0.5387321925410643
11,-350.0,-1.014988e-05,773.5446834170851,773.5446834170851,238.87437185929647,1.9093868103453993,0.5071952371213798,0.5071952371213798
12,-300.0,-8.965057e-06,676.2890005583472,676.2890005583472,208.20100502512562,1.8495118990689214,0.4978990709973946,0.4978990709973946
13,-250.0,-7.99289e-06,581.1465326633164,581.1465326633164,178.25125628140702,1.8795176079553135,0.5230647996280209,0.5230647996280209
14,-200.0,-6.930992e-06,486.5972171970965,486.5972171970965,149.66834170854273,2.017593835287202,0.5081880086493534,0.5081880086493534
15,-150.0,-5.822589e-06,389.5999821328865,389.5999821328865,119.47738693467336,2.057097449759409,0.49806056242325836,0.49806056242325836
16,-100.0,-4.587092e-06,289.9321675041875,289.9321675041875,88.0,2.0611016681011214,0.48227561347370695,0.48227561347370695

File: Data/DoubleIrrNeutron2025/TCT/300059_LL2_15e14_253_250320_Laser2333_noadd.csv
Num,Voltage,Ileak[nA],CCE[a.u.],CCE2[a.u.],MPV[mV],Noise[mV],Error mu,Error mean
0,-900.0,-0.0001049862,1124.639213847013,1124.639213847013,321.4070351758794,1.3909769175243525,1.0346759823573588,1.0346759823573588
1,-800.0,-9.505943e-06,1096.861998883306,1096.861998883306,312.56281407035175,1.456763502788868,0.7330382672163824,0.7330382672163824
2,-700.0,-8.563189e-06,1077.7389704075936,1077.7389704075936,306.8542713567839,1.5080211975623907,0.7673145326443097,0.7673145326443097
3,-600.0,-7.841126e-06,1066.4765248464548,1066.4765248464548,303.43718592964825,1.3996048880392558,0.6347129785119939,0.6347129785119939
4,-500.0,-7.214272e-06,1026.067903964266,1026.067903964266,289.2462311557789,1.459020957217352,0.9711126661474367,0.9711126661474367
5,-400.0,-6.639994e-06,967.1609067560023,967.1609067560023,268.66331658291455,1.650522208917839,0.6392672300848665,0.6392672300848665
6,-350.0,-6.327684e-06,944.3758168620883,944.3758168620883,259.4170854271357,1.67893928122767,0.6281149253769619,0.6281149253769619
7,-300.0,-6.004092e-06,901.185661641541,901.185661641541,243.53768844221105,1.8720314768727062,0.5815403230190094,0.5815403230190094
8,-250.0,-5.628634e-06,840.045900614182,840.045900614182,219.41708542713567,1.9604931188479426,0.5605950794618842,0.5605950794618842
9,-200.0,-5.26243e-06,746.7308274706868,746.7308274706868,184.9246231155779,2.009238361996062,0.5714422706435959,0.5714422706435959
10,-150.0,-4.757935e-06,607.1544388609714,607.1544388609714,142.4321608040201,2.013142791299699,0.517011719990816,0.517011719990816
11,-100.0,-3.990522e-06,433.05126521496373,433.05126521496373,95.75879396984925,1.886646242931234,0.4792221191271131,0.4792221191271131

File: Data/DoubleIrrNeutron2025/TCT/300059_LL2_15e14_253_250404_Laser2333_30min.csv
Num,Voltage,Ileak[nA],CCE[a.u.],CCE2[a.u.],MPV[mV],Noise[mV],Error mu,Error mean
0,-900.0,-8.159313e-06,1207.7602590731435,1207.7602590731435,350.2713567839196,1.889759198526358,0.6196850283011732,0.6196850283011732
1,-800.0,-7.38873e-06,1192.0413981016195,1192.0413981016195,343.356783919598,1.8917949413604773,0.6410514015603891,0.6410514015603891
2,-700.0,-6.718178e-06,1157.137616973758,1157.137616973758,332.78391959798995,1.89815302604467,0.6379619451567594,0.6379619451567594
3,-600.0,-6.258647e-06,1133.4432518146289,1133.4432518146289,325.54773869346735,2.0007526888364877,0.542545755634092,0.542545755634092
4,-500.0,-5.74992e-06,1102.0868609715244,1102.0868609715244,313.1256281407035,1.9021297629290277,0.700541771517911,0.700541771517911
5,-400.0,-5.292899e-06,1060.810934673367,1060.810934673367,298.89447236180905,2.012907405440889,0.5791974381799325,0.5791974381799325
6,-300.0,-4.885215e-06,1009.9753344500281,1009.9753344500281,279.7185929648241,1.9562838348730947,0.5776545674888821,0.5776545674888821
7,-200.0,-4.425132e-06,922.2547046342822,922.2547046342822,243.57788944723617,1.976008165459345,0.6764514041250825,0.6764514041250825
8,-100.0,-3.681313e-06,612.1464924623114,612.1464924623114,139.7788944723618,1.859635805878431,0.498216185492971,0.498216185492971

File: Data/DoubleIrrNeutron2025/TCT/300059_LL2_15e14_253_250424_Laser2333_54min.csv
Num,Voltage,Ileak[nA],CCE[a.u.],CCE2[a.u.],MPV[mV],Noise[mV],Error mu,Error mean
0,-900.0,-7.420578e-06,1260.9092573981013,1260.9092573981013,369.32663316582915,2.2157475772720003,0.8184643543447859,0.8184643543447859
1,-800.0,-6.822663e-06,1217.4453243997764,1217.4453243997764,358.1105527638191,2.39192425426928,1.1294834093013515,1.1294834093013515
2,-700.0,-6.173879e-06,1188.5061038525962,1188.5061038525962,348.90452261306535,2.3252314245209424,0.7537891343447198,0.7537891343447198
3,-600.0,-5.762258e-06,1161.53632160804,1161.53632160804,340.14070351758795,2.3839000133839146,0.7560764084552669,0.7560764084552669
4,-500.0,-5.303536e-06,1132.4792138470127,1132.4792138470127,329.20603015075375,2.3639457858518726,0.6294106966510237,0.6294106966510237
5,-400.0,-4.866244e-06,1093.8418671133447,1093.8418671133447,314.6532663316583,2.3867541120431217,0.6369004043186033,0.6369004043186033
6,-300.0,-4.552309e-06,1058.0311334450025,1058.0311334450025,299.1758793969849,2.1409632483702916,1.5221039166133223,1.5221039166133223
7,-200.0,-4.160295e-06,990.2153433835846,990.2153433835846,267.53768844221105,1.9757469341638008,0.7579954205025659,0.7579954205025659
8,-100.0,-3.56083e-06,698.3501864879953,698.3501864879953,167.59798994974875,2.212426141080068,0.8835118395618924,0.8835118395618924
9,-75.0,-3.31263e-06,530.1280804020099,530.1280804020099,124.74371859296483,2.888227334550233,0.6816857667536474,0.6816857667536474
10,-50.0,-2.789736e-06,403.15193746510323,403.15193746510323,90.01005025125629,1.737060547775185,0.6189423152533239,0.6189423152533239
11,-25.0,-1.960175e-06,226.64247459519822,226.64247459519822,51.21608040201005,1.8244592065719012,0.6263736495735011,0.6263736495735011

File: Data/DoubleIrrNeutron2025/TCT/300059_LL2_15e14_253_250514_Laser2333_80min.csv
Num,Voltage,Ileak[nA],CCE[a.u.],CCE2[a.u.],MPV[mV],Noise[mV],Error mu,Error mean
0,-900.0,-6.736996e-06,1470.5969849246228,1470.5969849246228,425.32663316582915,2.566686731453889,1.0386317571958823,1.0386317571958823
1,-800.0,-6.106797e-06,1421.3251680625344,1421.3251680625344,411.97989949748745,2.707673663295988,1.1845026603494846,1.1845026603494846
2,-700.0,-5.616528e-06,1419.27522054718,1419.27522054718,408.88442211055275,2.3970994136478496,0.9150884005255607,0.9150884005255607
3,-600.0,-5.121682e-06,1401.1961496370739,1401.1961496370739,401.32663316582915,2.2773803858421284,0.918911395500137,0.918911395500137
4,-500.0,-4.765349e-06,1338.4396471245113,1338.4396471245113,383.356783919598,2.6761153073942494,0.920340546811759,0.920340546811759
5,-400.0,-4.461723e-06,1322.1251859296476,1322.1251859296476,373.90954773869345,2.2952857220691687,0.9040876229318897,0.9040876229318897
6,-300.0,-4.144685e-06,1259.9040357342265,1259.9040357342265,351.5175879396985,2.2517592252356002,0.7779818952324071,0.7779818952324071
7,-200.0,-3.773954e-06,1148.2767437185928,1148.2767437185928,312.24120603015075,2.582265417993838,1.1760646426722803,1.1760646426722803
8,-125.0,-3.503248e-06,941.7051300949191,941.7051300949191,240.96482412060303,3.0123240667738718,0.9475556326471632,0.9475556326471632
9,-100.0,-3.318815e-06,787.7511468453376,787.7511468453376,193.84924623115577,3.582547332588468,0.742761392896102,0.742761392896102
10,-75.0,-3.065314e-06,636.8378782802902,636.8378782802902,150.03015075376885,3.330590897685012,0.5714940446438626,0.5714940446438626
11,-50.0,-2.606391e-06,445.58597431602453,445.58597431602453,103.75879396984925,3.3576978056256914,0.5481867215073876,0.5481867215073876
12,-25.0,-1.862755e-06,257.8360245672808,257.8360245672808,60.18090452261306,3.3494236461141536,0.4366158644850095,0.4366158644850095

File: Data/DoubleIrrNeutron2025/TCT/300059_SR_LL2_6e15_253_250812_Laser2455_noadd.csv
Num,Voltage,Ileak[nA],CCE[a.u.],CCE2[a.u.],MPV[mV],Noise[mV],Error mu,Error mean
0,-900.0,-3.43935e-05,1159.6905955555555,1159.6905955555555,354.76,3.4442302729114243,0.6967645547816022,0.6967645547816022
1,-850.0,-3.223982e-05,1129.1034311111111,1129.1034311111111,345.32,3.5633329937982725,0.7120700729563073,0.7120700729563073
2,-800.0,-3.042205e-05,1097.5521777777776,1097.5521777777776,335.76,3.6025584872866374,0.6455714987513008,0.6455714987513008
3,-750.0,-2.909066e-05,1060.0736355555555,1060.0736355555555,325.32,3.6338356159780565,0.6652121081279225,0.6652121081279225
4,-700.0,-2.750372e-05,1027.0317866666667,1027.0317866666667,314.44,3.6768189149498958,0.641938813283633,0.641938813283633
5,-650.0,-2.607192e-05,1004.8754311111111,1004.8754311111111,306.4,3.5712366084565508,0.5145372009874531,0.5145372009874531
6,-600.0,-2.490638e-05,971.5488355555555,971.5488355555555,295.36,3.6120534565312714,0.5521802720126823,0.5521802720126823
7,-550.0,-2.374073e-05,931.8679288888889,931.8679288888889,282.0,3.644712855969471,0.5806416423233874,0.5806416423233874
8,-500.0,-2.247153e-05,886.1640355555554,886.1640355555554,268.04,3.633086712662993,0.5938466765083401,0.5938466765083401
9,-450.0,-2.122816e-05,835.5689777777777,835.5689777777777,251.32,3.7335034022109834,0.49405076338368165,0.49405076338368165
10,-400.0,-2.029693e-05,775.5919644444443,775.5919644444443,232.84,3.5831887033689163,0.5835053137718618,0.5835053137718618
11,-350.0,-1.90394e-05,698.2078933333332,698.2078933333332,207.96,3.6229255213616156,0.48986919396916384,0.48986919396916384
12,-300.0,-1.753725e-05,590.2462577777778,590.2462577777778,175.44,3.62531630633627,0.4265373137253053,0.4265373137253053
13,-250.0,-1.582739e-05,482.42295111111105,482.42295111111105,143.6,3.6020763490924725,0.46496505158990364,0.46496505158990364
14,-200.0,-1.391551e-05,385.8676622222221,385.8676622222221,115.08,3.735348160017111,0.4826358428463429,0.4826358428463429
15,-150.0,-1.174923e-05,294.0311822222222,294.0311822222222,88.4,3.783725279093914,0.42767081172322274,0.42767081172322274
16,-100.0,-9.719097e-06,204.72158222222217,204.72158222222217,63.96,3.75936124729379,0.4389368829342094,0.4389368829342094

File: Data/DoubleIrrNeutron2025/TCT/300059_SR_LL2_6e15_253_251030_Laser2620_100min.csv
Num,Voltage,Ileak[nA],CCE[a.u.],CCE2[a.u.],MPV[mV],Noise[mV],Error mu,Error mean
0,-900.0,-2.405863e-05,1269.6705923555558,1269.6705923555558,393.12,2.6592482704945763,0.5023154643579258,0.5023154643579258
1,-800.0,-2.135809e-05,1207.4148074666666,1207.4148074666666,373.2856,2.6280143032250716,0.4970413899404351,0.4970413899404351
2,-700.0,-1.929327e-05,1148.1969966222225,1148.1969966222225,353.7944,2.5880579108944244,0.4786106094269122,0.4786106094269122
3,-600.0,-1.756908e-05,1076.8849703111111,1076.8849703111111,330.3848,2.6212101734339393,0.477765753615723,0.477765753615723
4,-500.0,-1.603963e-05,990.7942193777781,990.7942193777781,302.58399999999995,2.689221685322703,0.46061883752152527,0.46061883752152527
5,-400.0,-1.452862e-05,881.8576757333336,881.8576757333336,267.2536,2.6951123398230856,0.4271422397566403,0.4271422397566403
6,-300.0,-1.297884e-05,721.4432416000002,721.4432416000002,215.01040000000003,2.3690563341737763,0.4319726709874139,0.4319726709874139
7,-200.0,-1.0631e-05,484.7766638222225,484.7766638222225,144.9928000000001,2.2992372878193255,0.38480439364809665,0.38480439364809665
8,-100.0,-7.576813e-06,278.7988711111113,278.7988711111113,85.12800000000004,2.2844334379112285,0.4085530491736907,0.4085530491736907

File: Data/DoubleIrrNeutron2025/TCT/300059_SR_LL2_6e15_253_251107_Laser2620_150min.csv
Num,Voltage,Ileak[nA],CCE[a.u.],CCE2[a.u.],MPV[mV],Noise[mV],Error mu,Error mean
0,-900.0,-2.211675e-05,1217.7134773333337,1217.7134773333337,377.4112,3.4457314412666196,0.5424618380277821,0.5424618380277821
1,-800.0,-1.977008e-05,1156.9467864888893,1156.9467864888893,358.332,3.53474569678754,0.5002123236303571,0.5002123236303571
2,-700.0,-1.787897e-05,1100.4512832000003,1100.4512832000003,339.41119999999995,3.501885316124572,0.4552429602841975,0.4552429602841975
3,-600.0,-1.629926e-05,1032.4516622222225,1032.4516622222225,317.86639999999994,3.5207437475764647,0.44995098201150824,0.44995098201150824
4,-500.0,-1.490283e-05,953.3527502222225,953.3527502222225,291.8232,3.4688741514100787,0.49259158247814233,0.49259158247814233
5,-400.0,-1.356836e-05,839.1596515555559,839.1596515555559,255.71040000000002,3.4634266829183233,0.42615438486107343,0.42615438486107343
6,-300.0,-1.202655e-05,645.0920316444448,645.0920316444448,195.59760000000003,3.495677951940647,0.41067978673414113,0.41067978673414113
7,-200.0,-1.017904e-05,429.9337141333336,429.9337141333336,133.57440000000008,3.4514025153326364,0.4195452991975003,0.4195452991975003
8,-100.0,-6.9492e-06,246.09744817777795,246.09744817777795,80.96320000000006,3.4953279825645502,0.39535936926538157,0.39535936926538157

File: Data/DoubleIrrNeutron2025/TCT/300059_SR_LL2_6e15_253_251119_Laser2620_200min.csv
Num,Voltage,Ileak[nA],CCE[a.u.],CCE2[a.u.],MPV[mV],Noise[mV],Error mu,Error mean
0,-900.0,-2.051254e-05,1284.8468768000002,1284.8468768000002,391.088,2.3907390898492737,0.5011029765639794,0.5011029765639794
1,-800.0,-1.838516e-05,1227.8135093333335,1227.8135093333335,372.90399999999994,2.387958388433285,0.5462987508229544,0.5462987508229544
2,-700.0,-1.662646e-05,1167.6921109333334,1167.6921109333334,353.38239999999996,2.3445162512268216,0.5395991255097449,0.5395991255097449
3,-600.0,-1.519358e-05,1096.4366748444447,1096.4366748444447,330.06239999999997,2.3553567039588614,0.5281180706773833,0.5281180706773833
4,-500.0,-1.394242e-05,1005.0518944000003,1005.0518944000003,301.1792,2.359510343891998,0.4802426388279982,0.4802426388279982
5,-400.0,-1.264601e-05,841.7964533333335,841.7964533333335,252.19440000000003,2.9499095288575297,0.4283573027969985,0.4283573027969985
6,-300.0,-1.113683e-05,630.5766368000003,630.5766368000003,187.52320000000003,2.949199142547007,0.40578493040762387,0.40578493040762387
7,-200.0,-9.315157e-06,422.63703111111136,422.63703111111136,128.2664000000001,2.933552824784731,0.4112633839958042,0.4112633839958042
8,-100.0,-6.330869e-06,241.81444160000012,241.81444160000012,76.12400000000004,2.9502551343984558,0.37527082687744284,0.37527082687744284

File: Data/DoubleIrrNeutron2025/TCT/300059_SR_LL2_6e15_253_251127_Laser2620_275min.csv
Num,Voltage,Ileak[nA],CCE[a.u.],CCE2[a.u.],MPV[mV],Noise[mV],Error mu,Error mean
0,-900.0,-1.93089e-05,1353.5341934222224,1353.5341934222224,403.57120000000003,1.798661288183486,0.5889660504595492,0.5889660504595492
1,-800.0,-1.736119e-05,1289.1694631111113,1289.1694631111113,383.24800000000005,1.845145761367204,0.4945952810657219,0.4945952810657219
2,-700.0,-1.580519e-05,1221.1558620444443,1221.1558620444443,362.33600000000007,1.8325730285874486,0.523996497942497,0.523996497942497
3,-600.0,-1.443473e-05,1140.4610855111114,1140.4610855111114,336.86,1.826431735154711,0.5124724226427037,0.5124724226427037
4,-500.0,-1.315569e-05,1040.3782840888891,1040.3782840888891,305.5168,1.8229153678112624,0.5793341031892405,0.5793341031892405
5,-400.0,-1.194184e-05,891.2091886222224,891.2091886222224,258.492,1.804808909284332,0.4362028820240425,0.4362028820240425
6,-300.0,-1.039071e-05,652.5340625777781,652.5340625777781,186.70640000000003,1.8017767431833902,0.4382043895513605,0.4382043895513605
7,-200.0,-8.637753e-06,443.3185063111113,443.3185063111113,126.8696000000001,1.828342080313997,0.36850917167375913,0.36850917167375913
8,-100.0,-5.808492e-06,250.74573226666678,250.74573226666678,73.17840000000005,1.8300145915143837,0.39628395220155005,0.39628395220155005

File: Data/DoubleIrrNeutron2025/TCT/300059_SR_UR1_6e15_253_250805_Laser2455_noadd.csv
Num,Voltage,Ileak[nA],CCE[a.u.],CCE2[a.u.],MPV[mV],Noise[mV],Error mu,Error mean
0,-900.0,-3.627484e-05,1109.1629866666667,1109.1629866666667,329.56,2.3246069201766852,0.6466114406658842,0.6466114406658842
1,-850.0,-3.412672e-05,1084.1251022222225,1084.1251022222225,321.68,2.249507721181308,0.5319530926688968,0.5319530926688968
2,-800.0,-3.206338e-05,1055.0697777777777,1055.0697777777777,312.8,2.2837140531474622,0.5231041380069597,0.5231041380069597
3,-750.0,-3.037975e-05,1027.8570488888888,1027.8570488888888,304.6,2.404208029042741,0.5597552722395767,0.5597552722395767
4,-700.0,-2.8908e-05,997.9583466666663,997.9583466666663,295.92,2.4960038283446426,0.531320468267506,0.531320468267506
5,-650.0,-2.716474e-05,973.0562488888886,973.0562488888886,287.28,2.493918964695753,0.5326915805604602,0.5326915805604602
6,-600.0,-2.608332e-05,933.5659022222221,933.5659022222221,274.24,2.5895298777296087,0.52255671768718,0.52255671768718
7,-550.0,-2.471239e-05,899.5998933333332,899.5998933333332,264.12,2.5271464803871844,0.58529474010963,0.58529474010963
8,-500.0,-2.341919e-05,861.0672177777775,861.0672177777775,252.44,2.5459958298143577,0.6062266242916088,0.6062266242916088
9,-450.0,-2.22344e-05,817.8084799999998,817.8084799999998,238.64,2.481366917200634,0.5413425798881877,0.5413425798881877
10,-400.0,-2.118533e-05,757.1886044444443,757.1886044444443,220.2,2.558049594592541,0.5240960644767323,0.5240960644767323
11,-350.0,-1.988121e-05,686.5102755555554,686.5102755555554,197.8,2.552689900554915,0.4387931667653889,0.4387931667653889
12,-300.0,-1.845625e-05,587.4438755555555,587.4438755555555,168.16,2.5352723183900903,0.41557453627477964,0.41557453627477964
13,-250.0,-1.671467e-05,486.049991111111,486.049991111111,138.76,2.527844892881906,0.45207625551448566,0.45207625551448566
14,-200.0,-1.459784e-05,396.41724444444435,396.41724444444435,112.92,2.5479986820935796,0.4559789468824183,0.4559789468824183
15,-150.0,-1.245419e-05,307.6480533333333,307.6480533333333,88.2,2.518226801188134,0.4256648221312163,0.4256648221312163
16,-100.0,-1.049987e-05,220.5159822222222,220.5159822222222,64.2,2.514446987773055,0.40622659292567226,0.40622659292567226

File: Data/DoubleIrrNeutron2025/TCT/300059_SR_UR1_6e15_253_250827_Laser2620_3days.csv
Num,Voltage,Ileak[nA],CCE[a.u.],CCE2[a.u.],MPV[mV],Noise[mV],Error mu,Error mean
0,-900.0,-3.268671e-05,1049.5009599999998,1049.5009599999998,324.8,5.931748514935917,1.3157650902801734,1.3157650902801734
1,-800.0,-2.882044e-05,1005.93296,1005.93296,310.96,5.875871982570379,0.8478740359275057,0.8478740359275057
2,-700.0,-2.576827e-05,923.7650133333332,923.7650133333332,286.76,6.525607132247883,0.5510302322014659,0.5510302322014659
3,-600.0,-2.330865e-05,874.8968888888888,874.8968888888888,269.84,6.279674993555905,0.9279889654516356,0.9279889654516356
4,-500.0,-2.132269e-05,829.0134044444442,829.0134044444442,253.56,5.530281282333513,0.6400196396986582,0.6400196396986582
5,-400.0,-1.923826e-05,748.0794133333333,748.0794133333333,225.52,5.400053456525531,0.5303986244326052,0.5303986244326052
6,-300.0,-1.710005e-05,617.2299733333332,617.2299733333332,183.84,5.363386823847616,0.5134189836770725,0.5134189836770725
7,-200.0,-1.393307e-05,416.1647999999999,416.1647999999999,125.76,5.370592353011186,0.4771595959424895,0.4771595959424895
8,-100.0,-1.012744e-05,237.32431999999994,237.32431999999994,72.6,5.384734760825685,0.4440256713299342,0.4440256713299342

File: Data/DoubleIrrNeutron2025/TCT/300059_SR_UR1_6e15_253_251003_Laser2620_9days.csv
Num,Voltage,Ileak[nA],CCE[a.u.],CCE2[a.u.],MPV[mV],Noise[mV],Error mu,Error mean
0,-900.0,-2.618355e-05,1319.2831548444447,1319.2831548444447,408.8872,4.071204563243273,0.7743273916341072,0.7743273916341072
1,-800.0,-2.319078e-05,1257.3790222222224,1257.3790222222224,388.4767999999999,4.081328273013429,0.7642284638509611,0.7642284638509611
2,-700.0,-2.083357e-05,1201.9776405333334,1201.9776405333334,368.89279999999997,4.042859504547631,0.6736363437074351,0.6736363437074351
3,-600.0,-1.884155e-05,1124.5939900444446,1124.5939900444446,344.5592,4.079411718835554,0.7475803879580575,0.7475803879580575
4,-500.0,-1.715792e-05,1038.4662044444447,1038.4662044444447,316.94559999999996,4.092327796628923,0.7451086554051557,0.7451086554051557
5,-400.0,-1.563737e-05,923.955889066667,923.955889066667,280.42080000000004,4.064625402972443,0.6792733489006613,0.6792733489006613
6,-300.0,-1.395732e-05,746.9659441777782,746.9659441777782,224.604,4.076752327463192,0.6139885030491049,0.6139885030491049
7,-200.0,-1.149182e-05,497.5395701333336,497.5395701333336,151.0512000000001,3.956615454450939,0.6083846038751474,0.6083846038751474
8,-100.0,-8.278625e-06,277.1405994666668,277.1405994666668,87.64960000000005,3.988010295673772,0.6536842544118073,0.6536842544118073

File: Data/DoubleIrrNeutron2025/TCT/300059_SR_UR1_6e15_253_251008_Laser2620_13days.csv
Num,Voltage,Ileak[nA],CCE[a.u.],CCE2[a.u.],MPV[mV],Noise[mV],Error mu,Error mean
0,-900.0,-2.52321e-05,1382.8271704888891,1382.8271704888891,419.5488,5.364167181219201,2.9375602893272372,2.9375602893272372
1,-800.0,-2.236597e-05,1313.6392590222222,1313.6392590222222,398.07199999999995,5.22835800035079,2.7269243514468666,2.7269243514468666
2,-700.0,-2.012245e-05,1252.8209447111115,1252.8209447111115,376.75440000000003,5.1918317313580005,2.6934009560672556,2.6934009560672556
3,-600.0,-1.821822e-05,1173.2710332444447,1173.2710332444447,352.81839999999994,5.201596629979807,3.0449293763277443,3.0449293763277443
4,-500.0,-1.656479e-05,1083.8749536000003,1083.8749536000003,324.57199999999995,5.180457678948627,2.836863534301274,2.836863534301274
5,-400.0,-1.507389e-05,972.382908088889,972.382908088889,287.2872,5.225325758264288,2.71026769833511,2.71026769833511
6,-300.0,-1.346227e-05,776.7266656000003,776.7266656000003,227.15520000000004,5.10459841805406,3.05244200297139,3.05244200297139
7,-200.0,-1.110365e-05,516.8596796444449,516.8596796444449,150.94320000000008,5.078984022170353,2.7681923494148184,2.7681923494148184
8,-100.0,-7.933124e-06,291.2156160000001,291.2156160000001,88.14160000000005,5.023670490609653,2.490968701194553,2.490968701194553

File: Data/DoubleIrrNeutron2025/TCT/300059_SR_UR1_6e15_253_251014_Laser2620_18days.csv
Num,Voltage,Ileak[nA],CCE[a.u.],CCE2[a.u.],MPV[mV],Noise[mV],Error mu,Error mean
0,-900.0,-2.375826e-05,1350.315583288889,1350.315583288889,408.87119999999993,2.99630810559006,1.1113100946146042,1.1113100946146042
1,-800.0,-2.10941e-05,1287.2257575111114,1287.2257575111114,388.2224,3.008307323186214,0.982969712851826,0.982969712851826
2,-700.0,-1.900525e-05,1219.5280209777782,1219.5280209777782,366.972,3.031173907003484,1.0882990938633013,1.0882990938633013
3,-600.0,-1.726602e-05,1146.6487036444448,1146.6487036444448,343.9703999999999,3.0140215294732715,1.048987109777808,1.048987109777808
4,-500.0,-1.575174e-05,1058.8567836444447,1058.8567836444447,315.872,3.0446406619784936,1.0209604577964813,1.0209604577964813
5,-400.0,-1.440835e-05,939.4885600000002,939.4885600000002,278.24080000000004,2.991603265289181,1.0853036527194029,1.0853036527194029
6,-300.0,-1.287133e-05,741.1686641777782,741.1686641777782,217.01920000000007,3.0160717822154943,0.9661408754347998,0.9661408754347998
7,-200.0,-1.05468e-05,491.18799466666695,491.18799466666695,144.7632000000001,3.0203461098210442,0.9469590391641662,0.9469590391641662
8,-100.0,-7.540915e-06,284.7251797333335,284.7251797333335,84.60560000000005,3.0340938236133854,0.9596986830698893,0.9596986830698893
