Repository: aimaax/PENGUIN

# PENGUIN :penguin:  

> **NOTE!!** Google ID and GitLab repo for CERN organization is hidden and the create database function won't work properly in this version. Plotting is still possible with the saved database and data stored in this repo.  

A Python-based environment for GUI-driven analysis for IV, CV, and TCT measurements obtained with [Particulars Setup]() at CERN for CMS HGCAL silicon diodes. Used to plot data for individual diodes, but also to analyse Current Volume Normalization, Saturation Voltage, Charge Collection, and Charge Collection Efficiency.

---

## Using saved database from another computer

GUI only searches for Database/Diodes_Database.pkl so either create new database or copy a previous backup database:

```bash
cp Database/SavedDatabases/DB_DI_DISR_HF_20260216.pkl Database/Diodes_Database.pkl
```

> **Important!** If database was previously created on another system (Windows vs Linux), after you copied the file, then go to "Manage Database" --> "Create Database" then select one campaign at the time and under "Columns to Overwrite" select **file_iv**, **file_cv**, and **file_tct** then press Create Database. (This has to be done once, have patience :>)

---

## Creating the Database

Before you can plot any data, you must create the sensor database:

1. Navigate to the **Manage Database** tab.
2. Click the **Manage Database** sub-tab.
3. Select the **campaign** you want to import from the campaign dropdown.
4. Choose which **measurement directories** under Data/ to scan (IV_onPCB, CV_onPCB, TCT, IVCV_bare).
5. Press **"Create Database"**.

It scans the selected directories in `Data/` and matches the sensor id and annealing time from the filename to fetch metadata from the corresponding Google Sheets. Saves the database to `Database/Diodes_Database.pkl`.

---

## GUI Overview

Divided into **8 main tabs** containing:

1. Plot IV|CV|TCT vs Voltage
2. Current Volume Noramlization
3. Saturation Voltage
4. Charge Collection
5. Charge Collection Efficiency
6. DI vs HF Comparison
7. Manage Database
8. Annealing

Plots can be saved with Save Plot:

- **Original** = saves exactly as you see it in the GUI
- **16:9** = 16 to 9 ratio with the base_width of 5.12 (full width of 15' laptop screen)

<!-- - **Left side**: Matplotlib plot canvas (resizable)
- **Right side**: A narrow panel (max 300px) with two sub-tabs:
  - **Filter tab**: Campaign, measurement type, sensor ID, annealing time, and other filters specific to the tab
  - **Plot Settings tab**: Visual customization (axis scales, labels, fonts, markers, legend, colors, etc.)

### Extract Saturation Voltage from CV and TCT data

Extraction of saturation voltage from CV and TCT data can be done under `Saturation Voltage` --> `Fit`,

**How to use the fit tab:**

1. Select a **campaign**, **measurement type**, **annealing temperature**, **sensor ID**, and **annealing time**
2. Default fit from `CV`. To fit from `TCT` data, click in the checkbox `Fit from TCT | CC vs V`
3. **Annealing Time** displays green checkbox if all diodes for the specific sensor id, campaign and annealing temperature are done, otherwise a red X. To skip looking through already fit diodes, check `Only iterate through non analysed annealing times`
4. Click **Interactive Fit Saturation Voltage** to load first diode
5. First tries an **automatic fit** using a curvature-based algorithm (@GUI.SaturationVoltage.SaturationVoltageFitTab.py -> automatic_fit_saturation_voltage -> @Utils.saturation_voltage_fit_helper.py -> find_saturation_voltage_from_curvature_fit):
6. If the automatic fit is unsatisfactory, use the **manual fit modes** by pressing `1`:
   - **Manual Fit Mode**: Click on the plot to define the lower and upper fit regions by placing interactive vertical lines. Move lower lines by `left click` and `right click`. Move upper lines by `SHIFT` + `left click` and `right click`.
   - **Endcap Assumption**: Remove lines for upper fit and uses end capacitance assumption for the upper fit (values extracted from mean value of all diodes with equal thicknesses for 120um, 200um, and 300um)
   - **Manual Upper Fit Mode**: Manually align upper fit line by moving it with the left click and rotating it with keyboard controls `A` & `D`
7. When satisfied with the selected region, press `2` to fit.
8. If saturation voltage is not possible to extract, press `3` to skip (stores 0 in the database).
9. If you are happy with the **automatic fit** or **manual fit**, press `SPACE` to save the saturation voltage, uncertainties, and fit regions to the database.

**Fit result colors:**

- Orange lines/points: Not yet saved to database = current analysis
- Green lines/points: Stored in database = already analysed

---

### Manage Database Tab

#### Display Database

Shows the full database as an interactive table. You can:

- Select which columns to display
- Edit individual cell values directly in the table **delete individual row** by setting `thickness value to 0`

File: Data/DoubleIrrNeutron2025/CV_onPCB/100264_SR_UL_2e15_18days_CV.csv
time (14.10.2025);set voltage (V);real voltage (V);serial capacitance;1/serial capacitance^2;parallel capacitance;LCR frequency (Hz);r;delta r;x;delta x;sample current
09:26:03;-25;-25.03689;6.855006285903476e-11;2.1280620417215745e+20;6.375092278047846e-11;2000.0;318508.3;15.84457320346623;-1160866.5;17.208646082710864;-2.22948e-06
09:26:25;-50;-50.06882;6.774453382307174e-11;2.1789711636545385e+20;6.424403377819813e-11;2000.0;274198.15;12.860652199635908;-1174670.0;12.68857754044952;-3.056147e-06
09:26:45;-75;-75.09553;6.702265396071804e-11;2.226161962987464e+20;6.428583815887254e-11;2000.0;244981.7;10.515964054712247;-1187322.0;11.928956366757319;-3.688415e-06
09:27:07;-100;-100.072;6.638445692272462e-11;2.2691708008540108e+20;6.4160950806752e-11;2000.0;223155.45;12.690050236307187;-1198736.5;14.769478663784989;-4.251401e-06
09:27:29;-125;-125.0285;6.581124073673855e-11;2.3088719242246144e+20;6.396290040669052e-11;2000.0;205549.75;6.494180086816194;-1209177.5;6.475916923494309;-4.739595e-06
09:27:50;-150;-150.0089;6.529433562744426e-11;2.3455731709463917e+20;6.373032324283546e-11;2000.0;190924.5;8.618729604761945;-1218750.0;9.219544457292887;-5.204233e-06
09:28:09;-175;-175.0421;6.482641523782607e-11;2.3795563107959466e+20;6.348350733903909e-11;2000.0;178538.05;13.570828088219232;-1227547.0;9.410100955887774;-5.638951e-06
09:28:31;-200;-200.073;6.439609269346362e-11;2.4114650186331216e+20;6.323208688888274e-11;2000.0;167663.85;11.33540360992938;-1235750.0;14.071247279470288;-6.028462e-06
09:28:52;-225;-225.0819;6.399505871837555e-11;2.4417832835342067e+20;6.297562879462297e-11;2000.0;158210.8;7.861806408199071;-1243494.0;8.899438184514795;-6.416411e-06
09:29:14;-250;-250.0602;6.36356829725539e-11;2.4694405818114546e+20;6.27351170575743e-11;2000.0;149827.6;8.182114641093708;-1250516.5;8.811214445239658;-6.807465e-06
09:29:35;-275;-275.0343;6.329599976611049e-11;2.4960166155749897e+20;6.249458320457151e-11;2000.0;142371.1;9.726227428967514;-1257227.5;11.850632894491332;-7.180352e-06
09:29:57;-300;-300.0119;6.297325138105383e-11;2.521667179693292e+20;6.225695210730448e-11;2000.0;135546.2;14.18707157943457;-1263671.0;14.76312974948063;-7.553853e-06
09:30:19;-325;-325.0497;6.263989460447584e-11;2.5485781966591512e+20;6.200330525169609e-11;2000.0;128724.55;10.99578896669084;-1270396.0;14.166862743741113;-7.914304e-06
09:30:39;-350;-350.0561;6.230638957994519e-11;2.5759345696934858e+20;6.174326008136901e-11;2000.0;121973.9;7.981509882221535;-1277196.0;9.628083921528725;-8.231547e-06
09:31:00;-375;-375.08;6.196370090775866e-11;2.6045056388797553e+20;6.14763567475057e-11;2000.0;114344.85;10.637968556073101;-1284259.5;9.096015611244297;-8.562213e-06
09:31:21;-400;-400.0664;6.164242350104743e-11;2.6317255101826358e+20;6.121800605130082e-11;2000.0;107489.85;9.046069588500856;-1290953.0;11.024971655292362;-8.848892e-06
09:31:42;-425;-425.039;6.132909216568602e-11;2.6586852609941016e+20;6.097017017430041e-11;2000.0;99555.42499999999;14.227613775682917;-1297548.5;10.589499516030017;-9.151095e-06
09:32:04;-450;-449.9863;6.10119126101536e-11;2.686400260685701e+20;6.072015135637711e-11;2000.0;90411.33499999999;12.73775936929233;-1304294.0;8.955445270895245;-9.423759e-06
09:32:26;-475;-475.0172;6.073927615529666e-11;2.7105709275745216e+20;6.050385273652763e-11;2000.0;81724.79500000001;13.544257962324794;-1310148.5;5.799784478754361;-9.701364e-06
09:32:46;-500;-500.058;6.051732745374469e-11;2.7304895501670505e+20;6.032869110018102e-11;2000.0;73529.42000000001;11.10499572264632;-1314953.5;11.297676752323904;-9.975759e-06
09:33:07;-525;-525.0787;6.029098754134639e-11;2.7510292311619564e+20;6.014885723040008e-11;2000.0;64160.44999999999;10.648141856681013;-1319890.0;12.0;-1.019441e-05
09:33:28;-550;-550.062;6.012365220554032e-11;2.7663637956953194e+20;6.001608810668552e-11;2000.0;56033.09500000001;8.803884015024405;-1323563.5;10.446889489221181;-1.042676e-05
09:33:48;-575;-575.019;5.998266458422746e-11;2.779383604776277e+20;5.990219212143903e-11;2000.0;48625.79;12.462186605889205;-1326674.5;11.947280025177278;-1.065483e-05
09:34:10;-600;-599.9957;5.987117398474032e-11;2.7897446397960205e+20;5.981120539099592e-11;2000.0;42086.52;12.267011861084937;-1329145.0;10.781929326423912;-1.086487e-05
09:34:30;-625;-625.0229;5.97805234950614e-11;2.7982117271986727e+20;5.973616603399086e-11;2000.0;36273.97000000001;13.126755311195465;-1331160.5;10.87370681966366;-1.107916e-05
09:34:50;-650;-650.0483;5.970700885313033e-11;2.8051066019453606e+20;5.967375453506449e-11;2000.0;31462.78500000001;12.667985781094034;-1332799.5;9.810071355499918;-1.127782e-05
09:35:10;-675;-675.0581;5.965215910192664e-11;2.8102675261387237e+20;5.962705714630594e-11;2000.0;27371.339999999997;9.15739701006792;-1334025.0;12.737739202856996;-1.14631e-05
09:35:32;-700;-700.0406;5.960548986097553e-11;2.8146699527271724e+20;5.958611221129962e-11;2000.0;24075.865;12.043015143642451;-1335069.5;10.135950868073502;-1.164507e-05
09:35:52;-725;-725.011;5.95739641571249e-11;2.817649708435373e+20;5.955856745730153e-11;2000.0;21477.085;15.15841725741846;-1335776.0;9.148770409186143;-1.181446e-05
09:36:12;-750;-749.9814;5.954677132650872e-11;2.82022373098253e+20;5.953430107546832e-11;2000.0;19341.31;10.092246776610255;-1336386.0;11.882760622010359;-1.200422e-05
09:36:33;-775;-775.0028;5.952666015573895e-11;2.8221296864668415e+20;5.951617156538675e-11;2000.0;17746.784999999996;10.354103715435715;-1336837.5;13.58077685554107;-1.217075e-05
09:36:53;-800;-800.0053;5.951210307030113e-11;2.823510481475454e+20;5.950314374763938e-11;2000.0;16407.879999999997;11.42220994378939;-1337164.5;10.641311009457434;-1.233594e-05
09:37:14;-825;-825.032;5.94954179266838e-11;2.8250943776976532e+20;5.948762912346964e-11;2000.0;15304.835000000001;9.541274220459263;-1337539.5;9.604035610096414;-1.250242e-05
09:37:34;-850;-850.0126;5.948687875403074e-11;2.825905504474559e+20;5.947991902496371e-11;2000.0;14470.38;13.361123829977812;-1337731.5;12.005727799679617;-1.266781e-05
09:37:55;-875;-874.9788;5.947894219039223e-11;2.8266597033349847e+20;5.947271138866637e-11;2000.0;13694.305000000002;10.88103734714665;-1337910.0;11.0;-1.284467e-05
09:38:15;-900;-899.9449;5.947134108170407e-11;2.8273823075439765e+20;5.946560566721128e-11;2000.0;13141.105000000001;9.247476615271879;-1338081.0;12.163469899662676;-1.303567e-05

File: Data/DoubleIrrNeutron2025/CV_onPCB/100264_SR_UL_2e15_30days_CV.csv
time (28.10.2025);set voltage (V);real voltage (V);serial capacitance;1/serial capacitance^2;parallel capacitance;LCR frequency (Hz);r;delta r;x;delta x;sample current
14:38:36;-25;-25.03388;6.831854171246292e-11;2.1425098381631114e+20;6.364356295806521e-11;2000.0;315692.4;15.798797422588844;-1164800.5;12.737248525486185;-2.002806e-06
14:38:57;-50;-50.06558;6.76005473677149e-11;2.188263291476134e+20;6.413565573522481e-11;2000.0;273611.9;8.199054823575702;-1177172.0;11.567194992737003;-2.712123e-06
14:39:19;-75;-75.09298;6.693420300595066e-11;2.2320494239317187e+20;6.419734156895892e-11;2000.0;245476.5;8.857341587632263;-1188891.0;9.66695401871758;-3.279104e-06
14:39:40;-100;-100.0713;6.634355728478628e-11;2.2719694711486756e+20;6.410160969418673e-11;2000.0;224320.85;8.394127411470475;-1199475.5;12.776443167016398;-3.753464e-06
14:40:01;-125;-125.0262;6.582365230801425e-11;2.3080012941175744e+20;6.39434237598493e-11;2000.0;207307.75;11.172482938004425;-1208949.5;11.168594360974884;-4.21499e-06
14:40:22;-150;-150.0084;6.535058404809364e-11;2.3415371547734714e+20;6.374564510199262e-11;2000.0;193216.7;7.371940043163671;-1217701.0;9.189668111526117;-4.622668e-06
14:40:43;-175;-175.0408;6.491303314189526e-11;2.373210137909241e+20;6.35278998867233e-11;2000.0;181018.0;10.20759521140998;-1225909.0;6.6670833203133135;-5.022405e-06
14:41:06;-200;-200.0712;6.450997374361268e-11;2.4029584961246347e+20;6.330120939025534e-11;2000.0;170462.2;8.178508421466592;-1233568.5;8.6103135831397;-5.3879e-06
14:41:27;-225;-225.0831;6.412534699413778e-11;2.4318710551071765e+20;6.306324966990765e-11;2000.0;161047.65;8.086184205173662;-1240967.5;9.161741100904347;-5.742236e-06
14:41:48;-250;-250.0596;6.376343761869701e-11;2.4595550902667097e+20;6.282452237151058e-11;2000.0;152569.25;14.960761177159402;-1248011.0;9.510520490488414;-6.076916e-06
14:42:09;-275;-275.0355;6.342507190816675e-11;2.485867997938724e+20;6.258885654640391e-11;2000.0;145023.95;7.167103668846989;-1254669.0;8.772114910328067;-6.423608e-06
14:42:30;-300;-300.0135;6.309785715465268e-11;2.5117174270919144e+20;6.235285063438665e-11;2000.0;137856.55;10.22899677387768;-1261175.5;7.364611327150945;-6.717448e-06
14:42:50;-325;-325.0459;6.277402608300877e-11;2.537698558461366e+20;6.210938314765651e-11;2000.0;131137.15;9.175040871843569;-1267681.5;10.63661130247787;-7.038319e-06
14:43:12;-350;-350.0582;6.246036473989208e-11;2.563250011742636e+20;6.186990896989622e-11;2000.0;124462.8;10.282898424082582;-1274047.5;9.614442261514705;-7.334142e-06
14:43:34;-375;-375.085;6.213708349804922e-11;2.589991088561519e+20;6.16179231794568e-11;2000.0;117553.75;14.10830872216794;-1280676.0;13.16054710108968;-7.6268e-06
14:43:56;-400;-400.0627;6.183156505026222e-11;2.6156493423732487e+20;6.137818635970175e-11;2000.0;110612.3;13.30659610869737;-1287004.0;8.983317872590282;-7.918847e-06
14:44:16;-425;-425.0398;6.152553978311339e-11;2.6417342984630796e+20;6.113715055096176e-11;2000.0;103089.8;10.034341034666902;-1293405.5;11.146187689071093;-8.177744e-06
14:44:36;-450;-449.9922;6.123468337550002e-11;2.666889655553232e+20;6.090716214771412e-11;2000.0;95296.77500000001;10.029760403419601;-1299549.0;9.10768905925098;-8.423061e-06
14:44:56;-475;-475.0232;6.09685103849709e-11;2.6902264079661004e+20;6.069807400144547e-11;2000.0;87122.36500000002;11.201103238074117;-1305222.5;12.901065847440668;-8.652034e-06
14:45:16;-500;-500.055;6.072393467120065e-11;2.7119407147591034e+20;6.050472103864626e-11;2000.0;78880.44999999998;10.966263037151665;-1310479.5;8.90154480975072;-8.907239e-06
14:45:38;-525;-525.0902;6.051208135395915e-11;2.730963010714149e+20;6.033767838366767e-11;2000.0;70701.835;9.5484979839763;-1315067.5;9.971835337589564;-9.111991e-06
14:45:59;-550;-550.0691;6.033290412005983e-11;2.747207977151278e+20;6.019593104569682e-11;2000.0;62917.28000000001;8.646180081400052;-1318973.0;11.981235328629515;-9.334595e-06
14:46:20;-575;-575.0185;6.01633349192027e-11;2.7627157060714863e+20;6.006024591660803e-11;2000.0;54798.775;11.688654488434514;-1322690.5;10.711559176889235;-9.516957e-06
14:46:42;-600;-600.0061;6.005124028160208e-11;2.7730393780460703e+20;5.997018985873236e-11;2000.0;48716.725;10.806851703896072;-1325159.5;11.905355937560204;-9.722905e-06
14:47:03;-625;-625.0345;5.994326492213093e-11;2.783038486219699e+20;5.9881656366623e-11;2000.0;42581.735;8.194074917279966;-1327546.5;9.414749067287985;-9.94623e-06
14:47:22;-650;-650.0468;5.983747687010101e-11;2.7928875802879512e+20;5.979305573283422e-11;2000.0;36248.19;11.922006752220764;-1329893.5;13.365534033475804;-1.007718e-05
14:47:44;-675;-675.0593;5.976052341754819e-11;2.8000849978149146e+20;5.972723063833271e-11;2000.0;31438.7;10.861162460804985;-1331606.0;11.987493482792805;-1.025413e-05
14:48:04;-700;-700.0406;5.970295489196233e-11;2.8054875606212506e+20;5.967767437063459e-11;2000.0;27433.51;12.505292679501713;-1332890.0;9.433981132056603;-1.042363e-05
14:48:25;-725;-725.0099;5.965562478729311e-11;2.8099410114079375e+20;5.963632971796389e-11;2000.0;23994.21;14.060158071657698;-1333947.5;10.767427733679014;-1.059605e-05
14:48:45;-750;-749.9818;5.961495631252599e-11;2.8137761226258612e+20;5.959985290812712e-11;2000.0;21249.549999999996;10.653545184585274;-1334857.5;12.447389284504602;-1.07541e-05
14:49:05;-775;-775.0024;5.958803839270998e-11;2.816318851316728e+20;5.957599008337411e-11;2000.0;18991.465;15.714255112794941;-1335460.5;13.719967201126975;-1.091478e-05
14:49:25;-800;-800.0052;5.956161285963031e-11;2.8188184221931805e+20;5.955178709704989e-11;2000.0;17161.665;16.96517797578321;-1336053.0;14.475841944425891;-1.107501e-05
14:49:46;-825;-825.0316;5.954496677965281e-11;2.820394670803576e+20;5.953669168483288e-11;2000.0;15755.755000000001;10.581518026729459;-1336426.5;8.19374761632307;-1.122971e-05
14:50:07;-850;-850.011;5.953109101854489e-11;2.821709603317101e+20;5.952403700631002e-11;2000.0;14551.85;11.486079618390237;-1336738.0;13.371611720357423;-1.138465e-05
14:50:27;-875;-874.9775;5.951760009300214e-11;2.822988948872098e+20;5.951137742149441e-11;2000.0;13672.034999999998;10.79132122355738;-1337041.0;12.627351266199891;-1.151655e-05
14:50:47;-900;-899.9438;5.951014486218692e-11;2.8236963023003107e+20;5.95045964391944e-11;2000.0;12912.45;13.82635255589846;-1337208.5;10.63661130247787;-1.167668e-05

File: Data/DoubleIrrNeutron2025/CV_onPCB/100264_SR_UL_2e15_58days_CV.csv
time (01.12.2025);set voltage (V);real voltage (V);serial capacitance;1/serial capacitance^2;parallel capacitance;LCR frequency (Hz);r;delta r;x;delta x;sample current
16:19:21;-25;-25.03472;6.872883165560533e-11;2.117005944409543e+20;6.366212214978461e-11;2000.0;326643.2;10.97806904696814;-1157847.0;14.284607099952032;-1.70134e-06
16:19:43;-50;-50.0691;6.811521367650037e-11;2.1553199722959864e+20;6.423896790666342e-11;2000.0;286980.5;8.756283458180189;-1168277.5;10.674151020104595;-2.29428e-06
16:20:06;-75;-75.09669;6.752285294047072e-11;2.1933019907941587e+20;6.438762711432217e-11;2000.0;260059.4;8.213525430654002;-1178526.5;11.837968575731226;-2.757128e-06
16:20:28;-100;-100.071;6.697803285204999e-11;2.2291291120355964e+20;6.436766709078656e-11;2000.0;239262.45;9.873063101185974;-1188113.0;10.749418588928426;-3.163638e-06
16:20:48;-125;-125.0254;6.646996085092913e-11;2.2633366398713817e+20;6.425693720102615e-11;2000.0;222176.3;10.811359766467861;-1197194.5;16.514766120051473;-3.522676e-06
16:21:10;-150;-150.006;6.601392122205761e-11;2.2947159738750504e+20;6.410608852326991e-11;2000.0;207957.75;14.106713827110834;-1205465.0;11.821590417536889;-3.87059e-06
16:21:32;-175;-175.042;6.559236040343111e-11;2.3243069490415426e+20;6.393065095197013e-11;2000.0;195595.95;8.936575126971182;-1213212.5;10.389297377590076;-4.187428e-06
16:21:54;-200;-200.0717;6.519077923884412e-11;2.3530310358093552e+20;6.37304821773264e-11;2000.0;184778.3;11.905901897798424;-1220686.0;8.814760348415605;-4.498511e-06
16:22:14;-225;-225.0858;6.482747144946521e-11;2.3794787728466497e+20;6.353263293165132e-11;2000.0;175242.9;9.783889819494085;-1227527.0;12.749509794497982;-4.785654e-06
16:22:36;-250;-250.0626;6.44774362687361e-11;2.4053843348028287e+20;6.332329217542188e-11;2000.0;166621.35;8.63605089146654;-1234191.0;13.618002790424152;-5.075744e-06
16:22:58;-275;-275.0363;6.415220270897907e-11;2.429835397321258e+20;6.311572560492604e-11;2000.0;158960.65;12.616115685899524;-1240448.0;9.555103348473002;-5.346727e-06
16:23:20;-300;-300.0116;6.384247267550633e-11;2.453469149575603e+20;6.290962912947868e-11;2000.0;151784.1;9.715683197799319;-1246466.0;10.848963084092414;-5.621325e-06
16:23:42;-325;-325.0462;6.354952000615525e-11;2.4761414528738843e+20;6.270543433243175e-11;2000.0;145284.25;12.069771124590556;-1252212.0;9.528903399657276;-5.903832e-06
16:24:02;-350;-350.0584;6.326402123756537e-11;2.4985406129548732e+20;6.250077247400363e-11;2000.0;139002.85;10.19614510489136;-1257863.0;9.515776374001229;-6.160176e-06
16:24:25;-375;-375.0901;6.297277796559153e-11;2.521705094511712e+20;6.228463743353808e-11;2000.0;132826.7;13.879859509375448;-1263680.5;10.11125610396651;-6.437162e-06
16:24:46;-400;-400.0687;6.269198181728833e-11;2.5443450177255732e+20;6.207247750866621e-11;2000.0;126809.2;11.355747443475485;-1269340.5;10.734873077964172;-6.69117e-06
16:25:07;-425;-425.0371;6.241644460144735e-11;2.5668586089541576e+20;6.18624102338941e-11;2000.0;120655.2;7.492863271140077;-1274944.0;12.716131487209465;-6.92246e-06
16:25:29;-450;-449.9898;6.214086820840551e-11;2.5896756096224566e+20;6.164811478308086e-11;2000.0;114490.05;13.657136412879533;-1280598.0;12.177848742696716;-7.165455e-06
16:25:51;-475;-475.0233;6.187779295470225e-11;2.611742583102085e+20;6.144434933712468e-11;2000.0;108014.15;9.297385385149957;-1286042.5;8.771402396424415;-7.410018e-06
16:26:13;-500;-500.0567;6.161588618116303e-11;2.6339929118380583e+20;6.123867600250911e-11;2000.0;101362.25;9.5160062526251;-1291509.0;9.66695401871758;-7.617338e-06
16:26:35;-525;-525.0873;6.137156585058787e-11;2.6550065188108684e+20;6.104656414730463e-11;2000.0;94609.58499999999;10.839663913147577;-1296650.5;13.369274475453034;-7.831238e-06
16:26:55;-550;-550.0698;6.1143101567349e-11;2.6748847190726197e+20;6.086677682953542e-11;2000.0;87692.48999999999;15.102117235672978;-1301495.5;11.279960106312432;-8.037067e-06
16:27:17;-575;-575.0258;6.092890167988392e-11;2.6937252735815218e+20;6.06961049834198e-11;2000.0;80886.265;10.26732748820202;-1306071.0;11.508692367076288;-8.228993e-06
16:27:37;-600;-599.9996;6.073804762413241e-11;2.710680580573436e+20;6.054463489121432e-11;2000.0;74051.525;12.521101938327577;-1310175.0;16.904141504376966;-8.382619e-06
16:27:58;-625;-625.0316;6.055889120433505e-11;2.7267427695220464e+20;6.040039681676809e-11;2000.0;67313.04999999999;15.592832488037192;-1314051.0;10.38989894079822;-8.570031e-06
16:28:17;-650;-650.0566;6.040354428256192e-11;2.7407861770852925e+20;6.027461409186548e-11;2000.0;60930.92999999999;12.025658194044949;-1317430.5;10.06168474958344;-8.762339e-06
16:28:37;-675;-675.0713;6.02666049283773e-11;2.7532556997053602e+20;6.016317003696463e-11;2000.0;54749.67999999999;10.270687902959489;-1320424.0;11.924764148611073;-8.913533e-06
16:28:59;-700;-700.051;6.01426233733448e-11;2.764618847716581e+20;6.006007327762736e-11;2000.0;49053.91;10.96856622353174;-1323146.0;11.519548602267365;-9.107042e-06
16:29:21;-725;-725.0183;6.004158947461764e-11;2.7739309007001964e+20;5.997639153013101e-11;2000.0;43698.320000000014;14.612687295634439;-1325372.5;13.07430686499288;-9.276563e-06
16:29:43;-750;-749.9915;5.994617745924064e-11;2.7827680601041037e+20;5.989502407876712e-11;2000.0;38794.52500000001;12.318435117741114;-1327482.0;12.033287165193057;-9.439472e-06
16:30:05;-775;-775.0122;5.986833629194805e-11;2.7900091076721014e+20;5.982822325509059e-11;2000.0;34417.765;9.550746763997095;-1329208.0;9.6591925128346;-9.580571e-06
16:30:26;-800;-800.0176;5.979986289175691e-11;2.7964021251880298e+20;5.976873913797517e-11;2000.0;30366.789999999997;11.482094538889704;-1330730.0;11.532562594670795;-9.759382e-06
16:30:47;-825;-825.0345;5.97245300866421e-11;2.8034609893845313e+20;5.970175270592763e-11;2000.0;26025.3;8.793406620872185;-1332408.5;10.031824360503926;-9.870474e-06
16:31:07;-850;-850.0143;5.967526382167617e-11;2.808091821508012e+20;5.965757596158952e-11;2000.0;22961.519999999997;12.849036150622297;-1333508.5;11.795655980063168;-1.002e-05
16:31:29;-875;-874.9792;5.963173092327037e-11;2.8121932955072374e+20;5.961790501830311e-11;2000.0;20322.22;12.774305460572004;-1334482.0;11.717508267545622;-1.018939e-05
16:31:49;-900;-899.9426;5.960024441965632e-11;2.8151654149828955e+20;5.958912984212851e-11;2000.0;18234.97;12.146522341806312;-1335187.0;11.16019713087542;-1.034743e-05

File: Data/DoubleIrrNeutron2025/CV_onPCB/100264_SR_UL_2e15_6days_CV.csv
time (16.09.2025);set voltage (V);real voltage (V);serial capacitance;1/serial capacitance^2;parallel capacitance;LCR frequency (Hz);r;delta r;x;delta x;sample current
11:56:41;-25;-25.03769;6.957745222492091e-11;2.0656795802821997e+20;6.402738153115659e-11;2000.0;336734.8;17.049428142902627;-1143725.0;23.16786567640619;-2.47101e-06
11:57:01;-50;-50.06983;6.871420273574428e-11;2.117907440918332e+20;6.465443313933667e-11;2000.0;290198.5;19.605165135749303;-1158093.5;29.105626603802914;-3.41854e-06
11:57:23;-75;-75.09622;6.793367382003122e-11;2.1668547314946703e+20;6.474985248569011e-11;2000.0;259752.65;11.122336759872002;-1171399.5;19.124264691746973;-4.154566e-06
11:57:45;-100;-100.0732;6.725856155748299e-11;2.2105729435577696e+20;6.466314799105573e-11;2000.0;237037.7;9.824230249744762;-1183157.5;11.955647201218342;-4.794823e-06
11:58:07;-125;-125.0305;6.664735206627399e-11;2.2513043023208894e+20;6.448408749830408e-11;2000.0;218693.45;12.162539825217431;-1194008.0;14.656056768449009;-5.363482e-06
11:58:29;-150;-150.0113;6.60938886508899e-11;2.2891665492727405e+20;6.425866192157476e-11;2000.0;203473.5;13.885514034417307;-1204006.5;16.359630191419363;-5.897564e-06
11:58:51;-175;-175.0446;6.560144458504835e-11;2.323663275272489e+20;6.402254141393882e-11;2000.0;190496.95;9.117421510492974;-1213044.5;14.874054591805153;-6.38333e-06
11:59:12;-200;-200.0714;6.514802985700844e-11;2.356120112352172e+20;6.377291173690363e-11;2000.0;179366.25;10.149599745802787;-1221487.0;14.14390328021229;-6.8572e-06
11:59:34;-225;-225.0851;6.473884315377808e-11;2.3859983055703477e+20;6.353029540277513e-11;2000.0;169537.85;14.101289834621511;-1229207.5;19.3115897843756;-7.320425e-06
11:59:56;-250;-250.0629;6.435536771061944e-11;2.4145180023500495e+20;6.3284467362737e-11;2000.0;160853.8;11.320909857427537;-1236532.0;18.283872675120005;-7.758742e-06
12:00:16;-275;-275.0354;6.39971173408487e-11;2.4416261942994806e+20;6.30418246816954e-11;2000.0;153067.7;10.064318158722926;-1243454.0;9.808159868191382;-8.178793e-06
12:00:36;-300;-300.0173;6.366011836130198e-11;2.467545198600401e+20;6.2804143056247e-11;2000.0;145934.9;12.795878242621724;-1250036.5;17.94818932371731;-8.587039e-06
12:00:57;-325;-325.0483;6.332864060407454e-11;2.4934442856791995e+20;6.255906808084657e-11;2000.0;139370.1;12.48136611112742;-1256579.5;6.9453221667536775;-8.985361e-06
12:01:18;-350;-350.063;6.301414145132536e-11;2.518395606321526e+20;6.23220691388643e-11;2000.0;133078.2;10.407353169754547;-1262851.0;9.216832427683602;-9.387595e-06
12:01:39;-375;-375.0799;6.266608776991859e-11;2.546448132966629e+20;6.205394721298552e-11;2000.0;126124.2;11.145537223480975;-1269865.0;9.473647660748208;-9.729756e-06
12:01:59;-400;-400.0592;6.234878708321155e-11;2.5724324627025848e+20;6.180398524148736e-11;2000.0;119832.1;13.115048608373511;-1276327.5;11.4646194877981;-1.011044e-05
12:02:20;-425;-425.0323;6.202291019365252e-11;2.599535304179979e+20;6.154440003983002e-11;2000.0;113133.0;16.96835289590595;-1283033.5;18.59132862385042;-1.04893e-05
12:02:41;-450;-449.9867;6.169944140456183e-11;2.626863678927497e+20;6.128501956574358e-11;2000.0;106060.35;13.125790452388;-1289760.0;9.0;-1.084123e-05
12:03:02;-475;-475.0192;6.137935276273532e-11;2.654332904960079e+20;6.102918420266246e-11;2000.0;98205.91;12.007984635233267;-1296486.0;15.433729296576377;-1.115386e-05
12:03:23;-500;-500.0475;6.108108164534824e-11;2.6803194743252222e+20;6.078954675762089e-11;2000.0;90222.37000000001;9.370747302110216;-1302817.0;12.208603523745047;-1.150164e-05
12:03:44;-525;-525.0808;6.08071078462212e-11;2.704526895405674e+20;6.057060369931513e-11;2000.0;81775.68999999999;10.12271924929261;-1308687.0;8.429116205154607;-1.177875e-05
12:04:05;-550;-550.0625;6.056536693020391e-11;2.7261597071021618e+20;6.037732145641761e-11;2000.0;73326.39000000001;11.682467419171424;-1313910.5;11.799894067321112;-1.211543e-05
12:04:25;-575;-575.0197;6.036217053268211e-11;2.7445446722886694e+20;6.021405966818783e-11;2000.0;65383.74500000001;15.816316693528732;-1318333.5;10.589499516030017;-1.241708e-05
12:04:47;-600;-599.9972;6.018879486673232e-11;2.760378934903122e+20;6.007508348823596e-11;2000.0;57521.374999999985;11.387699229870842;-1322131.0;7.479973261984296;-1.27126e-05
12:05:07;-625;-625.0239;6.004224635603941e-11;2.7738702056457273e+20;5.995522863700537e-11;2000.0;50492.11;10.118003508598074;-1325358.0;10.99090533122727;-1.297391e-05
12:05:27;-650;-650.051;5.992746539052379e-11;2.7845061438472002e+20;5.986112875476887e-11;2000.0;44204.704999999994;11.138795884205859;-1327896.5;13.624885320618297;-1.326506e-05
12:05:47;-675;-675.0626;5.982872678044436e-11;2.793704572562462e+20;5.977853316367368e-11;2000.0;38541.8;10.3910899332073;-1330088.0;12.074767078498864;-1.346958e-05
12:06:08;-700;-700.0436;5.975363535679502e-11;2.80073059091133e+20;5.971496138568929e-11;2000.0;33891.72000000001;14.865598877946342;-1331759.5;15.386276352646211;-1.371766e-05
12:06:29;-725;-725.0126;5.969545315633247e-11;2.8061927181256494e+20;5.966548890238456e-11;2000.0;29873.7;11.327007548333272;-1333057.5;9.666307464590602;-1.39538e-05
12:06:50;-750;-749.9861;5.964733017318938e-11;2.8107225718516013e+20;5.962338739478418e-11;2000.0;26734.869999999995;10.088131888511374;-1334133.0;9.085703054799888;-1.421578e-05
12:07:10;-775;-775.0031;5.961457670354003e-11;2.8138119574219958e+20;5.959517979860286e-11;2000.0;24082.32;9.948235019338815;-1334866.0;12.255610959882823;-1.445134e-05
12:07:31;-800;-800.0093;5.95837998091039e-11;2.816719551760017e+20;5.956773669908685e-11;2000.0;21931.645;10.674765746844265;-1335555.5;12.297865668480853;-1.468583e-05
12:07:52;-825;-825.0356;5.956286113354741e-11;2.8187002740526852e+20;5.954914681927707e-11;2000.0;20275.140000000003;13.820512653299058;-1336025.0;17.313289693180785;-1.491295e-05
12:08:12;-850;-850.0133;5.954706095532571e-11;2.8201962966788607e+20;5.953519651822563e-11;2000.0;18865.420000000002;12.183139168539427;-1336379.5;10.988061703503488;-1.516322e-05
12:08:32;-875;-874.981;5.953126915747462e-11;2.821692716206049e+20;5.95207395119218e-11;2000.0;17779.425;8.90607903344674;-1336734.0;12.814054783713075;-1.538693e-05
12:08:53;-900;-899.9485;5.952258612532728e-11;2.8225160216847378e+20;5.951311013563311e-11;2000.0;16869.969999999998;10.129886721972737;-1336929.0;13.926593266122191;-1.568027e-05

File: Data/DoubleIrrNeutron2025/CV_onPCB/100264_SR_UR1_2e15_1550min_CV.csv
time (13.11.2025);set voltage (V);real voltage (V);serial capacitance;1/serial capacitance^2;parallel capacitance;LCR frequency (Hz);r;delta r;x;delta x;sample current
11:13:14;-25;-25.03727;6.837615775816314e-11;2.1389006579982716e+20;6.355098335506818e-11;2000.0;320686.6;7.87222967144633;-1163819.0;11.65975986030587;-2.025307e-06
11:13:34;-50;-50.07072;6.76695867040494e-11;2.183800454163888e+20;6.409882718233778e-11;2000.0;277556.8;12.58125589915411;-1175971.0;14.333527130472806;-2.796996e-06
11:13:55;-75;-75.09856;6.699934879914095e-11;2.227710935876628e+20;6.41873148550062e-11;2000.0;248602.35;8.313024419547919;-1187735.0;11.67261752992875;-3.397178e-06
11:14:15;-100;-100.0725;6.64274586231747e-11;2.2662338641856594e+20;6.412485428213013e-11;2000.0;227006.85;9.435908806257086;-1197960.5;10.160585613044162;-3.923798e-06
11:14:37;-125;-125.0284;6.588826256284147e-11;2.30347704558236e+20;6.396480282782347e-11;2000.0;209436.85;8.630838603519361;-1207764.0;13.367871932360812;-4.397195e-06
11:14:59;-150;-150.009;6.540550486093712e-11;2.337606441847674e+20;6.377199009044195e-11;2000.0;194725.3;11.746297288933226;-1216678.5;16.14427142982922;-4.831161e-06
11:15:21;-175;-175.0429;6.495740987031997e-11;2.3699686500466495e+20;6.35520083727649e-11;2000.0;182178.45;9.437816219867814;-1225071.5;10.823007899840043;-5.235949e-06
11:15:41;-200;-200.0732;6.455998074492777e-11;2.399237360877629e+20;6.33346846044933e-11;2000.0;171445.65;4.9407868806496795;-1232613.0;10.842047777057616;-5.645403e-06
11:16:03;-225;-225.0837;6.419261910331378e-11;2.4267766571915133e+20;6.311431083545907e-11;2000.0;162036.4;10.508187284208443;-1239667.0;8.429116205154607;-6.01958e-06
11:16:25;-250;-250.0659;6.385059188518699e-11;2.4528452254001493e+20;6.28942772833423e-11;2000.0;153680.95;13.351867846859482;-1246307.5;13.944084767384341;-6.413056e-06
11:16:47;-275;-275.037;6.351622021460966e-11;2.4787384779604528e+20;6.266583241414702e-11;2000.0;145948.15;15.774231360037799;-1252868.5;15.688769868922165;-6.744164e-06
11:17:09;-300;-300.0152;6.320073824901682e-11;2.503546702498305e+20;6.243942930845012e-11;2000.0;139033.35;9.226666516136802;-1259122.5;9.666307464590602;-7.117161e-06
11:17:31;-325;-325.0482;6.289036279752278e-11;2.5283186013839314e+20;6.221000675138043e-11;2000.0;132325.65;10.491490599528744;-1265336.5;10.613081550614789;-7.461459e-06
11:17:53;-350;-350.0564;6.257529466952714e-11;2.55384298906745e+20;6.196783018037372e-11;2000.0;125911.25;10.898595092946612;-1271707.5;10.46123797645384;-7.75224e-06
11:18:13;-375;-375.0893;6.226592537706407e-11;2.5792836569169212e+20;6.17275025090167e-11;2000.0;119360.9;10.423986761311625;-1278026.0;10.986355173577813;-8.057727e-06
11:18:34;-400;-400.066;6.197084252103315e-11;2.6039053791601833e+20;6.149412627195118e-11;2000.0;113061.8;13.271134088690383;-1284111.5;15.624899999679997;-8.401949e-06
11:18:54;-425;-425.0409;6.16691031664717e-11;2.6294488963067642e+20;6.125410521409841e-11;2000.0;106213.05;12.155754809965526;-1290394.5;9.604035610096414;-8.722612e-06
11:19:14;-450;-449.9848;6.13532306269729e-11;2.6565936369358176e+20;6.100488881907281e-11;2000.0;98010.62999999999;8.011510781369584;-1297038.0;12.157302332343306;-8.990093e-06
11:19:34;-475;-475.0176;6.106559046151542e-11;2.6816795393955866e+20;6.07744224667504e-11;2000.0;90199.675;15.194442857505182;-1303147.5;9.64040974232942;-9.247863e-06
11:19:56;-500;-500.0475;6.0808687670412e-11;2.7043863687251896e+20;6.057024888267565e-11;2000.0;82107.58499999999;6.859392374693201;-1308653.0;9.62029105588807;-9.518291e-06
11:20:16;-525;-525.0958;6.058807747872168e-11;2.724116368499538e+20;6.039338950044433e-11;2000.0;74572.34999999999;16.051302906617924;-1313418.0;10.876580344942981;-9.795153e-06
11:20:38;-550;-550.0639;6.037181017700753e-11;2.74366829232815e+20;6.022174586822559e-11;2000.0;65798.79999999999;10.72661409765453;-1318123.0;11.227199116431487;-1.000132e-05
11:20:58;-575;-575.0173;6.019928999644654e-11;2.75941653120614e+20;6.008353299066896e-11;2000.0;58022.26499999999;13.920496174705628;-1321900.5;11.146187689071093;-1.023557e-05
11:21:20;-600;-599.9944;6.005640677693534e-11;2.772562283943314e+20;5.996780495863053e-11;2000.0;50932.26999999999;12.463324396003001;-1325045.5;13.70173346697417;-1.048927e-05
11:21:40;-625;-625.0223;5.99400140521902e-11;2.783340372752215e+20;5.987307997566001e-11;2000.0;44389.590000000004;13.937198247854544;-1327618.5;10.869107599062582;-1.06983e-05
11:22:00;-650;-650.0493;5.983972666403804e-11;2.792677575871945e+20;5.97893447151856e-11;2000.0;38603.45;11.420235330324935;-1329843.5;12.314117914004234;-1.089825e-05
11:22:20;-675;-675.061;5.9763261133456e-11;2.799828463565851e+20;5.972519444903264e-11;2000.0;33616.274999999994;12.521175813397088;-1331545.0;11.715374513859981;-1.11041e-05
11:22:42;-700;-700.0422;5.969957327923917e-11;2.80580539676649e+20;5.967066273362384e-11;2000.0;29340.440000000002;16.853473529216334;-1332965.5;15.660060663994885;-1.130491e-05
11:23:02;-725;-725.0118;5.964987867703764e-11;2.8104824042459218e+20;5.962750291221259e-11;2000.0;25843.195;9.871720911269762;-1334076.0;11.541230437002806;-1.150123e-05
11:23:23;-750;-749.9828;5.961149535067077e-11;2.8141028600938794e+20;5.959398429699719e-11;2000.0;22883.110000000004;15.247829189756889;-1334935.0;13.143439428094915;-1.168762e-05
11:23:44;-775;-775.0029;5.95790934570581e-11;2.817164573550121e+20;5.956498003012449e-11;2000.0;20559.71;12.138253375177204;-1335661.0;9.431330765061736;-1.187514e-05
11:24:05;-800;-800.0065;5.955780148985128e-11;2.81917921130367e+20;5.954618111932153e-11;2000.0;18665.28;11.602233836636762;-1336138.5;9.931641354781192;-1.206752e-05
11:24:25;-825;-825.0347;5.953676972158132e-11;2.8211713515178266e+20;5.952701931074882e-11;2000.0;17106.425;12.440791524255987;-1336610.5;12.756860899139724;-1.221783e-05
11:24:45;-850;-850.0145;5.952263064723582e-11;2.8225117992990068e+20;5.951415733821266e-11;2000.0;15952.340000000002;13.135281496793286;-1336928.0;11.523888232710346;-1.238375e-05
11:25:05;-875;-874.9778;5.951225884238898e-11;2.823495700536006e+20;5.950486000259284e-11;2000.0;14910.4;12.080496678531082;-1337161.0;12.587692401707312;-1.255137e-05
11:25:26;-900;-899.9442;5.949893215234968e-11;2.8247606666336446e+20;5.949229617925711e-11;2000.0;14125.470000000001;11.733829511289104;-1337460.5;13.180952165909714;-1.273159e-05

File: Data/DoubleIrrNeutron2025/CV_onPCB/100264_SR_UR1_2e15_2950min_CV.csv
time (08.12.2025);set voltage (V);real voltage (V);serial capacitance;1/serial capacitance^2;parallel capacitance;LCR frequency (Hz);r;delta r;x;delta x;sample current
08:03:49;-25;-25.03745;6.843713743930305e-11;2.135090698184905e+20;6.361997116568066e-11;2000.0;319961.25;8.967963815716475;-1162782.0;9.939818911831342;-1.896281e-06
08:04:10;-50;-50.07291;6.773614371443659e-11;2.1795109917583347e+20;6.415127639918774e-11;2000.0;277717.7;9.22092728525716;-1174815.5;8.320907402441154;-2.612009e-06
08:04:31;-75;-75.09959;6.708850943863451e-11;2.2217936141904105e+20;6.424482004971441e-11;2000.0;249553.7;11.575210581237819;-1186156.5;10.915012597335837;-3.175094e-06
08:04:52;-100;-100.0765;6.649917796444685e-11;2.2613482352472198e+20;6.416607926632255e-11;2000.0;228185.3;7.9696612224109;-1196668.5;10.470792711156113;-3.657475e-06
08:05:13;-125;-125.0274;6.596866392709866e-11;2.2978655984132555e+20;6.401397013086342e-11;2000.0;210792.15;9.756606735950776;-1206292.0;14.501724035437993;-4.088769e-06
08:05:34;-150;-150.0079;6.54741174811062e-11;2.3327096896566293e+20;6.380858772031225e-11;2000.0;196361.85;9.136267016675903;-1215403.5;6.64360594857943;-4.500805e-06
08:05:55;-175;-175.0441;6.50290172371168e-11;2.3647520933705486e+20;6.359291219197515e-11;2000.0;183895.75;9.55664036154966;-1223722.5;8.799857953399021;-4.871359e-06
08:06:16;-200;-200.0745;6.461806614341612e-11;2.394925934349272e+20;6.336539075385785e-11;2000.0;173152.75;12.491572158859746;-1231505.0;10.5;-5.236408e-06
08:06:37;-225;-225.087;6.425157539319625e-11;2.4223251521183787e+20;6.314561377795419e-11;2000.0;163909.75;10.386981033967473;-1238529.5;12.257140775890598;-5.613371e-06
08:06:59;-250;-250.0651;6.389026994934112e-11;2.4497995682300828e+20;6.29126455766862e-11;2000.0;155264.6;9.524809709385275;-1245533.5;8.6103135831397;-5.94562e-06
08:07:20;-275;-275.0342;6.354639904617296e-11;2.4763846807600395e+20;6.267590970574652e-11;2000.0;147581.05;9.716345763711788;-1252273.5;11.816831216531781;-6.259561e-06
08:07:42;-300;-300.0115;6.32278045484846e-11;2.5014037452446037e+20;6.244935642968785e-11;2000.0;140518.3;7.783668800764841;-1258583.5;8.979838528615089;-6.569675e-06
08:08:04;-325;-325.0456;6.290910621719326e-11;2.5268122287851002e+20;6.22132927172178e-11;2000.0;133777.0;7.479639028723244;-1264959.5;12.072178759445206;-6.902584e-06
08:08:26;-350;-350.0628;6.259926703978396e-11;2.551887376799245e+20;6.197817262601694e-11;2000.0;127256.6;7.317239916799232;-1271220.5;10.942463159636407;-7.18323e-06
08:08:48;-375;-375.0918;6.228722347010476e-11;2.5775200711160414e+20;6.173684660545928e-11;2000.0;120628.25;9.625714259212145;-1277589.0;9.641058033224361;-7.477322e-06
08:09:10;-400;-400.066;6.198612048336976e-11;2.602621947793854e+20;6.150043306811887e-11;2000.0;114086.7;13.093719868700417;-1283795.0;7.262919523166975;-7.766443e-06
08:09:32;-425;-425.0388;6.168420878725417e-11;2.628161221704179e+20;6.126343919410612e-11;2000.0;106914.75;11.865469860060326;-1290078.5;10.081542540702786;-8.034399e-06
08:09:52;-450;-449.989;6.13877572707019e-11;2.653606153049442e+20;6.102804512625574e-11;2000.0;99522.48;10.213370158767432;-1296308.5;12.850583644333046;-8.294358e-06
08:10:12;-475;-475.028;6.11183770673212e-11;2.6770493238108956e+20;6.081609979478492e-11;2000.0;91793.47;7.29072047194197;-1302022.0;10.285912696499032;-8.544646e-06
08:10:32;-500;-500.0584;6.086026286377183e-11;2.6998047207519617e+20;6.061189259171577e-11;2000.0;83700.33499999999;10.663822661222687;-1307544.0;9.859006035092989;-8.788256e-06
08:10:53;-525;-525.0909;6.063445061022893e-11;2.7199511621378572e+20;6.043334650538658e-11;2000.0;75708.185;14.02097406566325;-1312413.5;9.702448144669468;-8.998225e-06
08:11:14;-550;-550.0735;6.043792805238906e-11;2.737668540281966e+20;6.027805093063021e-11;2000.0;67810.06;10.264288577392927;-1316681.0;11.399561395071304;-9.226803e-06
08:11:36;-575;-575.0187;6.025145564051776e-11;2.75464040008643e+20;6.012921477302893e-11;2000.0;59550.86;11.651944902032307;-1320756.0;11.054410884348382;-9.428523e-06
08:11:56;-600;-599.9938;6.011089032431504e-11;2.7675385496747052e+20;6.001659952745973e-11;2000.0;52473.005000000005;12.457135455232113;-1323844.5;8.528628260160012;-9.607556e-06
08:12:18;-625;-625.022;5.998655313682251e-11;2.7790232763872127e+20;5.991491122153103e-11;2000.0;45872.495;9.646355464630068;-1326588.5;10.302305567201936;-9.793714e-06
08:12:40;-650;-650.0619;5.990583354859444e-11;2.7865174628909977e+20;5.98489693705531e-11;2000.0;40946.055;10.097807868542445;-1328376.0;10.756393447619885;-1.003248e-05
08:13:00;-675;-675.0624;5.980260421333004e-11;2.796145759704463e+20;5.976173268545081e-11;2000.0;34799.17;13.579015244118244;-1330669.0;8.969392398596462;-1.016644e-05
08:13:21;-700;-700.0428;5.973262200310133e-11;2.8027014769178018e+20;5.970162605168013e-11;2000.0;30355.54;10.182792838902298;-1332228.0;11.631852818876277;-1.034495e-05
08:13:41;-725;-725.0109;5.9679895865058e-11;2.807655939435059e+20;5.965628850405249e-11;2000.0;26525.139999999992;12.632692507933529;-1333405.0;9.886859966642595;-1.051001e-05
08:14:01;-750;-749.9801;5.963166389539298e-11;2.8121996174993146e+20;5.96134732538828e-11;2000.0;23311.219999999998;8.326717840782113;-1334483.5;9.906437301068431;-1.06796e-05
08:14:23;-775;-775.0005;5.959794564487744e-11;2.8153825887794194e+20;5.95835702341643e-11;2000.0;20739.854999999996;12.141007937976205;-1335238.5;10.66008911782636;-1.084943e-05
08:14:45;-800;-800.0084;5.956888033142526e-11;2.8181306659813484e+20;5.955742910774743e-11;2000.0;18523.739999999998;8.232479577867137;-1335890.0;11.916375287812984;-1.101556e-05
08:15:05;-825;-825.0364;5.954565739577696e-11;2.8203292487786676e+20;5.953613702907746e-11;2000.0;16899.605000000003;10.189623337003235;-1336411.0;8.743569065318807;-1.11615e-05
08:15:27;-850;-850.0154;5.953035620672881e-11;2.8217792631843294e+20;5.952237872556863e-11;2000.0;15475.490000000002;11.889028345495678;-1336754.5;10.523188680243264;-1.13215e-05
08:15:47;-875;-874.979;5.95139056257667e-11;2.823339447256773e+20;5.950701687384535e-11;2000.0;14386.59;12.088601862912052;-1337124.0;10.917875251164944;-1.148272e-05
08:16:07;-900;-899.9424;5.950440449471258e-11;2.8242411304147835e+20;5.949831030901682e-11;2000.0;13534.635;10.695824594204959;-1337337.5;8.181534085976784;-1.164673e-05

File: Data/DoubleIrrNeutron2025/CV_onPCB/100264_SR_UR1_2e15_650min_CV.csv
time (06.10.2025);set voltage (V);real voltage (V);serial capacitance;1/serial capacitance^2;parallel capacitance;LCR frequency (Hz);r;delta r;x;delta x;sample current
08:14:56;-25;-25.03968;6.868914330570115e-11;2.119453048624148e+20;6.353745083726072e-11;2000.0;329884.65;10.453773242231724;-1158516.0;13.754999091239519;-2.252372e-06
08:15:18;-50;-50.07305;6.796355366045727e-11;2.1649498563771292e+20;6.41541590905999e-11;2000.0;285318.3;14.16405662230987;-1170884.5;14.516800611705046;-3.149562e-06
08:15:39;-75;-75.10242;6.731448829758017e-11;2.2069012590828503e+20;6.430062354288235e-11;2000.0;255938.65;11.695143222722843;-1182174.5;14.378369170389247;-3.864702e-06
08:16:00;-100;-100.0763;6.670165153938999e-11;2.247640378652267e+20;6.423958687633387e-11;2000.0;233561.85;14.163911006498166;-1193036.0;11.649034294738769;-4.456173e-06
08:16:21;-125;-125.0304;6.614555772164426e-11;2.2855916179821763e+20;6.408973338270658e-11;2000.0;215470.7;10.315061803014075;-1203066.0;15.498387012847498;-5.00969e-06
08:16:42;-150;-150.0104;6.565123594642933e-11;2.3201399757613013e+20;6.390377722680011e-11;2000.0;200441.4;10.444711580508102;-1212124.5;12.318177624957354;-5.499113e-06
08:17:04;-175;-175.0459;6.51936899432365e-11;2.352820928822497e+20;6.368822880131794e-11;2000.0;187667.8;11.488603048238721;-1220631.5;14.305156412986191;-5.979746e-06
08:17:26;-200;-200.0773;6.477900040819693e-11;2.383041006385828e+20;6.346843430890862e-11;2000.0;176525.1;12.577738270452285;-1228445.5;9.068489400115103;-6.432659e-06
08:17:46;-225;-225.0913;6.439312250695107e-11;2.411687485436505e+20;6.324130056694228e-11;2000.0;166779.6;13.069506494125935;-1235807.0;12.064410470470573;-6.856397e-06
08:18:08;-250;-250.069;6.40320569128919e-11;2.4389623379881207e+20;6.301360675007629e-11;2000.0;157995.75;9.828498105000579;-1242775.5;15.14059113773303;-7.267171e-06
08:18:30;-275;-275.0385;6.368808935339303e-11;2.465378246140241e+20;6.278246733109951e-11;2000.0;150067.35;7.701063238280804;-1249487.5;10.071618539241843;-7.642077e-06
08:18:50;-300;-300.0171;6.336507384674185e-11;2.490577780877744e+20;6.255461794492612e-11;2000.0;142947.05;12.267125783980534;-1255857.0;9.436630754670864;-8.032798e-06
08:19:11;-325;-325.0483;6.306193035702498e-11;2.5145801262757672e+20;6.233498685965417e-11;2000.0;136272.2;9.628759006227126;-1261894.0;14.463747785411634;-8.413614e-06
08:19:30;-350;-350.0638;6.276283683624214e-11;2.538603471875758e+20;6.210876247464266e-11;2000.0;130114.2;7.673200114684875;-1267907.5;14.315638302220407;-8.78898e-06
08:19:50;-375;-375.0967;6.246190907017469e-11;2.5631232639138162e+20;6.187653364185106e-11;2000.0;123916.5;10.583832009248823;-1274016.0;13.046072205840346;-9.132098e-06
08:20:12;-400;-400.0692;6.215669134836011e-11;2.5883572774198673e+20;6.163691763914893e-11;2000.0;117567.95;9.546065943623056;-1280272.0;16.37986568931504;-9.471451e-06
08:20:33;-425;-425.0451;6.186555013806895e-11;2.6127763813728367e+20;6.140502270307782e-11;2000.0;111395.35;9.484006273722091;-1286297.0;8.806247782114696;-9.851215e-06
08:20:54;-450;-449.9853;6.155802251986517e-11;2.6389470705404684e+20;6.116185701294083e-11;2000.0;104040.75;11.96784755083386;-1292723.0;8.691950298983537;-1.016923e-05
08:21:15;-475;-475.019;6.12713882444571e-11;2.6636953908863048e+20;6.093180490541597e-11;2000.0;96957.98500000002;12.184187036893336;-1298770.5;17.95097490388753;-1.05353e-05
08:21:35;-500;-500.0515;6.0991290603799e-11;2.6882171866198645e+20;6.070727633270623e-11;2000.0;89242.56;13.044879071880896;-1304735.0;11.280514172678478;-1.085067e-05
08:21:55;-525;-525.0854;6.073162761884669e-11;2.7112537087493272e+20;6.049970378915268e-11;2000.0;81128.09499999999;8.866728469396246;-1310313.5;11.231095227091613;-1.117031e-05
08:22:16;-550;-550.0666;6.0499177058807e-11;2.7321281475926986e+20;6.031334317774211e-11;2000.0;73012.365;11.905291418104845;-1315348.0;9.633275663033835;-1.146912e-05
08:22:37;-575;-575.0214;6.030391741325081e-11;2.7498496513360665e+20;6.015773399328355e-11;2000.0;65050.094999999994;11.41712633502841;-1319607.0;14.510341140028375;-1.17303e-05
08:22:57;-600;-599.9955;6.013201167612744e-11;2.7655946968838085e+20;6.001885984371249e-11;2000.0;57460.75499999999;15.346031205168167;-1323379.5;12.338456143294428;-1.198696e-05
08:23:18;-625;-625.023;5.99946031382801e-11;2.7782775546259397e+20;5.990770929243901e-11;2000.0;50516.25000000001;12.598161572229364;-1326410.5;10.965286133977534;-1.224226e-05
08:23:39;-650;-650.0519;5.988144597890439e-11;2.7887876227313323e+20;5.981530192206076e-11;2000.0;44191.33500000001;8.602279567068289;-1328917.0;9.303225247192502;-1.251328e-05
08:23:59;-675;-675.0657;5.978748513507094e-11;2.7975601189719772e+20;5.973699555070234e-11;2000.0;38695.37499999999;10.809224937524508;-1331005.5;10.18516077438152;-1.275153e-05
08:24:19;-700;-700.0445;5.971525285871857e-11;2.804332135888223e+20;5.967658335023482e-11;2000.0;33922.45;8.524923753324602;-1332615.5;14.097428843587045;-1.298004e-05
08:24:39;-725;-725.0126;5.965506577854483e-11;2.8099936737911456e+20;5.962513354961639e-11;2000.0;29888.055000000004;10.41627926612955;-1333960.0;11.874342087037917;-1.319014e-05
08:25:00;-750;-749.9826;5.961040132374628e-11;2.8142061552397094e+20;5.958666961690933e-11;2000.0;26641.460000000003;14.881983066782476;-1334959.5;11.49945650889641;-1.341234e-05
08:25:21;-775;-775.0038;5.957536905145234e-11;2.8175168195089315e+20;5.955631244161587e-11;2000.0;23893.64;8.037043610681625;-1335744.5;11.455893679674231;-1.361866e-05
08:25:41;-800;-800.0099;5.954518955729736e-11;2.8203735668416686e+20;5.952939556951157e-11;2000.0;21768.255;11.532715367596667;-1336421.5;12.53544973265818;-1.383968e-05
08:26:01;-825;-825.0372;5.952712770309671e-11;2.8220853546085024e+20;5.951379275469732e-11;2000.0;20010.690000000002;10.643831312079383;-1336827.0;9.113177272499422;-1.406071e-05
08:26:23;-850;-850.0153;5.950676280622985e-11;2.8240172799449737e+20;5.949536185734008e-11;2000.0;18511.975;9.030556115212367;-1337284.5;11.078695771614996;-1.4246e-05
08:26:43;-875;-874.9804;5.949397232145086e-11;2.82523166961727e+20;5.948387251443506e-11;2000.0;17429.064999999995;14.5756839890964;-1337572.0;13.885243966167826;-1.445234e-05
08:27:04;-900;-899.9456;5.948341041527039e-11;2.8262350579842957e+20;5.947447132026925e-11;2000.0;16401.205;10.912390835650948;-1337809.5;11.235546270653689;-1.463884e-05
