Repository: aimaax/PENGUIN

# PENGUIN :penguin:  

> **NOTE!!** Google ID and GitLab repo for CERN organization is hidden and the create database function won't work properly in this version. Plotting is still possible with the saved database and data stored in this repo.  

A Python-based environment for GUI-driven analysis for IV, CV, and TCT measurements obtained with [Particulars Setup]() at CERN for CMS HGCAL silicon diodes. Used to plot data for individual diodes, but also to analyse Current Volume Normalization, Saturation Voltage, Charge Collection, and Charge Collection Efficiency.

---

File: Data/DoubleIrrNeutron2025/CV_onPCB/100264_SR_UR1_2e15_850min_CV.csv
time (16.10.2025);set voltage (V);real voltage (V);serial capacitance;1/serial capacitance^2;parallel capacitance;LCR frequency (Hz);r;delta r;x;delta x;sample current
10:10:01;-25;-25.03448;6.859163026742593e-11;2.125483557429068e+20;6.353102263102864e-11;2000.0;327436.75;15.500463702741284;-1160163.0;15.844557425185469;-2.15494e-06
10:10:23;-50;-50.06723;6.78752954784027e-11;2.1705836812978392e+20;6.41329162694157e-11;2000.0;283212.1;11.097499718405041;-1172407.0;10.67941945987702;-3.013968e-06
10:10:45;-75;-75.095;6.722288078874734e-11;2.212920235842467e+20;6.426425398418573e-11;2000.0;253999.8;9.951532545291704;-1183785.5;14.097428843587045;-3.683079e-06
10:11:05;-100;-100.0723;6.662606423277137e-11;2.2527431700695587e+20;6.420824223688827e-11;2000.0;231772.95;7.71280590965441;-1194389.5;9.340101712508275;-4.253353e-06
10:11:27;-125;-125.027;6.608400903510186e-11;2.2898510651450055e+20;6.406133169675073e-11;2000.0;213973.05;12.065752152269665;-1204186.5;16.08221066893479;-4.782508e-06
10:11:47;-150;-150.0094;6.559576667669375e-11;2.324065560932158e+20;6.387662205900279e-11;2000.0;199021.3;13.180686628548607;-1213149.5;14.991247446426863;-5.249109e-06
10:12:09;-175;-175.0422;6.514402997633168e-11;2.3564094554781218e+20;6.366286332543072e-11;2000.0;186326.4;8.002312165868064;-1221562.0;11.193748255164577;-5.70061e-06
10:12:31;-200;-200.07;6.472875896755054e-11;2.386741799679398e+20;6.343983021583345e-11;2000.0;175237.2;9.226212657423412;-1229399.0;10.072239075796404;-6.126567e-06
10:12:53;-225;-225.082;6.434199491259033e-11;2.4155217703269322e+20;6.321067750464625e-11;2000.0;165459.85;11.63212684765774;-1236789.0;9.216832427683602;-6.536794e-06
10:13:15;-250;-250.0599;6.399024720491938e-11;2.4421504993315606e+20;6.298743558120435e-11;2000.0;156913.05;9.438345988572362;-1243587.5;9.243240773668076;-6.931846e-06
10:13:37;-275;-275.0334;6.36720374186703e-11;2.4666214631208534e+20;6.277589876996945e-11;2000.0;149325.0;14.023729889013122;-1249802.5;11.787175234126282;-7.355041e-06
10:13:59;-300;-300.0128;6.337170945875326e-11;2.4900562345051062e+20;6.256560821997742e-11;2000.0;142535.05;14.266477315721637;-1255725.5;13.828864740100686;-7.744808e-06
10:14:21;-325;-325.0459;6.306495393088524e-11;2.5143390149768092e+20;6.234198565226376e-11;2000.0;135884.95;12.75509212040431;-1261833.5;11.495107654998277;-8.121578e-06
10:14:42;-350;-350.0541;6.276006489614858e-11;2.538827723146254e+20;6.211064233644052e-11;2000.0;129654.45;11.295900805159368;-1267963.5;10.302305567201936;-8.488248e-06
10:15:02;-375;-375.088;6.246183552890575e-11;2.563129299453651e+20;6.188021126518835e-11;2000.0;123515.3;10.655538465980966;-1274017.5;12.059747095192337;-8.810823e-06
10:15:22;-400;-400.0558;6.215011357395803e-11;2.588905193754483e+20;6.163765863720466e-11;2000.0;116748.95;12.28301164210146;-1280407.5;11.155155758661552;-9.174699e-06
10:15:42;-425;-425.0293;6.184713490996027e-11;2.61433254193958e+20;6.139534943236915e-11;2000.0;110374.55;13.087107205184804;-1286680.0;9.669539802906858;-9.489321e-06
10:16:02;-450;-449.997;6.156847663928776e-11;2.6380509780214487e+20;6.117127809202353e-11;2000.0;104150.6;15.414343969173645;-1292503.5;9.572747776892484;-9.881502e-06
10:16:22;-475;-475.017;6.125174555006145e-11;2.665404094649686e+20;6.091845993797647e-11;2000.0;96096.04000000001;8.335482589508523;-1299187.0;11.664047325006873;-1.014478e-05
10:16:44;-500;-500.0455;6.097635887692635e-11;2.6895339146173484e+20;6.069798573235758e-11;2000.0;88380.23999999999;9.407280159535926;-1305054.5;10.711559176889235;-1.04615e-05
10:17:04;-525;-525.0775;6.07163131605132e-11;2.712621598736571e+20;6.048974230742897e-11;2000.0;80213.20999999999;12.024046531845919;-1310644.0;8.408329203831164;-1.075587e-05
10:17:24;-550;-550.0611;6.048809434097402e-11;2.7331294084058186e+20;6.030680050699917e-11;2000.0;72132.10500000001;12.412109963660267;-1315589.0;6.888396039717809;-1.103538e-05
10:17:44;-575;-575.017;6.029158137155787e-11;2.7509750399734743e+20;6.014978754655802e-11;2000.0;64083.329999999994;9.570303286730114;-1319877.0;11.664047325006873;-1.12876e-05
10:18:06;-600;-599.9938;6.012188065975071e-11;2.766526824938031e+20;6.0012332771688e-11;2000.0;56550.875;12.989499364871522;-1323602.5;11.442792491345807;-1.155662e-05
10:18:27;-625;-625.0206;5.998734447379574e-11;2.7789499566101132e+20;5.99036528161797e-11;2000.0;49584.384999999995;9.708522737780477;-1326571.0;8.212794895770866;-1.179269e-05
10:18:47;-650;-650.048;5.987351641002372e-11;2.7895263582939208e+20;5.980980218352284e-11;2000.0;43379.78500000002;13.810757175115203;-1329093.0;11.791946404220127;-1.207015e-05
10:19:08;-675;-675.0587;5.978083785675181e-11;2.7981822980943856e+20;5.973265455826863e-11;2000.0;37806.85;8.004216076543573;-1331153.5;11.689204421174265;-1.224507e-05
10:19:28;-700;-700.0404;5.971025689878548e-11;2.8048014327172835e+20;5.967340075726257e-11;2000.0;33121.174999999996;13.114716685845535;-1332727.0;10.322305943925514;-1.248519e-05
10:19:48;-725;-725.0087;5.965323230338484e-11;2.810166409871901e+20;5.96240849681723e-11;2000.0;29494.75;17.823311280455187;-1334001.0;16.73170642821586;-1.284424e-05
10:20:09;-750;-749.9823;5.961462136316981e-11;2.8138077415517838e+20;5.95912751286369e-11;2000.0;26421.314999999995;11.623414461766345;-1334865.0;8.703447592764604;-1.322512e-05
10:20:31;-775;-775.0018;5.957717544152573e-11;2.8173459669225554e+20;5.955808714528843e-11;2000.0;23912.415;11.590048047786599;-1335704.0;13.386560424545207;-1.360644e-05
10:20:52;-800;-800.0052;5.95504698754307e-11;2.8198734260547348e+20;5.953460576664807e-11;2000.0;21813.635000000002;10.103633690410595;-1336303.0;12.591663909110661;-1.389995e-05
10:21:12;-825;-825.0314;5.952723902497872e-11;2.8220747994554574e+20;5.951388389357511e-11;2000.0;20025.774999999998;11.552218131164267;-1336824.5;13.142963897081966;-1.413753e-05
10:21:33;-850;-850.0118;5.950929931215719e-11;2.823776545001271e+20;5.949776627959182e-11;2000.0;18617.73;9.600200779150455;-1337227.5;13.926144477205455;-1.434173e-05
10:21:54;-875;-874.978;5.949637428875549e-11;2.825003555645748e+20;5.948636600632911e-11;2000.0;17348.85;13.36683302057753;-1337518.0;12.157302332343306;-1.45071e-05
10:22:15;-900;-899.9431;5.948007585553735e-11;2.826551954479636e+20;5.947122587287308e-11;2000.0;16320.61;8.959313310739894;-1337884.5;14.551202699433471;-1.464629e-05

File: Data/DoubleIrrNeutron2025/CV_onPCB/100264_SR_UR1_2e15_noadd_CV.csv
time (06.08.2025);set voltage (V);real voltage (V);serial capacitance;1/serial capacitance^2;parallel capacitance;LCR frequency (Hz);r;delta r;x;delta x;sample current
13:16:19;-25;-25.03627;7.062980529229819e-11;2.0045827183970075e+20;6.365675165108743e-11;2000.0;372899.15;32.78164692324045;-1126684.0;49.15994304309149;-2.234995e-06
13:16:38;-50;-50.07019;7.002491740127645e-11;2.0393641922400302e+20;6.455136156733931e-11;2000.0;330917.4;34.88584240060716;-1136416.5;61.44214758616433;-3.190346e-06
13:16:57;-75;-75.09663;6.941101387169516e-11;2.0755979056794573e+20;6.490725761801388e-11;2000.0;301996.95;31.014873448073267;-1146467.5;53.361385851568734;-3.910955e-06
13:17:17;-100;-100.0739;6.886834118860744e-11;2.108437613544552e+20;6.505202169674632e-11;2000.0;279873.95;19.534645504846;-1155501.5;25.01274675040708;-4.551431e-06
13:17:37;-125;-125.0285;6.837689216029269e-11;2.1388547125125136e+20;6.508053321128702e-11;2000.0;261922.3;17.092264332147455;-1163806.5;30.193335357326788;-5.125395e-06
13:17:56;-150;-150.0088;6.78825909026485e-11;2.1701171558548786e+20;6.501092797083372e-11;2000.0;246379.9;14.061098819082382;-1172281.0;25.921998379754598;-5.659155e-06
13:18:15;-175;-175.0427;6.744768065665486e-11;2.1981937052986946e+20;6.4911812961066e-11;2000.0;233197.85;16.73533313083429;-1179840.0;21.354156504062622;-6.163441e-06
13:18:34;-200;-200.0701;6.703764441368013e-11;2.2251664791700216e+20;6.478149730121083e-11;2000.0;221528.5;9.795024247034817;-1187056.5;25.624939024317694;-6.677827e-06
13:18:53;-225;-225.0836;6.662904873163639e-11;2.2525413614295e+20;6.461422662783402e-11;2000.0;210902.05;20.619344679208407;-1194336.0;28.146047679914133;-8.66089e-06
13:19:14;-250;-250.054;6.623028158830195e-11;2.2797477563232934e+20;6.442986976164436e-11;2000.0;200851.85;26.744651334425733;-1201527.0;21.261467494037188;-2.383593e-05
13:19:34;-275;-275.0386;6.589450957910195e-11;2.3030403118833517e+20;6.425715355209397e-11;2000.0;192775.45;12.409164959819018;-1207649.5;22.75384582878244;-7.984543e-06
13:19:53;-300;-300.0102;6.555445570769237e-11;2.326995633367632e+20;6.407438168965498e-11;2000.0;184496.2;39.27044690349221;-1213914.0;44.706822745527326;-5.72777e-05
13:20:13;-325;-325.0455;6.526986110311676e-11;2.3473325603399198e+20;6.390809540749478e-11;2000.0;177971.6;20.973006460686555;-1219207.0;35.39844629358752;-8.824577e-06
13:20:32;-350;-350.0497;6.495306224562692e-11;2.3702859277455907e+20;6.371477713287946e-11;2000.0;170797.2;67.26048617130267;-1225153.5;72.87412092094146;-0.0001394162
13:20:52;-375;-375.0959;6.471357279467156e-11;2.3878621126165286e+20;6.356424377229193e-11;2000.0;165352.4;12.833627702251613;-1229687.5;18.719975961523026;-9.759336e-06
13:21:12;-400;-400.0571;6.439124674084627e-11;2.411827996072961e+20;6.334758021463246e-11;2000.0;158627.75;22.317467934333408;-1235843.0;22.406472279232176;-0.0001905406
13:21:32;-425;-425.0302;6.41477812134438e-11;2.4301703699863998e+20;6.318150878099889e-11;2000.0;153413.4;16.805415793725544;-1240533.5;27.957780670146192;-1.051758e-05
13:21:51;-450;-449.9857;6.388652559692622e-11;2.4500867393245567e+20;6.299604625415256e-11;2000.0;148093.55;15.18790225804736;-1245606.5;23.57196427962676;-1.092048e-05
13:22:10;-475;-475.0177;6.363731141485374e-11;2.4693142002922154e+20;6.281447221760357e-11;2000.0;143121.85;17.68633300037065;-1250484.5;24.571070387754784;-1.13477e-05
13:22:30;-500;-500.0491;6.338988250509328e-11;2.488628706357482e+20;6.263088332975631e-11;2000.0;138196.35;15.278788400917131;-1255365.5;18.36402733607201;-1.171841e-05
13:22:49;-525;-525.0809;6.31513355376011e-11;2.5074652379291727e+20;6.24504343812248e-11;2000.0;133496.0;13.465882815471103;-1260107.5;15.360257159305633;-1.216526e-05
13:23:09;-550;-550.0639;6.290336268280354e-11;2.5272736825095746e+20;6.226004217909133e-11;2000.0;128595.35;10.556816518250189;-1265075.0;12.237238250520416;-1.254307e-05
13:23:28;-575;-575.0199;6.26655696136729e-11;2.546490244239776e+20;6.207545680723478e-11;2000.0;123813.7;16.213898359123874;-1269875.5;18.103521756829526;-1.291821e-05
13:23:48;-600;-599.9963;6.242031238283872e-11;2.5665405156926954e+20;6.188213869766582e-11;2000.0;118889.3;16.205261491256472;-1274865.0;19.767397400770797;-1.331745e-05
13:24:07;-625;-625.0234;6.217755039854332e-11;2.5866209073725057e+20;6.168965223964873e-11;2000.0;113819.05;14.832982673757831;-1279842.5;16.80587694825831;-1.368545e-05
13:24:26;-650;-650.0503;6.194937439182136e-11;2.6057104228344208e+20;6.150762098000957e-11;2000.0;108862.6;22.665436241113913;-1284556.5;28.576870017550906;-1.408523e-05
13:24:46;-675;-675.0618;6.171070929319116e-11;2.6259044773423366e+20;6.131575788213807e-11;2000.0;103494.05;16.526717006108626;-1289524.5;11.947280025177278;-1.446936e-05
13:25:05;-700;-700.0432;6.149111935548001e-11;2.6446926142231685e+20;6.113866198722669e-11;2000.0;98259.16500000001;16.829091293055647;-1294129.5;22.521933753565655;-1.486467e-05
13:25:24;-725;-725.0114;6.127421896253836e-11;2.6634492842311752e+20;6.096315420029824e-11;2000.0;92769.25;14.642659423752338;-1298710.5;14.044126886353597;-1.526018e-05
13:25:44;-750;-749.9832;6.107681551264378e-11;2.6806939207601727e+20;6.080271272651052e-11;2000.0;87480.045;16.30734109994652;-1302908.0;15.453155017665486;-1.568903e-05
13:26:03;-775;-775.0029;6.089144102662319e-11;2.6970406737910756e+20;6.065227397286673e-11;2000.0;82065.57500000001;11.36419569305274;-1306874.5;14.874054591805153;-1.610014e-05
13:26:22;-800;-800.0084;6.071117145915727e-11;2.7130810884954374e+20;6.050490107881967e-11;2000.0;76532.285;12.571523923137002;-1310755.0;14.274102423620198;-1.64728e-05
13:26:42;-825;-825.0337;6.054744108625749e-11;2.7277741749214236e+20;6.037052358130033e-11;2000.0;71148.74999999999;13.89833353319744;-1314299.5;10.523188680243264;-1.684307e-05
13:27:01;-850;-850.0153;6.040244391434215e-11;2.7408860373320483e+20;6.025154761554447e-11;2000.0;65931.175;12.913531420568043;-1317454.5;13.047509340866554;-1.724687e-05
13:27:20;-875;-874.9797;6.027160312633671e-11;2.7527990751688422e+20;6.014297194457862e-11;2000.0;61060.18000000001;14.259990532956271;-1320314.5;12.419239107127295;-1.766524e-05
13:27:39;-900;-899.9452;6.015655833224492e-11;2.7633381764467088e+20;6.0047712971759e-11;2000.0;56320.16000000001;14.376580608754143;-1322839.5;12.697932902642068;-1.805509e-05

File: Data/DoubleIrrNeutron2025/CV_onPCB/100264_SR_UR2_2e15_20min_CV.csv
time (29.08.2025);set voltage (V);real voltage (V);serial capacitance;1/serial capacitance^2;parallel capacitance;LCR frequency (Hz);r;delta r;x;delta x;sample current
09:48:06;-25;-25.03689;7.046369697872003e-11;2.0140449051241618e+20;6.390710354173435e-11;2000.0;361733.95;19.46759807988649;-1129340.0;24.341322889276167;-2.442445e-06
09:48:25;-50;-50.07065;6.968975038221783e-11;2.0590276663592527e+20;6.471601994705248e-11;2000.0;316560.3;16.102499805930755;-1141882.0;36.92966287417203;-3.45781e-06
09:48:45;-75;-75.0985;6.897955602725434e-11;2.1016442814252827e+20;6.497284394657761e-11;2000.0;286482.35;10.44013290145293;-1153638.5;9.981858544379397;-4.241739e-06
09:49:04;-100;-100.0741;6.835425045520642e-11;2.1402718983597192e+20;6.501890474560809e-11;2000.0;263678.8;16.783563388029375;-1164192.0;17.401149387324963;-4.911877e-06
09:49:23;-125;-125.0266;6.777190982757783e-11;2.1772111578753978e+20;6.494417266621695e-11;2000.0;245013.4;12.117425469133286;-1174195.5;16.316785835451782;-5.513933e-06
09:49:42;-150;-150.0066;6.722844631369994e-11;2.212553856618442e+20;6.479502321720498e-11;2000.0;229390.3;18.86916797317783;-1183687.5;27.24770632548729;-6.081245e-06
09:50:01;-175;-175.0444;6.674165056721107e-11;2.244947113226517e+20;6.462239272422085e-11;2000.0;215920.35;11.712872192592217;-1192321.0;10.952168735004038;-6.63457e-06
09:50:21;-200;-200.0737;6.629246213424499e-11;2.2754730779088673e+20;6.442837914211359e-11;2000.0;204183.2;12.294226287164234;-1200400.0;17.663521732655692;-8.352611e-06
09:50:40;-225;-225.0795;6.58679202325131e-11;2.304900054735006e+20;6.422164292591916e-11;2000.0;193431.4;22.40919454152693;-1208137.0;17.001470524634037;-2.519419e-05
09:50:59;-250;-250.0659;6.550748017113132e-11;2.3303342158330138e+20;6.402633792052203e-11;2000.0;184764.4;7.806535723353863;-1214784.5;12.37891352259963;-8.054792e-06
09:51:20;-275;-275.0294;6.514992330513955e-11;2.3559831628004488e+20;6.38237402172886e-11;2000.0;176070.6;17.068303957921536;-1221451.5;13.440145088502579;-6.197881e-05
09:51:39;-300;-300.014;6.482554388913297e-11;2.3796202805551523e+20;6.361864835357717e-11;2000.0;169077.8;15.706781974675783;-1227563.5;22.530812235691812;-8.997229e-06
09:51:59;-325;-325.0385;6.447393619968247e-11;2.4056455020368537e+20;6.338943054780145e-11;2000.0;161440.85;83.66185734849543;-1234258.0;77.86398397205218;-0.0001486456
09:52:18;-350;-350.0513;6.417331017221031e-11;2.428237249226072e+20;6.318568854145054e-11;2000.0;155032.1;12.834114694828001;-1240040.0;17.233687939614082;-9.838299e-06
09:52:38;-375;-375.0824;6.389637469769918e-11;2.4493314760876982e+20;6.299243032965235e-11;2000.0;149190.3;10.618639272524517;-1245414.5;13.33182283110603;-1.03199e-05
09:52:57;-400;-400.0588;6.361495306345363e-11;2.471050254288001e+20;6.278787845627208e-11;2000.0;143570.55;16.325359873521933;-1250924.0;16.543881044059766;-1.07619e-05
09:53:16;-425;-425.0299;6.333980564930352e-11;2.4925653134662975e+20;6.258217747871442e-11;2000.0;138234.4;13.867479944099431;-1256358.0;16.211107303327555;-1.119154e-05
09:53:36;-450;-449.9843;6.306822771376963e-11;2.5140779901568333e+20;6.237649284985618e-11;2000.0;132873.65;13.389039360611351;-1261768.0;10.89954127475097;-1.160601e-05
09:53:55;-475;-475.019;6.278554130852419e-11;2.5367677871141532e+20;6.215640112451125e-11;2000.0;127515.0;15.626739903127586;-1267449.0;12.080976781701056;-1.200731e-05
09:54:15;-500;-500.0486;6.251556677326991e-11;2.5587252462047756e+20;6.19447929670382e-11;2000.0;122188.85;11.838132242883587;-1272922.5;11.266654339243749;-1.243354e-05
09:54:34;-525;-525.0815;6.223904333247379e-11;2.581512206339292e+20;6.172607761750562e-11;2000.0;116556.65;15.763450605752535;-1278578.0;13.84918770181125;-1.284084e-05
09:54:53;-550;-550.0637;6.196756103484573e-11;2.6041811655759685e+20;6.150883823556345e-11;2000.0;110900.15;11.36975703346382;-1284179.5;14.65392438905019;-1.324324e-05
09:55:12;-575;-575.0199;6.170212044465062e-11;2.6266355726558452e+20;6.129680706523964e-11;2000.0;104873.7;13.87229252863419;-1289704.0;16.574076143182157;-1.364821e-05
09:55:32;-600;-599.9949;6.143541051471948e-11;2.6494911354081965e+20;6.108178233823953e-11;2000.0;98557.33499999999;15.184260395225044;-1295303.0;14.423938435808717;-1.404408e-05
09:55:51;-625;-625.0222;6.118776432346864e-11;2.6709811895461957e+20;6.08823310822739e-11;2000.0;92116.635;9.186836438622718;-1300545.5;14.326112522244127;-1.443405e-05
09:56:10;-650;-650.0508;6.095475703950825e-11;2.6914405474068136e+20;6.069510211818963e-11;2000.0;85389.405;11.783296387259176;-1305517.0;12.729886095327013;-1.480577e-05
09:56:30;-675;-675.0616;6.074143199991121e-11;2.710378522955673e+20;6.05222465538901e-11;2000.0;78841.23999999999;10.841303888370886;-1310102.0;13.885243966167826;-1.520039e-05
09:56:50;-700;-700.0435;6.054875405905454e-11;2.7276558750649765e+20;6.036665464599038e-11;2000.0;72183.94999999998;15.153477323703926;-1314271.0;13.691238074038445;-1.554494e-05
09:57:09;-725;-725.0121;6.037590967600419e-11;2.743295717120057e+20;6.022596082602824e-11;2000.0;65766.715;13.228394224168124;-1318033.5;16.08221066893479;-1.588402e-05
09:57:29;-750;-749.9824;6.022888273760828e-11;2.7567055847484906e+20;6.01056928353271e-11;2000.0;59815.685;11.847557290429195;-1321251.0;12.24540730233176;-1.625273e-05
09:57:48;-775;-775.0037;6.010310415126983e-11;2.7682556484047844e+20;6.000292782693443e-11;2000.0;54099.040000000015;7.902478725058592;-1324016.0;12.214745187681975;-1.66014e-05
09:58:07;-800;-800.0077;5.998874632197119e-11;2.7788200782363443e+20;5.990749096983855e-11;2000.0;48854.634999999995;13.496207383928297;-1326540.0;9.797958971132712;-1.693501e-05
09:58:26;-825;-825.0347;5.989767209532422e-11;2.7872768774271694e+20;5.983145829755366e-11;2000.0;44196.68000000001;12.577218690950748;-1328557.0;13.603308421115797;-1.726764e-05
09:58:45;-850;-850.0138;5.981921480534848e-11;2.7945931085009853e+20;5.976541046220829e-11;2000.0;39914.725000000006;12.124833761747192;-1330299.5;12.815517937250917;-1.760245e-05
09:59:04;-875;-874.9808;5.975110041172932e-11;2.8009682383770835e+20;5.970707185694018e-11;2000.0;36165.84;14.486185488250541;-1331816.0;15.912259424732868;-1.787402e-05
09:59:24;-900;-899.9448;5.969728922781352e-11;2.8060201042179624e+20;5.966105381721642e-11;2000.0;32851.60999999999;16.226120762523564;-1333016.5;10.106309910150193;-1.816845e-05

File: Data/DoubleIrrNeutron2025/CV_onPCB/100264_SR_UR2_2e15_55min_CV.csv
time (13.10.2025);set voltage (V);real voltage (V);serial capacitance;1/serial capacitance^2;parallel capacitance;LCR frequency (Hz);r;delta r;x;delta x;sample current
12:45:08;-25;-25.03515;6.884954239810253e-11;2.1095891531701833e+20;6.362136393197494e-11;2000.0;331331.55;15.74793240396974;-1155817.0;23.07704487147347;-2.22279e-06
12:45:30;-50;-50.06979;6.817342158346557e-11;2.1516410281344578e+20;6.427396274172488e-11;2000.0;287514.45;7.957849898056634;-1167280.0;11.467344941179714;-3.116411e-06
12:45:52;-75;-75.0969;6.750807424592679e-11;2.1942624000055575e+20;6.441993299801527e-11;2000.0;258091.0;5.951890455981191;-1178784.5;13.406621498349239;-3.798589e-06
12:46:14;-100;-100.0743;6.690283063617103e-11;2.2341432396154058e+20;6.437182016542986e-11;2000.0;235854.8;11.157643120300992;-1189448.5;9.779442724409197;-4.393777e-06
12:46:36;-125;-125.0288;6.635578315190618e-11;2.2711323402570803e+20;6.423522753756545e-11;2000.0;217896.15;7.395361722052548;-1199254.5;10.427727460957158;-4.922997e-06
12:46:58;-150;-150.0089;6.585769927362035e-11;2.3056155403066704e+20;6.40518551145633e-11;2000.0;202888.7;10.559616470308004;-1208324.5;8.045961720018308;-5.416215e-06
12:47:18;-175;-175.0441;6.540211831843302e-11;2.3378485321265103e+20;6.384217437928127e-11;2000.0;190194.95;14.267178242385567;-1216741.5;13.532830450426843;-5.885136e-06
12:47:40;-200;-200.0728;6.498350784571167e-11;2.368065429813843e+20;6.362356430955403e-11;2000.0;179035.2;9.835547773255945;-1224579.5;10.919592483238556;-6.332213e-06
12:48:02;-225;-225.0845;6.459968035694744e-11;2.39628937338417e+20;6.340113749974747e-11;2000.0;169370.6;10.494855882764663;-1231855.5;10.475566810440377;-6.761475e-06
12:48:23;-250;-250.0656;6.423746786385686e-11;2.4233892281708305e+20;6.317527144970592e-11;2000.0;160631.45;6.848165812829008;-1238801.5;7.787008411450445;-7.17418e-06
12:48:44;-275;-275.0395;6.390178786626266e-11;2.4489165242368747e+20;6.295333360850743e-11;2000.0;152853.7;12.057798306490284;-1245309.0;11.399561395071304;-7.580001e-06
12:49:05;-300;-300.0156;6.358486151671067e-11;2.4733896576415652e+20;6.27330579879063e-11;2000.0;145833.7;9.851167443506379;-1251516.0;11.541230437002806;-7.975443e-06
12:49:24;-325;-325.0452;6.327599367533858e-11;2.4975952056906026e+20;6.251059837759656e-11;2000.0;139160.9;11.26740875268134;-1257625.0;14.924811556599296;-8.351472e-06
12:49:45;-350;-350.0603;6.297594250943733e-11;2.521451669298179e+20;6.228487339921214e-11;2000.0;133102.1;8.914005833518397;-1263617.0;10.370631610466162;-8.739806e-06
12:50:06;-375;-375.088;6.267793367801332e-11;2.5454856845180974e+20;6.205679421988534e-11;2000.0;127020.95;9.857858540271309;-1269625.0;11.757976016304847;-9.0692e-06
12:50:27;-400;-400.0599;6.236014681191265e-11;2.571495342609959e+20;6.181002354212227e-11;2000.0;120388.1;12.352914635825831;-1276095.0;12.698425099200293;-9.422756e-06
12:50:47;-425;-425.0422;6.208090085381323e-11;2.594681046009286e+20;6.158577942552089e-11;2000.0;114933.8;12.209545446084388;-1281835.0;11.346805717910216;-9.81263e-06
12:51:09;-450;-449.9871;6.176104634355901e-11;2.6216258445027295e+20;6.133252814015735e-11;2000.0;107699.75;16.97157550140823;-1288473.5;13.233952546386131;-1.010719e-05
12:51:29;-475;-475.0186;6.146029729868676e-11;2.6473458817537648e+20;6.109029305736252e-11;2000.0;100765.7;13.855161493104292;-1294778.5;8.463893902926714;-1.044009e-05
12:51:49;-500;-500.0501;6.117457026992671e-11;2.6721334614475204e+20;6.086158742852093e-11;2000.0;93284.14499999997;11.15263304112522;-1300826.0;9.628083921528725;-1.0748e-05
12:52:10;-525;-525.0805;6.090409370401543e-11;2.6959201829073453e+20;6.064394054966277e-11;2000.0;85578.465;11.031027320698719;-1306603.0;11.31591799192624;-1.109104e-05
12:52:31;-550;-550.0633;6.066068086189056e-11;2.7175994055353965e+20;6.044884338415901e-11;2000.0;77658.725;9.96551021022014;-1311846.0;13.572030061858836;-1.138902e-05
12:52:51;-575;-575.02;6.04440565539395e-11;2.7371134168740276e+20;6.027527094677142e-11;2000.0;69668.20999999999;19.214935466974627;-1316547.5;15.34397275805715;-1.167393e-05
12:53:12;-600;-599.9953;6.025711291710914e-11;2.7541231821065752e+20;6.012440374571884e-11;2000.0;62045.015000000014;15.52393518892691;-1320632.0;15.355780670483673;-1.193612e-05
12:53:33;-625;-625.023;6.010112955342844e-11;2.7684375511897444e+20;5.999840411772687e-11;2000.0;54786.89;14.92671413942113;-1324059.5;11.67208207647633;-1.222895e-05
12:53:53;-650;-650.0508;5.99700980599891e-11;2.780548547039256e+20;5.989111126806958e-11;2000.0;48189.38999999999;13.854914110163179;-1326952.5;8.181534085976784;-1.248113e-05
12:54:13;-675;-675.0596;5.98665122029084e-11;2.7901791293546427e+20;5.980596378481069e-11;2000.0;42294.64;10.371644999709654;-1329248.5;13.951254423886047;-1.272932e-05
12:54:33;-700;-700.043;5.977962533702055e-11;2.7982958112065156e+20;5.973331270944296e-11;2000.0;37066.225;13.037505273249046;-1331180.5;20.63340737735772;-1.298967e-05
12:54:53;-725;-725.0131;5.971007768705589e-11;2.8048182692075278e+20;5.967415142519801e-11;2000.0;32700.574999999993;12.74135761016078;-1332731.0;11.914277149705725;-1.320522e-05
12:55:13;-750;-749.9836;5.965698881260804e-11;2.809812517263949e+20;5.962884775504955e-11;2000.0;28978.160000000003;16.368589432202217;-1333917.0;16.59969879244801;-1.345345e-05
12:55:33;-775;-775.0045;5.961078087955863e-11;2.814170317933537e+20;5.958841470717003e-11;2000.0;25863.079999999998;10.099607913181517;-1334951.0;17.9986110575233;-1.367159e-05
12:55:55;-800;-800.0094;5.957933879353445e-11;2.8171413724934865e+20;5.956100239163685e-11;2000.0;23435.3;12.559641714634948;-1335655.5;13.350561785932456;-1.391143e-05
12:56:15;-825;-825.0338;5.955165083420061e-11;2.8197615862925784e+20;5.953660683809207e-11;2000.0;21241.535;13.921462342369077;-1336276.5;13.04367662892637;-1.409527e-05
12:56:35;-850;-850.0145;5.95289089031743e-11;2.8219164745284944e+20;5.951600942495125e-11;2000.0;19680.285;12.6988095406617;-1336787.0;14.126216761751888;-1.429523e-05
12:56:55;-875;-874.9785;5.951557475596955e-11;2.8231810868584517e+20;5.950446472559428e-11;2000.0;18270.16;12.073036900465471;-1337086.5;15.23605920177524;-1.447659e-05
12:57:16;-900;-899.9471;5.950055595379452e-11;2.8246064903309355e+20;5.949073851611736e-11;2000.0;17180.805;10.197795043537562;-1337424.0;11.649034294738769;-1.469406e-05

File: Data/DoubleIrrNeutron2025/CV_onPCB/100264_SR_UR2_2e15_noadd_CV.csv
time (11.08.2025);set voltage (V);real voltage (V);serial capacitance;1/serial capacitance^2;parallel capacitance;LCR frequency (Hz);r;delta r;x;delta x;sample current
08:09:34;-25;-25.03808;7.074313908069017e-11;1.9981649943730238e+20;6.374570423316928e-11;2000.0;372691.75;17.82776977078176;-1124879.0;21.164829316580846;-2.343062e-06
08:09:54;-50;-50.07327;7.0169001339362e-11;2.0309975934415756e+20;6.466991597851871e-11;2000.0;330703.6;13.811661739269463;-1134083.0;25.798255754992425;-3.343536e-06
08:10:13;-75;-75.10145;6.953434758662158e-11;2.0682414212282774e+20;6.50200104429466e-11;2000.0;301553.4;16.409204733929062;-1144434.0;20.29039181484675;-4.104172e-06
08:10:32;-100;-100.0752;6.895466121280846e-11;2.103162075526295e+20;6.514276150382384e-11;2000.0;279167.05;19.92265983748154;-1154055.0;31.689903754981646;-4.771885e-06
08:10:52;-125;-125.0296;6.841519105015898e-11;2.1364607169230406e+20;6.513986444192051e-11;2000.0;260820.35;19.830188476159265;-1163155.0;29.116146723081332;-5.358745e-06
08:11:11;-150;-150.0109;6.790839801827788e-11;2.1684680572348927e+20;6.505803683124818e-11;2000.0;245282.25;12.086330088161583;-1171835.5;13.085774719136808;-5.928017e-06
08:11:30;-175;-175.0441;6.747581845727273e-11;2.1963607689601735e+20;6.49586456941629e-11;2000.0;232156.05;9.180543284577444;-1179348.0;9.20869154657707;-6.469765e-06
08:11:49;-200;-200.0774;6.707462693585116e-11;2.2227134030690022e+20;6.483208974171538e-11;2000.0;220651.4;16.178751496948088;-1186402.0;22.523321247098526;-7.5735e-06
08:12:08;-225;-225.0812;6.667479799897838e-11;2.249451235470202e+20;6.467404707897732e-11;2000.0;209922.95;31.657737995630708;-1193516.5;73.60799888599064;-2.13928e-05
08:12:28;-250;-250.0648;6.631118880285892e-11;2.2741880455004465e+20;6.450145621605735e-11;2000.0;201013.75;24.387894025520122;-1200061.0;44.24307855472989;-7.990983e-06
08:12:47;-275;-275.0334;6.592472474927236e-11;2.3009296983493165e+20;6.430067400415501e-11;2000.0;191837.65;47.647627170720696;-1207096.0;46.64975884182039;-5.71385e-05
08:13:07;-300;-300.0057;6.55727947035371e-11;2.3256942157313606e+20;6.410079903113095e-11;2000.0;183902.65;18.236128289743956;-1213574.5;20.981837383794584;-8.854786e-06
08:13:26;-325;-325.0511;6.528158730516435e-11;2.3464893570755206e+20;6.392851974613468e-11;2000.0;177342.1;10.102945115163203;-1218988.0;15.436968614336168;-9.348765e-06
08:13:46;-350;-350.0502;6.49420897327339e-11;2.3710869549420993e+20;6.371564536432582e-11;2000.0;170006.2;19.044237973728436;-1225360.5;17.90914570826872;-0.0001681875
08:14:06;-375;-375.0844;6.46898997436853e-11;2.3896100925910342e+20;6.355675399687161e-11;2000.0;164253.9;18.0796709040845;-1230137.5;22.314513214497865;-1.023677e-05
08:14:26;-400;-400.0609;6.438939713406106e-11;2.4119665591810415e+20;6.335111386862802e-11;2000.0;158218.25;20.328904913939656;-1235878.5;21.786176810078448;-1.066119e-05
08:14:45;-425;-425.0311;6.411398080140808e-11;2.4327333807616845e+20;6.315820447652702e-11;2000.0;152686.5;12.174460973694071;-1241187.5;18.572493101358255;-1.106426e-05
08:15:04;-450;-449.987;6.386860494748424e-11;2.4514618532937325e+20;6.298408445124785e-11;2000.0;147652.65;21.646625025624658;-1245956.0;33.289638027470346;-1.150646e-05
08:15:24;-475;-475.0185;6.359296614989228e-11;2.4727592533775814e+20;6.278068406517484e-11;2000.0;142338.2;13.072796181383692;-1251356.5;11.407782431305392;-1.190886e-05
08:15:43;-500;-500.0501;6.333978044160778e-11;2.4925672974277227e+20;6.259042788094983e-11;2000.0;137468.35;15.938204886372867;-1256358.5;19.53554452785998;-1.235267e-05
08:16:02;-525;-525.0843;6.309290447555046e-11;2.5121117731364792e+20;6.240296100282769e-11;2000.0;132621.45;14.551885616647766;-1261274.5;23.026886459093856;-1.278264e-05
08:16:21;-550;-550.0651;6.28437764054695e-11;2.532068500123974e+20;6.221018536260356e-11;2000.0;127791.4;15.934459513896284;-1266274.5;16.560117753204533;-1.318915e-05
08:16:40;-575;-575.0194;6.257546689005277e-11;2.5538289316868633e+20;6.199992815272761e-11;2000.0;122525.85;13.53001755357324;-1271704.0;11.009087155618307;-1.353096e-05
08:16:59;-600;-599.9948;6.234400013627719e-11;2.5728275150065674e+20;6.181773390914173e-11;2000.0;117771.9;14.656722007324827;-1276425.5;23.521001254198342;-1.399542e-05
08:17:19;-625;-625.0231;6.210163636217664e-11;2.5929486263330652e+20;6.16248398109196e-11;2000.0;112713.45;17.677171012353757;-1281407.0;17.579817974029197;-1.440711e-05
08:17:38;-650;-650.0505;6.185201411802519e-11;2.613920093954493e+20;6.142539654403429e-11;2000.0;107221.45;20.229987024217287;-1286578.5;14.164656720160922;-1.47875e-05
08:17:58;-675;-675.063;6.160827762382351e-11;2.6346435427074405e+20;6.122903694348596e-11;2000.0;101655.25;12.332249389304451;-1291668.5;11.94309423893155;-1.517963e-05
08:18:17;-700;-700.0442;6.139031459173154e-11;2.6533850764343175e+20;6.105373403632559e-11;2000.0;96245.11;13.8186014125886;-1296254.5;15.676016713438399;-1.557311e-05
08:18:37;-725;-725.012;6.117899117262255e-11;2.6717472891692925e+20;6.088313850826559e-11;2000.0;90672.80500000002;20.407021432585303;-1300732.0;20.743673734418405;-1.600861e-05
08:18:56;-750;-749.9837;6.097203728464892e-11;2.6899151871292876e+20;6.071522286328492e-11;2000.0;84882.925;9.660659591870672;-1305147.0;11.577996372429903;-1.640761e-05
08:19:16;-775;-775.0029;6.078780809443697e-11;2.706244509034966e+20;6.056571990904908e-11;2000.0;79272.56999999998;14.052544431525627;-1309102.5;13.376752221671746;-1.680834e-05
08:19:35;-800;-800.0086;6.061327497726181e-11;2.7218519585691343e+20;6.042355862175581e-11;2000.0;73565.065;19.122096217465213;-1312872.0;12.660963628413123;-1.722931e-05
08:19:55;-825;-825.0359;6.046623972149365e-11;2.7351054630775318e+20;6.030293816394892e-11;2000.0;68486.205;15.993998053957606;-1316064.5;14.602653868389813;-1.766857e-05
08:20:14;-850;-850.016;6.03258148913128e-11;2.7478536950796334e+20;6.018757422086105e-11;2000.0;63219.55499999999;15.24261374404012;-1319128.0;16.935170504013236;-1.806825e-05
08:20:34;-875;-874.9795;6.020375324297517e-11;2.7590074038988e+20;6.008644753874898e-11;2000.0;58403.36500000001;11.997906640327011;-1321802.5;15.180167983260265;-1.848105e-05
08:20:53;-900;-899.9449;6.009125851007582e-11;2.7693471547581877e+20;5.99926816452225e-11;2000.0;53680.579999999994;9.744687270508251;-1324277.0;11.070230349906906;-1.886007e-05

File: Data/DoubleIrrNeutron2025/CV_onPCB/100264_UL_5e14_13days_CV.csv
time (14.04.2025);set voltage (V);real voltage (V);serial capacitance;1/serial capacitance^2;parallel capacitance;LCR frequency (Hz);r;delta r;x;delta x;sample current
08:15:27;-25;-25.0363;7.054624684430944e-11;2.009334183594054e+20;6.610144815364044e-11;2000.0;292507.35;8.22322169225663;-1128018.5;23.751578894886123;-9.856988e-07
08:15:46;-50;-50.07104;6.88990490762859e-11;2.1065585966957946e+20;6.606704466792072e-11;2000.0;239128.55;14.788420301032833;-1154986.5;24.065275813919104;-1.369857e-06
08:16:06;-75;-75.09882;6.762683008150887e-11;2.186562714305538e+20;6.560740569304667e-11;2000.0;206446.95;14.299908216488667;-1176714.5;35.19570286270754;-1.649651e-06
08:16:25;-100;-100.0732;6.660635094405046e-11;2.2540768431410958e+20;6.507541469382068e-11;2000.0;183250.25;11.350082598818389;-1194743.0;16.46359620496081;-1.887215e-06
08:16:44;-125;-125.0256;6.574115974787214e-11;2.3137971270363146e+20;6.453640885143019e-11;2000.0;165386.1;10.496404146182636;-1210466.5;12.130024732044035;-2.102424e-06
08:17:03;-150;-150.0042;6.501767375577455e-11;2.365577310875459e+20;6.4040496494464e-11;2000.0;151188.25;14.817873497907856;-1223936.0;27.096125184239902;-2.303367e-06
08:17:23;-175;-175.0416;6.434698954869775e-11;2.4151467975704547e+20;6.354477137436876e-11;2000.0;138953.1;10.679161952138381;-1236693.0;12.126417442921879;-2.486659e-06
08:17:42;-200;-200.072;6.370705634983128e-11;2.4639104696574378e+20;6.304699784710544e-11;2000.0;127809.05;10.78203946384913;-1249115.5;14.551202699433471;-2.66392e-06
08:18:01;-225;-225.0852;6.308002614753148e-11;2.5131376161444607e+20;6.254412019458756e-11;2000.0;116774.85;10.492681973642393;-1261532.0;10.285912696499032;-2.813393e-06
08:18:21;-250;-250.061;6.246489989516714e-11;2.5628778246476536e+20;6.204172263408946e-11;2000.0;105213.95;8.371223028924744;-1273955.0;14.908051515875574;-2.972923e-06
08:18:40;-275;-275.0338;6.184273707177045e-11;2.614704382541966e+20;6.152619880234173e-11;2000.0;92296.345;8.817061514473195;-1286771.5;9.753845395535036;-3.106167e-06
08:18:59;-300;-300.0089;6.128969817904022e-11;2.6621041021503852e+20;6.106449132702245e-11;2000.0;78849.52500000001;7.846304464523562;-1298382.5;8.089344843681717;-3.232021e-06
08:19:18;-325;-325.0443;6.081586761157745e-11;2.7037478449461114e+20;6.066462572682598e-11;2000.0;65334.340000000004;8.795841062684124;-1308498.5;14.00490985333358;-3.33451e-06
08:19:38;-350;-350.0576;6.044442384444042e-11;2.7370801528394118e+20;6.034693374046609e-11;2000.0;52915.94500000001;11.493196846395692;-1316539.5;9.911483239152453;-3.421213e-06
08:19:58;-375;-375.0899;6.01659504533364e-11;2.7624755097440734e+20;6.010486324831828e-11;2000.0;42165.735;10.516611324471718;-1322633.0;10.346496991735897;-3.514962e-06
08:20:17;-400;-400.0655;5.996155763793664e-11;2.7813406795398326e+20;5.992373670640631e-11;2000.0;33341.405;9.150310035731007;-1327141.5;9.779442724409197;-3.602168e-06
08:20:36;-425;-425.0359;5.980925633338196e-11;2.7955238070492057e+20;5.97861065543813e-11;2000.0;26181.53;9.84409747005797;-1330521.0;8.482334584299302;-3.669412e-06
08:20:55;-450;-449.9892;5.969778185157353e-11;2.8059737940728237e+20;5.968353489667162e-11;2000.0;20595.185000000005;9.043774861748854;-1333005.5;12.835010712889957;-3.729574e-06
08:21:15;-475;-475.0237;5.961966833235512e-11;2.8133313685602255e+20;5.961079873159322e-11;2000.0;16281.340000000002;9.583619879773998;-1334752.0;9.262828941527529;-3.801958e-06
08:21:34;-500;-500.0545;5.956310633635787e-11;2.8186770666731874e+20;5.955742291925947e-11;2000.0;13051.175;12.571954651127253;-1336019.5;9.936674494014584;-3.848812e-06
08:21:54;-525;-525.0894;5.952265290821505e-11;2.8225096881073265e+20;5.951884909568074e-11;2000.0;10687.845;9.04642878433257;-1336927.5;7.838207703295441;-3.904574e-06
08:22:13;-550;-550.0701;5.949597394740269e-11;2.8250415740014504e+20;5.949331462113302e-11;2000.0;8942.403999999999;9.922755096242176;-1337527.0;9.800510190801294;-3.967845e-06
08:22:32;-575;-575.0254;5.94764971773908e-11;2.82689210981854e+20;5.94745440722543e-11;2000.0;7667.291999999999;11.947277903355232;-1337965.0;7.123903424387503;-4.02436e-06
08:22:52;-600;-599.9994;5.946154251934087e-11;2.828314222975732e+20;5.94600132513983e-11;2000.0;6787.0845;9.768866758099424;-1338301.5;9.981858544379397;-4.067927e-06
08:23:12;-625;-625.0278;5.945321294829295e-11;2.8291067888747187e+20;5.945195606285228e-11;2000.0;6154.313;8.15212699545338;-1338489.0;10.929318368498558;-4.118246e-06
08:23:31;-650;-650.0557;5.944437504926291e-11;2.8299480869391096e+20;5.94432973512984e-11;2000.0;5700.021000000001;9.46239168762316;-1338688.0;8.502940667792524;-4.163683e-06
08:23:50;-675;-675.0703;5.944233249170312e-11;2.8301425756453356e+20;5.944138725859436e-11;2000.0;5338.5005;10.204440687146949;-1338734.0;10.377861051295685;-4.221442e-06
08:24:10;-700;-700.0505;5.943576173699225e-11;2.8307683672577196e+20;5.943491055877127e-11;2000.0;5066.776500000002;10.059595252170931;-1338882.0;10.714476188783097;-4.257399e-06
08:24:29;-725;-725.0164;5.943403049615898e-11;2.8309332833208684e+20;5.943323448532956e-11;2000.0;4900.041500000001;11.859877555754949;-1338921.0;8.969392398596462;-4.285712e-06
08:24:48;-750;-749.9866;5.943176671801029e-11;2.831148950036302e+20;5.943101715757954e-11;2000.0;4755.194;8.63869264993263;-1338972.0;8.619744775803978;-4.332753e-06
08:25:08;-775;-775.007;5.942981379307467e-11;2.831335022038644e+20;5.942910223054268e-11;2000.0;4633.3245;10.497712952710241;-1339016.0;9.47100839404126;-4.369534e-06
08:25:27;-800;-800.0144;5.942879299702823e-11;2.831432289382409e+20;5.942811748676093e-11;2000.0;4514.537;10.41351249819196;-1339039.0;10.929318368498558;-4.424468e-06
08:25:46;-825;-825.0415;5.94267515101339e-11;2.8316268290821204e+20;5.942609322713756e-11;2000.0;4456.8279999999995;11.202190379564156;-1339085.0;12.41974234837422;-4.444329e-06
08:26:06;-850;-850.0191;5.942499860613981e-11;2.8317938848095745e+20;5.942435703093015e-11;2000.0;4400.099499999999;11.651496716623988;-1339124.5;12.85447392933682;-4.488688e-06
08:26:25;-875;-874.9828;5.94237339168472e-11;2.8319144217492436e+20;5.942311522712939e-11;2000.0;4321.0465;11.193200643135995;-1339153.0;13.116783142218978;-4.531049e-06
08:26:45;-900;-899.9476;5.942313487228636e-11;2.831971519089722e+20;5.942252805210592e-11;2000.0;4279.460499999999;12.04933102862977;-1339166.5;11.09673375367725;-4.563386e-06
