Repository: aimaax/PENGUIN

# PENGUIN :penguin:  

> **NOTE!!** Google ID and GitLab repo for CERN organization is hidden and the create database function won't work properly in this version. Plotting is still possible with the saved database and data stored in this repo.  

A Python-based environment for GUI-driven analysis for IV, CV, and TCT measurements obtained with [Particulars Setup]() at CERN for CMS HGCAL silicon diodes. Used to plot data for individual diodes, but also to analyse Current Volume Normalization, Saturation Voltage, Charge Collection, and Charge Collection Efficiency.

---

File: Data/DoubleIrrNeutron2025/CV_onPCB/100264_UL_5e14_19days_CV.csv
time (30.04.2025);set voltage (V);real voltage (V);serial capacitance;1/serial capacitance^2;parallel capacitance;LCR frequency (Hz);r;delta r;x;delta x;sample current
10:53:34;-25;-25.03653;7.023365616359867e-11;2.0272599736737605e+20;6.595535147878024e-11;2000.0;288573.0;23.903974564912836;-1133039.0;40.12418223465744;-9.263863e-07
10:53:54;-50;-50.06973;6.860061805099061e-11;2.1249266488967004e+20;6.588195045272726e-11;2000.0;235644.3;12.497819809870844;-1160011.0;26.42820463065927;-1.299004e-06
10:54:13;-75;-75.09729;6.736825527432625e-11;2.203379984641966e+20;6.542786760116385e-11;2000.0;203421.9;10.710018674120041;-1181231.0;17.915077448897616;-1.568427e-06
10:54:32;-100;-100.0713;6.636668512222947e-11;2.27038624954315e+20;6.489542615149464e-11;2000.0;180541.7;8.512960707063083;-1199057.5;17.217360424873494;-1.792183e-06
10:54:51;-125;-125.0251;6.552479473112833e-11;2.3291028230206236e+20;6.436620903434103e-11;2000.0;162936.95;15.068754925341379;-1214463.5;17.39647952891619;-1.995984e-06
10:55:12;-150;-150.0072;6.478445868166005e-11;2.382639467442664e+20;6.38499204426794e-11;2000.0;148606.45;15.180822606169933;-1228342.0;13.464768843169942;-2.180619e-06
10:55:31;-175;-175.0421;6.411212126256688e-11;2.4328745031493832e+20;6.334871984894427e-11;2000.0;136256.6;14.66737877059156;-1241223.5;13.679820905260419;-2.355131e-06
10:55:50;-200;-200.0711;6.347571410129928e-11;2.4819030299085626e+20;6.285246011089245e-11;2000.0;124840.05;9.888244282985731;-1253668.0;16.241921068642096;-2.523444e-06
10:56:09;-225;-225.0854;6.28349189002258e-11;2.532782414971785e+20;6.233753892230512e-11;2000.0;113124.95;17.84089053270604;-1266453.0;22.595353504647807;-2.661948e-06
10:56:29;-250;-250.0608;6.219951730605134e-11;2.5847942041708007e+20;6.181827417743045e-11;2000.0;100472.15;15.23651452924848;-1279390.5;12.737248525486185;-2.779351e-06
10:56:48;-275;-275.0338;6.159943116323337e-11;2.635400333588118e+20;6.132208677439928e-11;2000.0;86878.97;13.739774561469345;-1291854.0;11.344602240713423;-2.897618e-06
10:57:07;-300;-300.0107;6.108853708797524e-11;2.6796652845337376e+20;6.089613759857347e-11;2000.0;73221.31000000001;13.934649080619154;-1302658.0;15.388307249337075;-3.019603e-06
10:57:27;-325;-325.0448;6.065869257684732e-11;2.7177775646937412e+20;6.053272517443454e-11;2000.0;59845.43999999998;11.361222205379162;-1311889.0;14.780054127099804;-3.111511e-06
10:57:46;-350;-350.0558;6.032654660555561e-11;2.747787036813739e+20;6.024722701774394e-11;2000.0;47863.38;14.767140210616462;-1319112.0;13.352902306240392;-3.186539e-06
10:58:05;-375;-375.0886;6.008141338952664e-11;2.770254816175217e+20;6.003248559660266e-11;2000.0;37812.43500000001;14.199023337891836;-1324494.0;12.617448236470004;-3.279221e-06
10:58:25;-400;-400.0654;5.990067038187152e-11;2.7869978539852412e+20;5.987102208771537e-11;2000.0;29563.1;12.710076711019433;-1328490.5;13.161971736787766;-3.353256e-06
10:58:44;-425;-425.0367;5.97691413384174e-11;2.7992775854707327e+20;5.975117949767132e-11;2000.0;23084.225;11.932390529562849;-1331414.0;12.617448236470004;-3.410133e-06
10:59:03;-450;-449.9918;5.967260128163519e-11;2.808342416372453e+20;5.966167724894305e-11;2000.0;18045.084999999995;15.444331120187767;-1333568.0;15.805062480104278;-3.480623e-06
10:59:23;-475;-475.0245;5.960473088893318e-11;2.8147416339300437e+20;5.959794104405622e-11;2000.0;14250.289999999999;12.601477889517529;-1335086.5;16.61738547425557;-3.523986e-06
10:59:42;-500;-500.0547;5.955648656901505e-11;2.8193036994533956e+20;5.955210493295071e-11;2000.0;11461.214999999997;14.214832526273383;-1336168.0;15.241391012633985;-3.582099e-06
11:00:01;-525;-525.088;5.95232762223941e-11;2.8224505750608278e+20;5.952035166451133e-11;2000.0;9371.318000000001;14.26459497497213;-1336913.5;17.39647952891619;-3.627383e-06
11:00:21;-550;-550.0706;5.950026677718781e-11;2.8246339460769114e+20;5.949817336281691e-11;2000.0;7933.174499999998;12.878886665294479;-1337430.5;12.479483162374954;-3.684977e-06
11:00:40;-575;-575.0247;5.948392174748929e-11;2.8261864687591893e+20;5.948233118978698e-11;2000.0;6917.852000000001;12.169183551085082;-1337798.0;15.323185047502363;-3.739548e-06
11:00:59;-600;-600.0009;5.947329673689716e-11;2.8271963654730026e+20;5.9472036986104e-11;2000.0;6158.2035;14.240914757749943;-1338037.0;14.715637940639882;-3.791645e-06
11:01:18;-625;-625.0281;5.946558597914728e-11;2.8279296043469406e+20;5.946452035500161e-11;2000.0;5664.9685;11.584087086926601;-1338210.5;13.3879610098028;-3.834521e-06
11:01:37;-650;-650.0565;5.946060949132042e-11;2.8284029848349668e+20;5.945967749577877e-11;2000.0;5298.5425;17.66470497736942;-1338322.5;20.098196436496483;-3.88741e-06
11:01:57;-675;-675.0683;5.945541172832069e-11;2.828897540690303e+20;5.945458947401425e-11;2000.0;4977.4755;13.95438865509701;-1338439.5;12.951351280850966;-3.940246e-06
11:02:16;-700;-700.0493;5.945294644055277e-11;2.8291321528168645e+20;5.94521779627155e-11;2000.0;4812.253999999999;15.21121782435581;-1338495.0;18.131464364468744;-3.969254e-06
11:02:35;-725;-725.0186;5.945121419847959e-11;2.8292970212121942e+20;5.945049240340946e-11;2000.0;4664.000999999999;15.193705899154434;-1338534.0;18.005554698481244;-4.010195e-06
11:02:55;-750;-749.988;5.944799427310989e-11;2.8296035200970634e+20;5.944731705080547e-11;2000.0;4518.064500000001;15.915456598461121;-1338606.5;15.941690625526514;-4.036954e-06
11:03:14;-775;-775.0084;5.944663978804387e-11;2.8297324659681067e+20;5.944599218730987e-11;2000.0;4418.300000000001;17.26099924685709;-1338637.0;10.933892262136114;-4.074369e-06
11:03:33;-800;-800.0148;5.944473029099389e-11;2.8299142634984725e+20;5.944411278280808e-11;2000.0;4314.6315;16.230050158194228;-1338680.0;14.983324063771697;-4.108772e-06
11:03:52;-825;-825.0411;5.94441752276551e-11;2.829967112713293e+20;5.94435733959357e-11;2000.0;4259.5715;10.633590298553907;-1338692.5;11.13272203910616;-4.142647e-06
11:04:11;-850;-850.0212;5.944297632621896e-11;2.8300812687014504e+20;5.944238768997635e-11;2000.0;4212.743;14.716675747260307;-1338719.5;10.160585613044162;-4.184652e-06
11:04:30;-875;-874.9852;5.944068966682702e-11;2.8302990170629177e+20;5.944011035852713e-11;2000.0;4179.471499999999;12.982263232483763;-1338771.0;19.07747362729143;-4.210662e-06
11:04:49;-900;-899.9509;5.944086726513851e-11;2.8302821042687862e+20;5.944029548542102e-11;2000.0;4152.206;15.367407513956266;-1338767.0;14.423938435808717;-4.265057e-06

File: Data/DoubleIrrNeutron2025/CV_onPCB/100264_UL_5e14_6days_CV.csv
time (01.04.2025);set voltage (V);real voltage (V);serial capacitance;1/serial capacitance^2;parallel capacitance;LCR frequency (Hz);r;delta r;x;delta x;sample current
10:35:01;-25;-25.03873;7.174897658522236e-11;1.942533774311312e+20;6.664487283065778e-11;2000.0;306938.1;11.773041238354685;-1109109.5;18.821198155271624;-1.027156e-06
10:35:20;-50;-50.07166;7.005074531057302e-11;2.0378606307035038e+20;6.675610199382611e-11;2000.0;252369.05;10.651871901219993;-1135997.5;19.948370860799635;-1.437125e-06
10:35:39;-75;-75.10063;6.874394188451262e-11;2.1160753917546024e+20;6.637369588656115e-11;2000.0;218753.2;10.353646700559182;-1157592.5;14.964541422977184;-1.729289e-06
10:35:58;-100;-100.0743;6.769131638270174e-11;2.182398629879034e+20;6.588224642847722e-11;2000.0;194805.25;10.399489170146772;-1175593.5;14.04056622789836;-1.984396e-06
10:36:18;-125;-125.029;6.68089738652987e-11;2.2404249335080354e+20;6.537469679410163e-11;2000.0;176427.8;9.239209922931723;-1191119.5;8.499264674076223;-2.210194e-06
10:36:38;-150;-150.0079;6.606291496802403e-11;2.2913136098575034e+20;6.489275006216642e-11;2000.0;161755.05;10.925995377996461;-1204571.0;18.410594775834916;-2.424119e-06
10:36:57;-175;-175.0438;6.538728616963e-11;2.3389092658603305e+20;6.441572852692377e-11;2000.0;149463.5;8.787917842128474;-1217017.5;8.481597726843686;-2.62003e-06
10:37:17;-200;-200.0732;6.478192719408957e-11;2.3828256841949915e+20;6.396409220627934e-11;2000.0;138899.6;8.62565939508395;-1228390.0;12.529964086141668;-2.801915e-06
10:37:36;-225;-225.0884;6.420220023037662e-11;2.4260523978830253e+20;6.351118723130801e-11;2000.0;129288.0;9.928494347080024;-1239482.0;9.396807968666808;-2.973879e-06
10:37:55;-250;-250.0625;6.363883815520491e-11;2.469195720555121e+20;6.305744205402761e-11;2000.0;120070.35;9.277465979457968;-1250454.5;8.702729456900288;-3.13698e-06
10:38:15;-275;-275.0367;6.307595118944721e-11;2.5134623440654877e+20;6.259434502998808e-11;2000.0;110663.6;9.595676109581857;-1261613.5;11.516835502862754;-3.295681e-06
10:38:34;-300;-300.0132;6.250424854353537e-11;2.559651994798351e+20;6.211607002440256e-11;2000.0;100645.5;9.299059092187768;-1273153.0;7.58617163001207;-3.448982e-06
10:38:53;-325;-325.0468;6.194932616558441e-11;2.6057144798166342e+20;6.164796148692006e-11;2000.0;89813.24;7.714558963414526;-1284557.5;10.62720565341614;-3.581932e-06
10:39:13;-350;-350.0589;6.143875446759379e-11;2.6492027333249457e+20;6.121379495962754e-11;2000.0;78519.09;10.292475163924363;-1295232.5;10.62720565341614;-3.694786e-06
10:39:33;-375;-375.0905;6.09922255404036e-11;2.6881347730544112e+20;6.083131024109582e-11;2000.0;67104.36000000002;5.707698310176961;-1304715.0;10.781929326423912;-3.807393e-06
10:39:52;-400;-400.0668;6.062403413729723e-11;2.7208859310656884e+20;6.051288029413881e-11;2000.0;56257.915;6.732392869552242;-1312639.0;7.774959806970065;-3.910445e-06
10:40:11;-425;-425.0381;6.033155475137286e-11;2.7473308660074122e+20;6.02566708412537e-11;2000.0;46498.32499999999;8.282906721073237;-1319002.5;8.120190884455857;-4.003347e-06
10:40:31;-450;-449.9927;6.010444332019071e-11;2.7681322924455395e+20;6.005504319253297e-11;2000.0;37972.81999999999;7.360202442868077;-1323986.5;7.558935110185825;-4.076206e-06
10:40:50;-475;-475.0256;5.993082773590712e-11;2.784193710026532e+20;5.989862201132699e-11;2000.0;30789.170000000002;9.36999493062822;-1327822.0;11.886967653695368;-4.158901e-06
10:41:10;-500;-500.0577;5.979945845575103e-11;2.796439950598494e+20;5.977841598424027e-11;2000.0;24967.155;9.64092442403728;-1330739.0;12.039518262787759;-4.236873e-06
10:41:29;-525;-525.0919;5.970219343581186e-11;2.805559124805356e+20;5.968850844187379e-11;2000.0;20182.585000000003;10.353050939215999;-1332907.0;8.034301463101817;-4.307128e-06
10:41:49;-550;-550.0717;5.962824567344119e-11;2.8125220485178383e+20;5.961921791601599e-11;2000.0;16422.335;10.098000482768928;-1334560.0;9.16515138991168;-4.353516e-06
10:42:08;-575;-575.0272;5.957481154577343e-11;2.8175695528348552e+20;5.956873240841857e-11;2000.0;13493.954999999998;10.626289274718625;-1335757.0;7.68439978137525;-4.410374e-06
10:42:28;-600;-600.0021;5.953507713205653e-11;2.82133176629128e+20;5.95308646183963e-11;2000.0;11243.895;9.16887254519337;-1336648.5;9.981858544379397;-4.481662e-06
10:42:48;-625;-625.0298;5.950611758922101e-11;2.8240785211730864e+20;5.950305774635296e-11;2000.0;9589.7755;11.748011352458738;-1337299.0;9.024965373894794;-4.544091e-06
10:43:07;-650;-650.0595;5.948714556607292e-11;2.8258801550004643e+20;5.948485002914043e-11;2000.0;8310.094500000001;12.139566270567485;-1337725.5;11.168594360974884;-4.632972e-06
10:43:26;-675;-675.0711;5.947098552185069e-11;2.8274161158501653e+20;5.946917699528163e-11;2000.0;7379.0675;12.259727808458885;-1338089.0;10.244510725261602;-4.700895e-06
10:43:46;-700;-700.0521;5.946227563332748e-11;2.828244482491995e+20;5.946079426162161e-11;2000.0;6679.8279999999995;9.682199713907979;-1338285.0;8.616843969807041;-4.760875e-06
10:44:06;-725;-725.0191;5.945356829566328e-11;2.829072970462055e+20;5.945231005576839e-11;2000.0;6157.5729999999985;11.062676057356112;-1338481.0;10.195587280779856;-4.828833e-06
10:44:25;-750;-749.9902;5.944697285241935e-11;2.829700757694629e+20;5.944585555382601e-11;2000.0;5803.423000000001;10.763723660982748;-1338629.5;8.873415351486708;-4.891594e-06
10:44:44;-775;-775.0098;5.944497452214686e-11;2.8298910100002878e+20;5.944396702971237e-11;2000.0;5511.146999999999;9.334503176388138;-1338674.5;13.990621858945369;-4.93299e-06
10:45:04;-800;-800.017;5.943935771331787e-11;2.8304258646296157e+20;5.943843467577994e-11;2000.0;5275.845;9.867687355708012;-1338801.0;9.896969233053117;-4.99268e-06
10:45:23;-825;-825.0447;5.943833658938566e-11;2.8305231163557183e+20;5.943746542859648e-11;2000.0;5125.5740000000005;12.309593116752461;-1338824.0;10.61602562167217;-5.050336e-06
10:45:42;-850;-850.0242;5.94359836982394e-11;2.8307472245201093e+20;5.943516000244233e-11;2000.0;4984.2795;11.43662293850331;-1338877.0;9.825985955617888;-5.108453e-06
10:46:02;-875;-874.987;5.943249909795186e-11;2.831079174611797e+20;5.943171090171085e-11;2000.0;4876.1179999999995;11.466600860760801;-1338955.5;10.711559176889235;-5.169716e-06
10:46:21;-900;-899.9528;5.943285419775433e-11;2.831045344412458e+20;5.943208765363983e-11;2000.0;4808.633;6.844992479908225;-1338947.5;10.36520622081394;-5.203549e-06

File: Data/DoubleIrrNeutron2025/CV_onPCB/100264_UR1_5e14_270min_CV.csv
time (28.03.2025);set voltage (V);real voltage (V);serial capacitance;1/serial capacitance^2;parallel capacitance;LCR frequency (Hz);r;delta r;x;delta x;sample current
13:00:57;-25;-25.03669;7.201786435174186e-11;1.928055464179658e+20;6.647123387677106e-11;2000.0;319188.8;9.241915385892689;-1104968.5;33.714054932624165;-9.023373e-07
13:01:17;-50;-50.06979;7.055290798036343e-11;2.0089547855813368e+20;6.685882308949868e-11;2000.0;265124.15;7.9155779953203655;-1127912.0;16.531787562148264;-1.263894e-06
13:01:36;-75;-75.09639;6.9389799903688e-11;2.0768672103422814e+20;6.66812673550345e-11;2000.0;231131.75;7.486946974568473;-1146818.0;13.903237033151667;-1.540918e-06
13:01:56;-100;-100.072;6.84163674431151e-11;2.136387246324569e+20;6.63221492193018e-11;2000.0;206686.35;12.648572053793266;-1163135.0;25.95669470483482;-1.783108e-06
13:02:15;-125;-125.0266;6.757787161660242e-11;2.1897320811156773e+20;6.590179956818072e-11;2000.0;187794.7;8.235623837937231;-1177567.0;14.38923208513922;-1.987042e-06
13:02:34;-150;-150.0052;6.684306545918704e-11;2.2381401735646727e+20;6.546732124790518e-11;2000.0;172579.95;8.228145295265511;-1190512.0;13.55728586406586;-2.181413e-06
13:02:54;-175;-175.0399;6.620843302086005e-11;2.281252623264625e+20;6.505570767074687e-11;2000.0;159991.55;10.202567078926755;-1201923.5;10.706890304845754;-2.367837e-06
13:03:13;-200;-200.0708;6.563095849641746e-11;2.3215738658413157e+20;6.465141211995442e-11;2000.0;149246.75;8.756961516416524;-1212499.0;10.50951949424901;-2.538303e-06
13:03:32;-225;-225.0842;6.512084035062906e-11;2.358087995940109e+20;6.427656722959274e-11;2000.0;140050.7;9.588560893064194;-1221997.0;12.043670536842162;-2.708705e-06
13:03:52;-250;-250.0614;6.4659465885074e-11;2.3918601009936676e+20;6.392479291115835e-11;2000.0;131938.15;11.455844578205486;-1230716.5;10.73021435014231;-2.879383e-06
13:04:11;-275;-275.0332;6.419611458858096e-11;2.426512387892268e+20;6.355646574658862e-11;2000.0;124357.6;9.53241837101163;-1239599.5;9.472987913008229;-3.037521e-06
13:04:31;-300;-300.011;6.374170536182471e-11;2.4612325099304986e+20;6.318605989703064e-11;2000.0;117072.45;12.11764725513992;-1248436.5;13.807153942793567;-3.18097e-06
13:04:50;-325;-325.0445;6.329041188665397e-11;2.496457379199679e+20;6.281127535598905e-11;2000.0;109815.35;13.330655460254007;-1257338.5;8.979838528615089;-3.330472e-06
13:05:10;-350;-350.0562;6.284045144690249e-11;2.5323364563651474e+20;6.243216165204192e-11;2000.0;102407.3;6.658866269869067;-1266341.5;15.104221264269139;-3.467216e-06
13:05:29;-375;-375.0889;6.23884052865996e-11;2.5691663816831618e+20;6.204664143744764e-11;2000.0;94665.16;8.944013081385622;-1275517.0;8.45872330792301;-3.614573e-06
13:05:49;-400;-400.0649;6.193977884970929e-11;2.606517824516272e+20;6.166110743826922e-11;2000.0;86369.62499999999;12.463540578422663;-1284755.5;12.479483162374954;-3.744845e-06
13:06:08;-425;-425.0362;6.15087050923666e-11;2.6431805609358633e+20;6.128809767047803e-11;2000.0;77620.34;11.721647495126149;-1293759.5;15.272115112190582;-3.859621e-06
13:06:27;-450;-449.9897;6.11111020590501e-11;2.6776867436759063e+20;6.094231560606244e-11;2000.0;68529.78;11.55266116528966;-1302177.0;13.324788928909905;-3.957706e-06
13:06:47;-475;-475.0257;6.075949610769362e-11;2.70876714383661e+20;6.063456710070648e-11;2000.0;59449.40000000001;8.327457595208902;-1309712.5;9.483538369195328;-4.049556e-06
13:07:06;-500;-500.0557;6.047173061636138e-11;2.7346087848920734e+20;6.038105840241782e-11;2000.0;50994.634999999995;7.284168706860358;-1315945.0;12.479983974348684;-4.129741e-06
13:07:26;-525;-525.0894;6.023572122490837e-11;2.7560796894942082e+20;6.017127271326379e-11;2000.0;43236.235;11.009457922622532;-1321101.0;9.922197337283713;-4.234119e-06
13:07:45;-550;-550.07;6.004544036365519e-11;2.773575111568011e+20;6.000018802452895e-11;2000.0;36396.055;7.8125235199645005;-1325287.5;8.332916656249479;-4.323504e-06
13:08:05;-575;-575.0247;5.98956658907488e-11;2.7874636001621364e+20;5.986438687645095e-11;2000.0;30369.455000000005;9.361641082096668;-1328601.5;11.495107654998277;-4.407843e-06
13:08:24;-600;-600.0012;5.977553905867261e-11;2.79867840939306e+20;5.97540602969872e-11;2000.0;25239.894999999997;11.27705075584921;-1331271.5;9.520372891856704;-4.472419e-06
13:08:44;-625;-625.0292;5.968197716214183e-11;2.8074601193732823e+20;5.966721643563319e-11;2000.0;20971.665;12.810874823758123;-1333358.5;13.139159029405192;-4.555901e-06
13:09:03;-650;-650.0575;5.961026736402534e-11;2.8142188037551918e+20;5.960015009708651e-11;2000.0;17393.1;9.900050504921698;-1334962.5;8.714212528966687;-4.606507e-06
13:09:23;-675;-675.0696;5.955452543903787e-11;2.8194893818006002e+20;5.954742560592837e-11;2000.0;14590.425;10.859235412771916;-1336212.0;9.07193474403338;-4.677603e-06
13:09:42;-700;-700.0512;5.95144619920984e-11;2.8232866599638526e+20;5.950941580869323e-11;2000.0;12312.785;10.135714762659784;-1337111.5;11.119240081948046;-4.738155e-06
13:10:01;-725;-725.0172;5.948203208525057e-11;2.8263660397150945e+20;5.947835825681694e-11;2000.0;10514.395;8.092436206112437;-1337840.5;12.358701388090903;-4.818133e-06
13:10:20;-750;-749.988;5.945927664494046e-11;2.8285297899070957e+20;5.945649844683012e-11;2000.0;9148.554000000002;13.107697745981124;-1338352.5;10.096410253154335;-4.889266e-06
13:10:41;-775;-775.0084;5.944206608150028e-11;2.830167944230143e+20;5.943991243066888e-11;2000.0;8058.325500000001;9.10463353120267;-1338740.0;14.949916387726054;-4.958782e-06
13:11:00;-800;-800.015;5.942914805254522e-11;2.831398457073342e+20;5.942738132148746e-11;2000.0;7301.003500000002;10.304962524798414;-1339031.0;12.44789138770097;-5.031883e-06
13:11:19;-825;-825.0425;5.94216705919825e-11;2.8321110927896297e+20;5.94201913927805e-11;2000.0;6681.770999999999;12.541207435889069;-1339199.5;8.645085309006499;-5.101262e-06
13:11:39;-850;-850.0193;5.9412952962341e-11;2.832942261943922e+20;5.941167093018671e-11;2000.0;6221.8935;11.861253923489697;-1339396.0;10.329569206893382;-5.175878e-06
13:11:58;-875;-874.9848;5.940871707356685e-11;2.8333462584185838e+20;5.940756196048723e-11;2000.0;5906.5155;11.029867122386358;-1339491.5;12.986050207819158;-5.234531e-06
13:12:18;-900;-899.9512;5.940505828416174e-11;2.8336952837983584e+20;5.940401107443072e-11;2000.0;5624.393000000001;12.936227504570251;-1339574.0;11.966620241321273;-5.313697e-06

File: Data/DoubleIrrNeutron2025/CV_onPCB/100264_UR1_5e14_680min_CV.csv
time (15.04.2025);set voltage (V);real voltage (V);serial capacitance;1/serial capacitance^2;parallel capacitance;LCR frequency (Hz);r;delta r;x;delta x;sample current
14:46:49;-25;-25.03726;7.089853387004671e-11;1.9894154721750856e+20;6.608198663273156e-11;2000.0;303025.55;10.657268646327728;-1122413.5;20.883905286128837;-9.046435e-07
14:47:09;-50;-50.07121;6.942357889653977e-11;2.0748466456737638e+20;6.628229575370936e-11;2000.0;249538.7;7.154753664522628;-1146260.0;19.73575435599055;-1.269383e-06
14:47:28;-75;-75.0989;6.817304196180431e-11;2.1516649910321735e+20;6.592115326330112e-11;2000.0;215743.9;13.631562639697618;-1167286.5;23.888020010038503;-1.540121e-06
14:47:48;-100;-100.0734;6.720048602910677e-11;2.2143954059597808e+20;6.548052265067858e-11;2000.0;191920.45;12.031723691973651;-1184180.0;14.560219778561036;-1.778881e-06
14:48:07;-125;-125.0266;6.63752099697329e-11;2.269803096475687e+20;6.501143224668434e-11;2000.0;173644.55;11.82274819997449;-1198903.5;17.194112364411254;-1.996206e-06
14:48:26;-150;-150.0059;6.568773441595878e-11;2.3175623855033562e+20;6.457290404183975e-11;2000.0;159178.75;13.146648812530135;-1211451.0;24.442790348076056;-2.19343e-06
14:48:45;-175;-175.0418;6.504887121005344e-11;2.3633087921024126e+20;6.412300654804236e-11;2000.0;146999.95;16.07909745601413;-1223349.0;19.129819654142064;-2.382937e-06
14:49:05;-200;-200.0736;6.447485036015888e-11;2.4055772853466074e+20;6.369512803405218e-11;2000.0;136557.85;15.081159603956184;-1234240.5;25.7921984328595;-2.540517e-06
14:49:24;-225;-225.0864;6.393302770099929e-11;2.446523862443901e+20;6.327187566852386e-11;2000.0;127236.05;14.06297888073505;-1244700.5;13.756362164467756;-2.722313e-06
14:49:44;-250;-250.0633;6.339581624184836e-11;2.4881628656309604e+20;6.283847299774799e-11;2000.0;118216.5;11.76913335806847;-1255248.0;16.861198059449986;-2.878138e-06
14:50:03;-275;-275.0345;6.284206425599728e-11;2.532206475820838e+20;6.238094196936161e-11;2000.0;108873.4;12.705589321239689;-1266309.0;15.048255712872505;-3.026262e-06
14:50:22;-300;-300.011;6.229912165150972e-11;2.5765356311423425e+20;6.192676659178527e-11;2000.0;99048.44000000002;12.408606690518969;-1277345.0;16.00781059358212;-3.165422e-06
14:50:42;-325;-325.0459;6.175400092265154e-11;2.6222240733103784e+20;6.146639451913428e-11;2000.0;88146.575;10.992099151209002;-1288620.5;10.711559176889235;-3.288786e-06
14:51:01;-350;-350.0581;6.125832315288523e-11;2.6648317306883185e+20;6.104519495407828e-11;2000.0;76757.31000000001;14.000414101018785;-1299047.5;11.871710070583767;-3.414159e-06
14:51:20;-375;-375.0912;6.082260761021214e-11;2.703148651724935e+20;6.067268577585921e-11;2000.0;65037.065;12.539167187257755;-1308353.5;15.037868864968864;-3.518584e-06
14:51:39;-400;-400.0661;6.046382771892444e-11;2.7353236832345132e+20;6.0362706181369e-11;2000.0;53868.13999999999;9.70212450961129;-1316117.0;11.31591799192624;-3.621692e-06
14:51:59;-425;-425.0379;6.018501660544184e-11;2.760725524829706e+20;6.011871602323088e-11;2000.0;43909.205;8.03690075526615;-1322214.0;10.592450141492288;-3.704534e-06
14:52:18;-450;-449.9918;5.997588343141666e-11;2.7800121404260847e+20;5.993325157360353e-11;2000.0;35387.240000000005;10.886747448159166;-1326824.5;7.664039404909136;-3.77088e-06
14:52:38;-475;-475.0258;5.981703399858358e-11;2.7947968825180062e+20;5.978988781265427e-11;2000.0;28346.915;8.836631923419642;-1330348.0;9.126883367283707;-3.859627e-06
14:52:57;-500;-500.0557;5.970008833459194e-11;2.805756983476163e+20;5.968288874861466e-11;2000.0;22628.160000000003;15.755878902809592;-1332954.0;14.078352176302452;-3.917367e-06
14:53:17;-525;-525.0903;5.961517961418785e-11;2.8137550434406072e+20;5.960417999263376e-11;2000.0;18133.589999999997;16.806330503712033;-1334852.5;15.392774278862143;-3.98763e-06
14:53:37;-550;-550.0723;5.955069269425508e-11;2.8198523240430607e+20;5.954349864442272e-11;2000.0;14688.345000000001;13.225228684223193;-1336298.0;10.876580344942981;-4.053241e-06
14:53:56;-575;-575.0252;5.950789753215172e-11;2.8239095814648758e+20;5.950308980119353e-11;2000.0;12020.314999999999;8.048556625259;-1337259.0;10.81434232859308;-4.096703e-06
14:54:15;-600;-600.0008;5.947409681472961e-11;2.827120300024464e+20;5.947075291415189e-11;2000.0;10033.1485;13.172177634601615;-1338019.0;11.043097391583576;-4.158136e-06
14:54:35;-625;-625.0296;5.945163614558244e-11;2.8292568605194974e+20;5.944918076276442e-11;2000.0;8602.268500000002;8.320011486620645;-1338524.5;13.085774719136808;-4.224463e-06
14:54:54;-650;-650.0587;5.943553977740293e-11;2.830789510074284e+20;5.943367020105339e-11;2000.0;7509.296500000001;14.516647465496291;-1338887.0;11.293803610830143;-4.285342e-06
14:55:13;-675;-675.072;5.942371172979623e-11;2.8319165364552938e+20;5.942220208340026e-11;2000.0;6749.8420000000015;14.572568126449088;-1339153.5;15.317881707337996;-4.341336e-06
14:55:33;-700;-700.0504;5.941654617916449e-11;2.832599627824264e+20;5.941527501820703e-11;2000.0;6194.894999999999;12.064388163102198;-1339315.0;13.047988350699889;-4.374173e-06
14:55:52;-725;-725.0195;5.940967065029279e-11;2.8332553038202582e+20;5.940858236819631e-11;2000.0;5732.963;11.926136425934427;-1339470.0;13.838352503098045;-4.415711e-06
14:56:12;-750;-749.988;5.940430440779885e-11;2.8337672068507553e+20;5.940331219342929e-11;2000.0;5474.817499999999;10.78129507236955;-1339591.0;8.599418584997476;-4.476345e-06
14:56:31;-775;-775.0086;5.940286322683028e-11;2.833904709344303e+20;5.940197002847176e-11;2000.0;5194.65;12.404672224609563;-1339623.5;12.947490104263451;-4.527019e-06
14:56:51;-800;-800.0151;5.939796373455303e-11;2.8343722427750928e+20;5.939713461658544e-11;2000.0;5005.46;12.582757328980005;-1339734.0;11.519548602267365;-4.568491e-06
14:57:11;-825;-825.044;5.939630119460495e-11;2.8345309167307463e+20;5.939550853115028e-11;2000.0;4894.3875;12.579885390475555;-1339771.5;12.555377334035008;-4.611762e-06
14:57:30;-850;-850.0226;5.939399595987656e-11;2.8347509519652202e+20;5.939325385838071e-11;2000.0;4735.989;9.089233848350478;-1339823.5;12.966784489610367;-4.672544e-06
14:57:49;-875;-874.9865;5.93926660981575e-11;2.8348778992544016e+20;5.939193749892835e-11;2000.0;4692.8634999999995;14.839389884274182;-1339853.5;15.05448438173822;-4.721079e-06
14:58:09;-900;-899.9501;5.939191253628442e-11;2.834949837313334e+20;5.939122193765237e-11;2000.0;4568.9305;13.112789681738217;-1339870.5;11.12373588323635;-4.753388e-06

File: Data/DoubleIrrNeutron2025/CV_onPCB/100264_UR2_5e14_30min_CV.csv
time (02.04.2025);set voltage (V);real voltage (V);serial capacitance;1/serial capacitance^2;parallel capacitance;LCR frequency (Hz);r;delta r;x;delta x;sample current
14:24:06;-25;-25.03553;7.176046100748078e-11;1.941912064454246e+20;6.63723805099529e-11;2000.0;315957.2;14.546752214841637;-1108932.0;17.728508115461942;-9.2124e-07
14:24:26;-50;-50.06711;7.030330554060099e-11;2.0232451567008763e+20;6.672356875592063e-11;2000.0;262180.45;6.7850847452334735;-1131916.5;20.15285339598341;-1.308712e-06
14:24:46;-75;-75.09338;6.909179050573939e-11;2.0948218972932512e+20;6.648346533158803e-11;2000.0;228132.8;7.822275883654321;-1151764.5;15.107531234453894;-1.584353e-06
14:25:05;-100;-100.07;6.813206769240252e-11;2.154253769395896e+20;6.611650230340234e-11;2000.0;203930.45;9.631322598688094;-1167988.5;8.78279568246922;-1.838864e-06
14:25:24;-125;-125.0247;6.73067736430781e-11;2.2074071949801354e+20;6.569312161876232e-11;2000.0;185300.4;11.57246732551015;-1182310.0;12.288205727444508;-2.060728e-06
14:25:43;-150;-150.0056;6.657442178130944e-11;2.2562394768692363e+20;6.525107706759329e-11;2000.0;170225.8;11.355967594177082;-1195316.0;5.805170109479997;-2.27522e-06
14:26:03;-175;-175.0396;6.594444641611264e-11;2.2995536496934676e+20;6.483467752707436e-11;2000.0;157879.05;8.408767745633126;-1206735.0;9.151502608861563;-2.456929e-06
14:26:22;-200;-200.0705;6.537291722640768e-11;2.339937561654503e+20;6.442942583877977e-11;2000.0;147305.55;10.137177861712797;-1217285.0;7.952986860293432;-2.637423e-06
14:26:41;-225;-225.0834;6.485243446476718e-11;2.3776473062694833e+20;6.404097245504437e-11;2000.0;138123.95;8.910239895760382;-1227054.5;10.734873077964172;-2.821723e-06
14:27:00;-250;-250.0593;6.435071001591649e-11;2.4148675398983382e+20;6.364962674347946e-11;2000.0;129784.75;12.949300174140687;-1236621.5;8.581229515634691;-2.982217e-06
14:27:19;-275;-275.0327;6.387526953679541e-11;2.4509503209197817e+20;6.326868277814698e-11;2000.0;121985.85;11.601783268101505;-1245826.0;11.861703081766969;-3.147298e-06
14:27:39;-300;-300.0097;6.339768496766494e-11;2.488016184386765e+20;6.287612310042142e-11;2000.0;114321.2;8.759166627025655;-1255211.0;13.18901057699174;-3.302481e-06
14:27:59;-325;-325.0431;6.291417930157956e-11;2.526404746243387e+20;6.247209271872099e-11;2000.0;106402.6;6.399374969479443;-1264857.5;8.714212528966687;-3.462273e-06
14:28:18;-350;-350.0558;6.242403373887575e-11;2.566234520524406e+20;6.205760239878854e-11;2000.0;97957.37;9.085670310989775;-1274789.0;11.616798181943249;-3.603081e-06
14:28:37;-375;-375.086;6.193331920445119e-11;2.6070615724949222e+20;6.163869456542462e-11;2000.0;88832.85;7.358510379146303;-1284889.5;9.068489400115103;-3.726528e-06
14:28:56;-400;-400.0633;6.147617938354048e-11;2.645978199466426e+20;6.124670105038158e-11;2000.0;79234.215;10.592339861900216;-1294444.0;15.562776101968439;-3.854819e-06
14:29:15;-425;-425.0363;6.10525192989e-11;2.682827941528064e+20;6.088092956019725e-11;2000.0;69197.68500000001;9.857251835577719;-1303426.5;11.880130470664032;-3.949208e-06
14:29:35;-450;-449.9906;6.069672377227683e-11;2.7143728356852666e+20;6.057190590702416e-11;2000.0;59515.16499999999;12.278449158994116;-1311067.0;10.88806686239573;-4.050769e-06
14:29:54;-475;-475.0237;6.04016874344465e-11;2.7409546923069506e+20;6.031364129447984e-11;2000.0;50337.13000000001;8.085212118429574;-1317471.0;10.485704554296769;-4.140705e-06
14:30:14;-500;-500.0539;6.016797480542714e-11;2.762289625840996e+20;6.010691675017668e-11;2000.0;42153.534999999996;11.879596531448282;-1322588.5;11.624865590620821;-4.227163e-06
14:30:33;-525;-525.0872;5.998291325564077e-11;2.7793605598196744e+20;5.994122811821464e-11;2000.0;34985.685;8.77115236157692;-1326669.0;10.121758740456126;-4.32176e-06
14:30:52;-550;-550.0697;5.983925419327811e-11;2.7927216761443595e+20;5.981100285550845e-11;2000.0;28902.335000000003;12.112479669745502;-1329854.0;14.149204924659195;-4.394099e-06
14:31:11;-575;-575.0257;5.972762313655616e-11;2.8031706372897132e+20;5.97086063819189e-11;2000.0;23777.415;10.689118941708928;-1332339.5;14.924392784967834;-4.479087e-06
14:31:30;-600;-600.0007;5.964227851981394e-11;2.8111987239314096e+20;5.962934435773075e-11;2000.0;19650.565;11.218108742118627;-1334246.0;10.94074951728628;-4.556007e-06
14:31:49;-625;-625.027;5.957697472610803e-11;2.8173649502874442e+20;5.956815512880326e-11;2000.0;16252.830000000005;10.583955073600805;-1335708.5;12.150617268270775;-4.622315e-06
14:32:08;-650;-650.0548;5.952861945090822e-11;2.821943917197638e+20;5.952247874173626e-11;2000.0;13577.914999999999;13.917099688872003;-1336793.5;11.27552659524157;-4.692929e-06
14:32:28;-675;-675.067;5.949279364917625e-11;2.8253436178053212e+20;5.948845018031495e-11;2000.0;11429.515000000001;12.148315263854455;-1337598.5;9.598828053465693;-4.752646e-06
14:32:47;-700;-700.0476;5.946389743455545e-11;2.8280902111434172e+20;5.946066754019233e-11;2000.0;9863.158999999998;15.300113265920645;-1338248.5;13.024496151483172;-4.814605e-06
14:33:06;-725;-725.0182;5.944541858393023e-11;2.8298487311574447e+20;5.944296535533116e-11;2000.0;8599.842999999999;12.282310533853119;-1338664.5;11.455893679674231;-4.895311e-06
14:33:25;-750;-749.99;5.943019105266227e-11;2.8312990758344147e+20;5.942822297981949e-11;2000.0;7705.613500000001;9.729730630264106;-1339007.5;9.457140159688867;-4.952504e-06
14:33:44;-775;-775.0082;5.941945212295967e-11;2.8323225746459374e+20;5.94178283674265e-11;2000.0;7001.053999999999;9.895551485389786;-1339249.5;10.87370681966366;-5.015394e-06
14:34:04;-800;-800.0124;5.941359616057686e-11;2.83288092468377e+20;5.941220746429146e-11;2000.0;6475.451999999998;10.946162126517205;-1339381.5;10.326543468169781;-5.085739e-06
14:34:23;-825;-825.0405;5.940603391727061e-11;2.833602208261921e+20;5.940481470787657e-11;2000.0;6068.5915;9.923217000423781;-1339552.0;11.081516141756053;-5.150554e-06
14:34:42;-850;-850.0184;5.940253065653727e-11;2.833936441162708e+20;5.940142323701775e-11;2000.0;5784.194000000001;13.379728255835394;-1339631.0;8.363611660042567;-5.205415e-06
14:35:02;-875;-874.9859;5.939867311325792e-11;2.8343045432390884e+20;5.93976577115693e-11;2000.0;5539.2080000000005;11.183505344926536;-1339718.0;12.300406497347963;-5.287365e-06
14:35:21;-900;-899.9503;5.939539237877796e-11;2.834617660370763e+20;5.939444378818559e-11;2000.0;5354.3145;7.811302083359708;-1339792.0;9.154233993076646;-5.353883e-06

File: Data/DoubleIrrNeutron2025/CV_onPCB/100264_UR2_5e14_80min_CV.csv
time (13.05.2025);set voltage (V);real voltage (V);serial capacitance;1/serial capacitance^2;parallel capacitance;LCR frequency (Hz);r;delta r;x;delta x;sample current
10:20:59;-25;-25.03727;7.029470436149097e-11;2.0237403108891378e+20;6.57956897007272e-11;2000.0;296024.4;44.534784158003966;-1132055.0;104.58847928906893;-8.90388e-07
10:21:18;-50;-50.07019;6.880245644673708e-11;2.1124775966079644e+20;6.589369240866295e-11;2000.0;243006.85;24.310417005884528;-1156608.0;58.6966779298454;-1.259352e-06
10:21:38;-75;-75.09799;6.758610775642551e-11;2.1891984258627846e+20;6.550671380745122e-11;2000.0;209777.15;17.43764247253624;-1177423.5;30.457142019565783;-1.527174e-06
10:21:57;-100;-100.0737;6.666075112245233e-11;2.250399352387382e+20;6.50713788968639e-11;2000.0;186568.25;10.530402413963104;-1193768.0;27.519084287090656;-1.76908e-06
10:22:17;-125;-125.0274;6.584453935155191e-11;2.3065372493270624e+20;6.458781660512049e-11;2000.0;168583.4;16.303128534118834;-1208566.0;26.957373759326035;-1.976303e-06
10:22:37;-150;-150.0071;6.515229693783291e-11;2.3558114992657875e+20;6.412932390792567e-11;2000.0;154263.85;13.469832033102714;-1221407.0;28.426220290429043;-2.174231e-06
10:22:56;-175;-175.0417;6.453696946881635e-11;2.4009486081383393e+20;6.368759797244131e-11;2000.0;142397.7;12.8187557898573;-1233052.5;14.506464076404008;-2.357865e-06
10:23:16;-200;-200.0715;6.394402152690904e-11;2.4456826784010754e+20;6.323518155550096e-11;2000.0;131760.4;13.788836064004823;-1244486.5;19.53554452785998;-2.517529e-06
10:23:35;-225;-225.0853;6.336981703231238e-11;2.4902049588928227e+20;6.277906826788364e-11;2000.0;121815.25;15.065170925017743;-1255763.0;15.363918770938616;-2.681022e-06
10:23:54;-250;-250.0629;6.27900742655073e-11;2.5364015303667892e+20;6.230601224653223e-11;2000.0;111708.1;17.56828107698644;-1267357.5;23.8209466646479;-2.818627e-06
10:24:14;-275;-275.0346;6.221972403365795e-11;2.5831155804879143e+20;6.183453034581898e-11;2000.0;100945.3;16.86121288638513;-1278975.0;17.57128339080558;-2.96127e-06
10:24:32;-300;-300.0127;6.164891812390731e-11;2.6311710425660886e+20;6.135762758691748e-11;2000.0;88939.275;15.298354282405956;-1290817.0;14.232006183247673;-3.091513e-06
10:24:52;-325;-325.0451;6.112922239126533e-11;2.6760995033980227e+20;6.092089097871112e-11;2000.0;76126.44;14.077180825719736;-1301791.0;12.587692401707312;-3.195241e-06
10:25:12;-350;-350.0581;6.069204826989957e-11;2.7147910633063488e+20;6.055099924020578e-11;2000.0;63282.37000000001;15.716109728555534;-1311168.0;15.469324484281787;-3.311283e-06
10:25:31;-375;-375.088;6.034573757411047e-11;2.7460396289008484e+20;6.025410340494734e-11;2000.0;51425.549999999996;15.628559594537242;-1318692.5;11.680646386223666;-3.38483e-06
10:25:50;-400;-400.0655;6.009150808270635e-11;2.7693241514473682e+20;6.003333342904564e-11;2000.0;41223.770000000004;12.486941378896617;-1324271.5;11.731900954235847;-3.489297e-06
10:26:09;-425;-425.0368;5.989868651958054e-11;2.7871824694361044e+20;5.986257015815015e-11;2000.0;32632.260000000002;14.22472214139878;-1328534.5;12.970639922532735;-3.555411e-06
10:26:28;-450;-449.9907;5.975740452230868e-11;2.800377292962044e+20;5.973512637096646e-11;2000.0;25717.164999999997;14.044518993187326;-1331675.5;16.209179498049863;-3.612536e-06
10:26:48;-475;-475.0254;5.96568322819446e-11;2.809827262344358e+20;5.964303370902133e-11;2000.0;20289.305;12.652214183691305;-1333920.5;12.989899922632198;-3.694726e-06
10:27:07;-500;-500.0558;5.95809223775832e-11;2.8169916225172757e+20;5.957220232400511e-11;2000.0;16159.23;14.233128784634804;-1335620.0;12.186057606953941;-3.756089e-06
10:27:26;-525;-525.0883;5.952999994086287e-11;2.821813037974919e+20;5.952431166657564e-11;2000.0;13067.644999999999;13.310571879149267;-1336762.5;12.959070182694436;-3.814229e-06
10:27:46;-550;-550.0704;5.949299379777996e-11;2.8253246075793166e+20;5.948919466259654e-11;2000.0;10689.259999999998;16.933551606204755;-1337594.0;11.861703081766969;-3.869498e-06
10:28:05;-575;-575.0261;5.946594147443878e-11;2.827895792970911e+20;5.94632114273361e-11;2000.0;9067.399000000001;15.12674875675534;-1338202.5;10.485108487755385;-3.93061e-06
10:28:24;-600;-600.0026;5.94491933769699e-11;2.8294893737447975e+20;5.944717214860497e-11;2000.0;7805.2400000000025;15.391169140127076;-1338579.5;18.76799136828446;-3.997452e-06
10:28:44;-625;-625.0292;5.94350736676614e-11;2.8308339102460772e+20;5.943349827191469e-11;2000.0;6893.289500000001;11.90338079024188;-1338897.5;16.475360390595405;-4.05784e-06
10:29:03;-650;-650.0588;5.942703997259882e-11;2.831599339371282e+20;5.942572064007641e-11;2000.0;6309.514500000001;15.84308730132799;-1339078.5;14.937787654134059;-4.087944e-06
10:29:22;-675;-675.0703;5.942173714861259e-11;2.832104748455928e+20;5.942061410646205e-11;2000.0;5822.027499999999;12.450151602992639;-1339198.0;12.915107432770352;-4.163474e-06
10:29:41;-700;-700.0515;5.941435027279555e-11;2.8328090128795645e+20;5.941336365880414e-11;2000.0;5457.96;14.716635332167469;-1339364.5;15.467304225365195;-4.197087e-06
10:30:01;-725;-725.0189;5.941264245783209e-11;2.8329718732726904e+20;5.941173832213065e-11;2000.0;5225.067999999999;12.496748849200731;-1339403.0;12.847178678604886;-4.246479e-06
10:30:21;-750;-749.9892;5.940865054610041e-11;2.8333526041427142e+20;5.940782746029781e-11;2000.0;4985.8724999999995;9.150390999159542;-1339493.0;16.898224758831915;-4.30669e-06
10:30:40;-775;-775.01;5.940598956961589e-11;2.833606438934961e+20;5.940520532849613e-11;2000.0;4867.124500000001;11.858544650904669;-1339553.0;18.82949813457597;-4.342246e-06
10:30:59;-800;-800.016;5.94049695918318e-11;2.833703745286561e+20;5.940423275785516e-11;2000.0;4717.843000000001;12.053186717627847;-1339576.0;13.330416347586446;-4.383317e-06
10:31:18;-825;-825.0436;5.940084569094879e-11;2.8340972184396254e+20;5.940014500260118e-11;2000.0;4601.147999999999;13.416627530791784;-1339669.0;11.508692367076288;-4.424632e-06
10:31:38;-850;-850.02;5.940035795559213e-11;2.8341437600814668e+20;5.939966232167331e-11;2000.0;4584.579000000001;9.37919127377196;-1339680.0;13.114877048604;-4.472754e-06
10:31:57;-875;-874.9864;5.940002541335026e-11;2.8341754932381906e+20;5.939937016293462e-11;2000.0;4449.5515;13.999335864157999;-1339687.5;10.580051984749414;-4.529702e-06
10:32:17;-900;-899.952;5.939638986105273e-11;2.8345224540076586e+20;5.939574112814952e-11;2000.0;4427.773499999999;12.775308729635464;-1339769.5;15.944826747255675;-4.568436e-06
