Repository: aimaax/PENGUIN

# PENGUIN :penguin:  

> **NOTE!!** Google ID and GitLab repo for CERN organization is hidden and the create database function won't work properly in this version. Plotting is still possible with the saved database and data stored in this repo.  

A Python-based environment for GUI-driven analysis for IV, CV, and TCT measurements obtained with [Particulars Setup]() at CERN for CMS HGCAL silicon diodes. Used to plot data for individual diodes, but also to analyse Current Volume Normalization, Saturation Voltage, Charge Collection, and Charge Collection Efficiency.

---

File: Data/DoubleIrrNeutron2025/CV_onPCB/107954_UR1_1e15_680min_CV.csv
time (16.04.2025);set voltage (V);real voltage (V);serial capacitance;1/serial capacitance^2;parallel capacitance;LCR frequency (Hz);r;delta r;x;delta x;sample current
08:09:39;-25;-25.03942;7.370618431572559e-11;1.8407386965849388e+20;6.610603314677034e-11;2000.0;366080.65;27.51429401238564;-1079658.0;74.7950533123682;-1.12094e-06
08:09:58;-50;-50.07314;7.268357940640864e-11;1.892898760180875e+20;6.710309594724333e-11;2000.0;315731.9;11.068626834436147;-1094848.0;43.148580509676094;-1.599499e-06
08:10:18;-75;-75.10284;7.179344658372385e-11;1.9401280472098574e+20;6.740644139040678e-11;2000.0;282773.5;14.042524701776385;-1108422.5;44.619922680345375;-1.964454e-06
08:10:38;-100;-100.0762;7.095856090427128e-11;1.9860510240158204e+20;6.739122138479729e-11;2000.0;258021.5;9.14070566203726;-1121464.0;23.199137915017445;-2.273033e-06
08:10:57;-125;-125.0285;7.01968861566228e-11;2.0293843381738806e+20;6.722591904211647e-11;2000.0;238315.8;11.106889753661914;-1133632.5;28.608346684140976;-2.547646e-06
08:11:16;-150;-150.0074;6.952763439599568e-11;2.0686408356293453e+20;6.700433341249022e-11;2000.0;222108.8;9.022361110042093;-1144544.5;21.994033281778947;-2.823578e-06
08:11:35;-175;-175.0424;6.89710365710197e-11;2.1021635130677553e+20;6.678750385155254e-11;2000.0;208619.85;9.133530259434192;-1153781.0;31.280185421445314;-3.078967e-06
08:11:55;-200;-200.0757;6.839760879755252e-11;2.137559252989821e+20;6.649663475176506e-11;2000.0;196715.0;10.267667700115737;-1163454.0;29.93659967330959;-3.295551e-06
08:12:14;-225;-225.0898;6.790410995554494e-11;2.1687419381727412e+20;6.62282584526723e-11;2000.0;186419.0;9.703865209286452;-1171909.5;14.568373279127632;-3.524028e-06
08:12:34;-250;-250.0659;6.74578864750165e-11;2.197528618685831e+20;6.596607219908147e-11;2000.0;177400.35;10.488630749530657;-1179661.5;24.640160307920077;-3.753594e-06
08:12:53;-275;-275.0369;6.702908971801713e-11;2.225734496334953e+20;6.569457440266488e-11;2000.0;169209.15;7.405158674869838;-1187208.0;8.561541917201597;-3.963562e-06
08:13:13;-300;-300.0125;6.664218928469394e-11;2.2516531336760856e+20;6.54391074386599e-11;2000.0;161908.55;12.055387799652072;-1194100.5;22.028107045318258;-4.176416e-06
08:13:32;-325;-325.0472;6.627694745394295e-11;2.2765385273823075e+20;6.518670716738214e-11;2000.0;155277.75;9.39464608167865;-1200681.0;19.948684167132427;-4.400216e-06
08:13:52;-350;-350.0613;6.591667012160154e-11;2.3014920527371328e+20;6.492603039007693e-11;2000.0;149122.55;10.224841074559546;-1207243.5;15.52860264157725;-4.588734e-06
08:14:11;-375;-375.0964;6.558190048998247e-11;2.325048433754406e+20;6.467796651674854e-11;2000.0;143448.6;9.536089345219038;-1213406.0;24.631280924872744;-4.772013e-06
08:14:31;-400;-400.0708;6.527283241331998e-11;2.347118857511927e+20;6.44441613641016e-11;2000.0;138247.4;7.249275825901511;-1219151.5;14.287669509055702;-4.986694e-06
08:14:50;-425;-425.0401;6.495133926273046e-11;2.3704116839294596e+20;6.419235666317641e-11;2000.0;133222.1;6.706303005382326;-1225186.0;12.755391017134677;-5.160263e-06
08:15:09;-450;-449.9925;6.466913433488972e-11;2.3911449576450087e+20;6.397009218700337e-11;2000.0;128634.15;10.169630032601974;-1230532.5;18.012148678045047;-5.372709e-06
08:15:28;-475;-475.0255;6.437632266356208e-11;2.4129463724610627e+20;6.373416608608515e-11;2000.0;124079.0;12.856515857727551;-1236129.5;9.366829773194343;-5.558283e-06
08:15:48;-500;-500.0605;6.407748125621594e-11;2.435505616791138e+20;6.348913721616789e-11;2000.0;119550.3;11.95305400305713;-1241894.5;21.708005435783363;-5.739942e-06
08:16:07;-525;-525.0917;6.378687193200098e-11;2.4577482169971858e+20;6.324837238581431e-11;2000.0;115113.65;14.918826193772752;-1247552.5;28.34497309929928;-5.89899e-06
08:16:26;-550;-550.0732;6.350342189297576e-11;2.4797376962103837e+20;6.30120861517113e-11;2000.0;110654.8;9.173494426880087;-1253121.0;14.575664650368434;-6.093151e-06
08:16:46;-575;-575.0281;6.321735692205395e-11;2.5022306033308228e+20;6.277096475728939e-11;2000.0;106153.1;8.448638943640569;-1258791.5;12.191697994947216;-6.254761e-06
08:17:05;-600;-600.0042;6.295078445430716e-11;2.523467450242083e+20;6.254594588558972e-11;2000.0;101702.2;11.36718962628846;-1264122.0;17.227884373886425;-6.482726e-06
08:17:25;-625;-625.0317;6.265676226833479e-11;2.547206189157831e+20;6.229452603189859e-11;2000.0;96848.56499999999;11.401353592885272;-1270054.0;19.395875850293535;-6.630761e-06
08:17:44;-650;-650.0618;6.238021356060034e-11;2.5698411882511673e+20;6.205731656656504e-11;2000.0;92019.26999999999;13.780754877726917;-1275684.5;15.803085141832275;-7.289359e-06
08:18:03;-675;-675.074;6.210614380701972e-11;2.5925722658612557e+20;6.182132298539811e-11;2000.0;86970.56499999999;13.121258085640694;-1281314.0;10.207840124139874;-9.663138e-06
08:18:23;-700;-700.046;6.182354290606895e-11;2.616328193068902e+20;6.157854339879956e-11;2000.0;81190.30000000002;15.346295970037943;-1287171.0;10.952168735004038;-1.007739e-05
08:18:42;-725;-725.0219;6.157962526078939e-11;2.6370958579010444e+20;6.13642276695681e-11;2000.0;76562.45999999999;14.436092615385569;-1292269.5;15.124070219355634;-7.349584e-06
08:19:02;-750;-749.9821;6.132358624602473e-11;2.6591627009321366e+20;6.114256934477531e-11;2000.0;70607.41499999998;16.80729049400861;-1297665.0;11.5;-3.010642e-05
08:19:21;-775;-775.0125;6.111035118906927e-11;2.6777525461760383e+20;6.095352724173961e-11;2000.0;66051.41500000001;16.028799510568046;-1302193.0;13.211737205984683;-7.769388e-06
08:19:41;-800;-800.0123;6.088543109941762e-11;2.697573143310089e+20;6.075741995563152e-11;2000.0;59993.05499999998;13.291189704085838;-1307003.5;12.733322425824298;-4.674444e-05
08:20:02;-825;-825.0449;6.070603062856742e-11;2.7135406171673933e+20;6.059695021193617e-11;2000.0;55616.840000000004;11.486963045121872;-1310866.0;8.197560612767678;-8.148635e-06
08:20:22;-850;-850.017;6.051638400907369e-11;2.730574686975465e+20;6.042957299417526e-11;2000.0;49840.20500000001;14.183790880790742;-1314974.0;11.903780911962382;-6.149325e-05
08:20:42;-875;-874.9875;6.036773413225466e-11;2.744038811197459e+20;6.029495085398828e-11;2000.0;45799.485;10.718127809930264;-1318212.0;8.264381404557753;-8.498439e-06
08:21:02;-900;-899.9426;6.021452696720986e-11;2.7580201960865327e+20;6.015761640544767e-11;2000.0;40648.075000000004;16.213111784910502;-1321566.0;13.1224997618594;-0.0001142817

File: Data/DoubleIrrNeutron2025/CV_onPCB/107954_UR1_1e15_noadd_CV.csv
time (13.03.2025);set voltage (V);real voltage (V);serial capacitance;1/serial capacitance^2;parallel capacitance;LCR frequency (Hz);r;delta r;x;delta x;sample current
13:58:23;-25;-25.03585;7.618192871043072e-11;1.723042829762306e+20;6.643323876879511e-11;2000.0;400146.1;14.651604007752873;-1044571.5;47.14485655933211;-1.163643e-06
13:58:43;-50;-50.06948;7.529955332258498e-11;1.7636613599564235e+20;6.78274227489927e-11;2000.0;350765.85;8.86489565646432;-1056812.0;25.80310058888272;-1.664357e-06
13:59:02;-75;-75.09679;7.451025278481103e-11;1.8012248353914824e+20;6.844335443991956e-11;2000.0;317974.15;6.459982585115844;-1068007.0;12.085114811204733;-2.063342e-06
13:59:21;-100;-100.0719;7.372912953312143e-11;1.8395931635322474e+20;6.866684645247206e-11;2000.0;293056.05;11.967137293438231;-1079322.0;20.044949488586894;-2.39854e-06
13:59:40;-125;-125.0271;7.304934388070462e-11;1.873990396551382e+20;6.872644578447824e-11;2000.0;273211.75;6.263734908183775;-1089366.0;15.238110119040352;-2.720704e-06
14:00:00;-150;-150.0081;7.242259036474794e-11;1.9065662081551152e+20;6.86750957316619e-11;2000.0;256677.0;9.572878355019455;-1098793.5;25.01274675040708;-3.018132e-06
14:00:19;-175;-175.0418;7.182633283776073e-11;1.9383518480130985e+20;6.854295953822439e-11;2000.0;242485.15;7.770223613255929;-1107915.0;16.785410331594516;-3.301797e-06
14:00:38;-200;-200.0711;7.126057820326626e-11;1.969252095471832e+20;6.83579654834506e-11;2000.0;230112.8;6.900579685794519;-1116711.0;16.969089545405787;-3.553013e-06
14:00:57;-225;-225.0826;7.07207889075101e-11;1.9994281700612565e+20;6.813534349044238e-11;2000.0;219191.9;5.9648554047856015;-1125234.5;9.499342082481292;-3.809326e-06
14:01:16;-250;-250.0616;7.024583871628023e-11;2.0265568698232223e+20;6.792278210478286e-11;2000.0;209503.7;8.117296347922748;-1132842.5;16.67145764472921;-4.057291e-06
14:01:36;-275;-275.0335;6.982433816651122e-11;2.0510976837317666e+20;6.772094531785614e-11;2000.0;200854.7;9.951406935705121;-1139681.0;45.78700689060162;-4.297158e-06
14:01:55;-300;-300.0111;6.940786575888827e-11;2.0757861945560184e+20;6.749634595809026e-11;2000.0;192943.75;6.68201878177546;-1146519.5;14.447750689986313;-4.549842e-06
14:02:14;-325;-325.0457;6.89979472900214e-11;2.100524052709827e+20;6.725439160083841e-11;2000.0;185699.85;8.70438826110141;-1153331.0;21.153013969645084;-4.780729e-06
14:02:34;-350;-350.0562;6.861682566473923e-11;2.1239229323128213e+20;6.70192708758174e-11;2000.0;179055.45;10.862659665109646;-1159737.0;41.43730203572622;-4.993719e-06
14:02:53;-375;-375.0874;6.824831886300733e-11;2.1469210984351754e+20;6.678002218877252e-11;2000.0;172894.75;9.358919542340344;-1165999.0;18.545889032343528;-5.230027e-06
14:03:13;-400;-400.0667;6.792964350396611e-11;2.1671118613147478e+20;6.657168645798879e-11;2000.0;167312.75;10.059541490545183;-1171469.0;11.872236520555003;-5.479996e-06
14:03:32;-425;-425.0391;6.760290192505989e-11;2.1881108630586527e+20;6.634575347612796e-11;2000.0;162036.0;6.48999229583518;-1177131.0;11.830046491878212;-5.699421e-06
14:03:51;-450;-449.9936;6.729550374792194e-11;2.208146600418829e+20;6.612785512547427e-11;2000.0;157133.2;10.979207621681995;-1182508.0;16.37986568931504;-5.935749e-06
14:04:10;-475;-475.024;6.701162007797584e-11;2.226895126348664e+20;6.59234353143167e-11;2000.0;152570.8;8.633828814610583;-1187517.5;12.018215341721914;-6.165382e-06
14:04:29;-500;-500.0556;6.673387077633436e-11;2.245470572660501e+20;6.57181590758503e-11;2000.0;148247.15;11.278137035876096;-1192460.0;9.643650760992953;-6.40456e-06
14:04:49;-525;-525.0848;6.645772062814285e-11;2.2641704420450537e+20;6.550818278049495e-11;2000.0;144162.75;9.29593325062094;-1197415.0;10.897247358851684;-6.643976e-06
14:05:08;-550;-550.0686;6.620331047531183e-11;2.2816056652042695e+20;6.5313510785115e-11;2000.0;140299.15;12.36674472122717;-1202016.5;13.402891479080177;-7.504246e-06
14:05:27;-575;-575.0182;6.593450216207716e-11;2.300247340229971e+20;6.510650249768505e-11;2000.0;136106.95;15.293703769852488;-1206917.0;12.491997438360288;-1.116915e-05
14:05:48;-600;-600.0009;6.568578246893915e-11;2.3177001269151544e+20;6.490299780344143e-11;2000.0;133047.75;10.969702593963065;-1211487.0;11.664047325006873;-7.315631e-06
14:06:08;-625;-625.022;6.542343787819055e-11;2.336325109264566e+20;6.469514991178832e-11;2000.0;129054.3;14.436429614000826;-1216345.0;12.85496013218244;-2.960169e-05
14:06:27;-650;-650.0572;6.517876532027943e-11;2.353898549283243e+20;6.448937485440562e-11;2000.0;126232.9;11.57084698714835;-1220911.0;11.355615351005863;-7.769845e-06
14:06:47;-675;-675.0645;6.491981156988701e-11;2.3727145790399608e+20;6.42795666559582e-11;2000.0;122334.65;15.726613589708368;-1225781.0;17.50571335307419;-4.774931e-05
14:07:07;-700;-700.0505;6.470076089304821e-11;2.3888078845993973e+20;6.409323355401097e-11;2000.0;119745.05;9.284523412647522;-1229931.0;18.491890114317684;-8.273531e-06
14:07:26;-725;-725.012;6.445894766569682e-11;2.4067643937600317e+20;6.389430007939639e-11;2000.0;116055.2;19.026376428526792;-1234545.0;34.325646388669796;-0.0001024989
14:07:46;-750;-749.9839;6.421678456871803e-11;2.424950556631407e+20;6.368832260984136e-11;2000.0;112880.4;9.22805504968409;-1239200.5;13.792661092044565;-8.817566e-06
14:08:06;-775;-775.0139;6.399395226352038e-11;2.4418677210858868e+20;6.349449081253599e-11;2000.0;110289.5;5.876435994716525;-1243515.5;11.905355937560204;-9.111953e-06
14:08:25;-800;-800.0092;6.375263348156893e-11;2.4603888008354513e+20;6.329067374691379e-11;2000.0;106641.0;33.553241274130286;-1248222.5;56.77532474587882;-0.0001554268
14:08:44;-825;-825.0433;6.355142318099247e-11;2.4759931490497515e+20;6.311351388172132e-11;2000.0;104302.75;10.4467399221001;-1252174.5;11.168594360974884;-9.83192e-06
14:09:04;-850;-850.0131;6.329995215041946e-11;2.4957049278537777e+20;6.289778663007176e-11;2000.0;100524.4;20.49821943486799;-1257149.0;20.951133620880753;-0.0001966182
14:09:24;-875;-874.9805;6.30683776661642e-11;2.5140660351460796e+20;6.269418754057231e-11;2000.0;97478.98499999999;8.179539336050496;-1261765.0;12.519984025548915;-1.053305e-05
14:09:43;-900;-899.9445;6.283777188559789e-11;2.532552431414918e+20;6.249099147260227e-11;2000.0;94338.27499999998;10.173892753022361;-1266395.5;8.731408821032261;-1.099409e-05

File: Data/DoubleIrrNeutron2025/CV_onPCB/200181_LL1_2e15_13days_CV.csv
time (15.04.2025);set voltage (V);real voltage (V);serial capacitance;1/serial capacitance^2;parallel capacitance;LCR frequency (Hz);r;delta r;x;delta x;sample current
07:52:24;-25;-25.03963;8.012611508748044e-11;1.5575852541389505e+20;7.198666481949397e-11;2000.0;333954.7;30.205388592103887;-993152.75;63.69552083938084;-2.281859e-06
07:52:44;-50;-50.07317;7.712239576050562e-11;1.681275853200539e+20;7.196307354248675e-11;2000.0;276281.05;13.139344542251722;-1031833.5;16.94513204433651;-3.228177e-06
07:53:04;-75;-75.10347;7.501915749805108e-11;1.7768699183238844e+20;7.134742385013787e-11;2000.0;240638.1;12.9523936011843;-1060762.0;24.016660883644917;-3.962356e-06
07:53:23;-100;-100.0773;7.335066061562652e-11;1.8586257121286717e+20;7.058504101215033e-11;2000.0;214746.45;9.686711258213492;-1084891.0;12.804296154025804;-4.583375e-06
07:53:42;-125;-125.0303;7.201652826041496e-11;1.9281270055922185e+20;6.984098741998469e-11;2000.0;195023.25;22.316235681673557;-1104989.0;37.814679689242375;-5.157183e-06
07:54:02;-150;-150.0094;7.082029428640385e-11;1.9938135622563558e+20;6.907469530880967e-11;2000.0;178626.2;9.194726749610343;-1123653.5;11.208813496530308;-5.682698e-06
07:54:21;-175;-175.0461;6.974071767034035e-11;2.0560192456531142e+20;6.831971865553759e-11;2000.0;164561.25;13.713109603587363;-1141047.5;14.981238266578634;-6.199236e-06
07:54:40;-200;-200.0795;6.864461528158744e-11;2.1222036115175286e+20;6.751085915171038e-11;2000.0;150230.0;10.890821823902913;-1159267.5;13.093414375173497;-6.697632e-06
07:54:59;-225;-225.093;6.751042236580535e-11;2.1941097627867247e+20;6.666100760422186e-11;2000.0;133058.7;19.63696768852055;-1178743.5;10.89208428171578;-8.52729e-06
07:55:19;-250;-250.0585;6.644676098984244e-11;2.2649174020220227e+20;6.587288635788698e-11;2000.0;111781.9;33.46826108419737;-1197612.5;25.834811785650768;-1.570413e-05
07:55:39;-275;-275.0386;6.561377714266558e-11;2.3227898605915836e+20;6.525593455351665e-11;2000.0;89811.325;11.363724906473454;-1212816.5;9.546596252068063;-7.780475e-06
07:55:59;-300;-300.0069;6.502075496572999e-11;2.36535311576538e+20;6.48165691437085e-11;2000.0;68692.275;14.507933820844343;-1223878.0;9.476286192385707;-4.882695e-05
07:56:18;-325;-325.05;6.464956397605638e-11;2.392592845142237e+20;6.453262150795398e-11;2000.0;52398.759999999995;8.546915818001143;-1230905.0;8.470537173048708;-8.338791e-06
07:56:37;-350;-350.054;6.439064756081534e-11;2.411872882277766e+20;6.432577106746558e-11;2000.0;39248.090000000004;74.37296817392722;-1235854.5;28.995473784713365;-0.0001057384
07:56:57;-375;-375.0868;6.424353541676488e-11;2.4229314903488584e+20;6.420510948101634e-11;2000.0;30303.175;8.82445430324151;-1238684.5;11.146187689071093;-8.806649e-06
07:57:17;-400;-400.0621;6.414617824865024e-11;2.4302918277668726e+20;6.412186636678326e-11;2000.0;24156.03;10.855450474300895;-1240564.5;5.7651973079852175;-9.003914e-06
07:57:37;-425;-425.0404;6.409644860397534e-11;2.4340644059904862e+20;6.407874609526219e-11;2000.0;20635.574999999993;6.600741909058423;-1241527.0;6.248999919987197;-9.225793e-06
07:57:57;-450;-449.9837;6.40351742321833e-11;2.4387248797668976e+20;6.40231510215705e-11;2000.0;17029.945;12.44691221749398;-1242715.0;13.162446581088181;-0.0001580781
07:58:16;-475;-475.0321;6.402801257907017e-11;2.4392704621670715e+20;6.401766689482855e-11;2000.0;15799.734999999997;8.633288119250986;-1242854.0;10.377861051295685;-9.564898e-06
07:58:36;-500;-500.051;6.399047875851284e-11;2.4421328252115432e+20;6.398270726638426e-11;2000.0;13705.525;104.82786840220497;-1243583.0;25.36828728944861;-0.000176646
07:58:55;-525;-525.0972;6.399827537419446e-11;2.4415378338256074e+20;6.39908634567998e-11;2000.0;13382.220000000001;10.620347451943363;-1243431.5;8.10169735302424;-9.918913e-06
07:59:15;-550;-550.0668;6.396512073695471e-11;2.4440695035532876e+20;6.395914310941495e-11;2000.0;12027.075;291.9930219949614;-1244076.0;40.77621855935148;-0.0001985851
07:59:34;-575;-575.0211;6.396380966179019e-11;2.444169697449915e+20;6.395859358629808e-11;2000.0;11235.134999999998;9.279033556895895;-1244101.5;10.081542540702786;-1.016169e-05
07:59:53;-600;-599.9932;6.3957100883073e-11;2.4446824865983653e+20;6.395229487273384e-11;2000.0;10786.13;9.956952596050666;-1244232.0;11.610340218959994;-1.030899e-05
08:00:13;-625;-625.0234;6.395160124849232e-11;2.445102974535719e+20;6.394715146905649e-11;2000.0;10380.0;9.484471519278292;-1244339.0;10.097029266076234;-1.046206e-05
08:00:32;-650;-650.0522;6.394720736046877e-11;2.4454389978968382e+20;6.394304259204877e-11;2000.0;10043.089499999998;11.71192984684847;-1244424.5;9.096015611244297;-1.058898e-05
08:00:52;-675;-675.0655;6.394384169093177e-11;2.4456964349205905e+20;6.393989066875016e-11;2000.0;9782.733000000004;9.418928949195845;-1244490.0;8.514693182963201;-1.077114e-05
08:01:11;-700;-700.0456;6.393957730558808e-11;2.4460226722922014e+20;6.39358038276796e-11;2000.0;9561.35;10.423696537217502;-1244573.0;8.488227141164401;-1.089103e-05
08:01:31;-725;-725.0135;6.393600696259985e-11;2.4462958636956667e+20;6.393236901733226e-11;2000.0;9388.847999999998;9.334626253900037;-1244642.5;9.64040974232942;-1.101145e-05
08:01:50;-750;-749.983;6.393140977009322e-11;2.4466476938022502e+20;6.392789923050264e-11;2000.0;9223.963500000002;7.658080708473894;-1244732.0;10.667708282475669;-1.114837e-05
08:02:09;-775;-775.0044;6.393017711579432e-11;2.4467420436072595e+20;6.392673320490117e-11;2000.0;9136.27;9.406816943047197;-1244756.0;7.463243262818116;-1.1358e-05
08:02:29;-800;-800.0101;6.392899586669415e-11;2.44683246387744e+20;6.392559071266991e-11;2000.0;9084.965;9.237124024825077;-1244779.0;9.162423260251623;-1.15654e-05
08:02:49;-825;-825.0375;6.39263510541778e-11;2.447034932715077e+20;6.39229765460671e-11;2000.0;9044.55;7.960430547401321;-1244830.5;10.011867957579145;-1.17342e-05
08:03:08;-850;-850.0179;6.392352673876247e-11;2.4472511708205977e+20;6.392019492320824e-11;2000.0;8987.747;10.437267724361549;-1244885.5;11.84219152015369;-1.190099e-05
08:03:27;-875;-874.981;6.392154986645584e-11;2.4474025431789607e+20;6.391823959152475e-11;2000.0;8959.060499999998;9.664871040914054;-1244924.0;12.049896265113654;-1.208438e-05
08:03:47;-900;-899.9428;6.391988117331625e-11;2.447530328683773e+20;6.391659826762312e-11;2000.0;8922.294500000002;8.25267618639551;-1244956.5;11.363868179453684;-1.220014e-05

File: Data/DoubleIrrNeutron2025/CV_onPCB/200181_LL1_2e15_19days_CV.csv
time (05.05.2025);set voltage (V);real voltage (V);serial capacitance;1/serial capacitance^2;parallel capacitance;LCR frequency (Hz);r;delta r;x;delta x;sample current
13:15:04;-25;-25.04108;7.993321030173505e-11;1.5651122434634583e+20;7.197638093530435e-11;2000.0;331007.55;12.431708450571064;-995549.55;35.28189868757065;-2.181559e-06
13:15:24;-50;-50.07249;7.697997474801285e-11;1.6875026807084682e+20;7.191915254394482e-11;2000.0;274220.95;15.007410669399306;-1033742.5;30.27271874146754;-3.060757e-06
13:15:43;-75;-75.10088;7.487079395477472e-11;1.7839189664167405e+20;7.127159864262697e-11;2000.0;238848.3;11.84316258437754;-1062864.0;21.428952377566194;-3.75331e-06
13:16:03;-100;-100.0772;7.324078839517936e-11;1.864206332226794e+20;7.051941147013042e-11;2000.0;213440.65;12.180984155641942;-1086518.5;17.864419945802887;-4.337146e-06
13:16:22;-125;-125.0312;7.188547420667385e-11;1.9351637317433534e+20;6.975146565818589e-11;2000.0;193629.0;14.978150753681176;-1107003.5;20.436181150107274;-4.88336e-06
13:16:41;-150;-150.0118;7.071984617273562e-11;1.9994814773895555e+20;6.900117832808889e-11;2000.0;177589.2;8.364089908651149;-1125249.5;16.28611371690619;-5.382772e-06
13:17:00;-175;-175.044;6.96275547211814e-11;2.0627078123602726e+20;6.823427491839894e-11;2000.0;163315.3;7.747612535484721;-1142902.0;12.601587201618692;-5.838236e-06
13:17:20;-200;-200.0776;6.85390516590954e-11;2.128745867900753e+20;6.743248614908458e-11;2000.0;148732.55;11.390231560420535;-1161053.0;15.298692754611421;-6.293566e-06
13:17:39;-225;-225.0896;6.742479312135761e-11;2.1996863246405085e+20;6.660072300688995e-11;2000.0;131284.4;16.821177128845648;-1180240.5;19.905715259693633;-6.741234e-06
13:17:58;-250;-250.0643;6.63930971227612e-11;2.268580233016477e+20;6.583662486059287e-11;2000.0;110193.3;13.67517824381094;-1198580.5;16.038625252807673;-8.1218e-06
13:18:18;-275;-275.0307;6.556687864876497e-11;2.3261139262735332e+20;6.522907529922352e-11;2000.0;87340.765;14.296234250669356;-1213684.0;11.21160113453917;-1.74017e-05
13:18:38;-300;-300.0204;6.50211268556471e-11;2.365326058453361e+20;6.482164539701869e-11;2000.0;67893.29500000001;13.50643823330198;-1223871.0;9.324698386543128;-7.579022e-06
13:18:58;-325;-325.0414;6.464271058466444e-11;2.3931001952914555e+20;6.453294963767733e-11;2000.0;50769.6;16.051392462960944;-1231035.5;10.546918981389778;-3.923861e-05
13:19:18;-350;-350.0605;6.441339817450261e-11;2.410169451018916e+20;6.434903578777498e-11;2000.0;39071.4;8.801497031755547;-1235418.0;12.461942063739503;-7.999698e-06
13:19:38;-375;-375.0848;6.425287235205659e-11;2.4222273627357063e+20;6.421636301952369e-11;2000.0;29530.9;16.01397983013595;-1238504.5;12.338456143294428;-5.606146e-05
13:19:58;-400;-400.0698;6.416213390295848e-11;2.4290832621394484e+20;6.41381047490005e-11;2000.0;24006.149999999998;15.657433538099347;-1240256.0;14.584238067173754;-8.373159e-06
13:20:17;-425;-425.0327;6.408331219779622e-11;2.435062423566722e+20;6.406794492363969e-11;2000.0;19231.945000000003;46.11770889528228;-1241781.5;23.719981028660204;-0.0001059581
13:20:37;-450;-449.994;6.406097461102546e-11;2.4367608960548386e+20;6.40488979411185e-11;2000.0;17057.460000000003;9.244431837598205;-1242214.5;8.816887205811357;-8.725613e-06
13:20:56;-475;-475.0201;6.401428626263317e-11;2.440316659505766e+20;6.400577050811288e-11;2000.0;14338.88;21.856209186407405;-1243120.5;15.041193436692447;-0.000128281
13:21:16;-500;-500.0583;6.401402878948882e-11;2.4403362901173368e+20;6.400621926858317e-11;2000.0;13731.440000000002;10.42526594385007;-1243125.5;10.758136455725033;-8.987027e-06
13:21:35;-525;-525.0848;6.398319848643946e-11;2.4426886087088895e+20;6.397731701431068e-11;2000.0;11924.884999999998;13.8181208472787;-1243724.5;17.428066444674805;-0.0001466565
13:21:55;-550;-550.0671;6.397898028829056e-11;2.4430107171322888e+20;6.397370782248768e-11;2000.0;11291.689999999999;9.47459999155638;-1243806.5;10.75348780628871;-9.254448e-06
13:22:15;-575;-575.0339;6.398541069071758e-11;2.44251970668204e+20;6.398002954284433e-11;2000.0;11405.765;8.247424673799665;-1243681.5;10.326543468169781;-9.453038e-06
13:22:34;-600;-599.9973;6.395527613310455e-11;2.4448219902702728e+20;6.395106938543229e-11;2000.0;10091.671000000002;17.83048184850875;-1244267.5;12.901065847440668;-0.0001726433
13:22:55;-625;-625.0259;6.396021090818081e-11;2.4444447500756156e+20;6.395613737393249e-11;2000.0;9929.441499999999;8.675872932304864;-1244171.5;9.226998428524848;-9.723367e-06
13:23:15;-650;-650.0526;6.395715228598843e-11;2.4446785569751056e+20;6.395333734563807e-11;2000.0;9609.7765;11.317061285400055;-1244231.0;11.043097391583576;-9.865942e-06
13:23:34;-675;-675.0655;6.395242356361465e-11;2.4450400955355837e+20;6.394878864681696e-11;2000.0;9381.325499999999;8.295952883032783;-1244323.0;13.192801067248759;-1.006568e-05
13:23:53;-700;-700.0461;6.395057338432692e-11;2.4451815744228688e+20;6.394704994649803e-11;2000.0;9236.7405;12.586251476809943;-1244359.0;11.333578428722324;-1.024476e-05
13:24:12;-725;-725.0145;6.394574286529719e-11;2.445551010814492e+20;6.394239488615336e-11;2000.0;9004.828000000003;11.21766148981151;-1244453.0;8.127115109311545;-1.036367e-05
13:24:32;-750;-749.9847;6.394155529312179e-11;2.4458713426131668e+20;6.393829889797856e-11;2000.0;8881.6765;9.616655610840002;-1244534.5;9.499342082481292;-1.05186e-05
13:24:51;-775;-775.0064;6.394137547101629e-11;2.4458850996632722e+20;6.393817823230842e-11;2000.0;8800.666500000003;7.792452863989602;-1244538.0;10.261578825892242;-1.067784e-05
13:25:10;-800;-800.0124;6.393852414137441e-11;2.4461032523429524e+20;6.393538866088247e-11;2000.0;8715.8335;13.087127803208004;-1244593.5;13.588138209482562;-1.08137e-05
13:25:30;-825;-825.0372;6.393608401615219e-11;2.4462899673172535e+20;6.393301359053619e-11;2000.0;8625.431;11.887285621621123;-1244641.0;11.178103595869919;-1.093897e-05
13:25:50;-850;-850.0178;6.393492823236776e-11;2.4463784137395903e+20;6.39319190869955e-11;2000.0;8539.1505;11.510761540293553;-1244663.5;10.613081550614789;-1.106759e-05
13:26:09;-875;-874.9822;6.393025415529542e-11;2.4467361466911513e+20;6.392723838830944e-11;2000.0;8549.4785;10.349562920118895;-1244754.5;13.33182283110603;-1.121338e-05
13:26:29;-900;-899.9464;6.39316922600649e-11;2.4466260722281503e+20;6.392869012544573e-11;2000.0;8529.844500000001;10.36915149554197;-1244726.5;12.047302602657576;-1.139348e-05

File: Data/DoubleIrrNeutron2025/CV_onPCB/200181_LL1_2e15_6d_CV.csv
time (02.04.2025);set voltage (V);real voltage (V);serial capacitance;1/serial capacitance^2;parallel capacitance;LCR frequency (Hz);r;delta r;x;delta x;sample current
10:21:26;-25;-25.03762;8.152707328940759e-11;1.5045142168678593e+20;7.226094433986974e-11;2000.0;349530.95;10.375566249607777;-976086.45;12.036294072512517;-2.258265e-06
10:21:45;-50;-50.07144;7.859565462833057e-11;1.6188362799751388e+20;7.254681085092848e-11;2000.0;292360.45;6.998740958200981;-1012492.0;16.994116628998402;-3.20842e-06
10:22:04;-75;-75.09959;7.648418347170959e-11;1.709451291865738e+20;7.210773452112991e-11;2000.0;256323.55;9.041701996858777;-1040443.5;15.366766087892403;-3.9252e-06
10:22:23;-100;-100.0753;7.485980653792749e-11;1.7844426680034424e+20;7.150392238165345e-11;2000.0;230292.6;7.113859711858255;-1063020.0;16.093476939431078;-4.569173e-06
10:22:42;-125;-125.0283;7.350795634455586e-11;1.850679875935503e+20;7.084172134217627e-11;2000.0;210019.9;7.296540276048643;-1082569.5;14.273664561001844;-5.158373e-06
10:23:02;-150;-150.0076;7.236634607539932e-11;1.9095309877544174e+20;7.018934938454052e-11;2000.0;193663.05;7.340461497753393;-1099647.5;11.616260155488943;-5.705221e-06
10:23:21;-175;-175.0427;7.132796448542174e-11;1.9655329961082657e+20;6.952450944126939e-11;2000.0;179685.9;7.12913038175064;-1115656.0;9.549869109050658;-6.206857e-06
10:23:40;-200;-200.0744;7.036472380521639e-11;2.0197146952046638e+20;6.885757859328897e-11;2000.0;167315.75;7.605877661387934;-1130928.5;8.404611829228045;-6.718567e-06
10:24:00;-225;-225.0895;6.942176198514134e-11;2.074955253169299e+20;6.81687757391409e-11;2000.0;155408.55;19.280103085824;-1146290.0;17.04406054905931;-8.717048e-06
10:24:19;-250;-250.0574;6.84376082935701e-11;2.1350613192182078e+20;6.743282040562137e-11;2000.0;141937.4;30.069203514559526;-1162774.0;38.70658858644094;-2.544432e-05
10:24:39;-275;-275.0357;6.747115579688967e-11;2.196664342778542e+20;6.669552826636847e-11;2000.0;127189.2;11.347158234553707;-1179429.5;11.52117615523693;-7.977211e-06
10:24:59;-300;-300.0048;6.656306171870623e-11;2.257009670073013e+20;6.60118238991695e-11;2000.0;109248.5;19.51121472384536;-1195520.0;15.313392831113553;-5.785636e-05
10:25:19;-325;-325.0465;6.5825013510726e-11;2.3079058402780876e+20;6.545139881496306e-11;2000.0;91338.04000000001;7.005749067729828;-1208924.5;9.04087938200704;-8.728748e-06
10:25:39;-350;-350.0503;6.524925675631496e-11;2.3488152711906968e+20;6.501310964113714e-11;2000.0;73503.06000000003;239.12831747829432;-1219592.0;133.95260355812425;-0.0001319863
10:25:58;-375;-375.083;6.484500959175003e-11;2.378191827432547e+20;6.469943334090647e-11;2000.0;58211.475;13.080619012493395;-1227195.0;9.682458365518542;-9.347751e-06
10:26:18;-400;-400.0591;6.456369969213842e-11;2.3989609708889476e+20;6.447443928790163e-11;2000.0;45860.35;9.79310344068719;-1232542.0;11.414902540100814;-9.60376e-06
10:26:38;-425;-425.0307;6.437215661742423e-11;2.413258705361865e+20;6.431629909093414e-11;2000.0;36431.11;7.0782338898908925;-1236209.5;12.479483162374954;-9.848404e-06
10:26:58;-450;-449.9852;6.424125346752552e-11;2.4231036259960462e+20;6.420517803507396e-11;2000.0;29362.76;10.483578587486228;-1238728.5;10.326543468169781;-1.011232e-05
10:27:17;-475;-475.0188;6.415331464294554e-11;2.4297511680616576e+20;6.412895191738039e-11;2000.0;24177.250000000004;12.21781997739376;-1240426.5;10.15566344460075;-1.033145e-05
10:27:37;-500;-500.0489;6.409151859437767e-11;2.4344388836958985e+20;6.407419738024989e-11;2000.0;20414.425;12.580820472051885;-1241622.5;12.427288521636568;-1.051994e-05
10:27:56;-525;-525.0834;6.405202846932494e-11;2.437441627989866e+20;6.403895638577676e-11;2000.0;17750.375;10.308064500671271;-1242388.0;10.96813566655701;-1.072748e-05
10:28:15;-550;-550.0642;6.402278403848541e-11;2.4396688936187078e+20;6.401241838621468e-11;2000.0;15816.914999999999;10.273753634869792;-1242955.5;8.985404832282184;-1.09239e-05
10:28:34;-575;-575.0188;6.400265054507948e-11;2.4412040420203387e+20;6.399396718849072e-11;2000.0;14483.265;9.638566477957221;-1243346.5;11.341847292218318;-1.111891e-05
10:28:53;-600;-599.9948;6.398872928397382e-11;2.442266364591105e+20;6.398127880831228e-11;2000.0;13419.99;8.306415893753496;-1243617.0;7.5531450403126765;-1.13037e-05
10:29:12;-625;-625.0223;6.397581700465618e-11;2.443252312386115e+20;6.396921187773358e-11;2000.0;12639.485;9.96665509336008;-1243868.0;9.581231653602787;-1.148023e-05
10:29:31;-650;-650.0508;6.396794872911926e-11;2.4438534060619943e+20;6.39619556123906e-11;2000.0;12041.849999999999;8.206020655591828;-1244021.0;16.060821896777263;-1.168671e-05
10:29:50;-675;-675.0618;6.396033942812245e-11;2.444434926501076e+20;6.395486356952678e-11;2000.0;11512.475000000002;9.700448121092093;-1244169.0;11.020435563080072;-1.186676e-05
10:30:10;-700;-700.0439;6.395447944394295e-11;2.444882901572511e+20;6.394933357905687e-11;2000.0;11161.7;11.949619240795917;-1244283.0;11.337989239719713;-1.206476e-05
10:30:29;-725;-725.0102;6.395026503152025e-11;2.4452051546353562e+20;6.394538177609931e-11;2000.0;10874.215;8.726403253918521;-1244365.0;10.547511554864494;-1.225432e-05
10:30:48;-750;-749.9837;6.394479226398328e-11;2.4456237223270823e+20;6.39401667484852e-11;2000.0;10584.689999999999;7.080907074662146;-1244471.5;9.199864129431477;-1.243712e-05
10:31:08;-775;-775.0043;6.394096445285886e-11;2.445916544494505e+20;6.393647500469937e-11;2000.0;10428.77;9.790728011746625;-1244546.0;9.391485505499116;-1.263576e-05
10:31:27;-800;-800.0087;6.393783061315554e-11;2.4461563179792453e+20;6.393350398225665e-11;2000.0;10238.655;9.89831671295685;-1244607.0;10.052362906302179;-1.283256e-05
10:31:47;-825;-825.0357;6.393456866371275e-11;2.4464059307304085e+20;6.393033500034666e-11;2000.0;10128.825;8.658896797514082;-1244670.5;11.477695761780758;-1.302409e-05
10:32:06;-850;-850.015;6.39329763368548e-11;2.4465277935499703e+20;6.392880317966053e-11;2000.0;10056.556499999999;9.23038745868776;-1244701.5;8.284775193087619;-1.324605e-05
10:32:25;-875;-874.9792;6.39293296935365e-11;2.4468069101534623e+20;6.392522607094653e-11;2000.0;9973.269499999999;8.10064807515424;-1244772.5;9.107002800043492;-1.34414e-05
10:32:44;-900;-899.9445;6.392719839746957e-11;2.4469700631464067e+20;6.392307626281013e-11;2000.0;9996.240999999998;9.102185916031384;-1244814.0;10.986355173577813;-1.366559e-05

File: Data/DoubleIrrNeutron2025/CV_onPCB/200181_SR_LL1_8e15_44days_CV.csv
time (17.11.2025);set voltage (V);real voltage (V);serial capacitance;1/serial capacitance^2;parallel capacitance;LCR frequency (Hz);r;delta r;x;delta x;sample current
11:34:29;-25;-25.03722;8.08027687717408e-11;1.5316076082745197e+20;6.949914553592874e-11;2000.0;397176.0;8.006247560499238;-984835.95;12.645646484067152;-3.305044e-06
11:34:50;-50;-50.07018;7.933984869909389e-11;1.588609897928016e+20;7.053334782973897e-11;2000.0;354407.75;8.46134593312435;-1002995.0;11.565033506220376;-4.7517e-06
11:35:11;-75;-75.09758;7.815612426997392e-11;1.637095333201862e+20;7.08964571790997e-11;2000.0;325816.6;9.74022587007098;-1018186.0;11.903780911962382;-5.912997e-06
11:35:33;-100;-100.0751;7.708519167142306e-11;1.6828991333605956e+20;7.09570183952455e-11;2000.0;303380.05;11.917523861943808;-1032331.5;17.04809373507783;-6.911079e-06
11:35:55;-125;-125.0307;7.613087459144383e-11;1.7253545838403758e+20;7.088194382042072e-11;2000.0;284444.1;10.360719087013216;-1045272.0;13.183322798141598;-7.814569e-06
11:36:16;-150;-150.0101;7.529292750620699e-11;1.763971779829438e+20;7.073104147502335e-11;2000.0;268412.75;10.678687887563715;-1056905.0;16.710774967068403;-8.645183e-06
11:36:37;-175;-175.0369;7.4521765903521e-11;1.8006683237956538e+20;7.052917708041602e-11;2000.0;254067.95;6.950710395348088;-1067842.0;10.597169433391164;-9.460675e-06
11:36:59;-200;-200.0663;7.38492098829564e-11;1.8336155938925366e+20;7.030941250639829e-11;2000.0;241783.55;9.082256052325326;-1077567.0;7.877182237323191;-1.028921e-05
11:37:19;-225;-225.078;7.32564642699507e-11;1.863408588610955e+20;7.00867637840604e-11;2000.0;231012.4;9.671452838121064;-1086286.0;15.770225109363532;-1.107074e-05
11:37:40;-250;-250.0561;7.270771906404127e-11;1.891642047876275e+20;6.985421324032111e-11;2000.0;221208.95;8.111249903683154;-1094484.5;12.951351280850966;-1.187663e-05
11:38:00;-275;-275.0278;7.216379611578828e-11;1.9202654071607214e+20;6.959005687860782e-11;2000.0;212070.1;7.122464461125799;-1102734.0;9.909591313469996;-1.262637e-05
11:38:20;-300;-300.0079;7.167753232116994e-11;1.9464081281576475e+20;6.934146515835196e-11;2000.0;203776.1;9.295671035487434;-1110215.0;7.858116822750855;-1.336426e-05
11:38:39;-325;-325.0396;7.121520422753943e-11;1.971762269045581e+20;6.908837172431087e-11;2000.0;196056.65;22.02955684983245;-1117422.5;29.409819788635225;-1.410716e-05
11:39:00;-350;-350.0518;7.078038930090597e-11;1.9960623639470706e+20;6.883713931486684e-11;2000.0;188899.2;6.212326456328578;-1124287.0;7.519973404208288;-1.483787e-05
11:39:20;-375;-375.0811;7.037888137177529e-11;2.0189021966644697e+20;6.859765815052308e-11;2000.0;182201.65;9.997818512055519;-1130701.0;12.823805987303457;-1.558478e-05
11:39:41;-400;-400.0581;6.999292092602194e-11;2.041229163147467e+20;6.835615661941637e-11;2000.0;175930.15;9.180761134023694;-1136936.0;12.735776379946374;-1.630472e-05
11:40:02;-425;-425.0313;6.964245326875961e-11;2.0618253602961942e+20;6.813289952255411e-11;2000.0;170083.4;10.738808127534453;-1142657.5;10.603655030224248;-1.706542e-05
11:40:22;-450;-449.9872;6.929215918890218e-11;2.0827244292947837e+20;6.790181673096473e-11;2000.0;164333.55;11.469410403329373;-1148434.0;8.318653737234168;-1.77886e-05
11:40:42;-475;-475.02;6.896855586188315e-11;2.1023147399552552e+20;6.768356024454701e-11;2000.0;158982.1;9.81730614781876;-1153822.5;10.532687216470448;-1.85294e-05
11:41:02;-500;-500.0488;6.865077406763384e-11;2.121822855090756e+20;6.746651045762518e-11;2000.0;153576.5;8.292315719990405;-1159163.5;10.470792711156113;-1.927638e-05
11:41:23;-525;-525.082;6.8340983689661e-11;2.1411029440953988e+20;6.72491261083783e-11;2000.0;148370.85;10.42287748177057;-1164418.0;8.792041856133306;-2.004312e-05
11:41:44;-550;-550.064;6.804575709162927e-11;2.1597222325831785e+20;6.704075700592724e-11;2000.0;143186.7;8.644102035492176;-1169470.0;11.224972160321823;-2.078333e-05
11:42:04;-575;-575.0206;6.775131085749481e-11;2.1785352687961063e+20;6.682918872277942e-11;2000.0;137969.65;13.397998917748875;-1174552.5;11.637761812307382;-2.151637e-05
11:42:25;-600;-599.996;6.747124160690408e-11;2.1966587553408562e+20;6.662556584870909e-11;2000.0;132877.95;8.619882539802964;-1179428.0;8.443932733033819;-2.226127e-05
11:42:46;-625;-625.0233;6.719044303866797e-11;2.215057429096785e+20;6.641970687252363e-11;2000.0;127581.3;10.839995387452895;-1184357.0;7.813449942247022;-2.299946e-05
11:43:06;-650;-650.0512;6.691596687390227e-11;2.2332661587803285e+20;6.621513769567267e-11;2000.0;122345.45;7.570163472475345;-1189215.0;11.456439237389601;-2.376636e-05
11:43:26;-675;-675.0634;6.66533809749122e-11;2.2508970523386387e+20;6.601907955337443e-11;2000.0;117025.65;7.827922776829113;-1193900.0;10.124228365658293;-2.4556e-05
11:43:48;-700;-700.0436;6.638581372835817e-11;2.2690780463304045e+20;6.581678255673139e-11;2000.0;111458.85;7.952758955230569;-1198712.0;8.59069263796581;-2.530412e-05
11:44:08;-725;-725.0133;6.61237375357179e-11;2.28710031257678e+20;6.561766780398415e-11;2000.0;105688.45;10.677189471017174;-1203463.0;12.085114811204733;-2.603216e-05
11:44:28;-750;-749.9839;6.586977397287125e-11;2.3047703252438227e+20;6.542392159740323e-11;2000.0;99731.24;8.857534645712407;-1208103.0;9.436630754670864;-2.684089e-05
11:44:49;-775;-775.0057;6.561953933417526e-11;2.3223819402527733e+20;6.52310599736048e-11;2000.0;93586.61000000002;15.667882594658268;-1212710.0;7.874007874011811;-2.758954e-05
11:45:10;-800;-800.0091;6.538618477479559e-11;2.3389880618411216e+20;6.505241810505687e-11;2000.0;87175.39;11.222586377480326;-1217038.0;12.95376393176902;-2.836402e-05
11:45:30;-825;-825.0362;6.516334060428077e-11;2.3550130567197003e+20;6.487948262439974e-11;2000.0;80776.245;10.749452253487314;-1221200.0;11.895377253370318;-2.916251e-05
11:45:51;-850;-850.0145;6.497416957584405e-11;2.3687461687385237e+20;6.473360884464786e-11;2000.0;74661.525;10.958046986119513;-1224755.5;12.257140775890598;-2.995378e-05
11:46:12;-875;-874.98;6.48092830120641e-11;2.3808145405553826e+20;6.460575590421986e-11;2000.0;68917.32999999999;7.882093947676668;-1227871.5;8.52276363628606;-3.080322e-05
11:46:33;-900;-899.9454;6.467575678927871e-11;2.390655301598204e+20;6.450112448195756e-11;2000.0;64021.71;11.423269890884802;-1230406.5;10.278010507875539;-3.156286e-05
