Repository: aimaax/PENGUIN

# PENGUIN :penguin:  

> **NOTE!!** Google ID and GitLab repo for CERN organization is hidden and the create database function won't work properly in this version. Plotting is still possible with the saved database and data stored in this repo.  

A Python-based environment for GUI-driven analysis for IV, CV, and TCT measurements obtained with [Particulars Setup]() at CERN for CMS HGCAL silicon diodes. Used to plot data for individual diodes, but also to analyse Current Volume Normalization, Saturation Voltage, Charge Collection, and Charge Collection Efficiency.

---

File: Data/DoubleIrrNeutron2025/CV_onPCB/200181_SR_LL1_8e15_6days_CV.csv
time (18.09.2025);set voltage (V);real voltage (V);serial capacitance;1/serial capacitance^2;parallel capacitance;LCR frequency (Hz);r;delta r;x;delta x;sample current
11:15:16;-25;-25.04079;8.185626819626344e-11;1.4924373773716315e+20;6.955528839950162e-11;2000.0;408830.2;19.249493499830066;-972161.0;32.728275237170685;-4.35807e-06
11:15:36;-50;-50.07521;7.995157295094243e-11;1.5643934006516744e+20;7.068515734530666e-11;2000.0;360375.2;28.7270430082875;-995320.9;49.80887973042558;-6.471884e-06
11:15:58;-75;-75.10003;7.851217904458129e-11;1.6222804626028485e+20;7.103997101550114e-11;2000.0;328720.05;21.84770868992902;-1013568.5;41.426289961810475;-8.171092e-06
11:16:18;-100;-100.068;7.724771896579867e-11;1.675825026579035e+20;7.104711454967092e-11;2000.0;304332.45;12.550393420128312;-1030159.5;21.49970930036032;-9.599076e-06
11:16:39;-125;-125.0234;7.615874362403648e-11;1.7240920849314454e+20;7.090072878681523e-11;2000.0;284548.25;10.490680387849016;-1044889.5;20.621287544670917;-1.085824e-05
11:17:00;-150;-150.0032;7.523480570825844e-11;1.7666983054781632e+20;7.069236685950746e-11;2000.0;268120.25;14.368694269139418;-1057721.5;22.81748233263258;-1.207253e-05
11:17:20;-175;-175.0368;7.443804556593858e-11;1.8047210184725093e+20;7.04625739644896e-11;2000.0;253927.8;13.127756853324184;-1069043.0;23.185124541395073;-1.320474e-05
11:17:41;-200;-200.0669;7.373527799949193e-11;1.8392863848658072e+20;7.021652745158478e-11;2000.0;241595.8;18.57250656212026;-1079232.0;21.01903898849802;-1.429423e-05
11:18:02;-225;-225.0803;7.312029170570828e-11;1.8703555357773503e+20;6.997278083765766e-11;2000.0;230818.85;13.279358983023238;-1088309.0;19.734487578855447;-1.541339e-05
11:18:22;-250;-250.0568;7.251428967449333e-11;1.9017472886493623e+20;6.9696653338493e-11;2000.0;220649.55;14.124707961582786;-1097404.0;23.972901368002997;-1.640138e-05
11:18:43;-275;-275.0293;7.199427822352469e-11;1.9293189760483315e+20;6.944224458791168e-11;2000.0;211896.35;15.588661744999147;-1105330.5;28.883169839891185;-1.741486e-05
11:19:02;-300;-300.0074;7.15060155254643e-11;1.9557567700841352e+20;6.918822959725328e-11;2000.0;203689.25;10.235691232154279;-1112878.0;10.114346246792225;-1.841162e-05
11:19:23;-325;-325.0404;7.106413080390184e-11;1.9801546183754275e+20;6.894482284191837e-11;2000.0;196329.65;13.52040587408529;-1119798.0;16.51665825765006;-1.940273e-05
11:19:43;-350;-350.0524;7.069945782858139e-11;2.0006348665616807e+20;6.874116374343113e-11;2000.0;189978.55;8.378984126969092;-1125574.0;11.077003204838391;-2.050452e-05
11:20:03;-375;-375.0838;7.032185025860994e-11;2.0221781892234576e+20;6.851579870422252e-11;2000.0;183725.55;9.03395677430438;-1131618.0;12.239281024635392;-2.1528e-05
11:20:24;-400;-400.0609;6.997304180133785e-11;2.042389141676882e+20;6.829821500688448e-11;2000.0;178090.05;11.00646968832423;-1137259.0;11.110805551354051;-2.253832e-05
11:20:45;-425;-425.0336;6.964498269405266e-11;2.0616755967867827e+20;6.808931053212706e-11;2000.0;172710.95;11.369361239753093;-1142616.0;19.61377067266771;-2.356381e-05
11:21:05;-450;-449.9886;6.933300069565886e-11;2.0802714401070803e+20;6.788268602945908e-11;2000.0;167765.15;11.987133727459621;-1147757.5;13.745453793891272;-2.462138e-05
11:21:25;-475;-475.0206;6.903050741025678e-11;2.0985429811954182e+20;6.767765415762782e-11;2000.0;162986.55;24.02347549793743;-1152787.0;20.941585422312226;-2.567329e-05
11:21:47;-500;-500.0514;6.873675701799079e-11;2.1165177901016082e+20;6.747452336063941e-11;2000.0;158343.8;9.881194259804834;-1157713.5;14.217506813784192;-2.673662e-05
11:22:07;-525;-525.0832;6.844264095322838e-11;2.1347473441356395e+20;6.726421173719938e-11;2000.0;153894.5;11.61798175243876;-1162688.5;11.880130470664032;-2.776198e-05
11:22:27;-550;-550.0657;6.816685180515351e-11;2.152055789426119e+20;6.706576032163033e-11;2000.0;149581.6;15.129342351867116;-1167392.5;16.12257733738623;-2.885684e-05
11:22:47;-575;-575.0208;6.788954038391285e-11;2.1696728925253183e+20;6.686072045469974e-11;2000.0;145402.35;6.753619399995829;-1172161.0;8.686195945291585;-2.994912e-05
11:23:07;-600;-599.9984;6.76005473677149e-11;2.188263291476134e+20;6.664505576115116e-11;2000.0;140951.4;22.05565687074407;-1177172.0;19.372661149155526;-3.0986e-05
11:23:27;-625;-625.0255;6.730549278307724e-11;2.2074912120898254e+20;6.64223647287314e-11;2000.0;136330.9;13.754253887434242;-1182332.5;13.131545986668895;-3.196659e-05
11:23:47;-650;-650.0532;6.702293620486161e-11;2.2261432135894434e+20;6.620572360418645e-11;2000.0;131912.65;10.5863768589636;-1187317.0;9.002777349240622;-3.312914e-05
11:24:07;-675;-675.0634;6.673319922475971e-11;2.2455157662643995e+20;6.598385616870613e-11;2000.0;127077.8;11.519461792983215;-1192472.0;10.406728592598155;-3.421222e-05
11:24:27;-700;-700.0453;6.644260004880043e-11;2.265201089983087e+20;6.575964057603638e-11;2000.0;122056.6;10.582391034166145;-1197687.5;10.556396165358708;-3.540855e-05
11:24:47;-725;-725.0135;6.615674821182611e-11;2.2848184624667748e+20;6.553982669870813e-11;2000.0;116702.0;12.697243795406939;-1202862.5;9.971835337589564;-3.657221e-05
11:25:08;-750;-749.9858;6.587738085293777e-11;2.3042380909928844e+20;6.532644509540097e-11;2000.0;110932.75;12.269245086801387;-1207963.5;9.414749067287985;-3.77801e-05
11:25:28;-775;-775.0058;6.561545429587316e-11;2.3226711195199973e+20;6.51264814760104e-11;2000.0;105086.65;12.677987813529402;-1212785.5;10.896673804423072;-3.893458e-05
11:25:47;-800;-800.0117;6.538672203593317e-11;2.338949624611512e+20;6.495440517289267e-11;2000.0;99288.135;11.0577241668437;-1217028.0;11.414902540100814;-4.020502e-05
11:26:09;-825;-825.037;6.518642701902506e-11;2.3533452499992763e+20;6.480339019373586e-11;2000.0;93854.34000000001;13.556211491415748;-1220767.5;9.820259670701176;-4.143954e-05
11:26:30;-850;-850.0172;6.502928293985146e-11;2.3647327691588714e+20;6.46863348233627e-11;2000.0;89102.34;14.481002037151931;-1223717.5;9.483538369195328;-4.267234e-05
11:26:50;-875;-874.9811;6.49034769043758e-11;2.3739090412790435e+20;6.459268735955657e-11;2000.0;85047.92000000001;13.889842691693756;-1226089.5;11.346254888728703;-4.396883e-05
11:27:11;-900;-899.948;6.479862283971414e-11;2.381597951679755e+20;6.45138720433424e-11;2000.0;81588.74999999999;10.726722472405045;-1228073.5;10.15566344460075;-4.527337e-05

File: Data/DoubleIrrNeutron2025/CV_onPCB/200181_SR_LL1_8e15_noadd_CV.csv
time (05.08.2025);set voltage (V);real voltage (V);serial capacitance;1/serial capacitance^2;parallel capacitance;LCR frequency (Hz);r;delta r;x;delta x;sample current
10:58:14;-25;-25.04072;8.423990605009276e-11;1.4091728018155953e+20;6.977442908384401e-11;2000.0;430120.85;50.39986483116794;-944652.9;99.34409645268308;-4.747581e-06
10:58:34;-50;-50.07334;8.202613204498084e-11;1.4862625484790465e+20;7.101089806377442e-11;2000.0;382095.8;18.949485481141696;-970147.8;44.94383161235811;-7.192305e-06
10:58:53;-75;-75.09097;8.036655052225042e-11;1.5482794301389226e+20;7.145501785653454e-11;2000.0;349683.1;23.90166312205074;-990181.5;34.79608454984554;-5.056573e-05
10:59:13;-100;-100.0672;7.898194766058685e-11;1.6030398621214966e+20;7.15390279212142e-11;2000.0;324984.35;30.030424156178682;-1007540.0;64.65291950097846;-1.075451e-05
10:59:33;-125;-125.0235;7.779628666461793e-11;1.6522747426460805e+20;7.145472236102558e-11;2000.0;304729.15;26.16775448906536;-1022895.5;65.38147673462262;-1.224146e-05
10:59:52;-150;-150.0033;7.683989655150713e-11;1.6936608824705253e+20;7.132261759010884e-11;2000.0;288039.6;33.30708633309135;-1035627.0;63.98476381139497;-1.370209e-05
11:00:11;-175;-175.0366;7.591437519944869e-11;1.7352096570649913e+20;7.109050738450536e-11;2000.0;273059.95;13.571196520572535;-1048253.0;22.694713040706198;-1.502503e-05
11:00:31;-200;-200.0663;7.513737844169273e-11;1.771282872665216e+20;7.086019157086604e-11;2000.0;260202.85;28.13407853475923;-1059093.0;55.4305872240228;-1.632873e-05
11:00:50;-225;-225.0774;7.43917352680171e-11;1.8069686655245206e+20;7.05841664915899e-11;2000.0;248448.1;14.867565368949958;-1069708.5;25.142344759389488;-1.757347e-05
11:01:10;-250;-250.0556;7.378388695810991e-11;1.8368637327366488e+20;7.034740472789343e-11;2000.0;238375.5;16.904363342048704;-1078521.0;31.03143567416757;-1.884252e-05
11:01:29;-275;-275.0301;7.320885060931669e-11;1.865833228679385e+20;7.009447294662372e-11;2000.0;229123.85;15.231427214808201;-1086992.5;24.1958157539687;-2.005398e-05
11:01:49;-300;-300.0081;7.272157257030921e-11;1.8909213984754765e+20;6.987145104278437e-11;2000.0;221008.35;16.756233914576388;-1094276.0;23.815961034566712;-2.131329e-05
11:02:08;-325;-325.0404;7.221431904075472e-11;1.9175794166681443e+20;6.961169208879771e-11;2000.0;213074.6;16.70754320658785;-1101962.5;25.454616477173644;-2.24925e-05
11:02:27;-350;-350.0522;7.177719278574591e-11;1.941006822725096e+20;6.937944165741989e-11;2000.0;206105.85;22.224229457958714;-1108673.5;34.844475889299865;-2.371739e-05
11:02:47;-375;-375.0827;7.135828191806152e-11;1.9638631897771704e+20;6.914517103668483e-11;2000.0;199510.8;21.587681672657673;-1115182.0;34.86832373372715;-2.493932e-05
11:03:06;-400;-400.0596;7.100354497750636e-11;1.9835353083852204e+20;6.894200865773551e-11;2000.0;193804.4;16.246753521857833;-1120753.5;24.538490173602774;-2.615465e-05
11:03:25;-425;-425.0332;7.062538604988724e-11;2.0048335917619482e+20;6.871123940451864e-11;2000.0;188062.85;14.749792371420012;-1126754.5;25.302914851850566;-2.73635e-05
11:03:44;-450;-449.988;7.031495309031373e-11;2.0225749181331974e+20;6.852013214725332e-11;2000.0;183165.6;17.317390103592395;-1131729.0;26.550894523537245;-2.866159e-05
11:04:04;-475;-475.0197;6.998701139980903e-11;2.0415738901554276e+20;6.830812652424516e-11;2000.0;178257.15;16.269799476330366;-1137032.0;26.52922916332097;-2.986683e-05
11:04:23;-500;-500.0502;6.966769480058119e-11;2.0603315774879105e+20;6.809588617242707e-11;2000.0;173539.4;24.827847268742417;-1142243.5;33.21351381591535;-3.11457e-05
11:04:43;-525;-525.0816;6.936379191416998e-11;2.0784249471859117e+20;6.78883147514568e-11;2000.0;169132.1;13.136000152253349;-1147248.0;15.59807680452946;-3.233773e-05
11:05:02;-550;-550.066;6.90765869508529e-11;2.095744127125563e+20;6.768714698555086e-11;2000.0;165054.0;17.77062182367291;-1152018.0;16.10279478848315;-3.357023e-05
11:05:22;-575;-575.0217;6.881072605140965e-11;2.1119698762021165e+20;6.749722978449503e-11;2000.0;161326.4;17.873639808388212;-1156469.0;14.541320435228705;-3.494804e-05
11:05:41;-600;-599.9979;6.852633266634518e-11;2.129536163103016e+20;6.728929445645245e-11;2000.0;157453.1;25.559332933392454;-1161268.5;22.386100598362365;-3.616486e-05
11:06:00;-625;-625.0263;6.827255974120092e-11;2.1453967960276435e+20;6.709942981717414e-11;2000.0;154119.5;32.455392464119114;-1165585.0;32.668792447839266;-3.75918e-05
11:06:20;-650;-650.0526;6.797258079875674e-11;2.1643748597003672e+20;6.687298588899129e-11;2000.0;150123.05;18.49992905391802;-1170729.0;18.464831437086016;-3.887404e-05
11:06:38;-675;-675.064;6.770217205639561e-11;2.1816988145767344e+20;6.66646765557491e-11;2000.0;146633.35;11.95748196737089;-1175405.0;14.026760139105537;-4.032534e-05
11:06:58;-700;-700.0447;6.743824945313594e-11;2.1988085807448788e+20;6.645923002496762e-11;2000.0;143219.4;22.29533583510237;-1180005.0;17.109938632268673;-4.181758e-05
11:07:17;-725;-725.0162;6.716455505102505e-11;2.2167653070261515e+20;6.624452332849432e-11;2000.0;139629.25;24.263952171894832;-1184813.5;24.87242448978386;-4.354214e-05
11:07:36;-750;-749.9869;6.688792851888096e-11;2.2351388504558404e+20;6.602760512471009e-11;2000.0;135803.35;19.956737584084227;-1189713.5;14.987911795844008;-4.517427e-05
11:07:56;-775;-775.006;6.65991879009146e-11;2.2545617414846982e+20;6.58016871529456e-11;2000.0;131543.15;15.860055958287154;-1194871.5;13.752727002307576;-4.652979e-05
11:08:15;-800;-800.0106;6.633318819197364e-11;2.2726798275856282e+20;6.559366581795077e-11;2000.0;127380.8;16.666973330512047;-1199663.0;12.651086909827155;-4.82459e-05
11:08:35;-825;-825.0381;6.606713818910486e-11;2.2910206831492566e+20;6.538871469639311e-11;2000.0;122688.45;18.526396708480576;-1204494.0;14.096098751072935;-4.985e-05
11:08:54;-850;-850.0166;6.583563282433967e-11;2.3071613680750553e+20;6.520878270973005e-11;2000.0;118510.8;20.00019999900001;-1208729.5;19.137332625002887;-5.176084e-05
11:09:13;-875;-874.9828;6.562324606732302e-11;2.3221195878849416e+20;6.504626245970069e-11;2000.0;114209.7;31.006378376069655;-1212641.5;24.199948347052313;-5.356965e-05
11:09:32;-900;-899.9492;6.543492339927687e-11;2.3355050103054647e+20;6.490281207173584e-11;2000.0;110115.9;20.128698417930558;-1216131.5;16.90081358988377;-5.528348e-05

File: Data/DoubleIrrNeutron2025/CV_onPCB/200181_SR_UR1_6e15_1400min_CV.csv
time (05.11.2025);set voltage (V);real voltage (V);serial capacitance;1/serial capacitance^2;parallel capacitance;LCR frequency (Hz);r;delta r;x;delta x;sample current
11:50:48;-25;-25.03634;8.078122489053143e-11;1.532424658831504e+20;6.980059073967109e-11;2000.0;390718.4;8.39654690929551;-985098.6;21.71064255152297;-3.059172e-06
11:51:10;-50;-50.07037;7.908913567770568e-11;1.5986976670528615e+20;7.088514200126962e-11;2000.0;342301.15;25.39540066626239;-1006174.5;58.6023676996075;-4.579078e-06
11:51:32;-75;-75.09714;7.762163910540871e-11;1.6597182954658175e+20;7.114249007108302e-11;2000.0;309386.8;7.320382503667412;-1025197.0;15.15090756357519;-5.781705e-06
11:51:54;-100;-100.0704;7.638496205678437e-11;1.7138952120515645e+20;7.108163558786683e-11;2000.0;284562.55;16.710397212514135;-1041795.0;27.636027210870953;-6.845738e-06
11:52:15;-125;-125.0251;7.53694090170057e-11;1.7603935966502945e+20;7.091187453524225e-11;2000.0;264717.65;24.197342312741704;-1055832.5;46.25405387639012;-7.80195e-06
11:52:36;-150;-150.012;7.443296288330515e-11;1.8049674989835164e+20;7.063542631370031e-11;2000.0;247893.15;26.65645090780091;-1069116.0;44.32493654817793;-8.667746e-06
11:52:57;-175;-175.047;7.363099553133897e-11;1.8444999813400124e+20;7.0345296810234e-11;2000.0;233574.7;19.832687664560243;-1080760.5;30.36836347253503;-9.558169e-06
11:53:18;-200;-200.0637;7.287514450575352e-11;1.882960207190865e+20;7.001689753023903e-11;2000.0;220627.25;6.6328255668304745;-1091970.0;14.352700094407323;-1.03574e-05
11:53:38;-225;-225.0754;7.221333606715898e-11;1.9176316215063606e+20;6.969310818144298e-11;2000.0;209554.85;12.317726048260695;-1101977.5;12.939764294607533;-1.113268e-05
11:54:00;-250;-250.0532;7.161873247190817e-11;1.9496054895850825e+20;6.937799569077885e-11;2000.0;199686.2;7.95726083523721;-1111126.5;10.081542540702786;-1.191239e-05
11:54:21;-275;-275.0283;7.106530486220516e-11;1.9800891912933347e+20;6.906024704912797e-11;2000.0;190801.55;10.432754909418701;-1119779.5;14.026314555149545;-1.264516e-05
11:54:40;-300;-300.0072;7.058313343540718e-11;2.007234585064382e+20;6.877286565662514e-11;2000.0;182916.15;12.856958232801412;-1127429.0;10.90642012761291;-1.339203e-05
11:55:01;-325;-325.0376;7.011039482265035e-11;2.0343945061023583e+20;6.847279041967836e-11;2000.0;175530.75;13.582870646516515;-1135031.0;14.964959071110082;-1.411423e-05
11:55:22;-350;-350.0483;6.966513323153246e-11;2.060483095998927e+20;6.817931296925062e-11;2000.0;168628.7;12.946640490876392;-1142285.5;14.534011834314708;-1.484723e-05
11:55:43;-375;-375.0781;6.925407781014021e-11;2.0850155528400785e+20;6.789876040897123e-11;2000.0;162343.3;10.761528701815555;-1149065.5;11.49945650889641;-1.554251e-05
11:56:04;-400;-400.0563;6.885538054314904e-11;2.109231430498803e+20;6.761802480091615e-11;2000.0;156339.35;8.460282205695034;-1155719.0;9.080198235721507;-1.627453e-05
11:56:24;-425;-425.0305;6.848172074262402e-11;2.1323116088205928e+20;6.735023461057189e-11;2000.0;150615.8;10.99354355974451;-1162025.0;17.09532099727876;-1.69893e-05
11:56:45;-450;-449.985;6.809361890487783e-11;2.1566872376462315e+20;6.706519292014662e-11;2000.0;144717.7;22.09310978563226;-1168648.0;25.224987611493486;-1.76402e-05
11:57:05;-475;-475.0178;6.772859151114341e-11;2.179997079758391e+20;6.67942785387594e-11;2000.0;138961.55;18.431423574971088;-1174946.5;18.347683777523528;-1.836914e-05
11:57:27;-500;-500.047;6.73496678924061e-11;2.2045963445150895e+20;6.651045910038418e-11;2000.0;132722.55;11.425514211623039;-1181557.0;9.030503861911582;-1.902926e-05
11:57:47;-525;-525.0787;6.698555955380348e-11;2.2286281966892142e+20;6.623642755725234e-11;2000.0;126339.65;10.753203011196247;-1187979.5;14.20343268368601;-1.975567e-05
11:58:08;-550;-550.0624;6.661655466945794e-11;2.253386377541257e+20;6.59571515477583e-11;2000.0;119440.75;20.667471422503528;-1194560.0;17.291616465790582;-2.03923e-05
11:58:29;-575;-575.0181;6.626094347486131e-11;2.2776383630612254e+20;6.568833426187165e-11;2000.0;112128.9;10.76728842373975;-1200971.0;10.929318368498558;-2.111549e-05
11:58:49;-600;-599.9965;6.591661552067347e-11;2.3014958655437547e+20;6.542969979709492e-11;2000.0;104144.1;10.973809730444575;-1207244.5;10.475566810440377;-2.17669e-05
11:59:09;-625;-625.0225;6.559092771164433e-11;2.3244084890550944e+20;6.518420565916081e-11;2000.0;95834.975;16.42392138771963;-1213239.0;13.944532978913276;-2.241703e-05
11:59:29;-650;-650.0487;6.530164941217842e-11;2.3450477919789695e+20;6.496790697729558e-11;2000.0;87341.82500000001;11.774402054881406;-1218613.5;14.164656720160922;-2.309897e-05
11:59:49;-675;-675.0604;6.504352778430796e-11;2.3636971069489778e+20;6.477514837521919e-11;2000.0;78751.06499999999;18.195513561040535;-1223449.5;9.04087938200704;-2.380572e-05
12:00:09;-700;-700.0421;6.482374845659727e-11;2.379752099740045e+20;6.461047165731698e-11;2000.0;70530.4;8.915408010854524;-1227597.5;6.740734381356382;-2.440577e-05
12:00:30;-725;-725.0119;6.466282849622268e-11;2.3916113433533202e+20;6.449036769792563e-11;2000.0;63640.44500000002;16.911901837168013;-1230652.5;10.485108487755385;-2.506924e-05
12:00:51;-750;-749.9831;6.453846117021865e-11;2.4008376213887205e+20;6.439645690371037e-11;2000.0;57901.68999999999;10.788968671749828;-1233024.0;7.328028384224504;-2.577739e-05
12:01:11;-775;-775.0033;6.444754120602664e-11;2.4076164073474844e+20;6.432796582328583e-11;2000.0;53235.920000000006;13.139694821417905;-1234763.5;12.947490104263451;-2.637226e-05
12:01:33;-800;-800.0081;6.437791111063732e-11;2.4128273008647143e+20;6.427517202019233e-11;2000.0;49419.630000000005;10.20914810353928;-1236099.0;8.885381252371785;-2.691639e-05
12:01:53;-825;-825.033;6.432649566760275e-11;2.4166859336680984e+20;6.423532785001888e-11;2000.0;46605.16499999999;11.837848780500748;-1237087.0;9.594269122762816;-2.753692e-05
12:02:13;-850;-850.0134;6.429118217850271e-11;2.419341509361626e+20;6.420891312767072e-11;2000.0;44305.67;10.319435788840302;-1237766.5;10.518436195556827;-2.815442e-05
12:02:34;-875;-874.9783;6.425694514322832e-11;2.421920316904206e+20;6.418163883494388e-11;2000.0;42420.94499999999;10.798584340088283;-1238426.0;9.391485505499116;-2.880941e-05
12:02:53;-900;-899.9445;6.423293091305813e-11;2.4237315817217176e+20;6.416265225410954e-11;2000.0;41001.805;8.911774444520004;-1238889.0;12.427791436936813;-2.946689e-05

File: Data/DoubleIrrNeutron2025/CV_onPCB/200181_SR_UR1_6e15_2950min_CV.csv
time (08.12.2025);set voltage (V);real voltage (V);serial capacitance;1/serial capacitance^2;parallel capacitance;LCR frequency (Hz);r;delta r;x;delta x;sample current
12:33:45;-25;-25.03776;8.149222509050801e-11;1.5058012309542276e+20;7.024397601639754e-11;2000.0;390761.6;9.310853881358035;-976503.85;13.589200675536437;-2.866071e-06
12:34:07;-50;-50.07221;7.969198494371253e-11;1.5746016838415938e+20;7.127527901243011e-11;2000.0;343144.55;8.513364493547776;-998563.05;12.692414072980755;-4.199608e-06
12:34:29;-75;-75.10133;7.825553983921375e-11;1.6329384547365772e+20;7.153805033308978e-11;2000.0;311609.0;26.13713832843986;-1016892.5;55.18095232958561;-5.280001e-06
12:34:49;-100;-100.0769;7.701659281815131e-11;1.6858983926119753e+20;7.147879642930213e-11;2000.0;287597.9;7.198576248120179;-1033251.0;14.10496366532009;-6.204456e-06
12:35:11;-125;-125.0294;7.592976754805532e-11;1.7345062110881704e+20;7.127193662160354e-11;2000.0;267923.4;8.074156302673362;-1048040.5;10.850691222221744;-7.062583e-06
12:35:33;-150;-150.0104;7.49634699693351e-11;1.7795108378960888e+20;7.098605359990034e-11;2000.0;251278.0;7.309240726641858;-1061550.0;8.306623862918075;-7.858833e-06
12:35:53;-175;-175.0423;7.411476842445481e-11;1.8204991817000852e+20;7.066830956427548e-11;2000.0;237115.3;8.336396103832877;-1073706.0;8.28854631404084;-8.62922e-06
12:36:13;-200;-200.0744;7.340096393336485e-11;1.8560790697515867e+20;7.037074968451774e-11;2000.0;224972.25;11.870104253965083;-1084147.5;20.320863662748195;-9.370347e-06
12:36:35;-225;-225.0799;7.267056990033978e-11;1.8935765553926095e+20;7.001047406391545e-11;2000.0;213451.25;11.752632683786215;-1095044.0;10.059821071967432;-1.005498e-05
12:36:55;-250;-250.0571;7.205715455378713e-11;1.9259534373562076e+20;6.968574285443791e-11;2000.0;203725.1;7.1770119130457095;-1104366.0;9.654014708917735;-1.07471e-05
12:37:15;-275;-275.0294;7.146957039742642e-11;1.9577519123291528e+20;6.934919763620849e-11;2000.0;194694.8;6.444610151126287;-1113445.5;10.594220122311976;-1.141586e-05
12:37:35;-300;-300.0066;7.094290425474614e-11;1.9869277385053946e+20;6.902971779051914e-11;2000.0;186741.9;9.273052356155443;-1121711.5;18.831821473240446;-1.210547e-05
12:37:57;-325;-325.0395;7.03838923369492e-11;2.0186147363341337e+20;6.867150972426736e-11;2000.0;178537.3;14.799510127027856;-1130620.5;19.38394954595167;-1.265245e-05
12:38:17;-350;-350.0518;6.990376862149365e-11;2.0464390776492894e+20;6.835262792497973e-11;2000.0;171489.5;8.051863138429516;-1138386.0;10.232301793829187;-1.323946e-05
12:38:39;-375;-375.084;6.95131188962347e-11;2.0695048593169177e+20;6.809014039303936e-11;2000.0;165493.3;13.391433829131218;-1144783.5;13.716322393411435;-1.400688e-05
12:39:00;-400;-400.0597;6.913281649679534e-11;2.0923363441756625e+20;6.782662748747581e-11;2000.0;159738.2;12.02281165119042;-1151081.0;14.48965147959053;-1.473314e-05
12:39:20;-425;-425.0308;6.876093026864334e-11;2.1150299067490782e+20;6.756188924658635e-11;2000.0;154175.2;9.942987478620294;-1157306.5;8.070780631388763;-1.548025e-05
12:39:42;-450;-449.9867;6.837524712143151e-11;2.1389576310859556e+20;6.728426097816744e-11;2000.0;148198.6;8.188528561347272;-1163834.5;11.324199750975783;-1.621032e-05
12:40:02;-475;-475.0187;6.798320744844515e-11;2.1636982733288338e+20;6.699573230982035e-11;2000.0;142111.1;8.100895012281052;-1170546.0;8.555699854482976;-1.686833e-05
12:40:24;-500;-500.0497;6.760488332600401e-11;2.1879826042352468e+20;6.671755475980812e-11;2000.0;135748.25;10.409100585545323;-1177096.5;6.755553271198444;-1.755257e-05
12:40:44;-525;-525.0834;6.723131462259768e-11;2.2123650710035084e+20;6.6440329345063e-11;2000.0;129147.75;9.125479439459605;-1183637.0;10.795832529267948;-1.823022e-05
12:41:05;-550;-550.0654;6.685061801482948e-11;2.2376344871899375e+20;6.615625630086083e-11;2000.0;121952.9;9.7539479186635;-1190377.5;6.666145812986691;-1.883121e-05
12:41:26;-575;-575.0196;6.648412183401724e-11;2.2623725703284828e+20;6.58828554405794e-11;2000.0;114345.6;8.779350773263364;-1196939.5;10.427727460957158;-1.944726e-05
12:41:46;-600;-599.996;6.61299468533242e-11;2.2866708349742118e+20;6.561654632453718e-11;2000.0;106442.1;7.223537914346406;-1203350.0;10.0;-2.004365e-05
12:42:06;-625;-625.0237;6.57897493089068e-11;2.310380641301387e+20;6.536202845409933e-11;2000.0;97847.41500000001;10.577611438788734;-1209572.5;10.485108487755385;-2.057945e-05
12:42:26;-650;-650.0516;6.546905406711874e-11;2.333070529806e+20;6.512080191100144e-11;2000.0;88887.58499999999;12.158014383524977;-1215497.5;10.316855140981673;-2.109479e-05
12:42:46;-675;-675.0643;6.519662761485877e-11;2.3526089037589545e+20;6.49150978959502e-11;2000.0;80381.16;27.305670107140656;-1220576.5;14.40963219516723;-2.166621e-05
12:43:06;-700;-700.045;6.494813210725163e-11;2.3706457927875215e+20;6.47279902077604e-11;2000.0;71454.36499999999;9.99860809062941;-1225246.5;13.879391197023015;-2.219082e-05
12:43:27;-725;-725.0123;6.474284610389343e-11;2.385703269516035e+20;6.457096162108197e-11;2000.0;63415.88500000001;9.871573519454948;-1229131.5;9.702448144669468;-2.268863e-05
12:43:47;-750;-749.9838;6.458869584473845e-11;2.3971045100830415e+20;6.445314553291744e-11;2000.0;56501.740000000005;10.1979370462854;-1232065.0;8.558621384311845;-2.317399e-05
12:44:08;-775;-775.0043;6.447121999007353e-11;2.4058482087663043e+20;6.43621037628252e-11;2000.0;50822.24;11.043098297126559;-1234310.0;8.276472678623424;-2.36417e-05
12:44:29;-800;-800.0101;6.438640151751197e-11;2.4121910008287068e+20;6.429542784668853e-11;2000.0;46490.454999999994;10.996796067491648;-1235936.0;11.541230437002806;-2.413681e-05
12:44:50;-825;-825.0373;6.432805565624517e-11;2.416568723320044e+20;6.425038064723873e-11;2000.0;43012.285;10.474949343552957;-1237057.0;7.519973404208288;-2.46573e-05
12:45:11;-850;-850.014;6.427749856299741e-11;2.4203716945281198e+20;6.42093478115177e-11;2000.0;40333.634999999995;10.621937852858984;-1238030.0;11.853269591129697;-2.510356e-05
12:45:31;-875;-874.9797;6.424667336168818e-11;2.4226948138176758e+20;6.418533448199842e-11;2000.0;38290.365;12.94778991758823;-1238624.0;8.729261137118078;-2.563904e-05
12:45:51;-900;-899.9454;6.421738051737682e-11;2.4249055488994004e+20;6.416124824655914e-11;2000.0;36652.825000000004;12.135258289381493;-1239189.0;7.57957782465488;-2.625646e-05

File: Data/DoubleIrrNeutron2025/CV_onPCB/200181_SR_UR1_6e15_noadd_CV.csv
time (07.08.2025);set voltage (V);real voltage (V);serial capacitance;1/serial capacitance^2;parallel capacitance;LCR frequency (Hz);r;delta r;x;delta x;sample current
14:08:22;-25;-25.03887;8.466641860250718e-11;1.3950109644555505e+20;7.024992313900003e-11;2000.0;425780.6;22.41365655130819;-939894.15;51.769164325880304;-3.733536e-06
14:08:43;-50;-50.07167;8.252108102727147e-11;1.4684872589307919e+20;7.15299740853992e-11;2000.0;378008.8;9.384455231924761;-964329.0;16.81234665357576;-5.689779e-06
14:09:02;-75;-75.09952;8.075997115763342e-11;1.53323134634351e+20;7.195847878527858e-11;2000.0;344612.6;11.18914652688041;-985357.85;24.53755030560305;-7.279406e-06
14:09:22;-100;-100.0689;7.931304186437185e-11;1.5896839407001983e+20;7.20385341527207e-11;2000.0;318834.2;43.779253077228276;-1003334.0;42.868403282604305;-3.982525e-05
14:09:41;-125;-125.0348;7.813260435982363e-11;1.6380810965935784e+20;7.195698460075374e-11;2000.0;298374.45;15.975993709312734;-1018492.5;33.255638619638624;-9.914085e-06
14:10:00;-150;-150.0007;7.701077928321731e-11;1.6861529387737242e+20;7.172663161655178e-11;2000.0;280469.65;26.157147684715174;-1033329.0;23.34416415295266;-0.000203671
14:10:20;-175;-175.0365;7.609749504862645e-11;1.726868541118466e+20;7.148949546830921e-11;2000.0;265494.1;15.925278647483688;-1045730.5;27.14290883453724;-1.220016e-05
14:10:40;-200;-200.0654;7.524988810592023e-11;1.7659901748292646e+20;7.119971062975966e-11;2000.0;252221.55;11.564920017016979;-1057509.5;26.509196517435225;-1.328784e-05
14:10:59;-225;-225.0785;7.450655538635252e-11;1.801403611907003e+20;7.090818344505009e-11;2000.0;240602.7;9.947637910579575;-1068060.0;14.882876066137218;-1.43736e-05
14:11:18;-250;-250.0549;7.381985504201797e-11;1.835074176981357e+20;7.060308912415375e-11;2000.0;230099.05;13.131731607065387;-1077995.5;18.78130719625234;-1.543964e-05
14:11:38;-275;-275.0299;7.320107252080536e-11;1.866229763498617e+20;7.030283074790303e-11;2000.0;220726.05;20.156075386840566;-1087108.0;35.28880842420157;-1.646984e-05
14:11:57;-300;-300.0072;7.260582402057961e-11;1.8969552359920035e+20;6.9989489620906e-11;2000.0;211908.75;12.226380290175829;-1096020.5;18.048199356168467;-1.746939e-05
14:12:16;-325;-325.04;7.205627372288935e-11;1.926000524155912e+20;6.968240468785406e-11;2000.0;203838.0;13.260844618650804;-1104379.5;18.567108013904587;-1.841774e-05
14:12:35;-350;-350.0513;7.157669963720097e-11;1.9518959418464702e+20;6.940431120915531e-11;2000.0;196695.3;12.169654884178106;-1111779.0;9.510520490488414;-1.941186e-05
14:12:55;-375;-375.0814;7.112087899007258e-11;1.9769959017290672e+20;6.912720545148775e-11;2000.0;190018.35;11.57136011884515;-1118904.5;16.34740040495736;-2.042703e-05
14:13:14;-400;-400.0596;7.069933220497565e-11;2.0006419763088638e+20;6.886147128071251e-11;2000.0;183883.6;20.199678215258775;-1125576.0;30.466374907428683;-2.142919e-05
14:13:33;-425;-425.0327;7.029498378910453e-11;2.0237242218946993e+20;6.859717300649761e-11;2000.0;178097.3;14.621234557998173;-1132050.5;22.36598980595314;-2.244974e-05
14:13:53;-450;-449.987;6.990723823457766e-11;2.0462359463061674e+20;6.833634019217258e-11;2000.0;172590.2;14.660422913408743;-1138329.5;17.021677355654464;-2.340767e-05
14:14:13;-475;-475.0191;6.95301858632442e-11;2.068489017467665e+20;6.807469882603927e-11;2000.0;167350.9;14.782912432940941;-1144502.5;16.880091824394796;-2.442456e-05
14:14:32;-500;-500.0498;6.916986273452824e-11;2.090095702683343e+20;6.781945121730935e-11;2000.0;162341.35;11.855647388481154;-1150464.5;12.85447392933682;-2.540722e-05
14:14:51;-525;-525.0823;6.880819736418329e-11;2.112125107979269e+20;6.755670261457996e-11;2000.0;157409.25;10.767746978825235;-1156511.5;12.27344694859598;-2.640791e-05
14:15:11;-550;-550.0649;6.844994109655651e-11;2.1342920294831492e+20;6.729248387697868e-11;2000.0;152470.65;11.27104143369192;-1162564.5;15.467304225365195;-2.741996e-05
14:15:31;-575;-575.0218;6.810096133915123e-11;2.1562222080689383e+20;6.703074215322455e-11;2000.0;147650.95;16.418354820139566;-1168522.0;15.646085772486355;-2.845184e-05
14:15:49;-600;-599.9982;6.774202522227561e-11;2.1791325485552307e+20;6.675829819828072e-11;2000.0;142599.05;25.031028244960297;-1174713.5;19.85289651411098;-2.946802e-05
14:16:09;-625;-625.0256;6.738106144711962e-11;2.202542533203384e+20;6.648294320706236e-11;2000.0;137266.3;10.178187461429468;-1181006.5;15.153794904247583;-3.052377e-05
14:16:28;-650;-650.0515;6.702395230346161e-11;2.2260757164103336e+20;6.620898705777822e-11;2000.0;131725.9;18.350326972563728;-1187299.0;14.644111444536334;-3.154924e-05
14:16:48;-675;-675.0634;6.666105824730437e-11;2.2503786160836352e+20;6.593071193311581e-11;2000.0;125643.05;18.04722624117069;-1193762.5;14.59237814751249;-3.257943e-05
14:17:07;-700;-700.0457;6.632343038043644e-11;2.2733486112314966e+20;6.567302908324001e-11;2000.0;119404.4;13.565839450620073;-1199839.5;15.451132644566869;-3.366526e-05
14:17:27;-725;-725.0144;6.598559394182559e-11;2.296686616595775e+20;6.541573920010717e-11;2000.0;112559.45;13.470611530290673;-1205982.5;9.896337706444744;-3.469845e-05
14:17:46;-750;-749.9854;6.568318005336014e-11;2.3178837884979652e+20;6.518691457235549e-11;2000.0;105709.2;13.23132646411538;-1211535.0;14.517231140957973;-3.577587e-05
14:18:05;-775;-775.0071;6.540864982159399e-11;2.3373816549557204e+20;6.498063677549341e-11;2000.0;98739.62499999997;16.468765702079626;-1216620.0;13.856406460551018;-3.68618e-05
14:18:25;-800;-800.0108;6.518490521425994e-11;2.3534551335316213e+20;6.481232776263199e-11;2000.0;92559.835;14.489805511117188;-1220796.0;13.007690033207279;-3.813747e-05
14:18:44;-825;-825.0369;6.499069908133623e-11;2.3675414048511338e+20;6.466734796772724e-11;2000.0;86583.19000000002;12.255168093502357;-1224444.0;13.700364958642524;-3.932809e-05
14:19:04;-850;-850.0172;6.483077233268063e-11;2.37923647489752e+20;6.454857704016815e-11;2000.0;81159.70999999999;13.583745617465311;-1227464.5;10.87370681966366;-4.039979e-05
14:19:23;-875;-874.9821;6.470820538470012e-11;2.3882582653577137e+20;6.445730364716021e-11;2000.0;76726.70499999999;11.534544800294439;-1229789.5;10.87370681966366;-4.16493e-05
14:19:43;-900;-899.9478;6.460927847779964e-11;2.3955774580941288e+20;6.438376303696774e-11;2000.0;72894.575;15.092179887279261;-1231672.5;11.4646194877981;-4.277805e-05

File: Data/DoubleIrrNeutron2025/CV_onPCB/200181_SR_UR2_6e15_275min_CV.csv
time (25.11.2025);set voltage (V);real voltage (V);serial capacitance;1/serial capacitance^2;parallel capacitance;LCR frequency (Hz);r;delta r;x;delta x;sample current
15:51:32;-25;-25.03188;7.941455259130661e-11;1.585622548108767e+20;6.987238615021907e-11;2000.0;370306.0;14.527387927635164;-1002051.5;23.208565229242414;-3.464002e-06
15:51:54;-50;-50.06486;7.789295842700527e-11;1.6481760616777856e+20;7.0686083542884e-11;2000.0;326210.9;17.565861777891797;-1021626.0;32.073353426169824;-4.786768e-06
15:52:16;-75;-75.08875;7.661555259057243e-11;1.703594084725177e+20;7.083219132078123e-11;2000.0;296789.15;10.329635763181583;-1038659.5;20.957993701688146;-5.865452e-06
15:52:38;-100;-100.0698;7.553093924155119e-11;1.7528721037742326e+20;7.074166086204341e-11;2000.0;274133.85;16.52411495360644;-1053574.5;29.227341651268933;-6.776619e-06
15:52:59;-125;-125.0262;7.456498927210872e-11;1.798581328460636e+20;7.051753470684826e-11;2000.0;255680.5;13.934579290384047;-1067223.0;16.38749523264614;-7.606401e-06
15:53:20;-150;-150.0051;7.375437894249069e-11;1.8383338297596533e+20;7.027154483399687e-11;2000.0;240203.3;9.8646084564974;-1078952.5;8.99652710772329;-8.404314e-06
15:53:41;-175;-175.0394;7.3002836124569e-11;1.8763788749952804e+20;6.997678198324338e-11;2000.0;226679.25;8.247082817578589;-1090060.0;18.371173070873834;-9.125562e-06
15:54:01;-200;-200.06;7.231587314417531e-11;1.9121974358286293e+20;6.96708671197766e-11;2000.0;214409.6;15.644711566532635;-1100415.0;18.648056198971513;-9.835754e-06
15:54:23;-225;-225.0712;7.168834806253577e-11;1.9458208567415335e+20;6.935476661319263e-11;2000.0;203617.4;10.591128362927153;-1110047.5;15.473768125443781;-1.051188e-05
15:54:43;-250;-250.0489;7.110616720930046e-11;1.9778140625236807e+20;6.903267111997004e-11;2000.0;193957.75;7.148732405119106;-1119136.0;9.5236547606473;-1.117415e-05
15:55:04;-275;-275.0249;7.059496783821341e-11;2.0065616636859597e+20;6.873858870081373e-11;2000.0;185246.25;12.50677316496945;-1127240.0;14.071247279470288;-1.183818e-05
15:55:25;-300;-300.0038;7.00916527648439e-11;2.035482619611465e+20;6.842440058621789e-11;2000.0;177222.55;9.726118187643005;-1135334.5;10.451674506986906;-1.248025e-05
15:55:45;-325;-325.0337;6.964275800906021e-11;2.0618073162116878e+20;6.813944872286324e-11;2000.0;169722.35;13.11416695791235;-1142652.5;15.37652431468178;-1.312e-05
15:56:06;-350;-350.0438;6.918844586314432e-11;2.0889731076966757e+20;6.783493812254246e-11;2000.0;162465.15;11.644370957677364;-1150155.5;12.893312219906877;-1.371081e-05
15:56:28;-375;-375.0729;6.875008880943809e-11;2.1156970133320276e+20;6.753523329490011e-11;2000.0;155243.7;8.276804939105427;-1157489.0;11.95616995529923;-1.428717e-05
15:56:48;-400;-400.0522;6.834271512123976e-11;2.1409944577326766e+20;6.72506479728445e-11;2000.0;148379.65;11.632556683721768;-1164388.5;11.689204421174265;-1.489137e-05
15:57:08;-425;-425.0258;6.79566760682489e-11;2.1653880883973636e+20;6.697553782651892e-11;2000.0;141731.05;14.385144246756793;-1171003.0;9.672124895802368;-1.548293e-05
15:57:28;-450;-449.9841;6.758274992394591e-11;2.1894159708488142e+20;6.670869002422293e-11;2000.0;134782.55;22.525704761449756;-1177482.0;31.71435006428478;-1.612472e-05
15:57:49;-475;-475.0149;6.720096839515871e-11;2.2143636163781322e+20;6.642889917773034e-11;2000.0;127662.75;11.250305551406147;-1184171.5;10.565864848652948;-1.661683e-05
15:58:10;-500;-500.0421;6.68539596527547e-11;2.2374108002930295e+20;6.617690617880097e-11;2000.0;120398.55;9.409695797420872;-1190318.0;7.569676347110224;-1.717715e-05
15:58:32;-525;-525.074;6.650415187459222e-11;2.2610099910324555e+20;6.591641470932533e-11;2000.0;112989.0;13.443771792172017;-1196579.0;11.616798181943249;-1.771383e-05
15:58:52;-550;-550.0573;6.618819532538102e-11;2.2826478676500352e+20;6.568301511405707e-11;2000.0;105440.2;8.758310339329153;-1202291.0;7.172865536171719;-1.827353e-05
15:59:12;-575;-575.0153;6.58776262654177e-11;2.3042209231693604e+20;6.544994252834088e-11;2000.0;97647.005;11.903998225386152;-1207959.0;15.344380078712858;-1.879949e-05
15:59:32;-600;-599.9911;6.558900854336564e-11;2.3245445178319448e+20;6.523239510414488e-11;2000.0;89706.985;13.750160499063163;-1213274.5;8.014830004435527;-1.931706e-05
15:59:53;-625;-625.0182;6.532201876401173e-11;2.3435855084537102e+20;6.503116694154732e-11;2000.0;81471.48999999999;13.529159064775948;-1218233.5;9.388157433703379;-1.980618e-05
16:00:14;-650;-650.0438;6.507924704725443e-11;2.361103151044083e+20;6.484495608948927e-11;2000.0;73499.98999999999;7.737033992429069;-1222778.0;7.569676347110224;-2.02986e-05
16:00:34;-675;-675.0546;6.487289468902345e-11;2.3761477731928028e+20;6.468812649430888e-11;2000.0;65558.375;10.761955851516676;-1226667.5;10.767427733679014;-2.079983e-05
16:00:56;-700;-700.0383;6.468953163302984e-11;2.389637288442296e+20;6.454413086349593e-11;2000.0;58386.32000000001;9.351145919083853;-1230144.5;9.04087938200704;-2.130932e-05
16:01:16;-725;-725.0078;6.455471733370948e-11;2.3996286161778023e+20;6.443994575993219e-11;2000.0;52023.759999999995;8.382408365141957;-1232713.5;9.779442724409197;-2.175314e-05
16:01:38;-750;-749.9805;6.444031311468252e-11;2.408156548959659e+20;6.434819894647333e-11;2000.0;46722.655000000006;15.559907575239727;-1234902.0;7.231873892705817;-2.218247e-05
16:01:58;-775;-775.0004;6.436684569054617e-11;2.4136569591254863e+20;6.429007909453176e-11;2000.0;42721.064999999995;14.178062764355316;-1236311.5;12.8700233100022;-2.265191e-05
16:02:19;-800;-800.0029;6.430858721953311e-11;2.4180321028976388e+20;6.42432627707174e-11;2000.0;39458.925;15.49938527006795;-1237431.5;11.880130470664032;-2.313749e-05
16:02:39;-825;-825.0265;6.426478088142591e-11;2.4213297484365968e+20;6.420695199448278e-11;2000.0;37161.95;21.75675469825417;-1238275.0;9.987492177719089;-2.363608e-05
16:02:59;-850;-850.0081;6.42349530176758e-11;2.4235789868663856e+20;6.418361428643625e-11;2000.0;35037.185;10.544852476445493;-1238850.0;11.157956802210698;-2.405628e-05
16:03:20;-875;-874.9739;6.420520463210949e-11;2.4258253550588792e+20;6.415827170728164e-11;2000.0;33522.19;14.283315266422028;-1239424.0;10.449880382090505;-2.453101e-05
16:03:41;-900;-899.9427;6.418935699381936e-11;2.4270233215203502e+20;6.414592404284084e-11;2000.0;32259.099999999995;10.814628981153154;-1239730.0;10.931605554537724;-2.502107e-05
