Repository: aimaax/PENGUIN

# PENGUIN :penguin:  

> **NOTE!!** Google ID and GitLab repo for CERN organization is hidden and the create database function won't work properly in this version. Plotting is still possible with the saved database and data stored in this repo.  

A Python-based environment for GUI-driven analysis for IV, CV, and TCT measurements obtained with [Particulars Setup]() at CERN for CMS HGCAL silicon diodes. Used to plot data for individual diodes, but also to analyse Current Volume Normalization, Saturation Voltage, Charge Collection, and Charge Collection Efficiency.

---

File: Data/DoubleIrrNeutron2025/CV_onPCB/200181_SR_UR2_6e15_noadd_CV.csv
time (12.08.2025);set voltage (V);real voltage (V);serial capacitance;1/serial capacitance^2;parallel capacitance;LCR frequency (Hz);r;delta r;x;delta x;sample current
08:08:21;-25;-25.04107;8.145011558847703e-11;1.507358624226456e+20;6.96685168929338e-11;2000.0;401774.4;18.448631385552698;-977008.7;35.5296425537888;-4.668459e-06
08:08:40;-50;-50.07218;7.943385513586206e-11;1.584852024479714e+20;7.069146725356375e-11;2000.0;352302.75;32.23653788793083;-1001808.0;65.95680404628472;-6.840897e-06
08:08:59;-75;-75.09234;7.786460594438313e-11;1.6493765658182566e+20;7.094323235700598e-11;2000.0;319220.45;9.288292361893008;-1021998.0;20.268201696253172;-3.605655e-05
08:09:19;-100;-100.069;7.657367760759572e-11;1.70545784473835e+20;7.088979629725782e-11;2000.0;294266.8;13.181350461921571;-1039227.5;22.459686106444142;-9.888498e-06
08:09:39;-125;-125.0223;7.552305414566474e-11;1.7532381452777633e+20;7.072626585617899e-11;2000.0;274407.2;20.96396908984556;-1053684.5;40.6415735423716;-1.119909e-05
08:09:58;-150;-150.0022;7.464854039638496e-11;1.7945574213957612e+20;7.051733806153952e-11;2000.0;258023.4;11.513340088783966;-1066028.5;27.588720521256505;-1.242054e-05
08:10:17;-175;-175.0374;7.387166135845155e-11;1.832501198496224e+20;7.02707102125207e-11;2000.0;243856.15;17.443376250026827;-1077239.5;23.65877215748949;-1.363264e-05
08:10:36;-200;-200.0683;7.314489044549915e-11;1.869097740393022e+20;6.998350143412699e-11;2000.0;231231.65;28.17341610454791;-1087943.0;46.941985471430584;-1.470707e-05
08:10:55;-225;-225.0816;7.253044935212033e-11;1.9008999700429885e+20;6.971723690978631e-11;2000.0;220394.6;15.358287664970986;-1097159.5;23.026886459093856;-1.580389e-05
08:11:14;-250;-250.0571;7.193941234891967e-11;1.932262957245519e+20;6.942892453548864e-11;2000.0;210344.95;15.871275153559658;-1106173.5;24.690838381877597;-1.683588e-05
08:11:33;-275;-275.0303;7.143627247183162e-11;1.959577435085113e+20;6.916835771803063e-11;2000.0;201711.65;18.63803570658667;-1113964.5;25.859959396719862;-1.788661e-05
08:11:52;-300;-300.0074;7.096397117115021e-11;1.985748203970723e+20;6.890724128186138e-11;2000.0;193735.15;17.927112846189143;-1121378.5;22.262917598553877;-1.892806e-05
08:12:11;-325;-325.0403;7.052039604154055e-11;2.0108075849077113e+20;6.864756892356499e-11;2000.0;186385.3;21.021429542255213;-1128432.0;28.465768916366898;-1.993137e-05
08:12:31;-350;-350.0531;7.008578828183315e-11;2.0358232750554618e+20;6.837778714862388e-11;2000.0;179451.35;24.667719290603248;-1135429.5;40.121534118226336;-2.092678e-05
08:12:50;-375;-375.0847;6.969060482117694e-11;2.058977177410978e+20;6.812584248274956e-11;2000.0;173055.0;8.676404785393544;-1141868.0;16.1802348561447;-2.187305e-05
08:13:09;-400;-400.0612;6.932807784536653e-11;2.080566882553407e+20;6.78860518211311e-11;2000.0;167292.8;34.76870719483253;-1147839.0;47.25410035118646;-2.289042e-05
08:13:28;-425;-425.0338;6.894647644928025e-11;2.1036614456720146e+20;6.762440849334522e-11;2000.0;161381.3;7.4746571827743375;-1154192.0;17.501428513124292;-2.382898e-05
08:13:48;-450;-449.9878;6.861093916767379e-11;2.1242873932161837e+20;6.739069142768118e-11;2000.0;156070.5;17.82449157760187;-1159836.5;16.587269214671835;-2.480892e-05
08:14:07;-475;-475.0204;6.828210858036632e-11;2.1447967964976877e+20;6.715414311107489e-11;2000.0;151040.95;14.245257982921897;-1165422.0;14.275853739794337;-2.586608e-05
08:14:26;-500;-500.0497;6.794884253260305e-11;2.1658873941079894e+20;6.691109039285476e-11;2000.0;145849.8;54.75274422346337;-1171138.0;69.7767869710264;-2.678779e-05
08:14:45;-525;-525.0831;6.760387825303895e-11;2.18804766258892e+20;6.665467773777585e-11;2000.0;140469.55;30.2476837956231;-1177114.0;34.84537272006141;-2.783585e-05
08:15:04;-550;-550.0663;6.726148928832047e-11;2.210380505900223e+20;6.63967236232638e-11;2000.0;135020.45;19.462717564615687;-1183106.0;19.867058161690675;-2.885266e-05
08:15:24;-575;-575.0211;6.691343486365276e-11;2.2334351759530892e+20;6.613469676225822e-11;2000.0;129049.95;23.290607012269987;-1189260.0;27.313000567495322;-2.967782e-05
08:15:44;-600;-599.9966;6.658481072214155e-11;2.2555354691666434e+20;6.588456140966378e-11;2000.0;123211.0;11.708116842601118;-1195129.5;15.580035301628813;-3.065104e-05
08:16:03;-625;-625.0236;6.62605020953303e-11;2.277668707120477e+20;6.56384862442912e-11;2000.0;116911.4;23.851247346837024;-1200979.0;16.430155203162265;-3.160135e-05
08:16:22;-650;-650.0508;6.594286169122352e-11;2.299664175794304e+20;6.539903444827121e-11;2000.0;110044.2;13.21487797900533;-1206764.0;11.454256850621082;-3.257267e-05
08:16:42;-675;-675.0639;6.56602010018059e-11;2.3195064485089296e+20;6.518480330074019e-11;2000.0;103500.7;19.411736140798943;-1211959.0;17.929026744360666;-3.354594e-05
08:17:01;-700;-700.0462;6.539631363282614e-11;2.338263573196584e+20;6.498791673542698e-11;2000.0;96463.225;17.384232618957046;-1216849.5;14.974561763203623;-3.455653e-05
08:17:20;-725;-725.0137;6.51641943768897e-11;2.3549513469881788e+20;6.481385796520536e-11;2000.0;89782.11000000002;25.406490214116587;-1221184.0;10.497618777608567;-3.549748e-05
08:17:39;-750;-749.9854;6.497111930225076e-11;2.368968590441369e+20;6.467051621946588e-11;2000.0;83505.165;27.69907875273109;-1224813.0;17.903910187442293;-3.639196e-05
08:17:58;-775;-775.0051;6.481440325234615e-11;2.3804383938844705e+20;6.45550390473852e-11;2000.0;77823.10499999998;19.09700693171566;-1227774.5;14.150530025408942;-3.750694e-05
08:18:18;-800;-800.011;6.46917929503766e-11;2.38947023065762e+20;6.446338585744984e-11;2000.0;73221.595;26.504954701904484;-1230101.5;10.031824360503926;-3.840917e-05
08:18:37;-825;-825.037;6.459228702837036e-11;2.396837970421055e+20;6.43908587012748e-11;2000.0;68906.095;14.333022142939472;-1231996.5;11.964008525573693;-3.929014e-05
08:18:57;-850;-850.0172;6.45168774768281e-11;2.4024442586895103e+20;6.433396020385557e-11;2000.0;65769.42000000001;17.238427422477066;-1233436.5;10.15566344460075;-4.034198e-05
08:19:16;-875;-874.981;6.445761626893537e-11;2.4068638200683105e+20;6.428978061389994e-11;2000.0;63079.325;17.49113900665134;-1234570.5;9.936674494014584;-4.142806e-05
08:19:35;-900;-899.9475;6.44088102736431e-11;2.410512820575698e+20;6.425422782662574e-11;2000.0;60600.204999999994;12.232831796031489;-1235506.0;12.577758146824099;-4.236267e-05

File: Data/DoubleIrrNeutron2025/CV_onPCB/200181_UR1_15e14_680min_CV.csv
time (16.04.2025);set voltage (V);real voltage (V);serial capacitance;1/serial capacitance^2;parallel capacitance;LCR frequency (Hz);r;delta r;x;delta x;sample current
13:00:07;-25;-25.03656;8.056597170751443e-11;1.5406241488014144e+20;7.240097476137532e-11;2000.0;331699.1;30.129130422234233;-987730.55;64.71497025418459;-1.797582e-06
13:00:26;-50;-50.06919;7.742607199641918e-11;1.6681133032336166e+20;7.234098851128867e-11;2000.0;272495.75;12.038661678110238;-1027786.5;24.03409037180313;-2.594764e-06
13:00:45;-75;-75.09724;7.524746882369158e-11;1.766103733395265e+20;7.167368481426992e-11;2000.0;236147.05;17.60887205359844;-1057543.5;31.426700431321134;-3.193716e-06
13:01:04;-100;-100.0715;7.353553464513236e-11;1.849292001745477e+20;7.086329528488997e-11;2000.0;210145.4;13.66078328647373;-1082163.5;22.43072669353358;-3.747155e-06
13:01:24;-125;-125.0277;7.216755915805558e-11;1.920065155092293e+20;7.0076396852193e-11;2000.0;190482.95;14.402859959049799;-1102676.5;33.25112780042205;-4.228287e-06
13:01:43;-150;-150.0086;7.094347346640281e-11;1.9868958545888828e+20;6.926868695955554e-11;2000.0;174417.05;9.766390070030996;-1121702.5;19.011509671775148;-4.688677e-06
13:02:03;-175;-175.0421;6.977994814649142e-11;2.053708096307813e+20;6.843114549768775e-11;2000.0;160105.7;15.3232013626396;-1140406.0;23.091123835794566;-5.121911e-06
13:02:22;-200;-200.0713;6.854923615819861e-11;2.1281133707042518e+20;6.750148732891609e-11;2000.0;144630.35;13.358943633386582;-1160880.5;13.066656037410642;-5.488234e-06
13:02:41;-225;-225.0877;6.729889001165604e-11;2.2079243923368598e+20;6.655026463628973e-11;2000.0;125412.15;31.587044416975765;-1182448.5;32.18908976656532;-5.86164e-06
13:03:00;-250;-250.0637;6.617116120103699e-11;2.2838232410793506e+20;6.570044489293245e-11;2000.0;101792.75;17.016591168621286;-1202600.5;10.011867957579145;-6.211993e-06
13:03:20;-275;-275.0367;6.533945000461666e-11;2.3423352330478574e+20;6.507466308642486e-11;2000.0;77688.54;15.037834618055811;-1217908.5;9.881168959186963;-6.448568e-06
13:03:38;-300;-300.015;6.481126239047597e-11;2.3806691195045193e+20;6.467036340232118e-11;2000.0;57311.39;14.329584606680148;-1227834.0;11.366617790706256;-6.828724e-06
13:03:58;-325;-325.0448;6.448566553983151e-11;2.4047704527382505e+20;6.441105507978388e-11;2000.0;41999.73999999999;11.466547867601593;-1234033.5;11.341847292218318;-7.743227e-06
13:04:17;-350;-350.0503;6.428593653678417e-11;2.4197363551776912e+20;6.4246514874874e-11;2000.0;30663.15499999999;14.929547004179321;-1237867.5;8.771402396424415;-1.159703e-05
13:04:37;-375;-375.0883;6.417155068644909e-11;2.4283704081537024e+20;6.414766482452163e-11;2000.0;23929.17;19.171674548666836;-1240074.0;8.843076387773657;-7.230042e-06
13:04:57;-400;-400.0598;6.408883451012941e-11;2.434642799898782e+20;6.407453355596999e-11;2000.0;18550.155000000002;21.165382674310397;-1241674.5;10.355554065331319;-2.499626e-05
13:05:17;-425;-425.0395;6.404994053657629e-11;2.4376005445198666e+20;6.403964726895013e-11;2000.0;15751.560000000001;14.256925334727672;-1242428.5;15.137288396539189;-7.517796e-06
13:05:36;-450;-449.9857;6.401284443970103e-11;2.4404265919475276e+20;6.400606309077996e-11;2000.0;12795.89;18.086464414030704;-1243148.5;10.278010507875539;-3.538393e-05
13:05:56;-475;-475.0268;6.400087466830173e-11;2.4413395194724028e+20;6.399499356121126e-11;2000.0;11919.575;10.219016280934266;-1243381.0;10.38989894079822;-7.766325e-06
13:06:16;-500;-500.0494;6.397640848920086e-11;2.4432071351298353e+20;6.397208872847106e-11;2000.0;10221.27;17.121677925951097;-1243856.5;10.131016730812362;-4.704513e-05
13:06:37;-525;-525.0884;6.397509695127647e-11;2.4433073113488163e+20;6.3970885424323e-11;2000.0;10092.710000000001;9.659678824888527;-1243882.0;8.294576541331088;-8.038263e-06
13:06:56;-550;-550.0643;6.39605964695552e-11;2.444415279411213e+20;6.395733869778292e-11;2000.0;8879.587000000001;19.710831858397047;-1244164.0;14.359665734271115;-5.588014e-05
13:07:16;-575;-575.0273;6.39627299931861e-11;2.4442522116126933e+20;6.395929538693016e-11;2000.0;9116.954499999998;10.883591398867365;-1244122.5;10.36520622081394;-8.309755e-06
13:07:35;-600;-599.9938;6.394003968132429e-11;2.445987296103816e+20;6.393740326475938e-11;2000.0;7991.8395;15.425758092797249;-1244564.0;13.179529581893277;-0.0001001058
13:07:55;-625;-625.0293;6.3951241492276e-11;2.44513048435252e+20;6.394830440713909e-11;2000.0;8433.0545;7.589599774526925;-1244346.0;9.808159868191382;-8.512189e-06
13:08:15;-650;-650.0496;6.393133272780693e-11;2.446653590611767e+20;6.392898772104044e-11;2000.0;7538.753;17.652481951555725;-1244733.5;7.914385636295466;-0.0001155933
13:08:35;-675;-675.0699;6.394566578846208e-11;2.4455569063022717e+20;6.394300305845078e-11;2000.0;8030.5645;8.410389511639748;-1244454.5;8.410558839934478;-8.734576e-06
13:08:54;-700;-700.0436;6.392460508428642e-11;2.4471686060528045e+20;6.392248167021498e-11;2000.0;7174.8465;18.87164583806881;-1244864.5;10.919592483238556;-0.0001288415
13:09:14;-725;-725.0217;6.394289114614136e-11;2.4457691485950194e+20;6.394035858166117e-11;2000.0;7832.3229999999985;11.280452010003836;-1244508.5;9.467708276029633;-9.02535e-06
13:09:33;-750;-749.9811;6.392083103411389e-11;2.447457588833576e+20;6.391880857432522e-11;2000.0;7002.825999999998;14.508733566373046;-1244938.0;9.476286192385707;-0.0001479439
13:09:54;-775;-775.0026;6.392853365066797e-11;2.4468678461770852e+20;6.392646544328305e-11;2000.0;7080.307000000001;15.190538998007927;-1244788.0;9.423375191511797;-9.278771e-06
13:10:13;-800;-800.0184;6.39386268875753e-11;2.4460953908161584e+20;6.393621067056987e-11;2000.0;7651.0555;10.599380016656658;-1244591.5;10.350724612315796;-9.446619e-06
13:10:33;-825;-825.0361;6.391492695166204e-11;2.4479097729944096e+20;6.391297784421625e-11;2000.0;6875.6095000000005;39.00864594211775;-1245053.0;15.590060936378663;-0.0001714231
13:10:52;-850;-850.0133;6.392475913661695e-11;2.447156811199674e+20;6.392272573125507e-11;2000.0;7021.1035;8.187838459416488;-1244861.5;11.581774475442007;-9.774163e-06
13:11:12;-875;-874.9783;6.392160121224179e-11;2.447398611370175e+20;6.391959011119192e-11;2000.0;6983.0065;10.696967427149637;-1244923.0;8.974965180990953;-9.885781e-06
13:11:31;-900;-899.9432;6.392067700071544e-11;2.447469384411529e+20;6.39186411500705e-11;2000.0;7025.997;10.681289039718019;-1244941.0;12.765187033490735;-1.004789e-05

File: Data/DoubleIrrNeutron2025/CV_onPCB/200181_UR2_15e14_54min_CV.csv
time (23.04.2025);set voltage (V);real voltage (V);serial capacitance;1/serial capacitance^2;parallel capacitance;LCR frequency (Hz);r;delta r;x;delta x;sample current
14:06:40;-25;-25.04049;8.158757314107493e-11;1.5022837512411398e+20;7.296288173514849e-11;2000.0;335341.2;8.37663416892489;-975362.65;29.290892355816005;-1.839094e-06
14:06:59;-50;-50.07275;7.825623244545485e-11;1.6329095502436093e+20;7.289451086913987e-11;2000.0;275788.35;9.837752538054614;-1016883.5;20.2765258365431;-2.663915e-06
14:07:19;-75;-75.10284;7.595988215816507e-11;1.7331311793580648e+20;7.219017957065385e-11;2000.0;239397.9;15.076123507055785;-1047625.0;39.1503512117069;-3.317212e-06
14:07:38;-100;-100.0769;7.410838397143195e-11;1.8208128679940807e+20;7.130272147495651e-11;2000.0;213003.85;10.671053134531757;-1073798.5;20.871930912112564;-3.838802e-06
14:07:57;-125;-125.0304;7.266393419125492e-11;1.8939224160185935e+20;7.04707755419333e-11;2000.0;193197.6;19.399793813337293;-1095144.0;32.645060882161026;-4.351361e-06
14:08:17;-150;-150.0113;7.140755469446698e-11;1.9611539076214368e+20;6.964731633464983e-11;2000.0;177165.65;11.261721671218838;-1114412.5;11.266654339243749;-4.822122e-06
14:08:36;-175;-175.0457;7.025123386816281e-11;2.0262456108838145e+20;6.882007115807751e-11;2000.0;163351.5;12.637938914237559;-1132755.5;17.769003911305777;-5.257727e-06
14:08:56;-200;-200.0779;6.90494051661561e-11;2.0973944607686263e+20;6.791080793411564e-11;2000.0;149226.45;9.64014393046079;-1152471.5;10.589499516030017;-5.684637e-06
14:09:15;-225;-225.0897;6.776657135723747e-11;2.177554201201092e+20;6.692557105310412e-11;2000.0;131636.6;14.475565619346275;-1174288.0;14.010710188994702;-6.023385e-06
14:09:35;-250;-250.0682;6.656364633317232e-11;2.256970024567349e+20;6.60096931582894e-11;2000.0;109518.05;17.362095927623486;-1195509.5;16.829661315665266;-6.375261e-06
14:09:55;-275;-275.0405;6.561607648741453e-11;2.3226270711845998e+20;6.52939880392145e-11;2000.0;85178.67;10.122964239786638;-1212774.0;11.519548602267365;-6.754829e-06
14:10:15;-300;-300.015;6.499409623315285e-11;2.3672939150680624e+20;6.481971062152435e-11;2000.0;63506.475;24.510349727207146;-1224380.0;18.34393632784414;-7.084213e-06
14:10:34;-325;-325.0414;6.459553778707204e-11;2.3965967356205783e+20;6.450596390045366e-11;2000.0;45906.945;11.68540644350885;-1231934.5;10.546918981389778;-1.233608e-05
14:10:53;-350;-350.0594;6.437140157928311e-11;2.4133153178639493e+20;6.432148296512476e-11;2000.0;34438.99;10.961147065886886;-1236224.0;11.166915420114902;-7.339567e-06
14:11:13;-375;-375.0864;6.421999764025384e-11;2.4247079111944287e+20;6.41928234482972e-11;2000.0;25494.995000000006;14.04717137896455;-1239138.5;9.334746916762125;-2.895189e-05
14:11:33;-400;-400.0704;6.413981888746981e-11;2.4307737708078475e+20;6.412203353407248e-11;2000.0;20662.84;9.636291817914177;-1240687.5;7.644442425710328;-7.674832e-06
14:11:54;-425;-425.0346;6.407879699545417e-11;2.4354056006374e+20;6.406778537182067e-11;2000.0;16281.02;15.95294580947358;-1241869.0;11.486949116279744;-4.265071e-05
14:12:14;-450;-449.9971;6.405027562772365e-11;2.437575039048779e+20;6.404157146838628e-11;2000.0;14484.435000000003;8.505119855122581;-1242422.0;8.619744775803978;-7.98189e-06
14:12:34;-475;-475.0222;6.401989969195593e-11;2.4398887317958695e+20;6.401378323806784e-11;2000.0;12150.335000000001;17.709726529509137;-1243011.5;8.696982235235392;-5.399548e-05
14:12:53;-500;-500.0599;6.400998673262607e-11;2.440644501069849e+20;6.400443043693944e-11;2000.0;11583.240000000002;6.367186976993795;-1243204.0;9.57601169589929;-8.22412e-06
14:13:14;-525;-525.088;6.399004138090979e-11;2.4421662097141554e+20;6.398583909352607e-11;2000.0;10078.1005;16.827241165369323;-1243591.5;8.163179527610549;-6.40975e-05
14:13:34;-550;-550.0744;6.399137926064021e-11;2.4420640931305544e+20;6.398714510288575e-11;2000.0;10115.929999999998;7.722577613724572;-1243565.5;11.968186997202206;-8.518862e-06
14:13:53;-575;-575.0219;6.396545494118108e-11;2.444043964261039e+20;6.396219402487459e-11;2000.0;8882.859500000002;19.617488797945054;-1244069.5;9.17809893169604;-0.0001104717
14:14:13;-600;-599.9966;6.397010845516498e-11;2.443688392592954e+20;6.396702246157252e-11;2000.0;8640.373;8.73862200521341;-1243979.0;10.86047881080756;-8.79354e-06
14:14:32;-625;-625.0352;6.397465978391801e-11;2.4433407038781807e+20;6.39713944744294e-11;2000.0;8886.923;10.463143626558898;-1243890.5;8.90154480975072;-8.899539e-06
14:14:52;-650;-650.0529;6.395044490362943e-11;2.445191399497588e+20;6.394785205966509e-11;2000.0;7923.585999999998;19.334563330988356;-1244361.5;12.713673741291302;-0.0001404186
14:15:12;-675;-675.076;6.396753736926364e-11;2.4438848378306085e+20;6.396456828274488e-11;2000.0;8475.633999999998;11.6653726344254;-1244029.0;7.996874389409902;-9.190776e-06
14:15:32;-700;-700.0474;6.39448693387126e-11;2.4456178267587664e+20;6.394251781152595e-11;2000.0;7546.83;14.237378585961658;-1244470.0;8.660254037844386;-0.000156288
14:15:51;-725;-725.0148;6.395340009028958e-11;2.444965427773048e+20;6.395102345600629e-11;2000.0;7585.495;10.11321767539885;-1244304.0;8.87130204648675;-9.43228e-06
14:16:10;-750;-749.9952;6.396362971449169e-11;2.4441834497136555e+20;6.396087288223737e-11;2000.0;8167.798499999999;7.319675514495132;-1244105.0;8.645808232895291;-9.6435e-06
14:16:30;-775;-775.0067;6.393906356261308e-11;2.4460619794682216e+20;6.393675583884e-11;2000.0;7477.225499999999;196.01215562366912;-1244583.0;26.08735325785274;-0.0001849544
14:16:49;-800;-800.0182;6.396234440608914e-11;2.4442816812940834e+20;6.395962996946823e-11;2000.0;8104.9929999999995;9.766834878813125;-1244130.0;9.327379053088814;-9.936904e-06
14:17:09;-825;-825.0402;6.393711141459744e-11;2.4462113496174435e+20;6.393482500600518e-11;2000.0;7442.9535000000005;214.44805445757135;-1244621.0;25.533311575273583;-0.0002044841
14:17:29;-850;-850.0182;6.39424030395283e-11;2.4458064884695043e+20;6.394016694626432e-11;2000.0;7359.6855;10.87363981091429;-1244518.0;9.370165420097983;-1.027506e-05
14:17:48;-875;-874.9819;6.394124702727446e-11;2.445894926151319e+20;6.393903887645503e-11;2000.0;7313.754000000001;13.908414438748922;-1244540.5;11.757444450219612;-1.042021e-05
14:18:07;-900;-899.9482;6.393813884606206e-11;2.4461327331809427e+20;6.393593369666317e-11;2000.0;7309.3145;10.10036188646229;-1244601.0;10.674736530706507;-1.053623e-05

File: Data/DoubleIrrNeutron2025/CV_onPCB/200181_UR2_15e14_80min_CV.csv
time (13.05.2025);set voltage (V);real voltage (V);serial capacitance;1/serial capacitance^2;parallel capacitance;LCR frequency (Hz);r;delta r;x;delta x;sample current
17:05:19;-25;-25.03774;8.055688211874741e-11;1.5409718392689466e+20;7.258389514278765e-11;2000.0;327399.4;14.515922292434608;-987842.0;39.982496170199276;-1.767102e-06
17:05:38;-50;-50.06991;7.733461309691105e-11;1.6720611867176085e+20;7.241575033300244e-11;2000.0;268183.5;20.781903185223435;-1029002.0;41.99166583978302;-2.538141e-06
17:05:58;-75;-75.09798;7.508158616630908e-11;1.773916291172267e+20;7.165236292880582e-11;2000.0;231867.2;14.278410275657444;-1059880.0;23.259406699226012;-3.140327e-06
17:06:17;-100;-100.0732;7.334014859819158e-11;1.8591585527752098e+20;7.078825471491303e-11;2000.0;206015.1;21.776237048673032;-1085046.5;42.61029805105803;-3.666409e-06
17:06:36;-125;-125.0294;7.19311214090448e-11;1.9327084167059948e+20;6.994584218355327e-11;2000.0;186381.65;11.62008498247754;-1106301.0;11.787705459503133;-4.144541e-06
17:06:55;-150;-150.0083;7.068746278836851e-11;2.0013139044229326e+20;6.910462333430971e-11;2000.0;170377.65;9.317798828049467;-1125765.0;12.718097341976904;-4.584791e-06
17:07:15;-175;-175.0422;6.94807389971053e-11;2.0714341989836384e+20;6.821764306165029e-11;2000.0;155845.95;19.220883824632;-1145317.0;20.48291971375175;-4.996378e-06
17:07:34;-200;-200.0717;6.823798951868537e-11;2.1475711165805665e+20;6.7270893386819e-11;2000.0;139825.1;12.625549492992375;-1166175.5;14.308651229238903;-5.391473e-06
17:07:53;-225;-225.086;6.69624492188358e-11;2.2301667674085455e+20;6.629930607661426e-11;2000.0;118852.4;20.66971214119829;-1188389.5;20.910224771627874;-5.765653e-06
17:08:13;-250;-250.0637;6.587108255829932e-11;2.304678753683499e+20;6.547832734300329e-11;2000.0;93563.73000000001;14.154586005955966;-1208079.0;11.872236520555003;-6.042207e-06
17:08:32;-275;-275.0365;6.513371255210038e-11;2.3571560427867252e+20;6.492384661300996e-11;2000.0;69462.94;8.033842169223966;-1221755.5;10.3313842247784;-6.316205e-06
17:08:52;-300;-300.0138;6.467914738011681e-11;2.3904046637393953e+20;6.457183166021076e-11;2000.0;50157.509999999995;14.158251834177847;-1230342.0;11.991663771137015;-6.548446e-06
17:09:11;-325;-325.0449;6.441097380454693e-11;2.410350887566922e+20;6.435538488783805e-11;2000.0;36310.47499999999;11.574024526931;-1235464.5;13.481005155402915;-7.094799e-06
17:09:30;-350;-350.061;6.425193853639936e-11;2.4222977708922585e+20;6.422158523495846e-11;2000.0;26925.659999999996;15.36413909075295;-1238522.5;11.442792491345807;-7.800286e-06
17:09:50;-375;-375.082;6.414630751703476e-11;2.4302820326720622e+20;6.412926846500804e-11;2000.0;20221.485000000004;21.264900981429435;-1240562.0;10.573551910309043;-1.183975e-05
17:10:09;-400;-400.0686;6.409719720578543e-11;2.4340075506377074e+20;6.408536751011716e-11;2000.0;16867.800000000003;14.46673598293676;-1241512.5;12.386989141837494;-7.215213e-06
17:10:29;-425;-425.0316;6.405117781362486e-11;2.4375063711360093e+20;6.404357838318e-11;2000.0;13533.675;19.088983570373763;-1242404.5;8.076973443066406;-2.353814e-05
17:10:49;-450;-449.9941;6.40333192618213e-11;2.4388661758280502e+20;6.40269238471879e-11;2000.0;12420.445;9.428354774296498;-1242751.0;13.525901079040908;-7.474986e-06
17:11:09;-475;-475.0212;6.40099095008409e-11;2.4406503906406036e+20;6.400533285952592e-11;2000.0;10512.555000000002;14.13781891771146;-1243205.5;10.011867957579145;-3.334546e-05
17:11:28;-500;-500.059;6.400525019460183e-11;2.441005741224022e+20;6.400090087210558e-11;2000.0;10249.255000000001;9.758971449389554;-1243296.0;9.909591313469996;-7.683901e-06
17:11:48;-525;-525.0814;6.398867783028847e-11;2.4422702922751843e+20;6.398533732747596e-11;2000.0;8985.715999999999;20.824156530337586;-1243618.0;13.088162590677118;-4.273854e-05
17:12:07;-550;-550.0701;6.399086468489262e-11;2.4421033684869693e+20;6.39874305599267e-11;2000.0;9110.304;13.132462647957459;-1243575.5;14.789776874584687;-7.964152e-06
17:12:26;-575;-575.0234;6.397566270613888e-11;2.4432640978260106e+20;6.397296550171867e-11;2000.0;8076.701499999998;20.867929799994524;-1243871.0;13.358517881860996;-5.256344e-05
17:12:46;-600;-600.0036;6.39805491872714e-11;2.4428909060309615e+20;6.397760350982886e-11;2000.0;8439.579000000002;10.080451698708746;-1243776.0;9.20326029187483;-8.158619e-06
17:13:05;-625;-625.0289;6.396638044803424e-11;2.4439732407635198e+20;6.39640494082366e-11;2000.0;7510.091499999998;18.799744270534646;-1244051.5;10.446889489221181;-6.229311e-05
17:13:25;-650;-650.0565;6.397257689208459e-11;2.4434998125930657e+20;6.396992201536264e-11;2000.0;8013.6535;12.795352325649347;-1243931.0;9.457801012920498;-8.423752e-06
17:13:45;-675;-675.0621;6.395275763517375e-11;2.445014551172727e+20;6.395070223828017e-11;2000.0;7054.334499999999;15.07284968867867;-1244316.5;12.088734425075273;-0.000104294
17:14:04;-700;-700.0507;6.3967100305214e-11;2.4439182343062363e+20;6.396464296607017e-11;2000.0;7710.7395000000015;13.438700652871919;-1244037.5;16.338222057494505;-8.664695e-06
17:14:24;-725;-725.0123;6.394787539808791e-11;2.4453879051372203e+20;6.394595458690089e-11;2000.0;6820.2424999999985;17.41913708934804;-1244411.5;10.15566344460075;-0.0001232942
17:14:44;-750;-749.9921;6.396283281719711e-11;2.4442443530609928e+20;6.39605105832254e-11;2000.0;7496.515999999999;12.55523306036171;-1244120.5;13.66519300997977;-8.936938e-06
17:15:04;-775;-775.0029;6.394304528662e-11;2.4457573571149247e+20;6.394118160133088e-11;2000.0;6718.816499999999;15.130012331042577;-1244505.5;13.573411509270613;-0.0001403151
17:15:23;-800;-800.0087;6.39521408904061e-11;2.445061710100684e+20;6.395023728765211e-11;2000.0;6788.942499999999;11.976462413313035;-1244328.5;11.795655980063168;-9.159367e-06
17:15:44;-825;-825.0352;6.394856914423494e-11;2.4453348478364e+20;6.394669612070207e-11;2000.0;6734.755999999999;11.50945142915162;-1244398.0;15.241391012633985;-9.29458e-06
17:16:04;-850;-850.0238;6.396116196797956e-11;2.4443720560914442e+20;6.395888944403061e-11;2000.0;7416.134;11.940022767984983;-1244153.0;11.047624178980744;-9.446996e-06
17:16:23;-875;-874.9792;6.393852414137442e-11;2.4461032523429514e+20;6.393674461418567e-11;2000.0;6566.056;25.900684203317876;-1244593.5;10.706890304845754;-0.00017221
17:16:43;-900;-899.9447;6.394468949796655e-11;2.44563158309589e+20;6.394278814075132e-11;2000.0;6786.123;12.675308104736548;-1244473.5;13.233952546386131;-9.685303e-06

File: Data/DoubleIrrNeutron2025/CV_onPCB/200206_LR_15e14_13days_CV.csv
time (14.04.2025);set voltage (V);real voltage (V);serial capacitance;1/serial capacitance^2;parallel capacitance;LCR frequency (Hz);r;delta r;x;delta x;sample current
14:57:58;-25;-25.03748;8.093880971512986e-11;1.5264633211497588e+20;7.279364228771225e-11;2000.0;328879.35;12.644618420498105;-983180.65;22.47601777450801;-1.731807e-06
14:58:17;-50;-50.06988;7.77811926821462e-11;1.6529160757235683e+20;7.270002503374181e-11;2000.0;270476.8;21.358558003760464;-1023094.0;57.058741661554365;-2.500544e-06
14:58:37;-75;-75.09888;7.547946495513835e-11;1.7552637107323132e+20;7.192848501284078e-11;2000.0;234252.9;17.972743251935693;-1054293.0;51.20595668474518;-3.077549e-06
14:58:56;-100;-100.0749;7.373397990453349e-11;1.8393511471206888e+20;7.108040080281148e-11;2000.0;208527.6;5.688760849253553;-1079251.0;7.479973261984296;-3.587905e-06
14:59:15;-125;-125.0286;7.235858148482353e-11;1.9099408222623374e+20;7.027708044012164e-11;2000.0;189269.9;15.237929649397913;-1099765.5;29.37239350138153;-4.061676e-06
14:59:35;-150;-150.0093;7.108187273899243e-11;1.9791662541431895e+20;6.942299971593887e-11;2000.0;173055.8;15.889870987519066;-1119518.5;27.6430370979746;-4.48048e-06
14:59:54;-175;-175.0428;6.99132264300667e-11;2.0458854336283306e+20;6.857524676516314e-11;2000.0;158990.75;16.64059419011232;-1138232.0;25.035974117257748;-4.899017e-06
15:00:14;-200;-200.0736;6.872357877096581e-11;2.117329583346842e+20;6.76733271008179e-11;2000.0;144252.15;14.816085009205365;-1157935.5;18.966747217169317;-5.290962e-06
15:00:33;-225;-225.0847;6.745639972106823e-11;2.197625487785531e+20;6.670520435418983e-11;2000.0;125188.25;44.534474006100034;-1179687.5;43.759998857404;-5.676663e-06
15:00:53;-250;-250.0645;6.629367711333236e-11;2.275389672462384e+20;6.582467689192787e-11;2000.0;101323.5;15.140426017784305;-1200378.0;15.059880477613358;-5.915215e-06
15:01:12;-275;-275.034;6.546671115655307e-11;2.33323752378842e+20;6.520178433008034e-11;2000.0;77482.36;20.087883661550862;-1215541.0;16.746641454333464;-6.191333e-06
15:01:31;-300;-300.0112;6.491621035376109e-11;2.372977838246388e+20;6.477794081273272e-11;2000.0;56635.23;15.52867041958209;-1225849.0;11.681181447096865;-6.393787e-06
15:01:50;-325;-325.0445;6.458510506040757e-11;2.3973710645644342e+20;6.451341408752177e-11;2000.0;41073.810000000005;11.060463145817996;-1232133.5;7.977311577216976;-6.646275e-06
15:02:10;-350;-350.0578;6.438642756515019e-11;2.4121890491172e+20;6.434781361821278e-11;2000.0;30276.175;12.239150041975915;-1235935.5;11.86328369381766;-7.224465e-06
15:02:30;-375;-375.0934;6.426138170070968e-11;2.4215859133322972e+20;6.423935188198373e-11;2000.0;22932.159999999996;9.35095289262008;-1238340.5;11.390237047577191;-8.481124e-06
15:02:50;-400;-400.0601;6.418213493109369e-11;2.427569551428554e+20;6.41692727759237e-11;2000.0;17553.725000000002;12.933286270318131;-1239869.5;11.213273384699045;-1.203613e-05
15:03:09;-425;-425.0389;6.414113718800743e-11;2.4306738518610307e+20;6.413176203723033e-11;2000.0;15000.509999999998;8.734079516468787;-1240662.0;7.46993975879324;-7.2104e-06
15:03:29;-450;-449.9855;6.410411614664479e-11;2.4334821601800913e+20;6.409781038102963e-11;2000.0;12312.65;17.48837971339828;-1241378.5;9.624837660968625;-2.241114e-05
15:03:48;-475;-475.024;6.409198317024394e-11;2.434403591373885e+20;6.408651763314269e-11;2000.0;11466.199999999999;8.929000503975809;-1241613.5;10.776711001042942;-7.449466e-06
15:04:08;-500;-500.05;6.406963953921828e-11;2.436101834116561e+20;6.406562822524847e-11;2000.0;9828.079;17.753860578758655;-1242046.5;8.039745020832438;-3.17642e-05
15:04:28;-525;-525.0917;6.406886578961483e-11;2.43616067530836e+20;6.406492134316658e-11;2000.0;9745.990500000004;11.311335917454695;-1242061.5;11.363868179453684;-7.69012e-06
15:04:48;-550;-550.0641;6.405174491491437e-11;2.437463208943043e+20;6.404875156401166e-11;2000.0;8493.420999999998;17.999699107207334;-1242393.5;9.281029037773774;-4.084032e-05
15:05:08;-575;-575.0248;6.405311115471328e-11;2.437359228865617e+20;6.404989641642458e-11;2000.0;8801.637999999999;12.883776651277373;-1242367.0;6.637017402418047;-7.892403e-06
15:05:28;-600;-599.9946;6.404182209194991e-11;2.4382186024930253e+20;6.403932848642676e-11;2000.0;7753.842;15.622041489510893;-1242586.0;10.963576058932595;-5.031603e-05
15:05:48;-625;-625.0312;6.404354869991222e-11;2.438087135983445e+20;6.404079298533713e-11;2000.0;8150.861499999999;9.808507640691294;-1242552.5;7.171994143890526;-8.132944e-06
15:06:07;-650;-650.0548;6.40347620072596e-11;2.4387562785378717e+20;6.403258055773807e-11;2000.0;7253.479999999999;15.437421044332504;-1242723.0;8.33966426182733;-5.941439e-05
15:06:27;-675;-675.0626;6.40303051641846e-11;2.4390957906572863e+20;6.402817226158159e-11;2000.0;7173.061;9.608318893021826;-1242809.5;12.13414603505331;-8.379519e-06
15:06:46;-700;-700.0536;6.403669435746027e-11;2.4386090985458496e+20;6.403428002334305e-11;2000.0;7630.5115000000005;7.069741129454477;-1242685.5;10.804512945986968;-8.48846e-06
15:07:06;-725;-725.0106;6.401621737723681e-11;2.4401694324357323e+20;6.401431751806524e-11;2000.0;6772.0830000000005;16.661358364491182;-1243083.0;11.791946404220127;-0.0001106687
15:07:26;-750;-749.9831;6.402250074294179e-11;2.4396904844296444e+20;6.40205785436105e-11;2000.0;6810.781000000001;12.030657315791203;-1242961.0;7.64525996941896;-8.658336e-06
15:07:46;-775;-775.0107;6.403025364361474e-11;2.439099715791062e+20;6.402800675852112e-11;2000.0;7362.246499999999;8.963310584683567;-1242810.5;9.986866375395236;-8.781386e-06
15:08:06;-800;-800.0085;6.400890550459304e-11;2.440726955707069e+20;6.400711930290217e-11;2000.0;6567.511499999999;12.562551497904376;-1243225.0;11.124297730643494;-0.000133619
15:08:27;-825;-825.035;6.40173761019256e-11;2.440081098325546e+20;6.401551744049912e-11;2000.0;6698.071499999998;10.527366985030028;-1243060.5;8.107866550455798;-9.064068e-06
15:08:47;-850;-850.0168;6.401655211561612e-11;2.440143913528559e+20;6.40147173763055e-11;2000.0;6654.955;8.62286717107482;-1243076.5;9.676647146610234;-9.223186e-06
15:09:06;-875;-874.9875;6.402440659762597e-11;2.439545238996548e+20;6.402220026383563e-11;2000.0;7296.505;8.339539330802381;-1242924.0;6.760177512462228;-9.36712e-06
15:09:26;-900;-899.9438;6.400620259431035e-11;2.440933098393614e+20;6.400442770765099e-11;2000.0;6547.090999999999;46.74707233560194;-1243277.5;11.065147988165364;-0.000165585

File: Data/DoubleIrrNeutron2025/CV_onPCB/200206_LR_15e14_19days_CV.csv
time (05.05.2025);set voltage (V);real voltage (V);serial capacitance;1/serial capacitance^2;parallel capacitance;LCR frequency (Hz);r;delta r;x;delta x;sample current
11:05:23;-25;-25.03869;8.08351821025217e-11;1.5303795650016818e+20;7.286447805165695e-11;2000.0;325596.8;11.66717617935034;-984441.05;38.99823553700859;-1.685633e-06
11:05:42;-50;-50.07249;7.758274167474824e-11;1.6613829688130552e+20;7.264736841452049e-11;2000.0;267346.85;11.379208012862756;-1025711.0;32.12397858298377;-2.417828e-06
11:06:02;-75;-75.09863;7.530675042272453e-11;1.763324268240238e+20;7.185339235648922e-11;2000.0;231661.25;15.488201154427198;-1056711.0;31.383913076606618;-2.977614e-06
11:06:22;-100;-100.075;7.355225471992798e-11;1.8484513263299527e+20;7.097331720016574e-11;2000.0;206237.2;14.089286710121277;-1081917.5;28.441826593944345;-3.48524e-06
11:06:41;-125;-125.0306;7.210808359833097e-11;1.9232338440816882e+20;7.010062621341584e-11;2000.0;186753.35;10.437258979253127;-1103586.0;11.606032913963324;-3.923432e-06
11:07:00;-150;-150.0114;7.086314691697909e-11;1.9914028783991466e+20;6.925798642945289e-11;2000.0;170959.8;9.447909821754227;-1122974.0;12.814054783713075;-4.343842e-06
11:07:19;-175;-175.046;6.965046882604656e-11;2.0613508271422027e+20;6.83695895384895e-11;2000.0;156382.7;17.814474451973037;-1142526.0;24.345430782797827;-4.736937e-06
11:07:38;-200;-200.0765;6.839114268398445e-11;2.1379634677386782e+20;6.741416478879207e-11;2000.0;140073.85;11.232158074030119;-1163564.0;14.02497771834237;-5.084891e-06
11:07:58;-225;-225.0869;6.714353043424688e-11;2.2181537933843117e+20;6.646770500117803e-11;2000.0;119508.25;29.51312208154196;-1185184.5;30.327174283140852;-5.414586e-06
11:08:17;-250;-250.0639;6.606971626476521e-11;2.290841892933146e+20;6.565995940013512e-11;2000.0;95148.18499999998;22.752493572134355;-1204447.0;18.029143074478053;-5.711069e-06
11:08:36;-275;-275.039;6.530923283091256e-11;2.344503230479227e+20;6.508690562660758e-11;2000.0;71213.94500000002;15.075819173431114;-1218472.0;12.739701723352866;-5.904843e-06
11:08:56;-300;-300.0164;6.482675850283366e-11;2.379531110823856e+20;6.471279109937342e-11;2000.0;51514.689999999995;9.174608711002332;-1227540.5;11.52117615523693;-6.094512e-06
11:09:15;-325;-325.0489;6.453741435500086e-11;2.4009155065585962e+20;6.447852808234479e-11;2000.0;37263.02;9.511039901083302;-1233044.0;10.663020210053059;-6.290675e-06
11:09:34;-350;-350.0587;6.436192605499138e-11;2.4140259588475188e+20;6.433043881732264e-11;2000.0;27353.955000000005;9.848325936421896;-1236406.0;8.438009243891594;-6.444452e-06
11:09:53;-375;-375.0909;6.425349491090796e-11;2.4221804245331598e+20;6.423537232298833e-11;2000.0;20802.540000000005;8.703270649589184;-1238492.5;10.413332799829265;-6.661126e-06
11:10:13;-400;-400.0695;6.418878745314358e-11;2.4270663911806432e+20;6.417728979009779e-11;2000.0;16593.770000000004;12.139709840025036;-1239741.0;7.807048097712732;-6.993464e-06
11:10:32;-425;-425.0423;6.414762608431729e-11;2.4301821238325078e+20;6.413972026127949e-11;2000.0;13772.715;11.482339210718347;-1240536.5;14.199911971558134;-7.596809e-06
11:10:52;-450;-449.9969;6.411968922633139e-11;2.4323002389962382e+20;6.411373489429988e-11;2000.0;11960.234999999999;11.097083569569076;-1241077.0;10.273752965688828;-7.561829e-06
11:11:11;-475;-475.0203;6.409735209110174e-11;2.433995787544175e+20;6.409312725216311e-11;2000.0;10079.7415;12.06779417033206;-1241509.5;8.985404832282184;-1.281341e-05
11:11:31;-500;-500.0595;6.40903313755397e-11;2.4345290763477362e+20;6.408632915928282e-11;2000.0;9812.173;7.315020611727653;-1241645.5;6.872954241081487;-7.183118e-06
11:11:51;-525;-525.0848;6.407379231472331e-11;2.4357860651939162e+20;6.407074658119568e-11;2000.0;8562.996499999997;15.187959857647062;-1241966.0;8.613942186943213;-2.165556e-05
11:12:11;-550;-550.0728;6.407451459150409e-11;2.4357311509487387e+20;6.407140569560657e-11;2000.0;8651.188499999998;11.7472480878502;-1241952.0;9.787747442593725;-7.365666e-06
11:12:31;-575;-575.0236;6.405994322806819e-11;2.4368393617469502e+20;6.405752151448412e-11;2000.0;7638.0045;17.755323771688875;-1242234.5;13.646886091706047;-2.954612e-05
11:12:50;-600;-600.0074;6.406365636214881e-11;2.436556891167639e+20;6.406098825239163e-11;2000.0;8016.475;13.86799187878331;-1242162.5;10.194974252051841;-7.605935e-06
11:13:10;-625;-625.0279;6.405208002494205e-11;2.4374377041904615e+20;6.405001688881376e-11;2000.0;7051.1705;18.473210515162222;-1242387.0;7.5531450403126765;-3.897981e-05
11:13:30;-650;-650.0608;6.405576646668876e-11;2.4371571607189173e+20;6.405337555088113e-11;2000.0;7590.022;8.28227298511706;-1242315.5;10.403725294335677;-7.818247e-06
11:13:50;-675;-675.0648;6.404628053850136e-11;2.4378791514317206e+20;6.404440708988277e-11;2000.0;6720.111999999998;16.561338587203636;-1242499.5;11.257775091020427;-4.82059e-05
11:14:09;-700;-700.0516;6.404942501858053e-11;2.4376397839667138e+20;6.404721630806528e-11;2000.0;7296.156999999999;9.540779085064283;-1242438.5;9.11797674925748;-8.046109e-06
11:14:29;-725;-725.0195;6.404316213780234e-11;2.4381165684761657e+20;6.404139286890087e-11;2000.0;6531.0635;17.455427039677385;-1242560.0;14.866068747318504;-5.72507e-05
11:14:48;-750;-749.9937;6.404764654519469e-11;2.4377751624827044e+20;6.404557521417924e-11;2000.0;7065.8945;8.281593248735417;-1242473.0;13.436889521016386;-8.281922e-06
11:15:08;-775;-775.0051;6.40277549954964e-11;2.4392900885702433e+20;6.402611184007485e-11;2000.0;6296.2595;18.585466815162345;-1242859.0;12.34706442843804;-0.0001003481
11:15:28;-800;-800.0163;6.404450223973564e-11;2.4380145365942983e+20;6.404246224096404e-11;2000.0;7012.764;10.861890038110317;-1242534.0;9.121403400793103;-8.538242e-06
11:15:47;-825;-825.0352;6.402337639181466e-11;2.4396237495045574e+20;6.402176893986221e-11;2000.0;6228.116499999999;14.310042946738474;-1242944.0;9.093954035511725;-0.0001180415
11:16:08;-850;-850.0164;6.403393757333414e-11;2.4388190766862077e+20;6.403225086173724e-11;2000.0;6378.241499999999;11.833313764009638;-1242739.0;12.224974437601086;-8.77786e-06
11:16:28;-875;-874.9891;6.40404047967833e-11;2.438326525411085e+20;6.403840135888253e-11;2000.0;6950.3035;13.87168550095841;-1242613.5;10.9607253409617;-8.897815e-06
11:16:47;-900;-899.9468;6.401989969195593e-11;2.4398887317958695e+20;6.401830170661182e-11;2000.0;6210.2555;12.271861991462425;-1243011.5;9.145354011737325;-0.0001388781
