Repository: aimaax/PENGUIN

# PENGUIN :penguin:  

> **NOTE!!** Google ID and GitLab repo for CERN organization is hidden and the create database function won't work properly in this version. Plotting is still possible with the saved database and data stored in this repo.  

A Python-based environment for GUI-driven analysis for IV, CV, and TCT measurements obtained with [Particulars Setup]() at CERN for CMS HGCAL silicon diodes. Used to plot data for individual diodes, but also to analyse Current Volume Normalization, Saturation Voltage, Charge Collection, and Charge Collection Efficiency.

---

File: Data/DoubleIrrNeutron2025/CV_onPCB/200206_SR_UR1_4e15_650min_CV.csv
time (06.10.2025);set voltage (V);real voltage (V);serial capacitance;1/serial capacitance^2;parallel capacitance;LCR frequency (Hz);r;delta r;x;delta x;sample current
11:16:30;-25;-25.03914;8.013486159600795e-11;1.5572452600600815e+20;7.052650841024275e-11;2000.0;366536.25;9.32814960214511;-993044.35;8.656868660202717;-3.085156e-06
11:16:50;-50;-50.07179;7.80179703368837e-11;1.6428983913863728e+20;7.126810612756847e-11;2000.0;313902.95;8.178164525124204;-1019989.0;19.02498357423732;-4.461723e-06
11:17:12;-75;-75.09932;7.638521867950322e-11;1.7138836961138495e+20;7.122689993518483e-11;2000.0;280357.95;10.254383209145251;-1041791.5;12.713673741291302;-5.530315e-06
11:17:34;-100;-100.0772;7.506880177683035e-11;1.774520546663953e+20;7.094723259836784e-11;2000.0;255501.95;10.164269526139103;-1060060.5;19.880580977426188;-6.477615e-06
11:17:56;-125;-125.0293;7.392532593803998e-11;1.8298416305860103e+20;7.055445429887827e-11;2000.0;235291.25;10.24252776418009;-1076457.5;10.046765648705058;-7.316786e-06
11:18:18;-150;-150.0137;7.296478273394439e-11;1.8783365645803156e+20;7.014615876636176e-11;2000.0;218621.8;9.833768351959485;-1090628.5;17.864419945802887;-8.137192e-06
11:18:38;-175;-175.0441;7.209648764970728e-11;1.9238525570057427e+20;6.971156495593299e-11;2000.0;204155.35;7.629965596252714;-1103763.5;8.374813430757726;-8.879055e-06
11:18:59;-200;-200.0663;7.131808810362304e-11;1.9660774217643527e+20;6.927811122699786e-11;2000.0;191471.9;9.7012628043982;-1115810.5;15.691956538303309;-9.584397e-06
11:19:20;-225;-225.0786;7.062682772776626e-11;2.0047517448254842e+20;6.885779563573313e-11;2000.0;180597.5;7.08396075652597;-1126731.5;9.035347253979783;-1.026592e-05
11:19:40;-250;-250.0576;6.999424455044569e-11;2.041151962650603e+20;6.844580992667057e-11;2000.0;171001.85;5.343348669139982;-1136914.5;10.282874111842467;-1.094991e-05
11:20:00;-275;-275.0301;6.940163091684288e-11;2.0761591765801284e+20;6.803895230861846e-11;2000.0;162270.05;12.940725443343588;-1146622.5;12.803808027301876;-1.159782e-05
11:20:20;-300;-300.0083;6.881349294565582e-11;2.1118000409106065e+20;6.761867818813176e-11;2000.0;153721.1;8.97632998502172;-1156422.5;9.079509898667439;-1.2244e-05
11:20:40;-325;-325.0394;6.823196307395505e-11;2.1479504927439526e+20;6.719015136679426e-11;2000.0;145225.9;14.017292891282535;-1166278.5;8.132496541653122;-1.28458e-05
11:21:01;-350;-350.0517;6.766219316133344e-11;2.1842777341140582e+20;6.676525321740391e-11;2000.0;136317.15;10.40559344775684;-1176099.5;8.731408821032261;-1.346749e-05
11:21:22;-375;-375.0821;6.708732170855346e-11;2.221872285223984e+20;6.633367711738699e-11;2000.0;126434.6;7.60769347437185;-1186177.5;6.239991987174342;-1.407402e-05
11:21:42;-400;-400.0602;6.653523481709979e-11;2.258897954369763e+20;6.591952323195317e-11;2000.0;115589.95;11.316464774831406;-1196020.0;12.668859459319927;-1.462973e-05
11:22:03;-425;-425.0331;6.602282128009167e-11;2.2940973475153215e+20;6.553775759618694e-11;2000.0;103693.05;11.054065994013243;-1205302.5;10.836858400846621;-1.518347e-05
11:22:23;-450;-449.9861;6.556350238369189e-11;2.3263535040609937e+20;6.519559850287489e-11;2000.0;91177.155;11.000319256730744;-1213746.5;10.229247284135818;-1.566349e-05
11:22:44;-475;-475.0195;6.518533238035406e-11;2.3534242887723352e+20;6.491529340317818e-11;2000.0;78737.20000000001;11.892657398579933;-1220788.0;10.761040841851685;-1.614563e-05
11:23:04;-500;-500.0506;6.488312964314585e-11;2.3753981840337574e+20;6.468909495877452e-11;2000.0;67171.10500000001;11.280903055606705;-1226474.0;9.705668446840743;-1.665182e-05
11:23:25;-525;-525.0821;6.465602482482492e-11;2.3921147022858427e+20;6.45173547460189e-11;2000.0;57060.325;10.410924250516816;-1230782.0;8.018728078691781;-1.71254e-05
11:23:45;-550;-550.0634;6.449342649108116e-11;2.40419172140634e+20;6.43934567439687e-11;2000.0;48616.99499999999;6.492870994406023;-1233885.0;9.836157786453;-1.755014e-05
11:24:05;-575;-575.0203;6.437494260105332e-11;2.4130498304956324e+20;6.430012089116633e-11;2000.0;42167.82499999998;6.51158918774829;-1236156.0;12.457929201917949;-1.796632e-05
11:24:26;-600;-599.9969;6.430011732109966e-11;2.4186691728149027e+20;6.424147492074204e-11;2000.0;37391.81;12.835978536909364;-1237594.5;10.546918981389778;-1.837344e-05
11:24:47;-625;-625.0238;6.42422129037044e-11;2.4230312500357942e+20;6.419451791608631e-11;2000.0;33764.24500000001;10.124380166212564;-1238710.0;8.185352771872449;-1.873632e-05
11:25:07;-650;-650.0519;6.420183764918259e-11;2.4260798003216882e+20;6.416152307909874e-11;2000.0;31069.649999999994;11.681529223522087;-1239489.0;10.38989894079822;-1.912523e-05
11:25:27;-675;-675.063;6.417514738531004e-11;2.428098219535995e+20;6.414017003012485e-11;2000.0;28956.874999999993;11.640070607603747;-1240004.5;11.056106909758064;-1.94998e-05
11:25:49;-700;-700.0445;6.414736753744045e-11;2.4302017136391864e+20;6.411640197158665e-11;2000.0;27262.534999999996;7.622674317455757;-1240541.5;7.525788995181834;-1.986704e-05
11:26:09;-725;-725.0142;6.413364169121199e-11;2.431242045783865e+20;6.410553643200293e-11;2000.0;25980.665;9.736817434357022;-1240807.0;10.322305943925514;-2.023022e-05
11:26:29;-750;-749.9844;6.411855262629949e-11;2.4323864722912513e+20;6.409278308744155e-11;2000.0;24886.004999999997;11.000962401081098;-1241099.0;9.641058033224361;-2.059432e-05
11:26:51;-775;-775.0048;6.410375467245887e-11;2.4335096045464125e+20;6.407977462521131e-11;2000.0;24014.370000000003;11.331043861886721;-1241385.5;11.455893679674231;-2.094502e-05
11:27:11;-800;-800.0101;6.409691325131627e-11;2.4340291163830085e+20;6.407431621035617e-11;2000.0;23315.074999999993;10.31078046270015;-1241518.0;10.784247771634329;-2.132775e-05
11:27:31;-825;-825.0352;6.408467978461747e-11;2.434958494710175e+20;6.406330713929299e-11;2000.0;22680.90499999999;7.924305884429258;-1241755.0;7.984359711335655;-2.169769e-05
11:27:53;-850;-850.0169;6.407900339082564e-11;2.4353899120153087e+20;6.405853535016894e-11;2000.0;22198.520000000004;13.183716471465916;-1241865.0;10.828203913853857;-2.205349e-05
11:28:13;-875;-874.98;6.407069702723428e-11;2.4360214189703188e+20;6.405103523622201e-11;2000.0;21761.015;17.595705832674092;-1242026.0;13.498148021117563;-2.244766e-05
11:28:33;-900;-899.9487;6.40623928168204e-11;2.4366530077909336e+20;6.404321406561385e-11;2000.0;21496.144999999997;12.258744786885849;-1242187.0;7.419568720619817;-2.281678e-05

File: Data/DoubleIrrNeutron2025/CV_onPCB/200206_SR_UR1_4e15_noadd_CV.csv
time (07.08.2025);set voltage (V);real voltage (V);serial capacitance;1/serial capacitance^2;parallel capacitance;LCR frequency (Hz);r;delta r;x;delta x;sample current
10:57:24;-25;-25.0373;8.287423341340286e-11;1.4559985805500464e+20;7.089659750887735e-11;2000.0;394678.5;29.045008176965624;-960219.7;60.811721731916144;-3.362151e-06
10:57:44;-50;-50.06952;8.045396520174329e-11;1.5449167910480196e+20;7.185986058424646e-11;2000.0;342058.05;20.190650682927483;-989105.65;49.78118494973778;-4.951311e-06
10:58:03;-75;-75.09684;7.86489810007434e-11;1.6166417849109588e+20;7.200548692456933e-11;2000.0;307335.35;13.630530987456062;-1011805.5;31.252799874571238;-6.189704e-06
10:58:23;-100;-100.0718;7.711787407034798e-11;1.6814730171250213e+20;7.179757412747967e-11;2000.0;280897.75;13.983003075162358;-1031894.0;27.833433133553612;-7.317851e-06
10:58:42;-125;-125.0237;7.586024374232977e-11;1.7376869214404854e+20;7.148201428897062e-11;2000.0;259613.2;58.54885139778575;-1049001.0;53.103201410084495;-3.749336e-05
10:59:02;-150;-150.0034;7.477427144538212e-11;1.7885274892864324e+20;7.109719406437303e-11;2000.0;242026.6;9.17016902788602;-1064236.0;12.37739875741264;-9.09309e-06
10:59:22;-175;-175.0361;7.384215162892878e-11;1.8339661455193847e+20;7.069991478284157e-11;2000.0;227193.45;8.86974492305162;-1077670.0;24.279621084357967;-9.94602e-06
10:59:41;-200;-200.0664;7.300749093312985e-11;1.876139614450856e+20;7.029148949793105e-11;2000.0;214257.65;12.606798760986075;-1089990.5;23.76420627750904;-1.078035e-05
11:00:00;-225;-225.0776;7.225910547317706e-11;1.9152031091961545e+20;6.988662724927549e-11;2000.0;202909.15;13.460177376245822;-1101279.5;24.325655181310122;-1.156289e-05
11:00:19;-250;-250.056;7.156582101496442e-11;1.952489396994924e+20;6.947940360980652e-11;2000.0;192689.05;11.879072985717363;-1111948.0;21.80137610335641;-1.233093e-05
11:00:39;-275;-275.0298;7.09554290215389e-11;1.986226351436617e+20;6.91005754869864e-11;2000.0;183746.25;10.700905335531194;-1121513.5;13.177158267244117;-1.313599e-05
11:00:58;-300;-300.0074;7.035489464859467e-11;2.0202790760887422e+20;6.870519939860788e-11;2000.0;175268.1;9.191545027904722;-1131086.5;11.560168683890387;-1.386598e-05
11:01:17;-325;-325.0402;6.979335104324789e-11;2.0529193966909397e+20;6.832131123940912e-11;2000.0;167362.35;11.073905137755155;-1140187.0;11.534730165894649;-1.459696e-05
11:01:37;-350;-350.0504;6.923750754971888e-11;2.0860136645908942e+20;6.792740000644409e-11;2000.0;159617.2;13.636091815472644;-1149340.5;16.131878377919914;-1.531108e-05
11:01:56;-375;-375.0818;6.870180418841165e-11;2.1186719432608373e+20;6.753934424869098e-11;2000.0;151961.15;13.150147337577629;-1158302.5;13.61754383139632;-1.604617e-05
11:02:15;-400;-400.0583;6.816682260896517e-11;2.1520576328988587e+20;6.71444704970713e-11;2000.0;144049.65;11.71052411295071;-1167393.0;12.249489785293099;-1.676623e-05
11:02:34;-425;-425.0331;6.762355439942902e-11;2.1867745534446833e+20;6.67383714552332e-11;2000.0;135525.45;9.64714335956505;-1176771.5;12.130024732044035;-1.745101e-05
11:02:53;-450;-449.9862;6.709077189799457e-11;2.2216437684557457e+20;6.633887409189287e-11;2000.0;126276.55;16.332402609536665;-1186116.5;15.815735834920865;-1.812403e-05
11:03:12;-475;-475.0185;6.658854373386135e-11;2.2552825816921896e+20;6.596196621252198e-11;2000.0;116474.6;12.090368067184722;-1195062.5;10.046765648705058;-1.881635e-05
11:03:32;-500;-500.0487;6.612162223806756e-11;2.287246648227302e+20;6.561181290627037e-11;2000.0;106086.35;12.40912466695375;-1203501.5;13.78903549926535;-1.94897e-05
11:03:51;-525;-525.0828;6.570525290964099e-11;2.3163267220594514e+20;6.53003482027211e-11;2000.0;95369.32500000001;14.722975030542877;-1211128.0;8.792041856133306;-2.009855e-05
11:04:11;-550;-550.0646;6.534344709208946e-11;2.342048678454274e+20;6.502883540698266e-11;2000.0;84707.62999999999;11.973059550507589;-1217834.0;13.46105493637107;-2.071604e-05
11:04:30;-575;-575.0208;6.50471165555384e-11;2.363436294952414e+20;6.480522317527778e-11;2000.0;74742.75;13.058691550075045;-1223382.0;8.264381404557753;-2.13521e-05
11:04:49;-600;-599.9968;6.48082010029772e-11;2.3808940392741146e+20;6.462402766493404e-11;2000.0;65550.57999999999;8.717240389022107;-1227892.0;10.358571330062848;-2.196303e-05
11:05:08;-625;-625.0238;6.462564906536118e-11;2.3943639447601945e+20;6.448433439237156e-11;2000.0;57643.685;12.421745599954972;-1231360.5;11.821061712046003;-2.25355e-05
11:05:28;-650;-650.0523;6.448916688252694e-11;2.404509333009394e+20;6.437929228619509e-11;2000.0;50977.545000000006;13.775408297034529;-1233966.5;10.302305567201936;-2.307559e-05
11:05:47;-675;-675.0612;6.438689642624192e-11;2.412153918445093e+20;6.429847695794494e-11;2000.0;45831.73;9.776758409616344;-1235926.5;10.565864848652948;-2.36743e-05
11:06:06;-700;-700.0433;6.43168774092905e-11;2.4174087936245966e+20;6.424359985391949e-11;2000.0;41786.475000000006;11.994894486822481;-1237272.0;12.218837915284741;-2.418766e-05
11:06:26;-725;-725.0123;6.426091466580935e-11;2.421621112621052e+20;6.419858327367352e-11;2000.0;38586.369999999995;12.26162530009784;-1238349.5;9.961802045814803;-2.470288e-05
11:06:45;-750;-749.9846;6.42214488102132e-11;2.4245983333636053e+20;6.41668090508304e-11;2000.0;36158.4;14.526615228607064;-1239110.5;11.168594360974884;-2.523541e-05
11:07:04;-775;-775.0053;6.419052199486385e-11;2.4269352256782057e+20;6.414177388224015e-11;2000.0;34176.505;11.758838112245568;-1239707.5;9.871043511199815;-2.576864e-05
11:07:24;-800;-800.0087;6.416474652462651e-11;2.4288854542556522e+20;6.41203595612668e-11;2000.0;32630.475;13.675987852802452;-1240205.5;9.340101712508275;-2.630853e-05
11:07:43;-825;-825.0352;6.414579044662275e-11;2.430321213169736e+20;6.410472947649964e-11;2000.0;31397.244999999995;13.632487804872548;-1240572.0;10.064790112068906;-2.682435e-05
11:08:02;-850;-850.0143;6.413079902998696e-11;2.431457584987168e+20;6.409242775761455e-11;2000.0;30361.500000000007;11.911689636655302;-1240862.0;12.05404496424333;-2.735769e-05
11:08:22;-875;-874.9814;6.411511723935903e-11;2.4326471413175157e+20;6.407880203110395e-11;2000.0;29547.23;14.391836401237965;-1241165.5;14.256139028502773;-2.789935e-05
11:08:41;-900;-899.9466;6.410370303362222e-11;2.4335135251828077e+20;6.406901506198594e-11;2000.0;28885.004999999997;9.043935744464402;-1241386.5;12.811615823150488;-2.845735e-05

File: Data/DoubleIrrNeutron2025/CV_onPCB/200206_SR_UR2_4e15_20min_CV.csv
time (29.08.2025);set voltage (V);real voltage (V);serial capacitance;1/serial capacitance^2;parallel capacitance;LCR frequency (Hz);r;delta r;x;delta x;sample current
14:31:21;-25;-25.03732;8.234012689861839e-11;1.4749487700027612e+20;7.08895366521628e-11;2000.0;388419.9;32.52390659192096;-966448.25;73.63864050211681;-3.323987e-06
14:31:40;-50;-50.07023;7.991169822820221e-11;1.5659550072190566e+20;7.179498553864712e-11;2000.0;334828.8;13.860483397053656;-995817.55;26.110962735985048;-4.901602e-06
14:32:00;-75;-75.09594;7.8091392349536e-11;1.639810517122444e+20;7.187312501559007e-11;2000.0;299735.65;16.2565794372617;-1019030.0;34.8209706929603;-6.11887e-06
14:32:19;-100;-100.0715;7.659037050584907e-11;1.7047145154745916e+20;7.163121891896961e-11;2000.0;273381.1;10.826102715197191;-1039001.0;20.879415700636834;-7.490282e-06
14:32:38;-125;-125.0232;7.530920915336687e-11;1.7632091304321247e+20;7.125905457187086e-11;2000.0;251917.2;42.72327234657946;-1056676.5;43.83648594492948;-3.479909e-05
14:32:58;-150;-150.0119;7.425235269397054e-11;1.813758923980527e+20;7.08529608279169e-11;2000.0;234747.8;11.766605287847472;-1071716.5;17.850420163122212;-8.990859e-06
14:33:17;-175;-175.0358;7.332305188194382e-11;1.860025652851637e+20;7.043052459382037e-11;2000.0;219941.85;123.00333887744672;-1085299.5;116.98605686149098;-0.0001537758
14:33:36;-200;-200.0661;7.252826787090477e-11;1.9010143210418956e+20;7.003001388123745e-11;2000.0;207233.05;13.248297060377233;-1097192.5;19.746835189467703;-1.067571e-05
14:33:56;-225;-225.0766;7.177531533116204e-11;1.941108367380123e+20;6.960070960208053e-11;2000.0;195974.0;15.554902764080527;-1108702.5;24.888501361070336;-1.147414e-05
14:34:15;-250;-250.0561;7.109593927791075e-11;1.978383163989013e+20;6.918531204276103e-11;2000.0;186005.75;12.014340389717614;-1119297.0;19.197656106931387;-1.221344e-05
14:34:34;-275;-275.0286;7.048007913181131e-11;2.0131087382576667e+20;6.878825751536547e-11;2000.0;177069.55;12.239786558596517;-1129077.5;18.639675426358686;-1.296644e-05
14:34:53;-300;-300.0065;6.989191926598652e-11;2.047133035977374e+20;6.83879022202665e-11;2000.0;168849.55;14.483175584104478;-1138579.0;20.11094229517851;-1.369548e-05
14:35:12;-325;-325.0397;6.932771545456719e-11;2.0805886337466e+20;6.799139379755006e-11;2000.0;160920.65;12.054309395398809;-1147845.0;17.356554957709783;-1.442629e-05
14:35:31;-350;-350.0509;6.876098968331842e-11;2.1150262516603142e+20;6.757985088843047e-11;2000.0;152999.45;12.40654565138903;-1157305.5;12.113525498384027;-1.514029e-05
14:35:50;-375;-375.0813;6.820000561005093e-11;2.149963956885471e+20;6.716386935918919e-11;2000.0;144926.0;17.29465235267827;-1166825.0;21.0178495569837;-1.583377e-05
14:36:09;-400;-400.0594;6.764488075782667e-11;2.185395924762126e+20;6.67490894523019e-11;2000.0;136281.2;17.29604000920442;-1176400.5;18.83447636649344;-1.650566e-05
14:36:29;-425;-425.0321;6.708081821805977e-11;2.2223031274864876e+20;6.632385305909702e-11;2000.0;126734.5;14.62506410242362;-1186292.5;14.210471491122313;-1.715967e-05
14:36:48;-450;-449.9882;6.654001938731375e-11;2.2585731132471388e+20;6.591809254112743e-11;2000.0;116164.8;10.394854496336157;-1195934.0;10.059821071967432;-1.777536e-05
14:37:07;-475;-475.0176;6.60391762566329e-11;2.2929611957817783e+20;6.554327179348282e-11;2000.0;104815.0;19.512944421588454;-1205004.0;12.091319200153471;-1.834657e-05
14:37:26;-500;-500.0482;6.560333743960593e-11;2.3235291877903696e+20;6.521633333562533e-11;2000.0;93442.36000000002;17.331613312095726;-1213009.5;13.719967201126975;-1.896297e-05
14:37:46;-525;-525.0808;6.523866529972181e-11;2.349577990485734e+20;6.49449903261345e-11;2000.0;82024.90000000002;10.63900606259792;-1219790.0;11.789826122551597;-1.955096e-05
14:38:05;-550;-550.0632;6.493761168061209e-11;2.3714139832018262e+20;6.471838783150026e-11;2000.0;71322.06;13.149339146892517;-1225445.0;11.715374513859981;-2.011533e-05
14:38:25;-575;-575.0181;6.470639013870901e-11;2.3883922656331933e+20;6.454284932689294e-11;2000.0;61905.89;14.050229357558463;-1229824.0;8.25832912882503;-2.067445e-05
14:38:44;-600;-599.9965;6.453484980122967e-11;2.401106330563852e+20;6.441210358345696e-11;2000.0;53828.98;13.143767724667041;-1233093.0;7.940403012442126;-2.11693e-05
14:39:04;-625;-625.0229;6.440940979174546e-11;2.4104679470284653e+20;6.431450375662648e-11;2000.0;47460.604999999996;10.794300521571527;-1235494.5;13.066656037410642;-2.169436e-05
14:39:23;-650;-650.0501;6.432402584031702e-11;2.4168715225323815e+20;6.424808818806005e-11;2000.0;42531.96000000001;15.84452018838048;-1237134.5;13.900989173436543;-2.217131e-05
14:39:42;-675;-675.0612;6.42602919631688e-11;2.4216680454040024e+20;6.419761924656235e-11;2000.0;38692.53999999999;8.740844924834247;-1238361.5;11.581774475442007;-2.260814e-05
14:40:02;-700;-700.0432;6.421401225733198e-11;2.425159945919582e+20;6.416029582426219e-11;2000.0;35857.56;14.039984686601416;-1239254.0;10.848963084092414;-2.310773e-05
14:40:21;-725;-725.012;6.418146199010606e-11;2.4276204577047583e+20;6.413435917105135e-11;2000.0;33601.495;13.16926435872559;-1239882.5;13.432702632009686;-2.359796e-05
14:40:40;-750;-749.9836;6.415176311780999e-11;2.42986869766378e+20;6.410976596514551e-11;2000.0;31748.95;12.05551222470447;-1240456.5;12.088734425075273;-2.402044e-05
14:40:59;-775;-775.0048;6.413116080923852e-11;2.43143015219434e+20;6.40930077951203e-11;2000.0;30274.719999999994;10.287075872180528;-1240855.0;10.428326807307105;-2.441339e-05
14:41:19;-800;-800.0093;6.411625371759807e-11;2.4325609034019484e+20;6.408108579830856e-11;2000.0;29075.715000000004;13.52599954716835;-1241143.5;13.1581723654921;-2.494812e-05
14:41:38;-825;-825.0342;6.409995943961717e-11;2.4337977797361448e+20;6.406668747995217e-11;2000.0;28291.465000000004;16.984455061908868;-1241459.0;12.163469899662676;-2.551396e-05
14:41:58;-850;-850.0142;6.408873128060946e-11;2.4346506430002096e+20;6.405726694873596e-11;2000.0;27519.055;15.678237265394369;-1241676.5;11.710572146569099;-2.599657e-05
14:42:17;-875;-874.9817;6.407629455736606e-11;2.4355958292011332e+20;6.404649711708563e-11;2000.0;26787.644999999997;10.489510176838518;-1241917.5;10.836858400846621;-2.645663e-05
14:42:37;-900;-899.9459;6.406695728716175e-11;2.4363058199530566e+20;6.403811352772221e-11;2000.0;26361.05;11.868811018800473;-1242098.5;12.130024732044035;-2.697752e-05

File: Data/DoubleIrrNeutron2025/CV_onPCB/200206_SR_UR2_4e15_55min_CV.csv
time (13.10.2025);set voltage (V);real voltage (V);serial capacitance;1/serial capacitance^2;parallel capacitance;LCR frequency (Hz);r;delta r;x;delta x;sample current
16:14:45;-25;-25.03722;7.982118958410482e-11;1.5695082697009955e+20;7.033850583141551e-11;2000.0;366050.5;8.56110390078289;-996946.7;7.463276760244122;-3.045853e-06
16:15:07;-50;-50.0689;7.771670058386812e-11;1.6556605117445843e+20;7.10610507821166e-11;2000.0;313368.4;11.578514585213423;-1023943.0;15.380182053538899;-4.415373e-06
16:15:29;-75;-75.09751;7.609996929888136e-11;1.7267562510477115e+20;7.104130885385009e-11;2000.0;279040.95;16.844060525894584;-1045696.5;24.61985986962558;-5.491184e-06
16:15:51;-100;-100.0745;7.480502326892516e-11;1.787057289179752e+20;7.077693106525394e-11;2000.0;253783.4;9.022859857051976;-1063798.5;9.598828053465693;-6.443195e-06
16:16:13;-125;-125.0289;7.369649152245573e-11;1.841222927858164e+20;7.040255208224203e-11;2000.0;233564.55;12.759795256978071;-1079800.0;20.09975124224178;-7.298228e-06
16:16:35;-150;-150.0098;7.270353415082278e-11;1.8918598250652765e+20;6.996517889845238e-11;2000.0;216540.2;8.097098245668011;-1094547.5;12.121777922400657;-8.075095e-06
16:16:55;-175;-175.0447;7.184948467344164e-11;1.9371028711139862e+20;6.953090186950583e-11;2000.0;202250.15;14.293578103470102;-1107558.0;12.116104984688766;-8.804502e-06
16:17:15;-200;-200.0647;7.107920612235576e-11;1.979314758240153e+20;6.909953862171373e-11;2000.0;189498.65;10.131207973385997;-1119560.5;9.961802045814803;-9.482395e-06
16:17:37;-225;-225.0759;7.038747203468332e-11;2.0184094200571986e+20;6.867191864152689e-11;2000.0;178692.9;7.662538743784596;-1130563.0;12.531959144523254;-1.014247e-05
16:17:57;-250;-250.0538;6.977119926101173e-11;2.0542231736936474e+20;6.826926400651362e-11;2000.0;169171.4;12.443954355428987;-1140549.0;12.080976781701056;-1.082582e-05
16:18:17;-275;-275.0285;6.916980261115842e-11;2.090099336166359e+20;6.785338454760771e-11;2000.0;160245.1;7.296540276048643;-1150465.5;8.410558839934478;-1.145262e-05
16:18:38;-300;-300.0085;6.8598075215419e-11;2.1250841879879962e+20;6.74425425348238e-11;2000.0;151845.65;9.327184730667664;-1160054.0;7.362064927722385;-1.207374e-05
16:18:59;-325;-325.0392;6.803615790049689e-11;2.1603317040656472e+20;6.70290696255828e-11;2000.0;143368.1;17.107732169986757;-1169635.0;17.356554957709783;-1.268523e-05
16:19:19;-350;-350.0505;6.745974500961545e-11;2.1974075353135402e+20;6.659736248501785e-11;2000.0;134235.35;9.616983674728788;-1179629.0;14.193308282426615;-1.326822e-05
16:19:39;-375;-375.0799;6.689740324741619e-11;2.2345057665650472e+20;6.61758212734019e-11;2000.0;124215.0;7.301027324972835;-1189545.0;10.897247358851684;-1.383729e-05
16:20:01;-400;-400.0581;6.635412326762138e-11;2.271245968886219e+20;6.576874238308577e-11;2000.0;113144.05;11.824439733027525;-1199284.5;10.850691222221744;-1.437716e-05
16:20:21;-425;-425.0316;6.586118767099287e-11;2.3053713087500455e+20;6.54015069008441e-11;2000.0;101296.6;13.702445037291703;-1208260.5;10.3313842247784;-1.492591e-05
16:20:43;-450;-449.9877;6.542483636771906e-11;2.3362252300302713e+20;6.507845534675852e-11;2000.0;88737.24;7.7355620351726;-1216319.0;9.718538984847465;-1.543857e-05
16:21:04;-475;-475.0185;6.506626335907914e-11;2.362045540666544e+20;6.481256116570274e-11;2000.0;76518.55999999998;8.27909838086257;-1223022.0;12.012493496356198;-1.590628e-05
16:21:24;-500;-500.048;6.478385216140767e-11;2.3826840812100662e+20;6.460310316563325e-11;2000.0;64973.25499999999;10.540745882052251;-1228353.5;11.074181685343618;-1.638627e-05
16:21:45;-525;-525.0802;6.456548074815553e-11;2.398828620757238e+20;6.443717192091535e-11;2000.0;54998.365000000005;11.543310346256796;-1232508.0;7.402702209328698;-1.682334e-05
16:22:06;-550;-550.0626;6.441743919668114e-11;2.4098670719477422e+20;6.432451969904225e-11;2000.0;46951.755000000005;14.315448779203464;-1235340.5;10.355554065331319;-1.722975e-05
16:22:27;-575;-575.0203;6.431167954822614e-11;2.417799573741613e+20;6.424202364810192e-11;2000.0;40744.56;12.478888972981464;-1237372.0;8.933084573650916;-1.764731e-05
16:22:48;-600;-599.9963;6.423933468113834e-11;2.423248381159308e+20;6.418450339538808e-11;2000.0;36206.63999999999;12.524794209886176;-1238765.5;11.757444450219612;-1.80167e-05
16:23:09;-625;-625.0237;6.419158347707743e-11;2.426854961969594e+20;6.414671272568057e-11;2000.0;32787.365000000005;9.923835636990278;-1239687.0;10.608958478568947;-1.837322e-05
16:23:30;-650;-650.05;6.415248715353407e-11;2.429813850162396e+20;6.411435592814713e-11;2000.0;30250.975;10.909875973172191;-1240442.5;9.377499666755526;-1.876171e-05
16:23:50;-675;-675.0613;6.412888683603393e-11;2.4316025894629533e+20;6.409573696545767e-11;2000.0;28220.374999999993;9.597262304949272;-1240899.0;10.556988206870367;-1.906516e-05
16:24:10;-700;-700.0431;6.410587193639451e-11;2.4333488611735624e+20;6.407649084154347e-11;2000.0;26581.345;11.112179072981062;-1241344.5;9.525623339183635;-1.941326e-05
16:24:30;-725;-725.0128;6.408860224417718e-11;2.4346604468947583e+20;6.406178494725568e-11;2000.0;25404.89;11.100801547636117;-1241679.0;11.44333867365639;-1.979374e-05
16:24:50;-750;-749.9847;6.407660412674146e-11;2.4355722953678884e+20;6.40519715008978e-11;2000.0;24354.529999999995;13.705998869108361;-1241911.5;12.495499189708267;-2.018199e-05
16:25:10;-775;-775.0054;6.40615934567413e-11;2.436713817245961e+20;6.403865626112247e-11;2000.0;23509.394999999997;16.83657102114317;-1242202.5;10.194974252051841;-2.051725e-05
16:25:32;-800;-800.0074;6.405478681140037e-11;2.437231709157146e+20;6.403319956990505e-11;2000.0;22810.485000000004;12.931429300351798;-1242334.5;10.3313842247784;-2.08849e-05
16:25:52;-825;-825.0344;6.404347138711692e-11;2.4380930224677765e+20;6.402308180074102e-11;2000.0;22174.364999999998;11.805308710491223;-1242554.0;9.497368056467012;-2.126398e-05
16:26:14;-850;-850.0142;6.403610175766714e-11;2.438654233271242e+20;6.401646841952903e-11;2000.0;21762.885000000002;10.940423380747276;-1242697.0;10.865081684000355;-2.163761e-05
16:26:34;-875;-874.9814;6.402924900907421e-11;2.4391762565309248e+20;6.401037900400463e-11;2000.0;21338.925;14.27510223255862;-1242830.0;12.103718436910203;-2.200746e-05
16:26:56;-900;-899.9473;6.402141909210888e-11;2.4397729229501956e+20;6.400310758117891e-11;2000.0;21024.535000000003;10.860069693606958;-1242982.0;10.853570840972107;-2.240124e-05

File: Data/DoubleIrrNeutron2025/CV_onPCB/200206_SR_UR2_4e15_85min_CV.csv
time (23.10.2025);set voltage (V);real voltage (V);serial capacitance;1/serial capacitance^2;parallel capacitance;LCR frequency (Hz);r;delta r;x;delta x;sample current
16:07:26;-25;-25.03445;7.963294783905977e-11;1.5769372593929264e+20;7.042507743420494e-11;2000.0;361337.7;11.539519054102735;-999303.35;12.95593975750119;-2.944731e-06
16:07:48;-50;-50.06687;7.755835608286442e-11;1.6624278639908874e+20;7.109811221941348e-11;2000.0;309283.65;11.91664277386882;-1026033.5;16.08221066893479;-4.239203e-06
16:08:10;-75;-75.09581;7.593085430263643e-11;1.7344565614668448e+20;7.10306368046665e-11;2000.0;275268.6;8.197377629461753;-1048025.5;7.598519592657506;-5.252972e-06
16:08:30;-100;-100.0714;7.459445036958392e-11;1.797160908691479e+20;7.071112752562699e-11;2000.0;250000.85;9.857046971583328;-1066801.5;8.19374761632307;-6.123591e-06
16:08:52;-125;-125.0284;7.346249056274967e-11;1.8529713486212104e+20;7.029943184190048e-11;2000.0;229774.7;7.636131219406853;-1083239.5;16.829661315665266;-6.906357e-06
16:09:14;-150;-150.0121;7.250675756201508e-11;1.9021424219851643e+20;6.987088685296973e-11;2000.0;213169.75;9.868858849938022;-1097518.0;7.829431652425353;-7.663594e-06
16:09:36;-175;-175.042;7.165739468373816e-11;1.94750226698089e+20;6.942707093928356e-11;2000.0;199043.8;8.766584283516584;-1110527.0;7.214568594171102;-8.349529e-06
16:09:56;-200;-200.0715;7.090462992714863e-11;1.989073405119865e+20;6.899316275798918e-11;2000.0;186808.2;8.680034562143172;-1122317.0;9.515776374001229;-8.975068e-06
16:10:18;-225;-225.0745;7.020106614613867e-11;2.0291426736757008e+20;6.855432912514402e-11;2000.0;175687.6;8.66902532006915;-1133565.0;11.43459662602927;-9.611817e-06
16:10:40;-250;-250.054;6.957371113048428e-11;2.0659017363245092e+20;6.813682336281012e-11;2000.0;166098.4;9.223719423312918;-1143786.5;13.915369200994991;-1.022918e-05
16:11:00;-275;-275.0271;6.897139524252794e-11;2.1021416493894962e+20;6.771417228772861e-11;2000.0;157212.65;8.539401325619966;-1153775.0;6.87386354243376;-1.080931e-05
16:11:21;-300;-300.0063;6.83868815957111e-11;2.138229902898924e+20;6.72912725707381e-11;2000.0;148479.25;10.084362895096545;-1163636.5;11.341847292218318;-1.140047e-05
16:11:42;-325;-325.0378;6.780309174706518e-11;2.1752090659227805e+20;6.68595316004245e-11;2000.0;139426.0;13.183322798141598;-1173655.5;8.320907402441154;-1.193752e-05
16:12:03;-350;-350.0497;6.722682767314767e-11;2.212660402550616e+20;6.64285497346404e-11;2000.0;129761.9;8.948156234666449;-1183716.0;9.311283477587823;-1.24758e-05
16:12:24;-375;-375.0781;6.667080395073314e-11;2.2497207593199875e+20;6.601365337082282e-11;2000.0;119088.55;8.565767624679061;-1193588.0;9.09945053286186;-1.301749e-05
16:12:45;-400;-400.057;6.614322111924873e-11;2.2857531043171346e+20;6.561941108572527e-11;2000.0;107491.85;5.53997969310358;-1203108.5;12.772529115253564;-1.351444e-05
16:13:06;-425;-425.0286;6.567797584078625e-11;2.3182511334935724e+20;6.527584427361015e-11;2000.0;95099.49499999998;7.9816711126178435;-1211631.0;7.137926869897169;-1.399818e-05
16:13:27;-450;-449.9846;6.527478666569412e-11;2.3469783195133746e+20;6.497784238004088e-11;2000.0;82413.72;12.790442916490203;-1219115.0;11.565033506220376;-1.442961e-05
16:13:49;-475;-475.0158;6.494868869829786e-11;2.370605161495506e+20;6.473606173013932e-11;2000.0;70219.185;14.93871191736413;-1225236.0;13.535139452550904;-1.487831e-05
16:14:09;-500;-500.0472;6.469544820455701e-11;2.389200231003683e+20;6.45467317839142e-11;2000.0;59041.68499999998;8.779576513135389;-1230032.0;12.157302332343306;-1.527107e-05
16:14:30;-525;-525.0776;6.450824804116052e-11;2.4030870640818153e+20;6.440325264202721e-11;2000.0;49808.80500000001;10.885353634586073;-1233601.5;11.516835502862754;-1.568676e-05
16:14:51;-550;-550.0605;6.438020277896021e-11;2.412655530623446e+20;6.43046661078003e-11;2000.0;42363.855;8.144800411919109;-1236055.0;12.155245781143217;-1.608267e-05
16:15:11;-575;-575.0166;6.428928637751539e-11;2.4194841974487587e+20;6.4232427538104e-11;2000.0;36827.594999999994;8.896570898385383;-1237803.0;10.818964830333814;-1.642057e-05
16:15:32;-600;-599.9952;6.422989799482842e-11;2.4239604830117167e+20;6.418490924338228e-11;2000.0;32801.100000000006;10.587688605167596;-1238947.5;8.332916656249479;-1.677726e-05
16:15:53;-625;-625.0217;6.418511157009907e-11;2.4273443954544532e+20;6.414807339809708e-11;2000.0;29791.254999999997;12.897766231018442;-1239812.0;11.48041811085293;-1.708981e-05
16:16:13;-650;-650.0475;6.415189240870494e-11;2.429858903421704e+20;6.412040284090831e-11;2000.0;27489.440000000002;10.073768907414925;-1240454.0;10.61602562167217;-1.742397e-05
16:16:33;-675;-675.0594;6.413258212438689e-11;2.4313223820064335e+20;6.410509588929208e-11;2000.0;25693.469999999994;9.701953669235825;-1240827.5;8.481597726843686;-1.774478e-05
16:16:53;-700;-700.0406;6.411008105933045e-11;2.4330293504785983e+20;6.408555442698533e-11;2000.0;24283.02;9.882159682984295;-1241263.0;12.043670536842162;-1.806685e-05
16:17:14;-725;-725.0107;6.409856538531056e-11;2.433903644294913e+20;6.407609586205712e-11;2000.0;23248.275;10.87864392973684;-1241486.0;9.444575162494075;-1.841312e-05
16:17:35;-750;-749.9827;6.408424111833507e-11;2.4349918301395347e+20;6.406374213429121e-11;2000.0;22212.575;10.501899530561152;-1241763.5;10.776711001042942;-1.87337e-05
16:17:55;-775;-775.0037;6.407358595291969e-11;2.435801755091949e+20;6.405432716629048e-11;2000.0;21535.32;8.821954431983873;-1241970.0;11.113055385446435;-1.907937e-05
16:18:17;-800;-800.0069;6.406726676632189e-11;2.4362822826899272e+20;6.404917506396156e-11;2000.0;20875.500000000004;11.342272699948627;-1242092.5;11.573136999102706;-1.942513e-05
16:18:38;-825;-825.0325;6.405535397659923e-11;2.4371885493960498e+20;6.403810308273428e-11;2000.0;20390.190000000006;13.919022774606034;-1242323.5;9.779442724409197;-1.976157e-05
16:18:59;-850;-850.0122;6.405104892836862e-11;2.4375161807786164e+20;6.403450481515881e-11;2000.0;19970.025;7.732803097842322;-1242407.0;8.663140308225419;-2.011856e-05
16:19:19;-875;-874.9781;6.404341984535709e-11;2.4380969467946123e+20;6.402748320089622e-11;2000.0;19603.375;9.183267052089853;-1242555.0;8.5;-2.047528e-05
16:19:40;-900;-899.9452;6.403746733019548e-11;2.4385502277926126e+20;6.402189885314635e-11;2000.0;19378.260000000002;11.655248603097155;-1242670.5;13.33182283110603;-2.081558e-05

File: Data/DoubleIrrNeutron2025/CV_onPCB/200206_SR_UR2_4e15_noadd_CV.csv
time (11.08.2025);set voltage (V);real voltage (V);serial capacitance;1/serial capacitance^2;parallel capacitance;LCR frequency (Hz);r;delta r;x;delta x;sample current
14:14:19;-25;-25.03448;8.22625797322129e-11;1.47773088573429e+20;7.060760980352844e-11;2000.0;393022.7;16.04651052409838;-967359.3;40.95046397783546;-3.270334e-06
14:14:39;-50;-50.06818;8.001417289879473e-11;1.5619465182284448e+20;7.158667766746978e-11;2000.0;341237.2;15.72634731906936;-994542.2;32.118732851717546;-4.837025e-06
14:14:58;-75;-75.09288;7.822011784105189e-11;1.6344177427102463e+20;7.1720855044348e-11;2000.0;306253.45;16.836786362011015;-1017353.0;33.82380818299441;-6.035637e-06
14:15:18;-100;-100.0727;7.67455973755872e-11;1.697825523863677e+20;7.153452644699422e-11;2000.0;279860.95;14.8120685591176;-1036899.5;26.827923885384795;-7.081227e-06
14:15:37;-125;-125.0214;7.559587462726683e-11;1.7498620310506796e+20;7.128090018495724e-11;2000.0;258996.9;24.802005967259994;-1052669.5;26.78129011082177;-3.14038e-05
14:15:57;-150;-150.0103;7.461980623922013e-11;1.7959397627814907e+20;7.095885451290333e-11;2000.0;242231.0;15.111584959890871;-1066439.0;23.16139028642279;-8.951903e-06
14:16:17;-175;-175.0316;7.363464060651748e-11;1.8443173723224808e+20;7.052993419823266e-11;2000.0;226741.75;21.649927828979013;-1080707.0;29.25833214658689;-0.0001502416
14:16:38;-200;-200.0633;7.286993936708615e-11;1.8832292185038012e+20;7.017195266416556e-11;2000.0;214131.15;13.294411419841046;-1092048.0;19.217179813906096;-1.061396e-05
14:16:57;-225;-225.074;7.214681822326936e-11;1.9211692833543058e+20;6.97853718376813e-11;2000.0;202898.95;19.322328405241436;-1102993.5;35.806947649862586;-1.143352e-05
14:17:17;-250;-250.0524;7.14610023590133e-11;1.9582214019423794e+20;6.938493607028435e-11;2000.0;192623.4;10.235330966803176;-1113579.0;24.019783512762974;-1.218688e-05
14:17:35;-275;-275.0284;7.080671461348936e-11;1.994578403062733e+20;6.89761523911069e-11;2000.0;183087.4;14.156164734842553;-1123869.0;11.914277149705725;-1.288233e-05
14:17:55;-300;-300.0067;7.025963831289195e-11;2.025760881638909e+20;6.862053929223649e-11;2000.0;175049.05;20.784787104995807;-1132620.0;28.92230972795914;-1.365482e-05
14:18:15;-325;-325.0374;6.969585397733339e-11;2.058667044595012e+20;6.823695039031616e-11;2000.0;166950.1;16.676165626426236;-1141782.0;21.559220765138985;-1.439262e-05
14:18:34;-350;-350.0472;6.919343914922553e-11;2.0886716206162664e+20;6.788336768976408e-11;2000.0;159768.45;20.182972402498105;-1150072.5;22.224704722447942;-1.518075e-05
14:18:53;-375;-375.0767;6.86650501184917e-11;2.120940656591421e+20;6.750167067117556e-11;2000.0;152145.05;17.16704328065844;-1158922.5;17.246376431007178;-1.591495e-05
14:19:13;-400;-400.0556;6.810262234744795e-11;2.1561170297607415e+20;6.70871397857429e-11;2000.0;143761.6;26.002634481913557;-1168493.5;32.74351080748672;-1.646054e-05
14:19:32;-425;-425.0294;6.759305407569225e-11;2.188748495317945e+20;6.670656685515191e-11;2000.0;135718.8;15.315123244688566;-1177302.5;14.677789343085694;-1.720174e-05
14:19:52;-450;-449.9869;6.707383543879016e-11;2.2227658611249486e+20;6.631832939004682e-11;2000.0;126630.75;13.169258711104433;-1186416.0;15.658863304850707;-1.788387e-05
14:20:11;-475;-475.0165;6.658698361835164e-11;2.255388264285455e+20;6.595240924983608e-11;2000.0;117226.75;14.587130458044172;-1195090.5;11.49945650889641;-1.857996e-05
14:20:30;-500;-500.0451;6.610544606058475e-11;2.2883661757942156e+20;6.559172152981298e-11;2000.0;106535.3;14.043165597542457;-1203796.0;12.17374223482656;-1.913698e-05
14:20:49;-525;-525.0775;6.570682623464116e-11;2.3162157962601667e+20;6.529338473351258e-11;2000.0;96372.26999999999;12.976143687552728;-1211099.0;12.804296154025804;-1.986646e-05
14:21:08;-550;-550.0612;6.534052300021526e-11;2.342258303918925e+20;6.501857797380666e-11;2000.0;85699.76999999999;15.506258575168793;-1217888.5;13.233952546386131;-2.044578e-05
14:21:28;-575;-575.0172;6.505272646531481e-11;2.363028684283102e+20;6.480252952918867e-11;2000.0;76009.81000000001;14.787196996050778;-1223276.5;12.334403106757943;-2.115256e-05
14:21:47;-600;-599.995;6.480448022309124e-11;2.3811674474377796e+20;6.461443407057195e-11;2000.0;66596.265;18.3646266978118;-1227962.5;11.019868420267095;-2.172121e-05
14:22:07;-625;-625.0214;6.461814484972854e-11;2.3949201002085846e+20;6.447209835196865e-11;2000.0;58613.185;31.962606491805325;-1231503.5;8.923984536069074;-2.235451e-05
14:22:26;-650;-650.0481;6.447393619968247e-11;2.4056455020368537e+20;6.436076089970054e-11;2000.0;51757.24999999999;18.215454290244974;-1234258.0;15.241391012633985;-2.286073e-05
14:22:45;-675;-675.0569;6.43705944891323e-11;2.4133758354108193e+20;6.427982558383381e-11;2000.0;46455.145;11.375351587972833;-1236239.5;9.340101712508275;-2.334721e-05
14:23:04;-700;-700.0403;6.429663647608629e-11;2.418931060244225e+20;6.422231987762732e-11;2000.0;42101.91;15.621854723431362;-1237661.5;13.78903549926535;-2.386101e-05
14:23:24;-725;-725.0103;6.423969768598776e-11;2.423220994715721e+20;6.417643160228606e-11;2000.0;38894.155;12.304798809813844;-1238758.5;11.880130470664032;-2.445954e-05
14:23:43;-750;-749.9835;6.420028377616453e-11;2.4261972410973703e+20;6.414519105816195e-11;2000.0;36326.05500000001;14.48626672921629;-1239519.0;13.709485767161363;-2.489084e-05
14:24:02;-775;-775.0033;6.41689116387039e-11;2.4285701533907042e+20;6.411995536301794e-11;2000.0;34266.759999999995;9.822386166303989;-1240125.0;6.689544080129826;-2.541337e-05
14:24:21;-800;-800.0065;6.414085284409212e-11;2.430695402832718e+20;6.409665067172565e-11;2000.0;32580.635;10.851885262478655;-1240667.5;10.485108487755385;-2.582489e-05
14:24:40;-825;-825.0314;6.41243910454652e-11;2.4319435629687698e+20;6.40831988613672e-11;2000.0;31463.149999999994;12.053510899318992;-1240986.0;10.545141061171252;-2.66227e-05
14:25:00;-850;-850.0101;6.410579447305397e-11;2.433354741935104e+20;6.406740737993208e-11;2000.0;30385.534999999996;13.911812022522426;-1241346.0;11.861703081766969;-2.704962e-05
14:25:20;-875;-874.9772;6.409317045027944e-11;2.4343134010465364e+20;6.40567921597978e-11;2000.0;29588.089999999997;7.648659686507182;-1241590.5;13.028334505991161;-2.75495e-05
14:25:39;-900;-899.9464;6.408155764358528e-11;2.435195769498879e+20;6.40468969153505e-11;2000.0;28888.624999999993;13.392241923964715;-1241815.5;8.759994292235584;-2.813296e-05

File: Data/DoubleIrrNeutron2025/CV_onPCB/200206_UL_1e15_13days_CV.csv
time (14.04.2025);set voltage (V);real voltage (V);serial capacitance;1/serial capacitance^2;parallel capacitance;LCR frequency (Hz);r;delta r;x;delta x;sample current
12:45:11;-25;-25.03775;7.98636950426109e-11;1.5678380510736037e+20;7.310908762654893e-11;2000.0;302869.2;20.698502361282088;-996416.1;52.22460626945885;-1.420947e-06
12:45:30;-50;-50.07084;7.639577836643171e-11;1.7134099310744532e+20;7.23959344524273e-11;2000.0;244841.6;20.930408500552495;-1041647.5;53.7767375358528;-1.967279e-06
12:45:50;-75;-75.09842;7.409268634646431e-11;1.8215844816783026e+20;7.136029267449373e-11;2000.0;210163.9;10.248634055326592;-1074026.0;20.166804407243106;-2.39699e-06
12:46:10;-100;-100.0731;7.227456082222661e-11;1.9143840943909896e+20;7.028315996617944e-11;2000.0;185335.4;10.775991833701436;-1101044.0;20.079840636817814;-2.748059e-06
12:46:29;-125;-125.0271;7.077393691949959e-11;1.9964263381257585e+20;6.926571508528447e-11;2000.0;165916.75;9.113691623047162;-1124389.5;21.053206406626046;-3.085088e-06
12:46:48;-150;-150.0077;6.931138160398293e-11;2.0815693681485087e+20;6.818955502399242e-11;2000.0;147261.6;26.680648417907683;-1148115.5;44.144507019560194;-3.394192e-06
12:47:07;-175;-175.0429;6.781961824126814e-11;2.1741490717523686e+20;6.705420335934059e-11;2000.0;125363.25;9.688104819829315;-1173369.5;14.326112522244127;-3.632916e-06
12:47:26;-200;-200.0733;6.650217889382727e-11;2.2611441519116658e+20;6.604295235302385e-11;2000.0;99782.53;9.595251690289185;-1196614.5;13.990621858945369;-3.84896e-06
12:47:46;-225;-225.0859;6.553000167655057e-11;2.328732701575414e+20;6.528772219334503e-11;2000.0;73976.285;9.029477490419762;-1214367.0;6.931810730249348;-4.029596e-06
12:48:05;-250;-250.0642;6.490972387689899e-11;2.373452128814979e+20;6.479099129468214e-11;2000.0;52481.71499999999;12.314502172235837;-1225971.5;13.062828943226654;-4.198136e-06
12:48:24;-275;-275.0351;6.452859628486386e-11;2.4015717392717346e+20;6.447239105202273e-11;2000.0;36411.56999999999;7.792275341644443;-1233212.5;7.344215410784191;-4.303616e-06
12:48:43;-300;-300.0121;6.430224757632513e-11;2.418508920335645e+20;6.427501655988781e-11;2000.0;25472.69;9.973890665131552;-1237553.5;11.27552659524157;-4.418756e-06
12:49:03;-325;-325.0461;6.4166686727885e-11;2.4287385724243804e+20;6.415281483421173e-11;2000.0;18236.46;10.637975371281943;-1240168.0;8.763560920082657;-4.538799e-06
12:49:22;-350;-350.0581;6.408643450980346e-11;2.4348251552745872e+20;6.407875473646431e-11;2000.0;13593.810000000001;8.075208666034593;-1241721.0;7.8390050389064045;-4.631097e-06
12:49:42;-375;-375.0893;6.40371581388621e-11;2.4385737760086357e+20;6.40324111439248e-11;2000.0;10699.6;10.11627648890636;-1242676.5;8.254544203043558;-4.725491e-06
12:50:01;-400;-400.0681;6.400857084617602e-11;2.4407524776627647e+20;6.40053065014802e-11;2000.0;8878.5495;7.734767788207985;-1243231.5;8.070780631388763;-4.812265e-06
12:50:21;-425;-425.038;6.399181665653257e-11;2.4420307093259203e+20;6.398935712379372e-11;2000.0;7709.711499999999;9.060625537869873;-1243557.0;9.140568910084315;-4.898057e-06
12:50:40;-450;-449.9922;6.397967470949561e-11;2.4429576856266667e+20;6.397767422274501e-11;2000.0;6955.0735;12.250443201676402;-1243793.0;11.55638351734659;-4.963168e-06
12:50:59;-475;-475.024;6.397188262494643e-11;2.4435528499825518e+20;6.39701537443887e-11;2000.0;6466.880000000001;8.620403470835909;-1243944.5;8.90154480975072;-5.04273e-06
12:51:19;-500;-500.0566;6.396419526655355e-11;2.4441402284436052e+20;6.396267162929506e-11;2000.0;6071.9850000000015;7.496453511494634;-1244094.0;8.757853618324527;-5.10978e-06
12:51:38;-525;-525.0884;6.39612904917433e-11;2.444362232662974e+20;6.395988777284107e-11;2000.0;5826.455;10.509313476626355;-1244150.5;6.460456640207408;-5.174788e-06
12:51:58;-550;-550.072;6.395825746865594e-11;2.444594070838917e+20;6.395694293462359e-11;2000.0;5640.733499999999;11.724473021739609;-1244209.5;6.460456640207408;-5.259494e-06
12:52:17;-575;-575.0265;6.39553018330854e-11;2.4448200254021878e+20;6.39540479206272e-11;2000.0;5509.512500000001;12.628217112383666;-1244267.0;8.777812939451374;-5.329943e-06
12:52:37;-600;-600.0013;6.395357998003511e-11;2.4449516733095697e+20;6.395237972369815e-11;2000.0;5390.5605;11.682773460848242;-1244300.5;10.988061703503488;-5.413558e-06
12:52:56;-625;-625.0289;6.395047059972763e-11;2.4451894344810647e+20;6.394931917077997e-11;2000.0;5280.159000000001;8.54139783349308;-1244361.0;10.768008172359455;-5.474104e-06
12:53:15;-650;-650.0576;6.394921151519982e-11;2.4452857212192293e+20;6.394809519760538e-11;2000.0;5199.181999999999;10.429390025308278;-1244385.5;8.90154480975072;-5.536321e-06
12:53:35;-675;-675.0715;6.394826081075573e-11;2.4453584287879256e+20;6.394716338528683e-11;2000.0;5155.114;9.084216900757045;-1244404.0;9.311283477587823;-5.618961e-06
12:53:54;-700;-700.0507;6.394612825225989e-11;2.4455215334821842e+20;6.394505211221173e-11;2000.0;5105.13;8.062536356507142;-1244445.5;6.651127723927725;-5.675847e-06
12:54:13;-725;-725.019;6.394271131652221e-11;2.445782905357719e+20;6.394165620265888e-11;2000.0;5055.415000000001;8.8758173003955;-1244512.0;10.188228501560022;-5.73426e-06
12:54:32;-750;-749.9898;6.394327649873137e-11;2.445739669948079e+20;6.394222750386424e-11;2000.0;5040.6675000000005;12.133919562017056;-1244501.0;11.133283433021903;-5.7815e-06
12:54:52;-775;-775.0106;6.394209476550687e-11;2.445830071694987e+20;6.394105584186782e-11;2000.0;5016.5505;11.383014132359687;-1244524.0;9.5236547606473;-5.855699e-06
12:55:11;-800;-800.0159;6.394124702727446e-11;2.445894926151319e+20;6.394020901557718e-11;2000.0;5014.447999999999;7.892263921081214;-1244540.5;9.911483239152453;-5.929697e-06
12:55:30;-825;-825.0448;6.394003968132427e-11;2.445987296103817e+20;6.393898843885633e-11;2000.0;5046.448;6.892986856218413;-1244564.0;9.17605579756357;-6.047777e-06
12:55:50;-850;-850.0224;6.393875532079076e-11;2.4460855639254322e+20;6.393770601655072e-11;2000.0;5041.945499999999;11.188105078050523;-1244589.0;9.795407086997457;-6.080992e-06
12:56:09;-875;-874.9853;6.393880669422143e-11;2.4460816331746676e+20;6.393774708718353e-11;2000.0;5066.632;8.821406905930598;-1244588.0;8.677557259966655;-6.18323e-06
12:56:29;-900;-899.9492;6.393736826936796e-11;2.4461916953898834e+20;6.393630860732182e-11;2000.0;5066.9345;12.138061984414977;-1244616.0;13.9534941860453;-6.261861e-06
