Repository: aimaax/PENGUIN

# PENGUIN :penguin:  

> **NOTE!!** Google ID and GitLab repo for CERN organization is hidden and the create database function won't work properly in this version. Plotting is still possible with the saved database and data stored in this repo.  

A Python-based environment for GUI-driven analysis for IV, CV, and TCT measurements obtained with [Particulars Setup]() at CERN for CMS HGCAL silicon diodes. Used to plot data for individual diodes, but also to analyse Current Volume Normalization, Saturation Voltage, Charge Collection, and Charge Collection Efficiency.

---

File: Data/DoubleIrrNeutron2025/CV_onPCB/200206_UL_1e15_19days_CV.csv
time (05.05.2025);set voltage (V);real voltage (V);serial capacitance;1/serial capacitance^2;parallel capacitance;LCR frequency (Hz);r;delta r;x;delta x;sample current
09:08:29;-25;-25.03936;7.81749734350364e-11;1.6363059716286457e+20;7.198144010522727e-11;2000.0;298594.2;11.619509456082906;-1017940.5;56.442337832517175;-1.3829e-06
09:08:48;-50;-50.07152;7.501657623568253e-11;1.7769922018669163e+20;7.130972660307804e-11;2000.0;241858.3;15.831313906306075;-1060798.5;57.01874691713243;-1.925878e-06
09:09:08;-75;-75.10165;7.287114048693504e-11;1.8831671372645797e+20;7.033605547612103e-11;2000.0;207320.3;22.63041095517269;-1092030.0;103.1309846748299;-2.336845e-06
09:09:27;-100;-100.0757;7.116807400171949e-11;1.974374686848895e+20;6.931683747106573e-11;2000.0;182732.8;14.882472912792423;-1118162.5;33.44304860505394;-2.678709e-06
09:09:47;-125;-125.0306;6.96960676225272e-11;2.0586544234053062e+20;6.832160007520324e-11;2000.0;161945.95;16.501587044887536;-1141778.5;27.957780670146192;-2.994567e-06
09:10:06;-150;-150.0089;6.821921158438767e-11;2.1487535547402204e+20;6.724037322532231e-11;2000.0;140742.05;13.237158871902992;-1166496.5;13.25282988648085;-3.289106e-06
09:10:25;-175;-175.0448;6.678452790990237e-11;2.2420654138303604e+20;6.617323323530992e-11;2000.0;114524.5;38.770381736578244;-1191555.5;42.34663504931649;-3.506662e-06
09:10:45;-200;-200.0747;6.566093239831963e-11;2.3194547748753244e+20;6.533300955518673e-11;2000.0;85862.315;23.681277705183213;-1211945.5;26.44309928885039;-3.689725e-06
09:11:04;-225;-225.0888;6.491615739768134e-11;2.3729817098142666e+20;6.475241416944189e-11;2000.0;61644.02999999999;20.274336117367678;-1225850.0;26.860752037126584;-3.83976e-06
09:11:23;-250;-250.0657;6.450223495101806e-11;2.4035351308095026e+20;6.442374568371561e-11;2000.0;43062.33;23.25617670641491;-1233716.5;19.251947953389028;-3.955065e-06
09:11:43;-275;-275.0384;6.426986735010235e-11;2.4209465041241624e+20;6.42317788912943e-11;2000.0;30151.19000000001;9.642455340835076;-1238177.0;8.218880702382776;-4.059784e-06
09:12:02;-300;-300.013;6.411002941030085e-11;2.4330332707281043e+20;6.408937438686222e-11;2000.0;22283.529999999995;9.901214824454609;-1241264.0;6.870225614927067;-4.157368e-06
09:12:21;-325;-325.0482;6.400548185678715e-11;2.440988071246869e+20;6.39929031795123e-11;2000.0;17431.09;37.61689573848431;-1243291.5;56.21954731230055;-4.24292e-06
09:12:40;-350;-350.0613;6.397599702053373e-11;2.4432385627421616e+20;6.396788618691801e-11;2000.0;14006.345000000001;12.31740328762522;-1243864.5;10.688194421884363;-4.331814e-06
09:13:00;-375;-375.0926;6.392550373334849e-11;2.447099803143587e+20;6.391916296376844e-11;2000.0;12398.564999999999;19.334102351803153;-1244847.0;33.623652389352344;-4.37883e-06
09:13:19;-400;-400.0688;6.391464460982971e-11;2.4479314002399796e+20;6.390956365926578e-11;2000.0;11101.439999999999;11.623197494665579;-1245058.5;10.518436195556827;-4.466547e-06
09:13:39;-425;-425.0395;6.390899829697562e-11;2.4483639652142957e+20;6.390470013005203e-11;2000.0;10211.824999999999;7.753237630177492;-1245168.5;5.304479239284474;-4.504785e-06
09:13:58;-450;-449.9933;6.392306460181781e-11;2.4472865561474476e+20;6.391953442258217e-11;2000.0;9251.542;104.83242938995544;-1244894.5;92.6592547995072;-4.564713e-06
09:14:17;-475;-475.0272;6.391102572179082e-11;2.448208630666926e+20;6.39076150490669e-11;2000.0;9096.159499999998;10.376897861957536;-1245129.0;9.378166132032424;-4.645025e-06
09:14:37;-500;-500.057;6.392139582959296e-11;2.4474143386242662e+20;6.391837410321111e-11;2000.0;8559.700999999997;14.597153967469161;-1244927.0;16.311039206623224;-4.691939e-06
09:14:56;-525;-525.0905;6.38948355755296e-11;2.449449478293853e+20;6.38916605259155e-11;2000.0;8779.657;30.484773240914915;-1245444.5;31.721246822910352;-4.733981e-06
09:15:15;-550;-550.0717;6.387321874579423e-11;2.4511077098114905e+20;6.386991497787948e-11;2000.0;8960.411;18.178243505630583;-1245866.0;10.848963084092414;-4.832358e-06
09:15:35;-575;-575.0278;6.386875873002246e-11;2.451450048098836e+20;6.386550759898928e-11;2000.0;8889.671500000002;6.44133682844639;-1245953.0;9.276313923105448;-4.864568e-06
09:15:55;-600;-599.9998;6.385917436720406e-11;2.452185959582295e+20;6.3855956262298e-11;2000.0;8846.393;6.338235286734042;-1246140.0;5.958187643906492;-4.922575e-06
09:16:14;-625;-625.0297;6.389896572082352e-11;2.4491328454602575e+20;6.38962400392807e-11;2000.0;8133.851;25.325346107210454;-1245364.0;26.985181118532445;-4.968736e-06
09:16:33;-650;-650.0568;6.389365563208007e-11;2.4495399485768725e+20;6.389093162887992e-11;2000.0;8132.360000000002;23.69337008532134;-1245467.5;18.746666370317683;-5.048459e-06
09:16:53;-675;-675.0729;6.388614092804647e-11;2.45011624415753e+20;6.388334644594775e-11;2000.0;8238.3515;12.561042139786817;-1245614.0;10.2810505299799;-5.118954e-06
09:17:12;-700;-700.0519;6.388211500506559e-11;2.4504250720700665e+20;6.387929416818067e-11;2000.0;8277.8925;28.307818265233735;-1245692.5;25.87349029412151;-5.165779e-06
09:17:31;-725;-725.0214;6.387004027997419e-11;2.4513516725800976e+20;6.38672074106313e-11;2000.0;8297.882000000003;47.20683638838762;-1245928.0;77.26771641507207;-5.237787e-06
09:17:50;-750;-749.9876;6.389032124488737e-11;2.4497956344963285e+20;6.388767746113679e-11;2000.0;8012.342;11.763086299946956;-1245532.5;12.427288521636568;-5.301976e-06
09:18:10;-775;-775.0114;6.384974657147554e-11;2.4529101727973615e+20;6.384670182849033e-11;2000.0;8606.7075;17.73125642580074;-1246324.0;30.719700519373554;-5.355487e-06
09:18:29;-800;-800.0187;6.383801695230582e-11;2.453811652724821e+20;6.383488954060484e-11;2000.0;8725.1765;31.625673773652597;-1246553.0;36.531493262663105;-5.459697e-06
09:18:49;-825;-825.045;6.38231178446924e-11;2.454957440408569e+20;6.381990429166591e-11;2000.0;8847.6265;30.31280260281947;-1246844.0;50.1717051733345;-5.491111e-06
09:19:08;-850;-850.0226;6.38192022233556e-11;2.455258697030161e+20;6.381590913934718e-11;2000.0;8957.2705;12.851399738452606;-1246920.5;11.757444450219612;-5.574492e-06
09:19:27;-875;-874.9884;6.383358745326751e-11;2.4541522111644244e+20;6.383037979095121e-11;2000.0;8837.338499999998;17.609146703843944;-1246639.5;43.84332902506378;-5.623587e-06
09:19:47;-900;-899.9504;6.385340975921628e-11;2.452628740286065e+20;6.385049947816938e-11;2000.0;8413.784;83.84734898432987;-1246252.5;93.49030698420023;-5.696307e-06

File: Data/DoubleIrrNeutron2025/CV_onPCB/200206_UR2_1e15_30min_CV.csv
time (03.04.2025);set voltage (V);real voltage (V);serial capacitance;1/serial capacitance^2;parallel capacitance;LCR frequency (Hz);r;delta r;x;delta x;sample current
10:47:56;-25;-25.03701;8.18005529020847e-11;1.4944711021405297e+20;7.371519606911805e-11;2000.0;322184.75;6.909368639752839;-972823.15;19.205503768451376;-1.416188e-06
10:48:15;-50;-50.0692;7.842103574237277e-11;1.6260535808931915e+20;7.345153285453532e-11;2000.0;263945.1;8.412163812004612;-1014746.5;10.73021435014231;-1.985404e-06
10:48:35;-75;-75.09727;7.609338378268967e-11;1.727055148869385e+20;7.262973932394906e-11;2000.0;228377.15;10.05790112299778;-1045787.0;14.834082378091338;-2.416654e-06
10:48:54;-100;-100.0719;7.428302334038506e-11;1.812261470812831e+20;7.170683871167111e-11;2000.0;203052.7;7.3403337798767705;-1071274.0;10.56882207249228;-2.781299e-06
10:49:13;-125;-125.0263;7.280836832977591e-11;1.886415703991967e+20;7.080981284185811e-11;2000.0;183620.1;8.48436797881846;-1092971.5;9.199864129431477;-3.112156e-06
10:49:32;-150;-150.0065;7.154526365820064e-11;1.9536115897316498e+20;6.99542809677808e-11;2000.0;167739.3;10.772905828976693;-1112267.5;17.872814551715127;-3.437088e-06
10:49:52;-175;-175.0408;7.036646596756096e-11;2.0196146865632743e+20;6.909474565545295e-11;2000.0;153425.55;9.356408231794935;-1130900.5;11.101238669626015;-3.735411e-06
10:50:11;-200;-200.0714;6.914996760584107e-11;2.0912985580509843e+20;6.81640267187239e-11;2000.0;138403.15;9.372906432905431;-1150795.5;8.199847559558652;-4.008579e-06
10:50:31;-225;-225.0853;6.792955652399925e-11;2.1671174110473883e+20;6.721061011083469e-11;2000.0;121160.4;7.346904109895543;-1171470.5;9.525623339183635;-4.247933e-06
10:50:50;-250;-250.0628;6.681228329370984e-11;2.2402029880234705e+20;6.633062439510078e-11;2000.0;101495.45;12.493893508430432;-1191060.5;9.681812846776165;-4.478154e-06
10:51:09;-275;-275.0345;6.591189288268724e-11;2.301825685268701e+20;6.56157767111086e-11;2000.0;81106.05499999998;6.877148664235589;-1207331.0;9.589056262218927;-4.674388e-06
10:51:29;-300;-300.0118;6.525875454650381e-11;2.3481316255589548e+20;6.508750741209652e-11;2000.0;62548.11000000001;8.439170279121189;-1219414.5;9.630031152597585;-4.84847e-06
10:51:48;-325;-325.0451;6.481168467351861e-11;2.380638096921808e+20;6.471641918470352e-11;2000.0;47108.295000000006;6.683148490794062;-1227826.0;8.378544026261364;-5.006154e-06
10:52:07;-350;-350.0588;6.451373923310498e-11;2.4026779961563336e+20;6.446134728601461e-11;2000.0;35165.8;7.698886283093031;-1233496.5;9.624837660968625;-5.163309e-06
10:52:26;-375;-375.0876;6.431690340070686e-11;2.417406839803363e+20;6.42878183972111e-11;2000.0;26316.93;8.66341474246733;-1237271.5;7.882734297183941;-5.296641e-06
10:52:45;-400;-400.0667;6.418759662802572e-11;2.4271564471597774e+20;6.417099043859268e-11;2000.0;19943.65;12.289903376349185;-1239764.0;8.25832912882503;-5.42696e-06
10:53:04;-425;-425.036;6.410424524555627e-11;2.433472358658197e+20;6.409428374601313e-11;2000.0;15475.904999999999;11.8828415688336;-1241376.0;11.009087155618307;-5.52224e-06
10:53:24;-450;-449.9914;6.405045606287067e-11;2.4375613053888463e+20;6.404403732081222e-11;2000.0;12438.085;11.654808610612182;-1242418.5;10.66008911782636;-5.634517e-06
10:53:43;-475;-475.0262;6.401719585310787e-11;2.4400948390821183e+20;6.401273450039696e-11;2000.0;10377.52;11.262747444562514;-1243064.0;10.305338422390601;-5.742485e-06
10:54:02;-500;-500.0563;6.399423530646933e-11;2.4418461206430047e+20;6.399089745246398e-11;2000.0;8980.982500000002;11.422479062685998;-1243510.0;11.811011811017716;-5.824672e-06
10:54:22;-525;-525.0873;6.398093499388968e-11;2.4428614447347873e+20;6.397826414473429e-11;2000.0;8036.1494999999995;10.309692950689646;-1243768.5;7.391718338789702;-5.914671e-06
10:54:41;-550;-550.0719;6.397023701488545e-11;2.443678570538335e+20;6.39679667610597e-11;2000.0;7410.851500000002;9.928726435827517;-1243976.5;10.253657883896848;-6.003375e-06
10:55:00;-575;-575.0259;6.396319270383906e-11;2.4442168482295267e+20;6.396117504711152e-11;2000.0;6987.558;9.162059719298934;-1244113.5;10.63661130247787;-6.090794e-06
10:55:20;-600;-600.0014;6.395884862855243e-11;2.4445488811793075e+20;6.395701952870836e-11;2000.0;6653.7135;9.361147159269532;-1244198.0;8.933084573650916;-6.179564e-06
10:55:39;-625;-625.0273;6.395355428143808e-11;2.444953638230555e+20;6.395184195166263e-11;2000.0;6438.6175;7.385332723547385;-1244301.0;8.482334584299302;-6.259763e-06
10:55:59;-650;-650.0593;6.395139567301594e-11;2.445118694412084e+20;6.394977295150216e-11;2000.0;6268.1965;12.702298439160522;-1244343.0;8.862843787408194;-6.358113e-06
10:56:18;-675;-675.0701;6.394882609107225e-11;2.4453151971303142e+20;6.394727381139075e-11;2000.0;6131.002999999999;9.399494324164449;-1244393.0;10.585367258626409;-6.454865e-06
10:56:38;-700;-700.0505;6.394535748297972e-11;2.445580488324452e+20;6.394384830287124e-11;2000.0;6045.779;10.374497696274277;-1244460.5;10.234134062049412;-6.567409e-06
10:56:57;-725;-725.0197;6.394301959648862e-11;2.4457593223596333e+20;6.394154799360237e-11;2000.0;5970.362999999999;10.75719875478742;-1244506.0;8.757853618324527;-6.763891e-06
10:57:16;-750;-749.9874;6.39429682162878e-11;2.4457632528514184e+20;6.39415255394006e-11;2000.0;5911.400500000001;10.639052271584184;-1244507.0;7.68439978137525;-7.083353e-06
10:57:35;-775;-775.0093;6.39409130759607e-11;2.445920475112622e+20;6.393949930443019e-11;2000.0;5852.1615;9.629262362065953;-1244547.0;9.249324299644812;-7.445036e-06
10:57:54;-800;-800.0125;6.393919199758285e-11;2.446052152644609e+20;6.393778041634753e-11;2000.0;5847.862500000001;14.553691900596906;-1244580.5;11.279960106312432;-8.14789e-06
10:58:13;-825;-825.0001;6.393893512815928e-11;2.4460718063115744e+20;6.39375465937699e-11;2000.0;5799.961;20.206440494307774;-1244585.5;17.797120553617653;-1.016376e-05
10:58:32;-850;-850.014;6.393002303734913e-11;2.4467538374607962e+20;6.392890044714038e-11;2000.0;5216.1165;17.476012506790553;-1244759.0;7.807048097712732;-1.320304e-05
10:58:52;-875;-874.9869;6.393675182138574e-11;2.446238865668675e+20;6.393534213557346e-11;2000.0;5844.2695;9.208263014135722;-1244628.0;10.114346246792225;-7.167461e-06
10:59:11;-900;-899.9457;6.392681323864319e-11;2.4469995492073924e+20;6.392568932280918e-11;2000.0;5219.5885;17.722747082139954;-1244821.5;13.196116853074619;-2.104683e-05

File: Data/DoubleIrrNeutron2025/CV_onPCB/200206_UR2_1e15_54min_CV.csv
time (23.04.2025);set voltage (V);real voltage (V);serial capacitance;1/serial capacitance^2;parallel capacitance;LCR frequency (Hz);r;delta r;x;delta x;sample current
10:52:29;-25;-25.03736;8.06813374689301e-11;1.5362214402631408e+20;7.342654430436016e-11;2000.0;310029.5;15.67505980849834;-986318.2;32.662639207510466;-1.444206e-06
10:52:49;-50;-50.0701;7.719137049683477e-11;1.6782725706542734e+20;7.285187969853957e-11;2000.0;251605.65;19.431710552599323;-1030911.5;46.750802132155975;-2.001761e-06
10:53:08;-75;-75.09828;7.477883868846987e-11;1.7883090213214503e+20;7.181681191031522e-11;2000.0;216118.95;17.799645361635722;-1064171.0;27.174436516697085;-2.445004e-06
10:53:27;-100;-100.0729;7.300404162954058e-11;1.8763169067717136e+20;7.082127839765345e-11;2000.0;191365.95;17.748306257217898;-1090042.0;24.275502054540496;-2.816209e-06
10:53:47;-125;-125.0278;7.148806125453734e-11;1.9567392724985505e+20;6.982161567879866e-11;2000.0;171971.8;13.402537073255948;-1113157.5;12.567318727556804;-3.146171e-06
10:54:06;-150;-150.0085;7.011851846436417e-11;2.033923140332603e+20;6.883262649147575e-11;2000.0;155118.1;13.326083445633978;-1134899.5;16.499621207773224;-3.474409e-06
10:54:25;-175;-175.0434;6.871998827797995e-11;2.117550842279221e+20;6.777109850571777e-11;2000.0;137022.75;13.712927295074527;-1157996.0;27.716421125390628;-3.772537e-06
10:54:44;-200;-200.0732;6.731901543103361e-11;2.2066044454555432e+20;6.668828147982323e-11;2000.0;114961.05;14.5754030819048;-1182095.0;15.354152532784086;-3.996625e-06
10:55:04;-225;-225.0859;6.613692685890118e-11;2.2861881958892552e+20;6.576885133778413e-11;2000.0;90012.84000000001;14.058142480427296;-1203223.0;10.027462291128298;-4.186806e-06
10:55:23;-250;-250.0637;6.531553135474747e-11;2.3440510808245046e+20;6.512097300616422e-11;2000.0;66594.47;19.17662783181633;-1218354.5;18.00659601368343;-4.367785e-06
10:55:43;-275;-275.0366;6.479566816524453e-11;2.381815157777126e+20;6.469762735268767e-11;2000.0;47808.315;13.861888895457252;-1228129.5;15.515717837083786;-4.529479e-06
10:56:02;-300;-300.0135;6.447592126683063e-11;2.4054973755967495e+20;6.442719522886646e-11;2000.0;33942.085;11.304227693655331;-1234220.0;14.679918255903196;-4.653122e-06
10:56:21;-325;-325.0475;6.427843312176916e-11;2.4203013143696612e+20;6.425360662165986e-11;2000.0;24335.140000000007;15.51770666045726;-1238012.0;11.193748255164577;-4.792803e-06
10:56:40;-350;-350.0584;6.415830589113193e-11;2.4293731337850824e+20;6.414497620938653e-11;2000.0;17879.929999999997;11.17269461678793;-1240330.0;13.095800853708795;-4.91019e-06
10:57:00;-375;-375.0911;6.40842669220678e-11;2.4349898692256088e+20;6.407658684340095e-11;2000.0;13594.77;14.217406760728178;-1241763.0;14.630447703334305;-4.999834e-06
10:57:20;-400;-400.0681;6.403994096835337e-11;2.4383618461575604e+20;6.40349831812066e-11;2000.0;10933.885;16.653421983184085;-1242622.5;17.942616865998115;-5.104698e-06
10:57:39;-425;-425.0393;6.401397729510849e-11;2.440340216249125e+20;6.401048951930932e-11;2000.0;9176.2245;16.623324238475902;-1243126.5;14.971222394981647;-5.185309e-06
10:57:59;-450;-449.9938;6.399536750330335e-11;2.4417597198268547e+20;6.399266326466523e-11;2000.0;8083.492;12.30120440444755;-1243488.0;9.787747442593725;-5.35314e-06
10:58:19;-475;-475.0266;6.398479331599601e-11;2.4425668415439536e+20;6.398261070120732e-11;2000.0;7263.918000000001;16.270118063492962;-1243693.5;12.831114526805534;-5.358184e-06
10:58:38;-500;-500.057;6.397751433747054e-11;2.4431226744232745e+20;6.397563059658062e-11;2000.0;6749.414;14.851637997204211;-1243835.0;14.008925726121898;-5.427334e-06
10:58:58;-525;-525.0899;6.39709055337618e-11;2.4436274961724994e+20;6.396921850970063e-11;2000.0;6388.262500000002;10.999355137347807;-1243963.5;16.54199202031001;-5.509986e-06
10:59:17;-550;-550.0709;6.396640615694023e-11;2.44397127623653e+20;6.396484893666166e-11;2000.0;6138.221;18.02870639979473;-1244051.0;19.835574103110805;-5.587952e-06
10:59:37;-575;-575.0289;6.396296134767577e-11;2.4442345298891322e+20;6.396150126529532e-11;2000.0;5944.165999999999;21.415840275366254;-1244118.0;12.157302332343306;-5.702591e-06
10:59:57;-600;-600.0021;6.395920847036161e-11;2.4445213746344778e+20;6.395783470511165e-11;2000.0;5766.289500000001;15.148914853463907;-1244191.0;19.36362569355233;-5.732903e-06
11:00:17;-625;-625.0311;6.395900284597485e-11;2.444537092641145e+20;6.395768735857699e-11;2000.0;5642.68;17.742321451828122;-1244195.0;15.58043645088288;-5.792219e-06
11:00:36;-650;-650.06;6.395591863882217e-11;2.4447728688050356e+20;6.395464176210918e-11;2000.0;5559.655000000001;14.603455952273773;-1244255.0;17.370952766040208;-5.900188e-06
11:00:55;-675;-675.0714;6.395509623381695e-11;2.4448357443689713e+20;6.395383285951783e-11;2000.0;5530.2875;12.934852200063977;-1244271.0;15.951488958714794;-5.975336e-06
11:01:15;-700;-700.0526;6.3954736438278e-11;2.444863252682432e+20;6.395351653399772e-11;2000.0;5434.356000000001;15.855871300562459;-1244278.0;15.533834040570925;-6.035607e-06
11:01:34;-725;-725.0217;6.395057338432693e-11;2.4451815744228678e+20;6.394937452582605e-11;2000.0;5387.8005;19.79519457437843;-1244359.0;15.048255712872505;-6.114945e-06
11:01:54;-750;-749.991;6.395052199198598e-11;2.4451855044503867e+20;6.394932113229165e-11;2000.0;5392.301999999999;16.3440570942468;-1244360.0;19.287301521985906;-6.21246e-06
11:02:13;-775;-775.0117;6.394782401008321e-11;2.445391835330549e+20;6.394664675464096e-11;2000.0;5339.379999999999;17.334501723441612;-1244412.5;17.027551203857822;-6.230292e-06
11:02:32;-800;-800.0161;6.394605117449573e-11;2.4455274289344338e+20;6.394487200525933e-11;2000.0;5343.9405;9.84947822158616;-1244447.0;14.284607099952032;-6.326824e-06
11:02:52;-825;-825.0455;6.394679626733284e-11;2.445470439860359e+20;6.394562627052237e-11;2000.0;5323.022;12.130003062654186;-1244432.5;14.677789343085694;-6.396486e-06
11:03:11;-850;-850.0253;6.394502348872865e-11;2.4456060356434526e+20;6.39438420447842e-11;2000.0;5349.2215;16.46619580041182;-1244467.0;22.76071176391459;-6.522634e-06
11:03:30;-875;-874.9891;6.394548594323608e-11;2.4455706624680595e+20;6.394430676466859e-11;2000.0;5344.0325;9.577594997571145;-1244458.0;14.046351839534704;-6.639048e-06
11:03:49;-900;-899.9502;6.394379030940977e-11;2.445700365361844e+20;6.394261623911315e-11;2000.0;5332.656499999999;16.526056158003932;-1244491.0;15.048255712872505;-6.909049e-06

File: Data/DoubleIrrNeutron2025/CV_onPCB/200206_UR2_1e15_80min_CV.csv
time (13.05.2025);set voltage (V);real voltage (V);serial capacitance;1/serial capacitance^2;parallel capacitance;LCR frequency (Hz);r;delta r;x;delta x;sample current
15:01:19;-25;-25.0379;7.988768741935012e-11;1.5668964663603544e+20;7.312323299261809e-11;2000.0;302969.55;10.48700982167939;-996116.85;17.75560122890802;-1.420062e-06
15:01:39;-50;-50.06983;7.645758169604952e-11;1.7106410326262242e+20;7.24429238279312e-11;2000.0;245016.8;28.983581559220735;-1040805.5;72.54817365034077;-1.981795e-06
15:01:58;-75;-75.09603;7.409030640820295e-11;1.8217015098954413e+20;7.136402893886808e-11;2000.0;209929.8;10.866370139103493;-1074060.5;22.242695430185613;-2.39794e-06
15:02:17;-100;-100.0735;7.227679271391511e-11;1.9142658646849267e+20;7.028867972401213e-11;2000.0;185169.35;12.547365261280952;-1101010.0;22.011360703055136;-2.765413e-06
15:02:37;-125;-125.0273;7.074269885654873e-11;1.998189863178435e+20;6.924270190248265e-11;2000.0;165564.3;8.990578401860471;-1124886.0;11.840608092492547;-3.102027e-06
15:02:56;-150;-150.0094;6.926535011835252e-11;2.08433697327746e+20;6.815223768576119e-11;2000.0;146826.2;8.198658426840332;-1148878.5;12.595137950812607;-3.405996e-06
15:03:15;-175;-175.0418;6.77655326175185e-11;2.1776209587188865e+20;6.700916518141133e-11;2000.0;124761.5;11.478131381021912;-1174306.0;13.16054710108968;-3.67103e-06
15:03:35;-200;-200.0727;6.643050853840113e-11;2.2660257771890213e+20;6.5984193850754e-11;2000.0;98519.725;16.419672461715198;-1197905.5;15.370019518530222;-3.889198e-06
15:03:54;-225;-225.0848;6.546838079978584e-11;2.3331185159706408e+20;6.523701438285339e-11;2000.0;72387.18;20.108930354446905;-1215510.0;16.446884203398525;-4.077231e-06
15:04:14;-250;-250.063;6.485980817411775e-11;2.377106722382964e+20;6.474895091608218e-11;2000.0;50766.844999999994;9.617480114354173;-1226915.0;13.275918047351752;-4.217654e-06
15:04:33;-275;-275.0359;6.45007710639826e-11;2.4036442316399765e+20;6.444856479474485e-11;2000.0;35113.97000000001;12.629695364497001;-1233744.5;14.65392438905019;-4.332158e-06
15:04:52;-300;-300.0137;6.428892281202097e-11;2.4195115627682346e+20;6.426365660766483e-11;2000.0;24543.77;12.50669240846677;-1237810.0;11.357816691600547;-4.457895e-06
15:05:11;-325;-325.0458;6.416221150251636e-11;2.4290773865416845e+20;6.414921833555924e-11;2000.0;17651.135;15.763832457559316;-1240254.5;13.275447261768623;-4.579616e-06
15:05:32;-350;-350.058;6.408782803649505e-11;2.4347192706765747e+20;6.408052737290576e-11;2000.0;13253.565000000002;10.484119598230428;-1241694.0;11.987493482792805;-4.653331e-06
15:05:51;-375;-375.0878;6.404362601289417e-11;2.4380812495062198e+20;6.403901711441545e-11;2000.0;10541.210000000001;10.427779965074064;-1242551.0;13.03648725692623;-4.765654e-06
15:06:11;-400;-400.0657;6.401753060172009e-11;2.440069320564993e+20;6.401434238566494e-11;2000.0;8772.562;10.343163022016036;-1243057.5;12.305994474238966;-4.838938e-06
15:06:30;-425;-425.0377;6.400123498315684e-11;2.4413120309897406e+20;6.399879930524456e-11;2000.0;7670.5375;11.172025037454057;-1243374.0;15.15585695366646;-4.916102e-06
15:06:49;-450;-449.9913;6.398800893990876e-11;2.4423213524556333e+20;6.398599962194161e-11;2000.0;6969.046999999999;13.693232910821315;-1243631.0;13.170041761513135;-5.004689e-06
15:07:08;-475;-475.0254;6.398139796797345e-11;2.44282609141388e+20;6.397967320067883e-11;2000.0;6457.741500000001;15.250850505381651;-1243759.5;12.873907720657314;-5.070197e-06
15:07:27;-500;-500.0554;6.397553412460968e-11;2.4432739190476367e+20;6.397399918411714e-11;2000.0;6092.846500000001;11.049570880242378;-1243873.5;9.546596252068063;-5.144027e-06
15:07:47;-525;-525.088;6.397157406661091e-11;2.4435764223404157e+20;6.397014919090812e-11;2000.0;5870.876;11.370628575413054;-1243950.5;10.804512945986968;-5.200882e-06
15:08:06;-550;-550.0708;6.396879717553085e-11;2.443788578677593e+20;6.39674707597321e-11;2000.0;5664.768999999999;9.759477775475505;-1244004.5;15.190046082879405;-5.291828e-06
15:08:25;-575;-575.0245;6.39649664900281e-11;2.444081290963946e+20;6.39637151653224e-11;2000.0;5502.576999999999;13.002546041064429;-1244079.0;11.508692367076288;-5.350405e-06
15:08:44;-600;-599.9996;6.396447804633488e-11;2.4441186179518864e+20;6.396327187146742e-11;2000.0;5402.454;14.27766145767577;-1244088.5;9.361490265977954;-5.418139e-06
15:09:03;-625;-625.0306;6.396165036102964e-11;2.444334727168271e+20;6.396048482569469e-11;2000.0;5311.012499999999;10.924735096902822;-1244143.5;7.882734297183941;-5.496535e-06
15:09:22;-650;-650.0582;6.395936268951933e-11;2.4445095861626405e+20;6.39582248491574e-11;2000.0;5247.8144999999995;9.744797701209622;-1244188.0;10.08959860450355;-5.5593e-06
15:09:42;-675;-675.069;6.395854019593867e-11;2.444572458340905e+20;6.395742254864338e-11;2000.0;5201.139499999999;13.18652129022283;-1244204.0;6.260990336999411;-5.64067e-06
15:10:01;-700;-700.0511;6.395702377885476e-11;2.4446883810391776e+20;6.395592700825489e-11;2000.0;5152.5165;13.390142480104515;-1244233.5;13.440145088502579;-5.720732e-06
15:10:20;-725;-725.0168;6.395684386973516e-11;2.4447021347620415e+20;6.395576053887361e-11;2000.0;5120.871000000001;14.529059241740324;-1244237.0;13.858210562695314;-5.798766e-06
15:10:40;-750;-749.9915;6.395561023446664e-11;2.444796447046762e+20;6.395454250966257e-11;2000.0;5083.999;16.152571481036713;-1244261.0;13.48888431264795;-5.868301e-06
15:10:59;-775;-775.0107;6.395288612516427e-11;2.4450047264533142e+20;6.395181163075334e-11;2000.0;5100.416499999999;11.852093597229988;-1244314.0;11.344602240713423;-5.907915e-06
15:11:19;-800;-800.0167;6.395411965534374e-11;2.4449104101512685e+20;6.395306306265649e-11;2000.0;5057.603000000001;9.937914270610314;-1244290.0;9.027735042633893;-5.968931e-06
15:11:38;-825;-825.0409;6.395041920755188e-11;2.4451933645149005e+20;6.394936622932443e-11;2000.0;5049.383;11.648048894557398;-1244362.0;11.392980294900891;-6.061809e-06
15:11:57;-850;-850.0238;6.395052199198599e-11;2.445185504450386e+20;6.394947645160146e-11;2000.0;5031.505500000001;9.720526412571491;-1244360.0;9.746794344808963;-6.131861e-06
15:12:17;-875;-874.9841;6.395047059972763e-11;2.4451894344810647e+20;6.394939895649288e-11;2000.0;5093.9335;11.531626235596637;-1244361.0;11.573677030226824;-6.188681e-06
15:12:36;-900;-899.9516;6.394779831611183e-11;2.4453938004283975e+20;6.394673025579733e-11;2000.0;5085.7295;14.155118658545389;-1244413.0;11.577996372429903;-6.253268e-06

File: Data/DoubleIrrNeutron2025/CV_onPCB/200422_SR_UR1_8e15_150min_CV.csv
time (10.11.2025);set voltage (V);real voltage (V);serial capacitance;1/serial capacitance^2;parallel capacitance;LCR frequency (Hz);r;delta r;x;delta x;sample current
10:13:46;-25;-25.03741;8.028579295428688e-11;1.5513957515130854e+20;6.919492131809815e-11;2000.0;396823.3;820.0141648166817;-991177.5;960.7234942999988;-3.717727e-06
10:14:09;-50;-50.07071;7.88978455047696e-11;1.6064592448300817e+20;7.028435992803646e-11;2000.0;353089.75;880.3373099982756;-1008614.0;731.448699499835;-5.515315e-06
10:14:30;-75;-75.09587;7.755952775287342e-11;1.6623776367083278e+20;7.059626960087487e-11;2000.0;322233.25;699.6268215091528;-1026018.0;810.012222130012;-6.898365e-06
10:14:52;-100;-100.0729;7.660389967048851e-11;1.7041124227140547e+20;7.07120930300178e-11;2000.0;299858.7;975.2366997298654;-1038817.5;883.75558696961;-8.110806e-06
10:15:13;-125;-125.0202;7.553979401599854e-11;1.7524611845332278e+20;7.048681403848028e-11;2000.0;282055.25;1207.2256870092683;-1053451.0;904.5399106728237;-9.199706e-06
10:15:33;-150;-150.0033;7.47237879027261e-11;1.7909449712367488e+20;7.036416110110492e-11;2000.0;265081.95;908.0623972916178;-1064955.0;880.2475504084064;-1.016523e-05
10:15:55;-175;-175.035;7.404659793638814e-11;1.823852784676926e+20;7.015969674693179e-11;2000.0;252954.8;986.4688226193466;-1074694.5;829.650370638138;-1.115588e-05
10:16:15;-200;-200.0658;7.33417708351188e-11;1.8590763087206056e+20;6.991522768833163e-11;2000.0;240204.4;884.8518983423157;-1085022.5;870.8380661753366;-1.208823e-05
10:16:35;-225;-225.0788;7.286670321345018e-11;1.883396498047039e+20;6.980779370249911e-11;2000.0;228608.5;952.4577851537566;-1092096.5;927.7578549923467;-1.298217e-05
10:16:55;-250;-250.056;7.228004233207974e-11;1.9140937426692427e+20;6.946612769473011e-11;2000.0;221585.15;868.3502037628597;-1100960.5;749.52067182967;-1.385496e-05
10:17:15;-275;-275.029;7.182873163466345e-11;1.9382223835310585e+20;6.93224558114461e-11;2000.0;210653.85;899.8482240772606;-1107878.0;1078.938274416104;-1.476015e-05
10:17:35;-300;-300.0067;7.135457080623694e-11;1.9640674739694384e+20;6.910605617166709e-11;2000.0;201167.65;859.745995265462;-1115240.0;996.4308806936887;-1.564157e-05
10:17:55;-325;-325.0399;7.087820020472113e-11;1.990557090070987e+20;6.880305789088201e-11;2000.0;194983.35;880.0907943928283;-1122735.5;788.6676977663025;-1.651654e-05
10:18:17;-350;-350.05;7.069025708064096e-11;2.0011556889719895e+20;6.874594253606837e-11;2000.0;189317.3;785.6293117622331;-1125720.5;1154.903129054554;-1.739846e-05
10:18:37;-375;-375.0824;7.02630502849264e-11;2.025564144616271e+20;6.84769651588992e-11;2000.0;182911.9;964.5160415980649;-1132565.0;984.6866252773011;-1.824669e-05
10:18:59;-400;-400.0598;6.990290894759987e-11;2.0464894126380505e+20;6.826248267005633e-11;2000.0;176474.6;1088.0888277158258;-1138400.0;942.5473462908906;-1.906656e-05
10:19:19;-425;-425.0313;6.941616044029604e-11;2.0752901441741233e+20;6.791527359235091e-11;2000.0;170419.7;916.8391628306462;-1146382.5;1141.1599088208452;-1.99254e-05
10:19:39;-450;-449.987;6.916391102789866e-11;2.0904554328227837e+20;6.771339049530032e-11;2000.0;168397.35;1131.6460163739364;-1150563.5;1005.5098893098963;-2.080583e-05
10:20:00;-475;-475.0186;6.889153354841861e-11;2.107018239923062e+20;6.756365821271916e-11;2000.0;161937.1;1130.2418300965505;-1155112.5;1182.844849293431;-2.165743e-05
10:20:21;-500;-500.0482;6.863564556553556e-11;2.1227583322456084e+20;6.740599553179991e-11;2000.0;156596.45;1094.8064976857781;-1159419.0;1129.8371342808662;-2.253401e-05
10:20:43;-525;-525.0822;6.842783939493669e-11;2.1356709741947827e+20;6.728144226504095e-11;2000.0;151801.9;1096.0568139927782;-1162940.0;811.1874012828355;-2.344182e-05
10:21:04;-550;-550.0646;6.811124923744531e-11;2.1555708819017187e+20;6.705084086786536e-11;2000.0;146928.4;1051.7324716865976;-1168345.5;1117.783627317917;-2.428362e-05
10:21:24;-575;-575.021;6.785425754309789e-11;2.1719298511558767e+20;6.685354587551398e-11;2000.0;143484.6;986.0185936380713;-1172770.5;1242.2104240023104;-2.514873e-05
10:21:45;-600;-599.9968;6.75396443454949e-11;2.1922115484520124e+20;6.660624458510745e-11;2000.0;139478.65;1131.7534123540338;-1178233.5;845.0246372147974;-2.605624e-05
10:22:06;-625;-625.0233;6.743299198790242e-11;2.1991514577247076e+20;6.656550911717905e-11;2000.0;134717.35;920.3769697113243;-1180097.0;871.0841233773004;-2.694898e-05
10:22:26;-650;-650.051;6.711702758265822e-11;2.2199059272242263e+20;6.630581388539549e-11;2000.0;131144.25;1052.2458692601267;-1185652.5;1330.61637503076;-2.78589e-05
10:22:46;-675;-675.0626;6.680067369079378e-11;2.240981726491811e+20;6.607633842556762e-11;2000.0;124725.75;825.128507794392;-1191267.5;814.8975012233133;-2.881011e-05
10:23:06;-700;-700.0444;6.658715077008811e-11;2.2553769410320263e+20;6.589690333874988e-11;2000.0;122312.15;924.861614715953;-1195087.5;1183.2351573123576;-2.973575e-05
10:23:26;-725;-725.0138;6.62807288329479e-11;2.2762787773891287e+20;6.568547406587794e-11;2000.0;114293.0;1392.7204798522926;-1200612.5;850.8654050435944;-3.069432e-05
10:23:48;-750;-749.9847;6.612791358552791e-11;2.2868114559433694e+20;6.556555919968825e-11;2000.0;111448.05;1012.2476783747147;-1203387.0;1058.615865174899;-3.163027e-05
10:24:08;-775;-775.0043;6.587170960724271e-11;2.3046348762888595e+20;6.537175249342476e-11;2000.0;105648.3;735.1378581599508;-1208067.5;1272.6861111444566;-3.263373e-05
10:24:28;-800;-800.0106;6.563737337077568e-11;2.3211201037190486e+20;6.520241076779188e-11;2000.0;99022.315;1252.5678930356428;-1212380.5;930.4970378781438;-3.365274e-05
10:24:50;-825;-825.035;6.53816721297846e-11;2.339310947038706e+20;6.49991859827639e-11;2000.0;93365.84;1093.2181410496257;-1217122.0;1108.7825756206669;-3.464222e-05
10:25:11;-850;-850.0167;6.514768318124303e-11;2.3561451880533102e+20;6.481028677352353e-11;2000.0;88133.175;1368.361043089049;-1221493.5;1268.581348396704;-3.563235e-05
10:25:31;-875;-874.9804;6.495778103597621e-11;2.369941566348835e+20;6.466370789748514e-11;2000.0;82614.50999999998;1060.429986253218;-1225064.5;1032.2057631596522;-3.671087e-05
10:25:52;-900;-899.9471;6.494982841449206e-11;2.37052196517449e+20;6.468530942437117e-11;2000.0;78349.76999999999;1243.3942096555697;-1225214.5;1242.4931539046804;-3.76976e-05

File: Data/DoubleIrrNeutron2025/CV_onPCB/200422_SR_UR1_8e15_noadd_CV.csv
time (12.08.2025);set voltage (V);real voltage (V);serial capacitance;1/serial capacitance^2;parallel capacitance;LCR frequency (Hz);r;delta r;x;delta x;sample current
13:30:03;-25;-25.03545;8.291594095125015e-11;1.4545341855907873e+20;6.913717952257068e-11;2000.0;428451.2;47.03395581917388;-959736.7;108.7033371152882;-4.35929e-06
13:30:23;-50;-50.06664;8.107786197461197e-11;1.5212319015637988e+20;7.038189314167526e-11;2000.0;382619.8;32.83013859245799;-981494.45;80.99708250918671;-6.714974e-06
13:30:42;-75;-75.08777;7.957546624419833e-11;1.5792162936670024e+20;7.085008823838926e-11;2000.0;350940.0;57.16987843261519;-1000025.2;45.96235416076946;-3.307417e-05
13:31:01;-100;-100.0634;7.832250996871888e-11;1.6301471410725133e+20;7.099071685804728e-11;2000.0;326518.55;36.04868062772895;-1016023.0;77.10090790645724;-1.007026e-05
13:31:21;-125;-125.0201;7.730302334167718e-11;1.6734280361303513e+20;7.099002281633528e-11;2000.0;306982.0;44.386033839486046;-1029422.5;88.5575377932336;-1.153532e-05
13:31:40;-150;-150.0025;7.631972588661458e-11;1.716826452794748e+20;7.084901679640198e-11;2000.0;289739.85;18.27433651326362;-1042685.5;43.888922292532996;-1.289088e-05
13:31:59;-175;-175.0345;7.548687550572994e-11;1.7549190989843562e+20;7.066795160267747e-11;2000.0;275284.95;20.898262487584944;-1054189.5;33.5818031082311;-1.420264e-05
13:32:18;-200;-200.064;7.473757809488974e-11;1.7902841203659548e+20;7.046138525253409e-11;2000.0;262303.55;16.618284357899284;-1064758.5;23.772620806297315;-1.541018e-05
13:32:37;-225;-225.075;7.406489544301921e-11;1.822951741449852e+20;7.02406314235177e-11;2000.0;250701.8;11.677242825256313;-1074429.0;16.686821147240714;-1.660673e-05
13:32:56;-250;-250.0533;7.349750102029528e-11;1.8512064471578477e+20;7.003909569149139e-11;2000.0;240594.25;11.650295060641168;-1082723.5;17.59651954222766;-1.784404e-05
13:33:15;-275;-275.0269;7.293338595245127e-11;1.8799541068235892e+20;6.980127456881601e-11;2000.0;231127.0;17.142491067519913;-1091098.0;26.30209117161599;-1.896331e-05
13:33:34;-300;-300.006;7.249552837049113e-11;1.9027317321476945e+20;6.961843733981487e-11;2000.0;223148.3;24.792045095150986;-1097688.0;40.50678955434508;-2.023178e-05
13:33:53;-325;-325.0375;7.205222870197079e-11;1.926216782035383e+20;6.941000537294471e-11;2000.0;215484.7;20.49269381999351;-1104441.5;30.953796213065687;-2.139998e-05
13:34:12;-350;-350.048;7.166104056429026e-11;1.9473041068659147e+20;6.92170478600059e-11;2000.0;208665.4;10.216261547160977;-1110470.5;14.20343268368601;-2.268341e-05
13:34:32;-375;-375.0777;7.130824640564076e-11;1.966620160548318e+20;6.903427837207763e-11;2000.0;202539.7;20.473775909685056;-1115964.5;27.870010764260567;-2.393451e-05
13:34:51;-400;-400.0564;7.090876826268236e-11;1.9888412416468933e+20;6.880292441067091e-11;2000.0;196335.95;16.768195341180878;-1122251.5;23.635513533663698;-2.51167e-05
13:35:10;-425;-425.0295;7.057114653905962e-11;2.0079165225842193e+20;6.860894471757605e-11;2000.0;190697.25;27.23847233234639;-1127620.5;36.77278205412259;-2.640247e-05
13:35:29;-450;-449.9869;7.02560716055079e-11;2.0259665714685257e+20;6.8418346890494e-11;2000.0;185635.15;14.252241051848655;-1132677.5;20.16029513672853;-2.753128e-05
13:35:48;-475;-475.0184;6.995652548703013e-11;2.0433536470698017e+20;6.823347390028132e-11;2000.0;180764.15;17.448391759700943;-1137527.5;20.048378986840806;-2.878731e-05
13:36:07;-500;-500.0464;6.965970576719602e-11;2.060804189350095e+20;6.804031331040035e-11;2000.0;176238.75;17.6650608546928;-1142374.5;14.150530025408942;-3.002554e-05
13:36:26;-525;-525.0785;6.941525216685111e-11;2.075344453369911e+20;6.78804355988894e-11;2000.0;172381.7;53.660604730099706;-1146397.5;61.37538187253909;-3.135251e-05
13:36:46;-550;-550.0613;6.910979152717925e-11;2.093730763257645e+20;6.76723302161215e-11;2000.0;167819.75;17.18834997898286;-1151464.5;15.563980853239315;-3.254891e-05
13:37:05;-575;-575.0195;6.881715272821176e-11;2.1115754305298163e+20;6.746571933775388e-11;2000.0;163662.5;16.329804040465394;-1156361.0;22.471092541307378;-3.36941e-05
13:37:24;-600;-599.9973;6.858849692294165e-11;2.1256777597983326e+20;6.7303728232853e-11;2000.0;160299.35;23.25803893280772;-1160216.0;32.72919186292261;-3.516099e-05
13:37:44;-625;-625.0227;6.833423487865754e-11;2.1415258832761248e+20;6.71163287970264e-11;2000.0;156871.7;23.142936287342625;-1164533.0;27.641454375629365;-3.648728e-05
13:38:03;-650;-650.0485;6.808741403429691e-11;2.1570803374617706e+20;6.693187171605382e-11;2000.0;153567.65;12.804545091489976;-1168754.5;16.94808248740842;-3.784077e-05
13:38:22;-675;-675.0597;6.782701732418063e-11;2.1736747524486228e+20;6.673586569928364e-11;2000.0;150020.4;9.030891428867918;-1173241.5;10.589499516030017;-3.922992e-05
13:38:42;-700;-700.0427;6.757540403524739e-11;2.189892004412834e+20;6.6541059632438e-11;2000.0;146821.35;24.53143646425948;-1177610.0;20.03746490951388;-4.055348e-05
13:39:01;-725;-725.013;6.732798607874585e-11;2.2060164774032717e+20;6.63510487658299e-11;2000.0;143418.1;27.460872163862536;-1181937.5;47.64386109458384;-4.202707e-05
13:39:21;-750;-749.9842;6.707635133341258e-11;2.2225991215904037e+20;6.615816630659498e-11;2000.0;139763.6;28.18930648313292;-1186371.5;17.33890134927816;-4.355811e-05
13:39:40;-775;-775.0033;6.6810320033908e-11;2.2403346492725854e+20;6.594844190365044e-11;2000.0;136165.55;19.42903433009474;-1191095.5;16.635429059690644;-4.509446e-05
13:39:59;-800;-800.0074;6.654794882381057e-11;2.2580349104800603e+20;6.574241638302153e-11;2000.0;132365.3;16.088054574745826;-1195791.5;15.137288396539189;-4.658853e-05
13:40:18;-825;-825.0335;6.630221083485508e-11;2.2748039818205377e+20;6.554680451553035e-11;2000.0;128847.7;16.318869446135043;-1200223.5;15.752380772441985;-4.838048e-05
13:40:37;-850;-850.014;6.604630156011971e-11;2.292466477297468e+20;6.534733177627935e-11;2000.0;124611.15;37.65137945680078;-1204874.0;21.347130954767668;-4.991985e-05
13:40:57;-875;-874.9797;6.579831699288307e-11;2.3097790051695477e+20;6.515512202399418e-11;2000.0;120163.45;14.92539362965011;-1209415.0;14.671400751121208;-5.148225e-05
13:41:15;-900;-899.9476;6.557973865004927e-11;2.3252017269971576e+20;6.498724323934682e-11;2000.0;115864.1;17.490411658963314;-1213446.0;12.091319200153471;-5.318908e-05
