Repository: aimaax/PENGUIN

# PENGUIN :penguin:  

> **NOTE!!** Google ID and GitLab repo for CERN organization is hidden and the create database function won't work properly in this version. Plotting is still possible with the saved database and data stored in this repo.  

A Python-based environment for GUI-driven analysis for IV, CV, and TCT measurements obtained with [Particulars Setup]() at CERN for CMS HGCAL silicon diodes. Used to plot data for individual diodes, but also to analyse Current Volume Normalization, Saturation Voltage, Charge Collection, and Charge Collection Efficiency.

---

File: Data/DoubleIrrNeutron2025/CV_onPCB/200422_SR_UR2_8e15_1400min_CV.csv
time (05.11.2025);set voltage (V);real voltage (V);serial capacitance;1/serial capacitance^2;parallel capacitance;LCR frequency (Hz);r;delta r;x;delta x;sample current
15:21:45;-25;-25.03688;7.97151435846756e-11;1.5736869181781443e+20;6.905922305601733e-11;2000.0;392133.5;25.11976313582594;-998272.95;36.31442378725015;-3.84839e-06
15:22:06;-50;-50.07125;7.813927904547616e-11;1.6378012575792605e+20;7.005648973964202e-11;2000.0;345921.2;16.39673748036481;-1018405.5;25.695087079050733;-5.732151e-06
15:22:27;-75;-75.09806;7.693141550949848e-11;1.6896336620811505e+20;7.03723410569371e-11;2000.0;315796.05;8.429850235917598;-1034395.0;16.347782724271816;-7.231722e-06
15:22:48;-100;-100.0731;7.586801857952946e-11;1.7373307887532933e+20;7.03859084694397e-11;2000.0;292726.75;8.283077628514656;-1048893.5;12.79208739807542;-8.521839e-06
15:23:09;-125;-125.0214;7.493907973613947e-11;1.780669372202738e+20;7.027160832226294e-11;2000.0;273673.45;11.249327757692903;-1061895.5;15.157094048662493;-9.640859e-06
15:23:29;-150;-150.0018;7.411708090311308e-11;1.8203855830591468e+20;7.008011387086379e-11;2000.0;257692.65;11.67567449871741;-1073672.5;15.602483776629924;-1.071071e-05
15:23:50;-175;-175.0357;7.340773494330062e-11;1.8557366821209558e+20;6.986677910079411e-11;2000.0;244046.85;21.754686276754253;-1084047.5;30.804829166869272;-1.170592e-05
15:24:11;-200;-200.0649;7.275042606331413e-11;1.889421782023539e+20;6.962485962955907e-11;2000.0;231759.1;9.247945717833774;-1093842.0;10.310189135025603;-1.267008e-05
15:24:31;-225;-225.0768;7.218507064614647e-11;1.919133684929714e+20;6.939164358441836e-11;2000.0;221186.1;11.838897752747085;-1102409.0;11.020435563080072;-1.361189e-05
15:24:52;-250;-250.0542;7.165545896874062e-11;1.9476074888389145e+20;6.914774018458763e-11;2000.0;211490.7;16.620484349139772;-1110557.0;20.026232796010337;-1.449993e-05
15:25:15;-275;-275.0291;7.118020088691637e-11;1.9737020004756226e+20;6.891179093212006e-11;2000.0;202835.95;11.899469525991485;-1117972.0;17.98054504179448;-1.54103e-05
15:25:35;-300;-300.0065;7.0748925392939e-11;1.997838161598972e+20;6.868389871807257e-11;2000.0;195031.9;15.84643493029268;-1124787.0;23.938462774372123;-1.62834e-05
15:25:57;-325;-325.0379;7.033804217141591e-11;2.0212472800547196e+20;6.845396281560688e-11;2000.0;187693.9;10.648215812989518;-1131357.5;14.051245496396394;-1.715367e-05
15:26:17;-350;-350.0504;6.996815068332575e-11;2.0426746977586397e+20;6.823716686078048e-11;2000.0;181144.75;11.427789593792843;-1137338.5;11.624865590620821;-1.804095e-05
15:26:37;-375;-375.0812;6.962061033786726e-11;2.0631193269401564e+20;6.802671120105181e-11;2000.0;174961.7;12.290463782949773;-1143016.0;12.696456198483101;-1.891036e-05
15:26:57;-400;-400.0574;6.928401475744833e-11;2.083214112330616e+20;6.781286909385355e-11;2000.0;169172.15;9.907642252322194;-1148569.0;12.90155029444136;-1.977603e-05
15:27:18;-425;-425.0307;6.897025946221566e-11;2.1022108847606982e+20;6.760863184935225e-11;2000.0;163740.6;14.216258298159891;-1153794.0;13.845576911057192;-2.064599e-05
15:27:39;-450;-449.9862;6.866502049398249e-11;2.1209424866888745e+20;6.74040061820046e-11;2000.0;158515.5;9.018730509334448;-1158923.0;8.429116205154607;-2.15005e-05
15:27:59;-475;-475.0182;6.837888981390064e-11;2.138729743287867e+20;6.720689814202686e-11;2000.0;153682.15;17.550822630292853;-1163772.5;22.845951501305432;-2.242956e-05
15:28:20;-500;-500.0478;6.809635756425647e-11;2.1565137683691445e+20;6.700958493016193e-11;2000.0;148822.0;6.897463301823359;-1168601.0;9.76985158536198;-2.322784e-05
15:28:41;-525;-525.0806;6.78100249595753e-11;2.1747642816676024e+20;6.680372993343577e-11;2000.0;144031.85;10.260914920220321;-1173535.5;10.688194421884363;-2.411858e-05
15:29:02;-550;-550.0632;6.753872719313497e-11;2.192271087792781e+20;6.660715138171068e-11;2000.0;139343.25;12.196285295121626;-1178249.5;10.427727460957158;-2.493397e-05
15:29:23;-575;-575.0198;6.726373500217247e-11;2.210232913761418e+20;6.640423546745492e-11;2000.0;134596.6;14.526079994272369;-1183066.5;12.69399464313736;-2.584261e-05
15:29:44;-600;-599.9965;6.700623144572153e-11;2.227253313972765e+20;6.621182072735279e-11;2000.0;130085.75;13.19580899376768;-1187613.0;14.196830632222108;-2.675374e-05
15:30:05;-625;-625.0233;6.673801230972829e-11;2.2451918888194225e+20;6.601050375764843e-11;2000.0;125178.4;21.97764773582469;-1192386.0;19.601020381602588;-2.761682e-05
15:30:26;-650;-650.0496;6.646940564118134e-11;2.2633744507048346e+20;6.580555988354958e-11;2000.0;120246.0;12.025805586321443;-1197204.5;11.12373588323635;-2.850586e-05
15:30:47;-675;-675.0611;6.620576148691291e-11;2.281436733126052e+20;6.56053942473506e-11;2000.0;114982.85;13.880251258532748;-1201972.0;10.014988766843425;-2.94348e-05
15:31:08;-700;-700.0427;6.593832652021978e-11;2.299980523797038e+20;6.540037413338277e-11;2000.0;109454.6;9.472169761992234;-1206847.0;9.902019995940222;-3.031126e-05
15:31:29;-725;-725.0137;6.568442701842629e-11;2.3177957830815318e+20;6.520623861945752e-11;2000.0;103748.7;10.593653760624802;-1211512.0;9.60728889958036;-3.12648e-05
15:31:50;-750;-749.9838;6.544016988500953e-11;2.335130539928826e+20;6.501999560770456e-11;2000.0;97754.54999999999;10.579831047800074;-1216034.0;10.639548862616309;-3.219121e-05
15:32:10;-775;-775.0043;6.521401871086168e-11;2.3513542964633197e+20;6.484706272323234e-11;2000.0;91793.305;10.483726615569442;-1220251.0;7.742738533619742;-3.319698e-05
15:32:30;-800;-800.0086;6.501430069697551e-11;2.3658227780501003e+20;6.469685347619203e-11;2000.0;85738.40999999999;9.614556412024669;-1223999.5;10.06168474958344;-3.414996e-05
15:32:52;-825;-825.0342;6.484239411620722e-11;2.3783836842599268e+20;6.456616061321626e-11;2000.0;80272.50000000001;11.87861523915969;-1227244.5;8.320907402441154;-3.511847e-05
15:33:12;-850;-850.0137;6.470881048933034e-11;2.3882135994345832e+20;6.446612599120525e-11;2000.0;75453.945;20.803550748610526;-1229778.0;10.08959860450355;-3.605842e-05
15:33:32;-875;-874.9798;6.45992870521703e-11;2.396318552496511e+20;6.438355688451693e-11;2000.0;71306.70499999999;19.20262804279665;-1231863.0;12.022894826122368;-3.708938e-05
15:33:52;-900;-899.9465;6.451447146266582e-11;2.4026234563971098e+20;6.431957666833844e-11;2000.0;67898.70999999999;13.115149446346399;-1233482.5;8.598691760959918;-3.806533e-05

File: Data/DoubleIrrNeutron2025/CV_onPCB/200422_UR1_2e15_54min_CV.csv
time (24.04.2025);set voltage (V);real voltage (V);serial capacitance;1/serial capacitance^2;parallel capacitance;LCR frequency (Hz);r;delta r;x;delta x;sample current
10:51:37;-25;-25.03561;8.159688845936189e-11;1.5019407613856727e+20;7.214447823866153e-11;2000.0;353009.4;12.058689812744998;-975251.3;39.17257331348044;-2.255051e-06
10:51:57;-50;-50.07011;7.877951385015943e-11;1.6112888696489876e+20;7.251678250469241e-11;2000.0;296851.65;21.625364158783544;-1010129.0;52.25849213285817;-3.194764e-06
10:52:16;-75;-75.09842;7.672462000047019e-11;1.6987540600178947e+20;7.214619454831212e-11;2000.0;261280.35;10.782224955917032;-1037183.0;19.737021051820356;-3.935445e-06
10:52:36;-100;-100.0741;7.50583579316018e-11;1.775014405251083e+20;7.154364334387135e-11;2000.0;234990.65;9.272614248419915;-1060208.0;12.798437404620925;-4.53958e-06
10:52:55;-125;-125.0278;7.37090858235619e-11;1.840593780593314e+20;7.090900095383557e-11;2000.0;214537.9;11.831715851895702;-1079615.5;15.628099692540998;-5.091308e-06
10:53:14;-150;-150.0081;7.259155104005678e-11;1.8977012695597397e+20;7.029509604828851e-11;2000.0;198139.25;12.692492859954658;-1096236.0;22.30919093109385;-5.621467e-06
10:53:33;-175;-175.0454;7.155677947029186e-11;1.9529828410973582e+20;6.96512070865479e-11;2000.0;183944.9;9.775965425470776;-1112088.5;12.212186536406984;-6.124396e-06
10:53:52;-200;-200.076;7.064366210514476e-11;2.0037963944018087e+20;6.903809230721631e-11;2000.0;171785.75;9.287054161573517;-1126463.0;15.396428157205813;-6.605284e-06
10:54:12;-225;-225.0878;6.975413607129881e-11;2.055228300811383e+20;6.84029389284274e-11;2000.0;160340.1;8.66628524801717;-1140828.0;7.300684899377592;-7.273016e-06
10:54:31;-250;-250.0576;6.88666426193588e-11;2.1085416224325373e+20;6.77500137173779e-11;2000.0;148347.75;14.06002756042818;-1155530.0;26.627053911388696;-2.1455e-05
10:54:51;-275;-275.0349;6.797307431273961e-11;2.1643434312151728e+20;6.706986996905274e-11;2000.0;135857.15;8.349034375303532;-1170720.5;9.604035610096414;-7.872048e-06
10:55:11;-300;-300.0063;6.708016793835956e-11;2.2223462140099858e+20;6.639484734098765e-11;2000.0;120524.6;27.146767763400486;-1186304.0;13.046072205840346;-5.325278e-05
10:55:31;-325;-325.0505;6.629367711333237e-11;2.275389672462383e+20;6.579386568979207e-11;2000.0;104623.3;18.101256862439133;-1200378.0;15.662056059151366;-8.609399e-06
10:55:51;-350;-350.049;6.56136148420665e-11;2.322801351824099e+20;6.527640559398927e-11;2000.0;87170.15;19.409515063493878;-1212819.5;17.428066444674805;-0.0001244601
10:56:11;-375;-375.0829;6.511359364811168e-11;2.3586129036335255e+20;6.489216308965929e-11;2000.0;71390.61499999999;8.639809821402332;-1222133.0;8.33966426182733;-9.223263e-06
10:56:31;-400;-400.0731;6.475693937323224e-11;2.3846649653468774e+20;6.461176878932667e-11;2000.0;58248.84500000001;8.60295726770746;-1228864.0;6.833739825307955;-9.529157e-06
10:56:50;-425;-425.032;6.447539886888803e-11;2.4055363557967256e+20;6.43838045976481e-11;2000.0;46552.384999999995;256.41089458864644;-1234230.0;90.93404203047392;-0.0001786758
10:57:10;-450;-449.987;6.42885073136339e-11;2.41954283760856e+20;6.423035446852441e-11;2000.0;37245.354999999996;14.06426228957621;-1237818.0;11.436782764396638;-1.001665e-05
10:57:29;-475;-475.0187;6.415390941414583e-11;2.4297061158011526e+20;6.411575553146178e-11;2000.0;30258.96;11.83836221780696;-1240415.0;10.523782589924593;-1.023731e-05
10:57:49;-500;-500.0491;6.4060020580638e-11;2.4368334767762204e+20;6.40339814010659e-11;2000.0;25050.215;9.67845099951433;-1242233.0;11.68546105209375;-1.044655e-05
10:58:09;-525;-525.0831;6.399667987249127e-11;2.4416595753390463e+20;6.397804159783978e-11;2000.0;21223.65;12.619684029324969;-1243462.5;12.745097096530884;-1.068361e-05
10:58:28;-550;-550.0638;6.395229507548281e-11;2.4450499203260583e+20;6.393823987892403e-11;2000.0;18448.969999999998;11.726069460821051;-1244325.5;10.617791672471258;-1.090316e-05
10:58:47;-575;-575.0195;6.392203765475274e-11;2.4473651911230138e+20;6.391089101854417e-11;2000.0;16440.839999999997;12.113621258731865;-1244914.5;9.446560220524717;-1.111779e-05
10:59:07;-600;-599.9962;6.390014586040906e-11;2.4490423826955072e+20;6.389101041203562e-11;2000.0;14891.325000000003;14.271853199567301;-1245341.0;12.163469899662676;-1.125386e-05
10:59:26;-625;-625.0231;6.388214064628147e-11;2.450423104951713e+20;6.387426038337791e-11;2000.0;13836.24;5.46805907063922;-1245692.0;8.677557259966655;-1.146864e-05
10:59:45;-650;-650.0507;6.3870091543042e-11;2.4513477376004057e+20;6.386317890930283e-11;2000.0;12962.51;14.973738511140082;-1245927.0;6.749074010558782;-1.163572e-05
11:00:05;-675;-675.0642;6.385971245038954e-11;2.45214463542273e+20;6.38534686639615e-11;2000.0;12322.39;9.059312611892814;-1246129.5;9.78455415438026;-1.18765e-05
11:00:24;-700;-700.044;6.38516421546142e-11;2.4527645343771466e+20;6.38458986202541e-11;2000.0;11820.644999999997;10.491445265071919;-1246287.0;9.195107394696377;-1.202518e-05
11:00:43;-725;-725.0132;6.384751812442773e-11;2.453081401875194e+20;6.384219704966983e-11;2000.0;11378.680000000002;8.336223965321494;-1246367.5;8.422440263961509;-1.220807e-05
11:01:04;-750;-749.9824;6.38402447361594e-11;2.45364039816209e+20;6.383521542630662e-11;2000.0;11064.189999999999;8.6966024975274;-1246509.5;12.893312219906877;-1.240287e-05
11:01:23;-775;-775.0045;6.383650624483151e-11;2.453927794277229e+20;6.383166432725304e-11;2000.0;10857.045;10.63641968662384;-1246582.5;9.324028099485757;-1.26856e-05
11:01:43;-800;-800.0101;6.383258898058545e-11;2.4542289877183526e+20;6.382793036330089e-11;2000.0;10650.52;7.151690709195941;-1246659.0;11.020435563080072;-1.290144e-05
11:02:02;-825;-825.0355;6.382862100046615e-11;2.4545341371756387e+20;6.382410932542e-11;2000.0;10482.169999999998;10.55359914910547;-1246736.5;9.254053166045674;-1.308e-05
11:02:21;-850;-850.0162;6.382567733398435e-11;2.454760550643931e+20;6.382130002873218e-11;2000.0;10325.600000000002;12.043550141050602;-1246794.0;12.31665539016173;-1.327049e-05
11:02:42;-875;-874.9804;6.382229885147303e-11;2.4550204468008203e+20;6.381798925749486e-11;2000.0;10246.234999999999;12.12163205801931;-1246860.0;8.306623862918075;-1.345151e-05
11:03:01;-900;-899.9456;6.382050737708281e-11;2.4551582761026296e+20;6.381626563691309e-11;2000.0;10165.675;13.18755450225702;-1246895.0;13.973188612482119;-1.365065e-05

File: Data/DoubleIrrNeutron2025/CV_onPCB/200422_UR1_2e15_80min_CV.csv
time (14.05.2025);set voltage (V);real voltage (V);serial capacitance;1/serial capacitance^2;parallel capacitance;LCR frequency (Hz);r;delta r;x;delta x;sample current
10:21:41;-25;-25.03738;8.080793395630027e-11;1.5314118160361026e+20;7.200409226828937e-11;2000.0;344344.9;10.401177817920429;-984773.0;34.171918295583;-2.287543e-06
10:22:01;-50;-50.0704;7.796297527251677e-11;1.645217009149754e+20;7.220828232820375e-11;2000.0;288150.45;11.341621356754949;-1020708.5;27.73332832532006;-3.23557e-06
10:22:20;-75;-75.09753;7.58785080941214e-11;1.736850481549503e+20;7.171731709592769e-11;2000.0;252620.25;15.440187013116129;-1048748.5;38.93118929598735;-3.950346e-06
10:22:39;-100;-100.0736;7.422977311622223e-11;1.8148625280386358e+20;7.105505775773896e-11;2000.0;226603.65;20.426364703490435;-1072042.5;51.71012956858646;-4.557606e-06
10:22:59;-125;-125.0274;7.2916712180078e-11;1.8808139785821697e+20;7.039409702251643e-11;2000.0;206595.3;12.183821239660409;-1091347.5;18.826510563564344;-5.124163e-06
10:23:18;-150;-150.0099;7.178153072884533e-11;1.9407722297135897e+20;6.972884799841116e-11;2000.0;190209.45;13.282596696429508;-1108606.5;26.27998287670675;-5.688217e-06
10:23:37;-175;-175.0446;7.075257377194655e-11;1.9976321285886034e+20;6.905776800674101e-11;2000.0;176198.25;14.690962357857977;-1124729.0;20.321171226088325;-6.144455e-06
10:23:57;-200;-200.0737;6.980847373190492e-11;2.0520300405286765e+20;6.839633779146082e-11;2000.0;163796.2;27.25578837604959;-1139940.0;41.49698784249286;-6.661855e-06
10:24:16;-225;-225.0838;6.884465818029747e-11;2.1098884954481718e+20;6.768826311115971e-11;2000.0;151083.25;19.9748435538304;-1155899.0;25.257672101759496;-7.330139e-06
10:24:36;-250;-250.0564;6.786418165625902e-11;2.171294673626693e+20;6.695668868829613e-11;2000.0;136513.05;33.82753870739047;-1172599.0;40.858903558465684;-2.095962e-05
10:24:56;-275;-275.0394;6.694653491118463e-11;2.2312271890887672e+20;6.62620035371608e-11;2000.0;120816.55;41.03647615232087;-1188672.0;43.695537529592194;-7.809376e-06
10:25:15;-300;-300.01;6.611253074641712e-11;2.287875754793063e+20;6.563871317416e-11;2000.0;102266.15;103.65059756219449;-1203667.0;86.20933824128335;-5.176532e-05
10:25:35;-325;-325.0478;6.544175744904537e-11;2.3350172445516166e+20;6.51309047250941e-11;2000.0;84007.675;11.393109485561629;-1216004.5;9.86090766613297;-8.480128e-06
10:25:55;-350;-350.0511;6.494940432937502e-11;2.3705529217745535e+20;6.475571623723664e-11;2000.0;67008.11;116.98867784961027;-1225222.5;62.661291879437016;-0.0001125936
10:26:14;-375;-375.0826;6.460699669887188e-11;2.395746674277198e+20;6.448875835604773e-11;2000.0;52740.92500000001;18.532270334473598;-1231716.0;9.602083107326242;-9.065092e-06
10:26:34;-400;-400.0676;6.438270296685025e-11;2.4124681518791636e+20;6.430796330138195e-11;2000.0;42137.05;10.911327829370686;-1236007.0;14.055248130146973;-9.349058e-06
10:26:54;-425;-425.0309;6.41971244663093e-11;2.426436046107046e+20;6.415210247576087e-11;2000.0;32838.36;16.608539068804234;-1239580.0;12.389511693363866;-0.0001662761
10:27:14;-450;-449.9863;6.409536445304384e-11;2.4341467494027936e+20;6.406596118061346e-11;2000.0;26597.920000000002;10.237865011807878;-1241548.0;8.142481194328912;-9.733682e-06
10:27:34;-475;-475.0203;6.402020871665304e-11;2.4398651772317188e+20;6.399999510354713e-11;2000.0;22090.475;13.447211374482052;-1243005.5;12.092869800010252;-9.951264e-06
10:27:53;-500;-500.048;6.396900286289891e-11;2.4437728630775297e+20;6.395445637653153e-11;2000.0;18761.355000000003;10.16554591500134;-1244000.5;10.18516077438152;-1.013676e-05
10:28:13;-525;-525.0826;6.39351337019865e-11;2.4463626898143186e+20;6.392394852945098e-11;2000.0;16464.18;9.20404965219118;-1244659.5;11.390237047577191;-1.030825e-05
10:28:32;-550;-550.0635;6.390948589372737e-11;2.4483266058224694e+20;6.390046296094051e-11;2000.0;14796.079999999998;18.56520481976972;-1245159.0;15.841401453154326;-1.051977e-05
10:28:52;-575;-575.018;6.389186014957632e-11;2.449677623952333e+20;6.388430438021737e-11;2000.0;13545.244999999999;12.880699660732729;-1245502.5;13.207478941872289;-1.062659e-05
10:29:12;-600;-599.9946;6.387711536129499e-11;2.4508086752377625e+20;6.387061008531295e-11;2000.0;12572.659999999998;11.915413127542003;-1245790.0;10.535653752852738;-1.078797e-05
10:29:31;-625;-625.0223;6.386722093796439e-11;2.4515681013268978e+20;6.386141865434659e-11;2000.0;11876.605;9.094975192379588;-1245983.0;9.195107394696377;-1.092422e-05
10:29:51;-650;-650.0497;6.386017367176584e-11;2.452109214991672e+20;6.385491557969556e-11;2000.0;11307.77;12.239411954828542;-1246120.5;12.893312219906877;-1.113176e-05
10:30:10;-675;-675.0617;6.385353785030907e-11;2.4526189002806074e+20;6.384866641875774e-11;2000.0;10885.73;10.558103759672006;-1246250.0;13.711309200802088;-1.126711e-05
10:30:30;-700;-700.0438;6.385025888014391e-11;2.452870810635801e+20;6.384569882013189e-11;2000.0;10532.874999999998;14.837807915928826;-1246314.0;14.042791745233567;-1.146654e-05
10:30:50;-725;-725.0118;6.38438556126274e-11;2.4533628603553933e+20;6.383957544515939e-11;2000.0;10206.02;13.649781316929577;-1246439.0;9.82089608946149;-1.162197e-05
10:31:09;-750;-749.9825;6.383873392324481e-11;2.453756535661644e+20;6.383463716532983e-11;2000.0;9986.143999999998;9.129693570980407;-1246539.0;12.286171087853205;-1.180214e-05
10:31:28;-775;-775.0037;6.383668547757317e-11;2.4539140146273088e+20;6.383270771287736e-11;2000.0;9840.5125;11.015910967210086;-1246579.0;8.27345151674922;-1.204628e-05
10:31:47;-800;-800.0074;6.38330498102496e-11;2.4541935522365424e+20;6.382919890707994e-11;2000.0;9683.138499999997;11.084023170198638;-1246650.0;12.165525060596439;-1.219575e-05
10:32:07;-825;-825.0345;6.38302081333143e-11;2.454412075116399e+20;6.382645071326173e-11;2000.0;9565.515999999998;8.520206699370654;-1246705.5;10.850691222221744;-1.235601e-05
10:32:26;-850;-850.0143;6.38283906167742e-11;2.4545518561139242e+20;6.382469352320537e-11;2000.0;9488.817500000001;17.757088991090267;-1246741.0;11.872236520555003;-1.255619e-05
10:32:46;-875;-874.9807;6.382452553839934e-11;2.4548491500609267e+20;6.382087992580736e-11;2000.0;9423.3735;10.910657914970063;-1246816.5;10.776711001042942;-1.273772e-05
10:33:05;-900;-899.945;6.382235003793346e-11;2.4550165088776163e+20;6.381874352131027e-11;2000.0;9373.185;10.572873320436623;-1246859.0;8.511756575466663;-1.290403e-05

File: Data/DoubleIrrNeutron2025/CV_onPCB/200422_UR1_2e15_noadd_CV.csv
time (20.03.2025);set voltage (V);real voltage (V);serial capacitance;1/serial capacitance^2;parallel capacitance;LCR frequency (Hz);r;delta r;x;delta x;sample current
10:35:51;-25;-25.03688;8.640446080290697e-11;1.3394535920751963e+20;7.269796155119932e-11;2000.0;399904.35;10.634442862698542;-920988.0;26.961639416029584;-2.226203e-06
10:36:11;-50;-50.07228;8.364267272576532e-11;1.4293684647020221e+20;7.383281220487748e-11;2000.0;346791.9;5.815023645695689;-951398.0;14.378803844548404;-3.196923e-06
10:36:30;-75;-75.1001;8.168005921011978e-11;1.4988836151676237e+20;7.407491595916791e-11;2000.0;312170.75;11.301963325015702;-974258.25;43.29785647119266;-3.972241e-06
10:36:49;-100;-100.0761;7.99918453029862e-11;1.5628185915641053e+20;7.388170744126184e-11;2000.0;286089.2;11.742359217806277;-994819.8;34.987683547214154;-4.627148e-06
10:37:08;-125;-125.0301;7.86034568108757e-11;1.618514924405558e+20;7.354780843885435e-11;2000.0;265431.25;9.486009434952086;-1012391.5;29.05404446888591;-5.236913e-06
10:37:28;-150;-150.0087;7.742189124977154e-11;1.6682934628056213e+20;7.314986168527264e-11;2000.0;248391.5;6.379459224730573;-1027842.0;14.63898903613224;-5.818227e-06
10:37:47;-175;-175.0467;7.634949139908573e-11;1.71548807432141e+20;7.269258229370909e-11;2000.0;233773.9;7.9331267480105225;-1042279.0;9.162423260251623;-6.386127e-06
10:38:07;-200;-200.0782;7.536137918731342e-11;1.7607687600034408e+20;7.220025065096791e-11;2000.0;220949.5;7.775763628094671;-1055945.0;14.150971698084906;-7.223014e-06
10:38:27;-225;-225.0822;7.436139172350259e-11;1.808443651929807e+20;7.163431052953435e-11;2000.0;208800.3;12.157528531737034;-1070145.0;16.101242188104617;-1.456757e-05
10:38:47;-250;-250.0681;7.362534126906225e-11;1.8447832992019638e+20;7.120316164890144e-11;2000.0;199350.05;7.730936230496277;-1080843.5;16.87120327658937;-7.798686e-06
10:39:07;-275;-275.0324;7.293729653779508e-11;1.8797525220585305e+20;7.078745662060439e-11;2000.0;190136.45;30.96081999883078;-1091039.5;36.79996603259302;-4.819822e-05
10:39:26;-300;-300.0137;7.233039949858632e-11;1.9114294470286298e+20;7.039178995810669e-11;2000.0;182580.1;7.877467867278166;-1100194.0;13.065221008463654;-8.919152e-06
10:39:46;-325;-325.0394;7.17007175218656e-11;1.94514954753654e+20;6.997005676426868e-11;2000.0;174548.65;68.3654252893961;-1109856.0;92.91232426325368;-0.0001472515
10:40:05;-350;-350.0647;7.108628579412523e-11;1.97892052745796e+20;6.953217100420478e-11;2000.0;167360.5;9.302015910543263;-1119449.0;11.914277149705725;-1.006508e-05
10:40:25;-375;-375.0866;7.044916224621841e-11;2.0148760469803146e+20;6.906942568466902e-11;2000.0;159650.2;330.2989751724942;-1129573.0;202.7635322241157;-0.0002117389
10:40:44;-400;-400.0603;6.980926984442659e-11;2.0519832376470936e+20;6.859633174167662e-11;2000.0;151581.4;10.657954775659354;-1139927.0;16.554455593585672;-1.106432e-05
10:41:04;-425;-425.0333;6.914912637230373e-11;2.0913494417360604e+20;6.809273664909733e-11;2000.0;143339.25;9.039323813206384;-1150809.5;11.235546270653689;-1.152053e-05
10:41:23;-450;-449.9872;6.849760689400452e-11;2.131322660492534e+20;6.758923979237355e-11;2000.0;134681.1;15.028456341221473;-1161755.5;18.687897152970418;-1.19678e-05
10:41:43;-475;-475.0201;6.786562856241711e-11;2.1712020899076437e+20;6.709648204539303e-11;2000.0;125543.7;8.079016029195635;-1172574.0;10.825894882179487;-1.241616e-05
10:42:02;-500;-500.052;6.725705515452177e-11;2.210671968140777e+20;6.661860325259362e-11;2000.0;115829.35;21.43096766364038;-1183184.0;20.70507184242547;-1.279564e-05
10:42:21;-525;-525.0856;6.669608904097454e-11;2.248015303706578e+20;6.61763142582984e-11;2000.0;105741.65;9.649164471600638;-1193135.5;11.12373588323635;-1.3202e-05
10:42:41;-550;-550.0667;6.621085686705503e-11;2.2810856021885626e+20;6.57918187532426e-11;2000.0;95918.36;9.142487079564017;-1201879.5;7.1928784224397955;-1.361471e-05
10:43:00;-575;-575.0205;6.57772961481265e-11;2.3112555409045442e+20;6.544564620300151e-11;2000.0;86121.92;9.91220863380139;-1209801.5;9.728180713781997;-1.397182e-05
10:43:19;-600;-599.9965;6.541074663006218e-11;2.337231803032419e+20;6.515090999942579e-11;2000.0;76830.025;8.509450261326833;-1216581.0;10.097029266076234;-1.436037e-05
10:43:38;-625;-625.024;6.510616212501523e-11;2.3591513806705938e+20;6.490373984169159e-11;2000.0;68259.38;8.116802326039412;-1222272.5;6.995534289816611;-1.4705e-05
10:43:57;-650;-650.0516;6.485851302851337e-11;2.3772016591898018e+20;6.47002204569453e-11;2000.0;60687.68000000001;10.395166184337775;-1226939.5;10.523188680243264;-1.516541e-05
10:44:16;-675;-675.0664;6.46527154482877e-11;2.3923595987553462e+20;6.452907169438736e-11;2000.0;53878.034999999996;10.597339937456;-1230845.0;8.015609770940697;-1.563592e-05
10:44:35;-700;-700.0461;6.448172045252702e-11;2.4050647165864228e+20;6.438524171912386e-11;2000.0;47772.299999999996;12.932880576267637;-1234109.0;7.6124897372673015;-1.605372e-05
10:44:55;-725;-725.0126;6.434475227206751e-11;2.415314750518774e+20;6.426859171372652e-11;2000.0;42573.825;12.827232505493818;-1236736.0;6.97853852894716;-1.64846e-05
10:45:13;-750;-749.983;6.423181621751343e-11;2.4238157065806424e+20;6.417123522457066e-11;2000.0;38066.060000000005;8.842093643476149;-1238910.5;9.911483239152453;-1.692796e-05
10:45:32;-775;-775.0042;6.414462706867368e-11;2.4304093704442446e+20;6.409524910892656e-11;2000.0;34433.685000000005;8.647448395336157;-1240594.5;7.330586606813946;-1.742182e-05
10:45:52;-800;-800.011;6.407180613753628e-11;2.4359370825599772e+20;6.403111938312125e-11;2000.0;31307.914999999997;8.564170348025554;-1242004.5;9.340101712508275;-1.78533e-05
10:46:11;-825;-825.0379;6.401508444254321e-11;2.440255805111666e+20;6.398083460257626e-11;2000.0;28761.539999999997;10.023438531761556;-1243105.0;9.63068014212911;-1.832215e-05
10:46:30;-850;-850.0162;6.397113694739752e-11;2.4436098167086845e+20;6.394152292263232e-11;2000.0;26770.920000000002;10.606393354953418;-1243959.0;8.997221793420456;-1.882664e-05
10:46:50;-875;-874.9807;6.393582717169998e-11;2.4463096219395975e+20;6.390958321139569e-11;2000.0;25221.885;8.964904558889662;-1244646.0;10.232301793829187;-1.93147e-05
10:47:09;-900;-899.945;6.390848504527479e-11;2.4484032911978332e+20;6.388460469556933e-11;2000.0;24074.309999999994;9.408089338436387;-1245178.5;10.05671417511704;-1.986538e-05

File: Data/DoubleIrrNeutron2025/CV_onPCB/200422_UR2_2e15_1100min_CV.csv
time (12.05.2025);set voltage (V);real voltage (V);serial capacitance;1/serial capacitance^2;parallel capacitance;LCR frequency (Hz);r;delta r;x;delta x;sample current
12:38:28;-25;-25.04013;7.969368087139435e-11;1.5745346676832154e+20;7.171502851425214e-11;2000.0;333062.65;40.40929812555522;-998541.8;78.95035148750131;-2.473349e-06
12:38:47;-50;-50.07333;7.694543744015114e-11;1.6890179071225414e+20;7.175768210632163e-11;2000.0;278075.55;25.486807862107803;-1034206.5;51.66369615116595;-3.400141e-06
12:39:06;-75;-75.10052;7.502888302688432e-11;1.7764092989220746e+20;7.126122200922384e-11;2000.0;243877.05;14.403901381223076;-1060624.5;19.228559488427624;-4.107076e-06
12:39:25;-100;-100.0775;7.352581874538097e-11;1.849780774890636e+20;7.063192626567081e-11;2000.0;219074.05;23.016350166783617;-1082306.5;50.48403212898114;-4.707834e-06
12:39:44;-125;-125.0314;7.228102712254846e-11;1.9140415860104865e+20;6.997808798266254e-11;2000.0;199722.05;18.423554895839185;-1100945.5;31.15666060411481;-5.299963e-06
12:40:03;-150;-150.0123;7.115531499696224e-11;1.975082808640022e+20;6.929214122620976e-11;2000.0;183386.55;14.273660182307834;-1118363.0;11.204909638189859;-5.78284e-06
12:40:22;-175;-175.0445;7.019004443330427e-11;2.0297799829679797e+20;6.864994864416815e-11;2000.0;169812.0;21.336119609713478;-1133743.0;26.721714016881474;-6.281085e-06
12:40:41;-200;-200.0726;6.920147203107963e-11;2.0881867442668798e+20;6.794431280120527e-11;2000.0;156420.4;17.610848928998276;-1149939.0;18.026369573488722;-6.739312e-06
12:41:00;-225;-225.0792;6.821973792770832e-11;2.1487203978342393e+20;6.722336393568259e-11;2000.0;142014.0;28.30097171476626;-1166487.5;30.918238953730853;-8.510961e-06
12:41:20;-250;-250.0638;6.730108130508679e-11;2.2077806165948445e+20;6.653251044024164e-11;2000.0;127084.65;27.031396097871077;-1182410.0;33.50373113550191;-7.463544e-06
12:41:40;-275;-275.0312;6.642964898849562e-11;2.2660844189212482e+20;6.588395793453205e-11;2000.0;109021.4;12.021106438260997;-1197921.0;19.273038162158034;-3.796844e-05
12:41:59;-300;-300.0143;6.570924062125006e-11;2.3160455876986392e+20;6.534114603749009e-11;2000.0;90897.09999999999;17.848645606879987;-1211054.5;8.673955268503521;-8.142113e-06
12:42:20;-325;-325.0405;6.515008331988428e-11;2.355971589781284e+20;6.491949270949675e-11;2000.0;72796.15000000001;16.919332876919405;-1221448.5;14.444289529083802;-6.328613e-05
12:42:40;-350;-350.061;6.477024799617102e-11;2.3836850911820582e+20;6.462459816258107e-11;2000.0;58327.13500000001;9.924006940243393;-1228611.5;10.204778292545116;-8.737767e-06
12:43:00;-375;-375.0828;6.448315734896575e-11;2.4049575323056076e+20;6.43954562007035e-11;2000.0;45542.71000000001;21.895626161405033;-1234081.5;11.560168683890387;-0.0001313926
12:43:19;-400;-400.0706;6.431433035238849e-11;2.4176002719356712e+20;6.425768072069786e-11;2000.0;36738.244999999995;34.73699071235146;-1237321.0;16.895265609039708;-9.283152e-06
12:43:39;-425;-425.0329;6.416635041758049e-11;2.4287640316236048e+20;6.413129773162925e-11;2000.0;28994.02;126.98160370699375;-1240174.5;34.09893693357609;-0.0001664868
12:43:59;-450;-449.9879;6.407980318544854e-11;2.4353291190819996e+20;6.405660888891864e-11;2000.0;23630.754999999997;13.255920328291106;-1241849.5;10.664778478712064;-9.704235e-06
12:44:18;-475;-475.0354;6.40376992256549e-11;2.4385325667052113e+20;6.402003043005572e-11;2000.0;20644.29;13.129093456899387;-1242666.0;12.891857895586655;-1.000861e-05
12:44:38;-500;-500.0489;6.396797443928592e-11;2.4438514415831666e+20;6.395602007553147e-11;2000.0;17007.874999999996;19.272480217916975;-1244020.5;15.222926788236222;-0.0002035775
12:44:58;-525;-525.0834;6.394898026016577e-11;2.445303406744562e+20;6.393932857235789e-11;2000.0;15288.825000000003;8.433963703384105;-1244390.0;13.209844813622906;-1.034962e-05
12:45:17;-550;-550.0668;6.392974056212856e-11;2.4467754595994367e+20;6.392178999096364e-11;2000.0;13882.314999999999;16.902282797007075;-1244764.5;12.216280121215295;-1.053844e-05
12:45:36;-575;-575.021;6.39142339352538e-11;2.4479628582222627e+20;6.390748421832053e-11;2000.0;12795.564999999999;10.66257538074176;-1245066.5;12.293799250028446;-1.06767e-05
12:45:56;-600;-599.9962;6.390278850496024e-11;2.448839830824494e+20;6.389682237681112e-11;2000.0;12033.085;9.81304304229833;-1245289.5;10.258533033528721;-1.083707e-05
12:46:15;-625;-625.0253;6.38932708773341e-11;2.449569450117345e+20;6.38879974274238e-11;2000.0;11315.475;11.018590824148069;-1245475.0;11.258330249197702;-1.096441e-05
12:46:34;-650;-650.0526;6.388542289186473e-11;2.4501713203210656e+20;6.388055826125278e-11;2000.0;10869.984999999999;10.119674587159382;-1245628.0;9.20869154657707;-1.110174e-05
12:46:53;-675;-675.0647;6.388042273032676e-11;2.4505549036271714e+20;6.387590546642396e-11;2000.0;10475.904999999999;11.36158764213874;-1245725.5;12.599107111220222;-1.127282e-05
12:47:12;-700;-700.0444;6.387575661901064e-11;2.450912941800591e+20;6.387154565329281e-11;2000.0;10115.59;10.062164031658412;-1245816.5;10.006872638342111;-1.14046e-05
12:47:32;-725;-725.014;6.387047601867351e-11;2.4513182253533852e+20;6.386645212211153e-11;2000.0;9889.5605;9.512059884036686;-1245919.5;10.78134963722075;-1.15197e-05
12:47:51;-750;-749.9839;6.386683650152041e-11;2.4515976150780458e+20;6.38630083972459e-11;2000.0;9646.77;12.016875384225274;-1245990.5;7.123026042350259;-1.166156e-05
12:48:10;-775;-775.0045;6.386255675501429e-11;2.451926213506559e+20;6.385886811364486e-11;2000.0;9470.359000000002;13.442205230169607;-1246074.0;8.105553651663778;-1.182358e-05
12:48:30;-800;-800.0108;6.386122425643824e-11;2.4520285360759095e+20;6.3857600711493e-11;2000.0;9386.7105;13.669659313146768;-1246100.0;8.154753215150045;-1.202376e-05
12:48:50;-825;-825.0379;6.385802136234052e-11;2.4522745125252973e+20;6.385445971856766e-11;2000.0;9306.884000000002;11.102305490302443;-1246162.5;11.529852557600204;-1.222525e-05
12:49:09;-850;-850.0169;6.385384527102853e-11;2.4525952843480456e+20;6.38503413011248e-11;2000.0;9232.1245;13.882567026220343;-1246244.0;13.881642554107204;-1.244477e-05
12:49:28;-875;-874.9813;6.38517702386154e-11;2.452754694099288e+20;6.38482826118631e-11;2000.0;9211.016999999998;12.89078965967561;-1246284.5;9.835522355218353;-1.260088e-05
12:49:48;-900;-899.9449;6.385258998839149e-11;2.4526917167884173e+20;6.384913145290235e-11;2000.0;9172.342;9.483104069870803;-1246268.5;9.931641354781192;-1.278068e-05

File: Data/DoubleIrrNeutron2025/CV_onPCB/200422_UR2_2e15_680min_CV.csv
time (22.04.2025);set voltage (V);real voltage (V);serial capacitance;1/serial capacitance^2;parallel capacitance;LCR frequency (Hz);r;delta r;x;delta x;sample current
08:55:20;-25;-25.04093;7.971971543419691e-11;1.573506424471137e+20;7.157649819426571e-11;2000.0;336695.4;23.723869836095467;-998215.7;64.51984578406865;-2.554284e-06
08:55:40;-50;-50.07302;7.703515728522082e-11;1.6850859315198244e+20;7.17144995575594e-11;2000.0;281371.65;11.822917364170316;-1033002.0;27.199264695943526;-3.537995e-06
08:55:59;-75;-75.1031;7.516353078251016e-11;1.7700504895118495e+20;7.128128206611654e-11;2000.0;247079.6;31.73912412150025;-1058724.5;73.33987660202327;-4.304094e-06
08:56:18;-100;-100.0787;7.368741537294228e-11;1.8416765261738164e+20;7.069482342563998e-11;2000.0;222191.15;17.95999373607908;-1079933.0;35.2143436684542;-4.94588e-06
08:56:38;-125;-125.0317;7.243475298850426e-11;1.9059259933503907e+20;7.005402683975968e-11;2000.0;202526.25;56.455375076249375;-1098609.0;105.1377667634233;-5.519574e-06
08:56:57;-150;-150.0125;7.134836515416209e-11;1.9644091454126208e+20;6.941011992253932e-11;2000.0;186379.9;35.28362934846698;-1115337.0;64.9619119176768;-6.121149e-06
08:57:16;-175;-175.045;7.035993330354951e-11;2.0199897317358043e+20;6.876057247573177e-11;2000.0;172491.7;12.513013226237717;-1131005.5;19.241556589839607;-6.604269e-06
08:57:35;-200;-200.0774;6.947036681828851e-11;2.0720527905016883e+20;6.813682418878512e-11;2000.0;160251.85;62.93986316318141;-1145488.0;83.1793243540725;-8.087946e-06
08:57:54;-225;-225.0839;6.845515223191505e-11;2.133967096707036e+20;6.73922200869001e-11;2000.0;145992.95;16.792777465327173;-1162476.0;22.698017534577772;-2.2823e-05
08:58:14;-250;-250.0711;6.751491861211428e-11;2.1938175331690322e+20;6.668433974664074e-11;2000.0;131543.35;17.187099086233253;-1178665.0;20.633710281963346;-7.878334e-06
08:58:35;-275;-275.0319;6.66411568243598e-11;2.2517229031898805e+20;6.603284941193611e-11;2000.0;114611.75;30.982162206663368;-1194119.0;38.274665250005775;-5.558199e-05
08:58:54;-300;-300.0086;6.586824735558287e-11;2.3048771610300898e+20;6.54529008299137e-11;2000.0;96239.835;32.91367289972381;-1208131.0;30.272925197278177;-8.659963e-06
08:59:14;-325;-325.0422;6.526927222690911e-11;2.347374917010517e+20;6.500156178345415e-11;2000.0;78244.19500000002;11.017128652693716;-1219218.0;11.104053313993047;-8.991919e-06
08:59:35;-350;-350.0549;6.484918422214988e-11;2.377885647718446e+20;6.46796707117613e-11;2000.0;62820.86;14.368295653973659;-1227116.0;12.19426094521517;-9.293435e-06
08:59:55;-375;-375.0878;6.454578982771102e-11;2.4002924605722522e+20;6.444086722196737e-11;2000.0;49748.05000000001;13.017683165602271;-1232884.0;8.87130204648675;-9.603848e-06
09:00:15;-400;-400.0636;6.433403631370563e-11;2.416119443317941e+20;6.426874720940665e-11;2000.0;39424.825;8.630735411886944;-1236942.0;7.503332592921628;-9.81338e-06
09:00:34;-425;-425.0341;6.419212717668495e-11;2.4268138518035834e+20;6.414992628092912e-11;2000.0;31795.9;12.68091479349979;-1239676.5;10.131016730812362;-1.008455e-05
09:00:53;-450;-449.9871;6.409394478704491e-11;2.4342545821679387e+20;6.406586153815892e-11;2000.0;25994.619999999995;9.011491552456661;-1241575.5;6.49903839040823;-1.030683e-05
09:01:12;-475;-475.0206;6.402476717749269e-11;2.4395177606172e+20;6.400512847430275e-11;2000.0;21771.64;6.055540438309406;-1242917.0;7.074602462329597;-1.050053e-05
09:01:31;-500;-500.0523;6.39797518683378e-11;2.442951793272684e+20;6.396516241354126e-11;2000.0;18784.315000000002;8.923741577948118;-1243791.5;9.145354011737325;-1.071907e-05
09:01:51;-525;-525.0878;6.394805525675476e-11;2.4453741494854415e+20;6.393663633369924e-11;2000.0;16630.315;10.138513882714753;-1244408.0;8.561541917201597;-1.08968e-05
09:02:10;-550;-550.0671;6.392457940897019e-11;2.4471705718644228e+20;6.391523095420681e-11;2000.0;15055.319999999998;9.512043944389678;-1244865.0;8.381527307120106;-1.111645e-05
09:02:29;-575;-575.0223;6.390840805823067e-11;2.448409190122605e+20;6.390046029902696e-11;2000.0;13886.809999999998;10.101413019969067;-1245180.0;8.276472678623424;-1.129999e-05
09:02:48;-600;-599.9969;6.38958873009896e-11;2.449368843145444e+20;6.38889022053001e-11;2000.0;13022.390000000001;10.081175278706322;-1245424.0;11.054410884348382;-1.150472e-05
09:03:08;-625;-625.0255;6.388683333536528e-11;2.450063135586089e+20;6.388058558784257e-11;2000.0;12318.450000000004;10.68358905050173;-1245600.5;8.845196436484608;-1.164214e-05
09:03:27;-650;-650.054;6.387855107632732e-11;2.4506985092037837e+20;6.387287233884268e-11;2000.0;11746.345;8.541781064274534;-1245762.0;7.46993975879324;-1.182701e-05
09:03:47;-675;-675.0667;6.387075797041182e-11;2.4512965831518136e+20;6.386548324737117e-11;2000.0;11322.825000000003;10.366785603551339;-1245914.0;8.378544026261364;-1.195071e-05
09:04:06;-700;-700.0474;6.386699027554263e-11;2.4515858095562683e+20;6.386206022003367e-11;2000.0;10947.579999999998;10.628089197969693;-1245987.5;9.430668056930006;-1.209724e-05
09:04:26;-725;-725.0153;6.386173674930998e-11;2.4519891809888826e+20;6.385704865100036e-11;2000.0;10676.855;10.259499195867187;-1246090.0;8.97217922246318;-1.228507e-05
09:04:45;-750;-749.9844;6.385717585190223e-11;2.4523394523663404e+20;6.385267587468334e-11;2000.0;10461.55;7.328006209058535;-1246179.0;9.270922284217466;-1.252213e-05
09:05:05;-775;-775.0058;6.385476755094796e-11;2.4525244372325466e+20;6.385041549895225e-11;2000.0;10288.735000000002;9.501671629245006;-1246226.0;8.04363102087608;-1.270533e-05
09:05:24;-800;-800.0109;6.385107859111359e-11;2.452807831834226e+20;6.384685450662163e-11;2000.0;10137.21;10.070565773579995;-1246298.0;9.889388252060893;-1.282016e-05
09:05:43;-825;-825.0387;6.38486451356768e-11;2.4529948025141864e+20;6.384444397231988e-11;2000.0;10110.244999999999;10.546656994043191;-1246345.5;7.664039404909136;-1.310672e-05
09:06:02;-850;-850.0181;6.384552033862762e-11;2.4532349226810206e+20;6.384137662320062e-11;2000.0;10041.614500000001;9.854229408609285;-1246406.5;9.254053166045674;-1.335042e-05
09:06:21;-875;-874.9812;6.38431897465347e-11;2.453414036359203e+20;6.383913094996947e-11;2000.0;9938.725999999999;6.42470039768392;-1246452.0;6.5038450166036395;-1.350964e-05
09:06:41;-900;-899.9464;6.384196049177656e-11;2.453508516537739e+20;6.38379125173249e-11;2000.0;9925.753;7.606417721240374;-1246476.0;10.52140675005011;-1.372774e-05
