Repository: aimaax/PENGUIN

# PENGUIN :penguin:  

> **NOTE!!** Google ID and GitLab repo for CERN organization is hidden and the create database function won't work properly in this version. Plotting is still possible with the saved database and data stored in this repo.  

A Python-based environment for GUI-driven analysis for IV, CV, and TCT measurements obtained with [Particulars Setup]() at CERN for CMS HGCAL silicon diodes. Used to plot data for individual diodes, but also to analyse Current Volume Normalization, Saturation Voltage, Charge Collection, and Charge Collection Efficiency.

---

File: Data/DoubleIrrNeutron2025/CV_onPCB/200422_UR2_2e15_noadd_CV.csv
time (18.03.2025);set voltage (V);real voltage (V);serial capacitance;1/serial capacitance^2;parallel capacitance;LCR frequency (Hz);r;delta r;x;delta x;sample current
14:09:00;-25;-25.03809;8.391000081344852e-11;1.4202753493716296e+20;7.208067084225815e-11;2000.0;384190.9;16.01638223819599;-948366.95;29.413302687729576;-2.444529e-06
14:09:19;-50;-50.07156;8.140363594268612e-11;1.5090804514124657e+20;7.300071179633822e-11;2000.0;331663.75;9.918889806828181;-977566.55;17.96016077322249;-3.443285e-06
14:09:39;-75;-75.10091;7.948769019986693e-11;1.5827059886046544e+20;7.30464073349922e-11;2000.0;297287.75;10.788854202370148;-1001129.5;31.483924469481245;-4.196632e-06
14:09:58;-100;-100.0753;7.79803176695978e-11;1.644485315952588e+20;7.281639131690962e-11;2000.0;271756.9;7.3327689176735955;-1020481.5;13.421531209217523;-4.870415e-06
14:10:17;-125;-125.0297;7.66845839584087e-11;1.7005283186609295e+20;7.243474599288196e-11;2000.0;251359.2;9.954546699875392;-1037724.5;23.942378745646806;-5.461664e-06
14:10:37;-150;-150.0076;7.558115572743729e-11;1.750543644122273e+20;7.200717127014682e-11;2000.0;234566.0;10.71097567918068;-1052874.5;23.78523701794876;-6.03354e-06
14:10:56;-175;-175.0464;7.460165318123884e-11;1.7968138926111674e+20;7.155136047757089e-11;2000.0;220243.7;10.924078908539613;-1066698.5;20.115603396368698;-6.590776e-06
14:11:16;-200;-200.0772;7.369519479278257e-11;1.8412877241971334e+20;7.106710385684098e-11;2000.0;207652.35;15.904602321340825;-1079819.0;30.36362955906293;-8.017636e-06
14:11:36;-225;-225.081;7.287090693275222e-11;1.8831792085365093e+20;7.05921287023988e-11;2000.0;196204.45;11.215942893934509;-1092033.5;17.582306447107555;-2.460668e-05
14:11:56;-250;-250.0685;7.213965653791865e-11;1.921550751565498e+20;7.013149724090815e-11;2000.0;186663.15;10.680654240260752;-1103103.0;14.681621163890588;-8.046147e-06
14:12:15;-275;-275.0339;7.144374416073619e-11;1.9591675856981715e+20;6.968057330507315e-11;2000.0;177181.05;53.97149594925083;-1113848.0;73.9648565198365;-6.176118e-05
14:12:35;-300;-300.0158;7.075468119677519e-11;1.9975131316040978e+20;6.919823627366927e-11;2000.0;168676.4;12.147304227687723;-1124695.5;16.635429059690644;-9.048238e-06
14:12:54;-325;-325.0396;7.006135321486239e-11;2.037243577420937e+20;6.870636948022368e-11;2000.0;159507.15;17.891097646595075;-1135825.5;10.427727460957158;-0.0001509627
14:13:14;-350;-350.0638;6.940777495217941e-11;2.0757916260926456e+20;6.822297208009332e-11;2000.0;151091.4;7.919090856910281;-1146521.0;11.178103595869919;-1.000933e-05
14:13:34;-375;-375.0834;6.870364292477858e-11;2.1185585394628664e+20;6.769754341121406e-11;2000.0;141203.15;19.024625489086503;-1158271.5;15.894574546051869;-0.0002049739
14:13:54;-400;-400.0607;6.8070116283113e-11;2.1581767768945364e+20;6.721733982982023e-11;2000.0;131677.2;14.21400717602183;-1169051.5;13.101049576274413;-1.081996e-05
14:14:13;-425;-425.0328;6.743967825382436e-11;2.1987154122715093e+20;6.673352887989979e-11;2000.0;121381.05;8.828214711933551;-1179980.0;7.035623639735144;-1.122378e-05
14:14:32;-450;-449.9869;6.686362139262551e-11;2.2367642388640665e+20;6.628911996792466e-11;2000.0;110796.15;13.071012776368939;-1190146.0;11.819475453673906;-1.164647e-05
14:14:51;-475;-475.0202;6.634079187641086e-11;2.2721588886752982e+20;6.588260892319106e-11;2000.0;100033.06000000001;15.536637988960207;-1199525.5;15.386276352646211;-1.203288e-05
14:15:10;-500;-500.0513;6.588520768487662e-11;2.3036906596743194e+20;6.552654265727424e-11;2000.0;89358.95999999999;9.525758237536733;-1207820.0;12.041594578792294;-1.24429e-05
14:15:30;-525;-525.0845;6.549772116652504e-11;2.3310286960736744e+20;6.522069406977053e-11;2000.0;79183.075;11.93165092307011;-1214965.5;11.455893679674231;-1.278964e-05
14:15:48;-550;-550.0656;6.516846357554121e-11;2.3546428104583414e+20;6.495770813891759e-11;2000.0;69554.73500000002;12.978946943030783;-1221104.0;13.663820841916802;-1.3134e-05
14:16:08;-575;-575.0204;6.49108092786316e-11;2.3733727544382593e+20;6.474938980549712e-11;2000.0;61211.53000000001;10.988924196662676;-1225951.0;8.02807573457052;-1.35379e-05
14:16:27;-600;-599.9959;6.469184554103318e-11;2.3894663456623418e+20;6.456957155731469e-11;2000.0;53529.56;10.985748495209426;-1230100.5;7.4657551526955395;-1.390549e-05
14:16:46;-625;-625.0259;6.452121921731902e-11;2.40212094060318e+20;6.442737335195445e-11;2000.0;47071.705;10.345229516545183;-1233353.5;9.467708276029633;-1.434694e-05
14:17:06;-650;-650.054;6.437668721825522e-11;2.4129190442939344e+20;6.430503775426113e-11;2000.0;41261.545;10.428416646356517;-1236122.5;7.964766161036995;-1.468535e-05
14:17:25;-675;-675.066;6.426426189927818e-11;2.421368856704557e+20;6.420865839081635e-11;2000.0;36439.71;9.971240895695878;-1238285.0;8.616843969807041;-1.507598e-05
14:17:44;-700;-700.0459;6.4174681603021e-11;2.428133466123052e+20;6.413084969719441e-11;2000.0;32418.140000000003;12.901723528273337;-1240013.5;7.787008411450445;-1.548803e-05
14:18:03;-725;-725.0149;6.410414196638549e-11;2.433480199874133e+20;6.406901665200739e-11;2000.0;29066.325;10.987360636203725;-1241378.0;10.114346246792225;-1.588e-05
14:18:23;-750;-749.9831;6.404808471062769e-11;2.437741808006587e+20;6.401936766528598e-11;2000.0;26314.685000000005;10.470108105936731;-1242464.5;8.873415351486708;-1.626723e-05
14:18:42;-775;-775.0046;6.4003834517684e-11;2.4411137258073702e+20;6.397969027021027e-11;2000.0;24152.935000000005;12.17386806853101;-1243323.5;9.702448144669468;-1.666845e-05
14:19:01;-800;-800.0128;6.39692856851898e-11;2.4437512542099535e+20;6.394853180488974e-11;2000.0;22410.574999999997;7.597305032049259;-1243995.0;10.037429949942366;-1.700548e-05
14:19:20;-825;-825.0397;6.394340495062684e-11;2.445729843771912e+20;6.392510234165843e-11;2000.0;21057.905;7.565462560214066;-1244498.5;9.65077717077749;-1.742766e-05
14:19:39;-850;-850.0179;6.392242275603534e-11;2.447335702859132e+20;6.39058752021814e-11;2000.0;20032.419999999995;13.551982511795076;-1244907.0;13.548062592119951;-1.780573e-05
14:19:59;-875;-874.9811;6.39066630683141e-11;2.4485429009900955e+20;6.389143611441875e-11;2000.0;19223.355000000003;13.285380075481436;-1245214.0;8.899438184514795;-1.819714e-05
14:20:19;-900;-899.9464;6.389473297002133e-11;2.4494573452086618e+20;6.388044558382813e-11;2000.0;18625.91;10.275823324678248;-1245446.5;8.070780631388763;-1.852755e-05

File: Data/DoubleIrrNeutron2025/CV_onPCB/300059_LL2_15e14_54min_CV.csv
time (24.04.2025);set voltage (V);real voltage (V);serial capacitance;1/serial capacitance^2;parallel capacitance;LCR frequency (Hz);r;delta r;x;delta x;sample current
08:23:50;-25;-25.03926;8.882703020075197e-11;1.2673883632991986e+20;8.244580184710097e-11;2000.0;249237.2;8.605405278079585;-895870.0;12.43864944437297;-2.152872e-06
08:24:09;-50;-50.07368;8.073265082683359e-11;1.5342692281612157e+20;7.811744882088127e-11;2000.0;180351.4;6.3116558841559165;-985691.3;8.633394465678029;-3.002301e-06
08:24:29;-75;-75.10096;7.489348331261038e-11;1.7828382356832102e+20;7.439858860293318e-11;2000.0;86660.29500000001;17.178474139166237;-1062542.0;13.776792079435618;-3.541057e-06
08:24:49;-100;-100.075;7.357578444508539e-11;1.8472692363983664e+20;7.350140133267691e-11;2000.0;34406.825;7.800679056979554;-1081571.5;6.938119341723663;-3.796427e-06
08:25:08;-125;-125.0291;7.326307374593319e-11;1.8630723865345927e+20;7.324289095907859e-11;2000.0;18030.71;8.51038747649013;-1086188.0;7.021395872616783;-3.986579e-06
08:25:27;-150;-150.009;7.314149537285625e-11;1.8692712635032738e+20;7.313296837333586e-11;2000.0;11748.105;6.692699287283161;-1087993.5;7.591936511852559;-4.154293e-06
08:25:47;-175;-175.0431;7.308466633139934e-11;1.8721794027915005e+20;7.307974505456418e-11;2000.0;8935.1995;6.745502185716091;-1088839.5;9.04087938200704;-4.286923e-06
08:26:06;-200;-200.0747;7.305148975975015e-11;1.873880301666986e+20;7.304801806387406e-11;2000.0;7509.7880000000005;6.0868033728715165;-1089334.0;6.906518659932803;-4.398552e-06
08:26:25;-225;-225.0866;7.302665222172403e-11;1.8751551920466323e+20;7.30238713382208e-11;2000.0;6724.619500000001;5.354927425978806;-1089704.5;8.410558839934478;-4.524951e-06
08:26:44;-250;-250.065;7.301070611151292e-11;1.8759743786646346e+20;7.300836691220501e-11;2000.0;6169.512999999999;6.700526811378346;-1089942.5;6.319612329882268;-4.581907e-06
08:27:03;-275;-275.0359;7.299603916112218e-11;1.8767283260763583e+20;7.2993963484109e-11;2000.0;5813.3605;6.900987048060588;-1090161.5;7.2551705700141875;-4.691049e-06
08:27:23;-300;-300.0137;7.298603017482871e-11;1.87724309406786e+20;7.298411762695755e-11;2000.0;5581.389999999999;8.617389076744793;-1090311.0;6.553624951124377;-4.794008e-06
08:27:42;-325;-325.0469;7.297789780288801e-11;1.877661502658403e+20;7.29761303541377e-11;2000.0;5366.3845;5.371530762966908;-1090432.5;7.479137650825796;-4.86403e-06
08:28:01;-350;-350.061;7.296819487468583e-11;1.8781608990351625e+20;7.296650223187441e-11;2000.0;5252.637500000002;5.4409104879147;-1090577.5;6.777720855862979;-4.930714e-06
08:28:21;-375;-375.0919;7.296264194581878e-11;1.8784467902930292e+20;7.296101023374275e-11;2000.0;5157.817000000001;7.765264615581354;-1090660.5;8.320907402441154;-5.006686e-06
08:28:40;-400;-400.0658;7.29569560873253e-11;1.87873959304694e+20;7.295536760000642e-11;2000.0;5089.6355;6.486024147156716;-1090745.5;7.889074723945767;-5.093924e-06
08:28:59;-425;-425.037;7.295086985625038e-11;1.8790530895219927e+20;7.294929340637335e-11;2000.0;5070.9485;7.821056650958343;-1090836.5;6.865675494807484;-5.189752e-06
08:29:19;-450;-449.9931;7.294699124979333e-11;1.8792529141090356e+20;7.294542179238912e-11;2000.0;5060.093;6.464420859597543;-1090894.5;6.651127723927725;-5.278504e-06
08:29:38;-475;-475.0243;7.294120754252153e-11;1.879550948101873e+20;7.293963684647574e-11;2000.0;5062.691500000001;6.98259476394701;-1090981.0;6.515366451704769;-5.358004e-06
08:29:57;-500;-500.0588;7.293722968665937e-11;1.87975596786115e+20;7.293563509195927e-11;2000.0;5101.4794999999995;8.870836896116394;-1091040.5;7.499166620365226;-5.461565e-06
08:30:17;-525;-525.092;7.293425493517708e-11;1.879909309275072e+20;7.293265057787474e-11;2000.0;5117.3855;6.231180725793459;-1091085.0;6.304760106459246;-5.552417e-06
08:30:37;-550;-550.0725;7.29297431348484e-11;1.8801419177400818e+20;7.292808114189097e-11;2000.0;5208.9794999999995;7.935785735357261;-1091152.5;5.043560250458003;-5.650787e-06
08:30:56;-575;-575.029;7.292790515400546e-11;1.880236688277247e+20;7.292621861763141e-11;2000.0;5247.499500000001;6.84168807660068;-1091180.0;5.656854249492381;-5.767335e-06
08:31:15;-600;-600.0015;7.292185718018372e-11;1.8805485863631553e+20;7.292012029475798e-11;2000.0;5325.915999999999;6.618279058788634;-1091270.5;5.453210063806455;-5.870899e-06
08:31:35;-625;-625.0306;7.292045392633195e-11;1.880620964202185e+20;7.291865481684629e-11;2000.0;5420.636;8.060966672800497;-1091291.5;6.134940912510894;-5.970131e-06
08:31:54;-650;-650.0604;7.291771439588547e-11;1.8807622773306478e+20;7.291586140861365e-11;2000.0;5501.515;7.71176975473205;-1091332.5;5.5170191226784775;-6.110894e-06
08:32:14;-675;-675.0698;7.29128706080215e-11;1.881012173296029e+20;7.29109417440974e-11;2000.0;5613.586000000001;8.439558560730555;-1091405.0;6.910137480542626;-6.205455e-06
08:32:33;-700;-700.052;7.291110028063847e-11;1.8811035187227945e+20;7.290910021920021e-11;2000.0;5716.4615;6.105565177565438;-1091431.5;5.58009856543771;-6.307269e-06
08:32:53;-725;-725.019;7.290799406488053e-11;1.8812638094546643e+20;7.290591707417127e-11;2000.0;5825.736999999999;7.9456863485793505;-1091478.0;4.560701700396551;-6.456284e-06
08:33:12;-750;-749.9911;7.290432038788352e-11;1.881453409458429e+20;7.290213542125225e-11;2000.0;5975.705;6.932498413270625;-1091533.0;6.674578638386096;-6.641177e-06
08:33:32;-775;-775.0106;7.290265065708618e-11;1.881539594436595e+20;7.290039506269054e-11;2000.0;6071.728999999999;7.359969901433024;-1091558.0;7.797435475847172;-7.031792e-06
08:33:51;-800;-800.0198;7.28987771761752e-11;1.881739551187905e+20;7.289643748594398e-11;2000.0;6184.376499999999;8.771070239001602;-1091616.0;8.497058314499201;-7.467457e-06
08:34:10;-825;-825.0468;7.289674042462251e-11;1.881844705121337e+20;7.28942699239276e-11;2000.0;6355.179499999999;7.11188387401677;-1091646.5;6.215907013461511;-8.958945e-06
08:34:31;-850;-850.0164;7.288579066234266e-11;1.8824101733642096e+20;7.288355192827496e-11;2000.0;6051.092;12.867974949462708;-1091810.5;6.981224820903564;-1.28052e-05
08:34:50;-875;-874.9874;7.289063085277573e-11;1.882160184549537e+20;7.288786071033008e-11;2000.0;6730.4155;5.556576980255029;-1091738.0;6.348228099241551;-7.235459e-06
08:35:10;-900;-899.9449;7.288065075014383e-11;1.8826756969042323e+20;7.287814122853975e-11;2000.0;6407.295;11.722718978547597;-1091887.5;6.0363482338248176;-2.489429e-05

File: Data/DoubleIrrNeutron2025/CV_onPCB/300059_LL2_15e14_80min_CV.csv
time (14.05.2025);set voltage (V);real voltage (V);serial capacitance;1/serial capacitance^2;parallel capacitance;LCR frequency (Hz);r;delta r;x;delta x;sample current
07:59:50;-25;-25.0387;8.78106653910076e-11;1.2968969350214168e+20;8.213323433346777e-11;2000.0;238264.5;8.137413594011305;-906239.25;23.795259506884978;-2.040469e-06
08:00:09;-50;-50.07397;8.00123908985353e-11;1.5620160929546748e+20;7.77037797989666e-11;2000.0;171430.15;8.429790922674181;-994564.35;9.51348385188097;-2.827675e-06
08:00:29;-75;-75.10121;7.463159821635099e-11;1.7953722817666325e+20;7.423812065750668e-11;2000.0;77627.195;10.738895369170582;-1066270.5;8.350898155288448;-3.291678e-06
08:00:48;-100;-100.0746;7.349784043216004e-11;1.851189349513133e+20;7.344188815245515e-11;2000.0;29884.95;7.0227078110938965;-1082718.5;6.974059076319901;-3.536145e-06
08:01:07;-125;-125.0285;7.323077957271885e-11;1.864715948139517e+20;7.321552192768266e-11;2000.0;15686.954999999998;10.952359277799495;-1086667.0;8.369587803470372;-3.69039e-06
08:01:26;-150;-150.0078;7.312939668715298e-11;1.8698898272364148e+20;7.312266680220099e-11;2000.0;10439.41;7.0103099075576125;-1088173.5;10.278010507875539;-3.824107e-06
08:01:46;-175;-175.0437;7.30798003382713e-11;1.8724287279226526e+20;7.307576316256443e-11;2000.0;8093.6595;10.197124655386927;-1088912.0;9.838699100999074;-3.925079e-06
08:02:05;-200;-200.0746;7.304760044680673e-11;1.874079851026292e+20;7.304464754868196e-11;2000.0;6926.505999999999;7.961781283104927;-1089392.0;8.59069263796581;-4.02894e-06
08:02:25;-225;-225.0887;7.302759044512885e-11;1.8751070101697082e+20;7.302520264115023e-11;2000.0;6231.120000000001;10.204114929772203;-1089690.5;6.537392446534015;-4.105541e-06
08:02:44;-250;-250.0643;7.301030419872835e-11;1.87599503273997e+20;7.300827076852716e-11;2000.0;5752.2080000000005;5.732490279102087;-1089948.5;6.681130143920263;-4.189624e-06
08:03:04;-275;-275.0362;7.299757924882726e-11;1.8766491372659687e+20;7.299574504897484e-11;2000.0;5464.573;7.903842802713118;-1090138.5;8.668188968867717;-4.291137e-06
08:03:23;-300;-300.0127;7.298890873248383e-11;1.8770950264774436e+20;7.298723976614303e-11;2000.0;5213.550499999999;9.423146302456518;-1090268.0;5.813776741499453;-4.367938e-06
08:03:43;-325;-325.0471;7.297793126572557e-11;1.877659780716814e+20;7.297637627235104e-11;2000.0;5033.518999999998;9.401635839044202;-1090432.0;8.96102672688794;-4.431678e-06
08:04:02;-350;-350.0609;7.297207573633272e-11;1.8779611325161344e+20;7.297058199817328e-11;2000.0;4933.973;9.93987389507532;-1090519.5;8.816887205811357;-4.509162e-06
08:04:22;-375;-375.0918;7.296555211036291e-11;1.878296953004772e+20;7.296411655971599e-11;2000.0;4837.5655;10.113384657843294;-1090617.0;6.931810730249348;-4.582874e-06
08:04:41;-400;-400.0692;7.295949789099981e-11;1.8786086901719125e+20;7.295807673220607e-11;2000.0;4813.853999999999;7.233225262633522;-1090707.5;7.545694136393284;-4.692916e-06
08:05:00;-425;-425.0389;7.295628722105702e-11;1.8787740419299338e+20;7.295488208343623e-11;2000.0;4786.9585;7.622098538952406;-1090755.5;7.889074723945767;-4.782564e-06
08:05:20;-450;-449.9939;7.294966610666012e-11;1.8791151029120274e+20;7.294827733636693e-11;2000.0;4759.644499999999;7.128462859375783;-1090854.5;8.616118615710905;-4.851629e-06
08:05:39;-475;-475.0268;7.294695781532382e-11;1.8792546367809752e+20;7.294554770532794e-11;2000.0;4796.340999999999;8.236268933807338;-1090895.0;9.367496997597597;-4.924662e-06
08:05:58;-500;-500.058;7.294227729207414e-11;1.8794958186456318e+20;7.29408720016894e-11;2000.0;4788.598;8.870278056521126;-1090965.0;12.051970793193949;-5.004625e-06
08:06:17;-525;-525.0924;7.293656118204214e-11;1.87979042606105e+20;7.293513735446287e-11;2000.0;4820.6449999999995;7.9965666226200085;-1091050.5;7.364611327150945;-5.096019e-06
08:06:37;-550;-550.0737;7.293499024442675e-11;1.879871404073989e+20;7.29335254614817e-11;2000.0;4889.644000000001;8.44213069669026;-1091074.0;7.19027120489902;-5.175676e-06
08:06:56;-575;-575.0277;7.293144752714182e-11;1.880054041739823e+20;7.292996811651205e-11;2000.0;4914.3565;11.169376398774482;-1091127.0;6.328506932918696;-5.266324e-06
08:07:16;-600;-600.0023;7.292710315503384e-11;1.880278043441975e+20;7.292556016896664e-11;2000.0;5019.289999999999;10.158608246211692;-1091192.0;10.549881515922346;-5.371566e-06
08:07:36;-625;-625.0305;7.292456360799068e-11;1.880409004463975e+20;7.29229879994805e-11;2000.0;5072.3385;6.419700977265235;-1091230.0;10.44030650891055;-5.469094e-06
08:07:55;-650;-650.0604;7.292065438786139e-11;1.880610624425622e+20;7.291902490460849e-11;2000.0;5158.745500000001;9.457888994775724;-1091288.5;8.754284665236788;-5.580043e-06
08:08:14;-675;-675.0719;7.291804847394359e-11;1.8807450437380542e+20;7.291635793471948e-11;2000.0;5254.7885;9.345240105930953;-1091327.5;8.627716963368698;-5.666688e-06
08:08:33;-700;-700.0517;7.291504188161939e-11;1.880900148913844e+20;7.291330027659996e-11;2000.0;5333.8949999999995;9.725505552412177;-1091372.5;10.341058939973216;-5.778023e-06
08:08:52;-725;-725.0173;7.291079966754595e-11;1.881119030430647e+20;7.29089979298224e-11;2000.0;5425.6714999999995;7.986326855163169;-1091436.0;9.418067742376882;-5.853994e-06
08:09:12;-750;-749.9902;7.291046565590598e-11;1.881136265736604e+20;7.290858599015745e-11;2000.0;5541.805;7.725725742608258;-1091441.0;8.059156283383514;-5.952088e-06
08:09:32;-775;-775.0095;7.290692532065928e-11;1.8813189648340143e+20;7.290498560555863e-11;2000.0;5630.043;11.25345918151393;-1091494.0;9.602083107326242;-6.062516e-06
08:09:51;-800;-800.017;7.290351890755551e-11;1.881494778001603e+20;7.290146798102277e-11;2000.0;5789.600000000001;11.513357221071551;-1091545.0;10.688779163215974;-6.182715e-06
08:10:10;-825;-825.046;7.290261726325038e-11;1.8815413181562916e+20;7.290049528204946e-11;2000.0;5889.149;10.187311836299095;-1091558.5;11.119240081948046;-6.305505e-06
08:10:30;-850;-850.0253;7.28977420914912e-11;1.881792989704959e+20;7.28955144307756e-11;2000.0;6034.623499999999;9.959137218529513;-1091631.5;10.180250488077393;-6.435126e-06
08:10:49;-875;-874.9879;7.289677381307464e-11;1.8818429812626755e+20;7.289440791836078e-11;2000.0;6219.169999999999;8.648380831115173;-1091646.0;9.47100839404126;-6.646712e-06
08:11:09;-900;-899.9529;7.289520458888672e-11;1.8819240034732828e+20;7.289272802238256e-11;2000.0;6363.177999999998;9.006635820327125;-1091669.5;10.850691222221744;-7.052212e-06

File: Data/DoubleIrrNeutron2025/CV_onPCB/300059_LL2_15e14_noadd_CV.csv
time (20.03.2025);set voltage (V);real voltage (V);serial capacitance;1/serial capacitance^2;parallel capacitance;LCR frequency (Hz);r;delta r;x;delta x;sample current
08:15:12;-25;-25.0403;9.994616519253239e-11;1.0010775662298141e+20;8.633154077998741e-11;2000.0;316185.6;9.62091471742682;-796203.35;33.750205554929586;-2.102169e-06
08:15:32;-50;-50.07477;9.042621160081717e-11;1.222957393693852e+20;8.356208196080037e-11;2000.0;252222.55;13.513044623622022;-880026.6;34.74610769568298;-3.012816e-06
08:15:51;-75;-75.1044;8.445283220578925e-11;1.4020760238784812e+20;8.048852543493484e-11;2000.0;209118.55;17.600493601032902;-942271.2;31.646058206354862;-3.71654e-06
08:16:10;-100;-100.078;7.931648066631518e-11;1.589546100753822e+20;7.734639837154559e-11;2000.0;160121.2;14.41658766837701;-1003290.5;20.254320526741942;-4.268269e-06
08:16:30;-125;-125.0315;7.604782578392545e-11;1.7291250238015642e+20;7.529505012403564e-11;2000.0;104629.2;10.958695177802875;-1046413.5;10.565864848652948;-4.681947e-06
08:16:49;-150;-150.009;7.457085866597292e-11;1.798298210713204e+20;7.429327013696193e-11;2000.0;65229.94499999999;9.280962975359904;-1067139.0;6.704476116744693;-4.989653e-06
08:17:08;-175;-175.0452;7.387416442949721e-11;1.832377019684373e+20;7.376215897692839e-11;2000.0;41975.93;6.43190912560183;-1077203.0;6.822756041366275;-5.245269e-06
08:17:27;-200;-200.0762;7.349230840963029e-11;1.8514680509675065e+20;7.344380677844301e-11;2000.0;27825.875;6.302165798358542;-1082800.0;4.527692569068708;-5.457726e-06
08:17:47;-225;-225.0907;7.327191072471121e-11;1.8626230209274875e+20;7.324938360784198e-11;2000.0;19045.985000000004;4.684849383918323;-1086057.0;7.249137879775772;-5.614012e-06
08:18:06;-250;-250.0666;7.315023580251352e-11;1.8688245866685488e+20;7.313859422738379e-11;2000.0;13724.829999999998;5.672565997853216;-1087863.5;6.335416324125826;-5.778025e-06
08:18:25;-275;-275.0385;7.308120973168818e-11;1.8723565079009654e+20;7.307416991832048e-11;2000.0;10687.670000000002;5.7365106990225465;-1088891.0;4.893873721296862;-5.938555e-06
08:18:44;-300;-300.0137;7.304347688629911e-11;1.8742914537627517e+20;7.303846970325348e-11;2000.0;9020.479000000001;6.15574036570746;-1089453.5;6.529739657903674;-6.105772e-06
08:19:04;-325;-325.0509;7.301830979534191e-11;1.8755836938244365e+20;7.301432803337244e-11;2000.0;8048.0740000000005;6.992250188601662;-1089829.0;5.239274758971893;-6.252498e-06
08:19:23;-350;-350.0637;7.299915288382206e-11;1.8765682286853014e+20;7.299567849974425e-11;2000.0;7520.776;7.525976793745791;-1090115.0;6.726812023536855;-6.400009e-06
08:19:42;-375;-375.0981;7.298566200359958e-11;1.877262033366938e+20;7.298248508748951e-11;2000.0;7193.597499999999;5.896908506794036;-1090316.5;5.668994619859856;-6.594804e-06
08:20:01;-400;-400.0685;7.297368173087158e-11;1.8778784736160032e+20;7.297071450116947e-11;2000.0;6953.847500000002;7.605848107706324;-1090495.5;5.8083990909716245;-6.934873e-06
08:20:21;-425;-425.0413;7.296367887437954e-11;1.8783933993095692e+20;7.296081905596458e-11;2000.0;6828.224500000001;9.193920748924247;-1090645.0;5.267826876426369;-7.385694e-06
08:20:40;-450;-449.9972;7.295678886960847e-11;1.8787482052380787e+20;7.295400282637511e-11;2000.0;6740.526;7.247831896505313;-1090748.0;6.985699678629191;-8.359453e-06
08:20:59;-475;-475.0214;7.294083982335958e-11;1.879569899039189e+20;7.293847315068666e-11;2000.0;6214.556500000001;12.767558522971429;-1090986.5;6.17555665507167;-1.200902e-05
08:21:19;-500;-500.0598;7.29439822702796e-11;1.879407957745866e+20;7.294120761459729e-11;2000.0;6728.5075000000015;4.970695216717699;-1090939.5;5.498863518946437;-7.203518e-06
08:21:39;-525;-525.0873;7.2929709716188e-11;1.880143640819439e+20;7.29273156036059e-11;2000.0;6251.9115;13.669948432144873;-1091153.0;5.527205442174191;-2.411519e-05
08:21:58;-550;-550.0764;7.293268409690484e-11;1.8799902898485808e+20;7.292980897365171e-11;2000.0;6850.8369999999995;5.773197342028073;-1091108.5;9.172649562694522;-7.516776e-06
08:22:18;-575;-575.0227;7.292078802949333e-11;1.8806037312570383e+20;7.29182851209387e-11;2000.0;6393.5645;14.341739913186968;-1091286.5;7.624795079213604;-3.570664e-05
08:22:37;-600;-600.0029;7.292309342475219e-11;1.880484826087488e+20;7.292008038517431e-11;2000.0;7014.616;5.711473076186229;-1091252.0;7.924645102463579;-7.834661e-06
08:22:57;-625;-625.0242;7.291260338328497e-11;1.8810259611428536e+20;7.290989437486439e-11;2000.0;6652.723499999998;16.479719737832323;-1091409.0;5.426785420486054;-4.987709e-05
08:23:17;-650;-650.0612;7.29162110825054e-11;1.8808398294744102e+20;7.291293864733313e-11;2000.0;7311.378499999999;5.912164378423533;-1091355.0;6.103277807866851;-8.204976e-06
08:23:37;-675;-675.0715;7.290298459712692e-11;1.8815223572830477e+20;7.290005109409064e-11;2000.0;6924.272999999999;13.66994650867367;-1091553.0;7.90885579587844;-5.937556e-05
08:23:56;-700;-700.0529;7.290796066614933e-11;1.881265533048031e+20;7.290439691311783e-11;2000.0;7631.1875;7.615935526086081;-1091478.5;4.651612623596251;-8.551485e-06
08:24:16;-725;-725.0121;7.288575728395087e-11;1.8824118974826388e+20;7.28825424190669e-11;2000.0;7251.32;13.70626214545745;-1091811.0;5.044799302251775;-0.0001188631
08:24:35;-750;-749.9919;7.29021163593843e-11;1.8815671740464998e+20;7.289814824479422e-11;2000.0;8053.485000000001;8.177662609205637;-1091566.0;6.723094525588644;-8.942328e-06
08:24:55;-775;-775.0038;7.288181884834978e-11;1.88261534900086e+20;7.287820929906447e-11;2000.0;7684.1985;13.64795580435033;-1091870.0;7.0;-0.0001422629
08:25:14;-800;-800.011;7.288669189047752e-11;1.8823636224650736e+20;7.28827262786942e-11;2000.0;8053.5005;6.877770150092267;-1091797.0;7.074602462329597;-9.329518e-06
08:25:34;-825;-825.0508;7.28973748104431e-11;1.8818119519417876e+20;7.289259607165853e-11;2000.0;8838.7975;5.739898338603215;-1091637.0;5.572252686302012;-9.597296e-06
08:25:53;-850;-850.0173;7.287240837862225e-11;1.883101608177756e+20;7.286785506448117e-11;2000.0;8632.226499999999;144.47997251570024;-1092011.0;21.609025891973936;-0.0001812081
08:26:12;-875;-874.9797;7.287707993925283e-11;1.8828601950643208e+20;7.2872177763737e-11;2000.0;8955.972000000002;7.7140830174428405;-1091941.0;7.6124897372673015;-1.003533e-05
08:26:32;-900;-899.9442;7.287474408407115e-11;1.8829808996865956e+20;7.286943681696877e-11;2000.0;9319.140499999998;6.373399974699508;-1091976.0;6.572670690061993;-1.031434e-05

File: Data/DoubleIrrNeutron2025/CV_onPCB/300059_SR_LL2_6e15_120min_CV.csv
time (04.11.2025);set voltage (V);real voltage (V);serial capacitance;1/serial capacitance^2;parallel capacitance;LCR frequency (Hz);r;delta r;x;delta x;sample current
12:16:01;-25;-25.03709;9.699057206077894e-11;1.0630188318034074e+20;8.436719978178262e-11;2000.0;317366.8;10.078343117794711;-820466.05;18.198554200814964;-3.803452e-06
12:16:22;-50;-50.06921;9.183960121321185e-11;1.1856049981137653e+20;8.405966884254995e-11;2000.0;263605.35;4.620754808470148;-866483.2;8.858780954510618;-5.291566e-06
12:16:43;-75;-75.09544;8.851758866995336e-11;1.2762649741735168e+20;8.290456291745657e-11;2000.0;233921.35;13.991653762154064;-899001.8;25.260700702870455;-6.442005e-06
12:17:05;-100;-100.0728;8.595068009469745e-11;1.3536343455379425e+20;8.162623763803601e-11;2000.0;213103.7;8.28797321424243;-925850.4;10.260214422710666;-7.445725e-06
12:17:27;-125;-125.0309;8.38174837324061e-11;1.4234124573529547e+20;8.037530613308009e-11;2000.0;196476.6;5.687881855313102;-949413.75;7.35964503220094;-8.356123e-06
12:17:48;-150;-150.0132;8.191248944828278e-11;1.4903893892446618e+20;7.914245294406519e-11;2000.0;181751.5;6.441855322808794;-971493.75;10.92334083511084;-9.187097e-06
12:18:09;-175;-175.0353;8.001501364430816e-11;1.5619136945727708e+20;7.785589450100887e-11;2000.0;165619.4;10.087963124436966;-994531.75;10.991786706445863;-9.948999e-06
12:18:31;-200;-200.063;7.817597181130058e-11;1.6362641777481584e+20;7.659111301534142e-11;2000.0;146427.6;10.336924107296136;-1017927.5;9.896337706444744;-1.068081e-05
12:18:52;-225;-225.0762;7.649429258886105e-11;1.708999496028437e+20;7.544530558870392e-11;2000.0;122667.65;10.021296073861905;-1040306.0;8.67179335547152;-1.133614e-05
12:19:12;-250;-250.0538;7.514809266791542e-11;1.7707778279770227e+20;7.453650182565298e-11;2000.0;95921.98500000002;9.866666800394347;-1058942.0;7.6681158050723255;-1.191389e-05
12:19:32;-275;-275.0283;7.421253599972366e-11;1.8157056909734622e+20;7.389300470613351e-11;2000.0;70512.79000000001;12.908700360609739;-1072291.5;10.326543468169781;-1.245596e-05
12:19:53;-300;-300.0075;7.365290548188993e-11;1.8434027566700714e+20;7.349152790465148e-11;2000.0;50629.45;8.413651109952166;-1080439.0;7.032069396699665;-1.296337e-05
12:20:14;-325;-325.037;7.335992450449381e-11;1.8581563273792012e+20;7.327002500092151e-11;2000.0;37996.775;7.969849041857695;-1084754.0;5.310367218940701;-1.340928e-05
12:20:34;-350;-350.0483;7.321407059976878e-11;1.865567179152218e+20;7.315495760321977e-11;2000.0;30896.920000000002;6.978221836542653;-1086915.0;8.015609770940697;-1.378198e-05
12:20:55;-375;-375.0802;7.313514306374824e-11;1.869595996704142e+20;7.309144661863063e-11;2000.0;26604.419999999995;9.467218704561546;-1088088.0;9.98999499499374;-1.418122e-05
12:21:15;-400;-400.0574;7.308436428537759e-11;1.8721948776612535e+20;7.30490722755485e-11;2000.0;23932.965000000004;9.691592425912262;-1088844.0;10.80277742064512;-1.453054e-05
12:21:36;-425;-425.0303;7.305142269912164e-11;1.87388374208317e+20;7.302149949852828e-11;2000.0;22051.6;7.269583894556859;-1089335.0;7.053367989832942;-1.486158e-05
12:21:56;-450;-449.9859;7.302407223166167e-11;1.8752876954000015e+20;7.299781345127363e-11;2000.0;20668.38;10.04048703997968;-1089743.0;9.927235264664578;-1.519772e-05
12:22:16;-475;-475.0182;7.300347235834273e-11;1.8763461694164386e+20;7.297960418308069e-11;2000.0;19713.125000000004;6.801407483014133;-1090050.5;10.427727460957158;-1.553545e-05
12:22:38;-500;-500.0468;7.298700082587413e-11;1.8771931636464203e+20;7.296481114247189e-11;2000.0;19013.560000000005;10.281678851238265;-1090296.5;8.434304950616855;-1.591168e-05
12:22:58;-525;-525.0797;7.296903123238658e-11;1.8781178450079285e+20;7.294805985433588e-11;2000.0;18490.905;7.574323319610891;-1090565.0;8.958236433584458;-1.623066e-05
12:23:20;-550;-550.0619;7.295993269094619e-11;1.8785862993474218e+20;7.293970303643791e-11;2000.0;18164.269999999997;8.780008826874836;-1090701.0;8.212794895770866;-1.660585e-05
12:23:40;-575;-575.019;7.294541986285649e-11;1.8793338805437442e+20;7.292568305695297e-11;2000.0;17946.935;9.039674427212626;-1090918.0;6.693280212272604;-1.698509e-05
12:24:00;-600;-599.9948;7.293823246656259e-11;1.879704281153477e+20;7.291875750863568e-11;2000.0;17830.090000000004;8.219211945192813;-1091025.5;10.850691222221744;-1.737768e-05
12:24:20;-625;-625.0228;7.292850666481026e-11;1.8802056722021578e+20;7.290925947844363e-11;2000.0;17729.035;7.424473971265546;-1091171.0;8.059156283383514;-1.772373e-05
12:24:40;-650;-650.0488;7.292102190352794e-11;1.8805916682424136e+20;7.290156474124145e-11;2000.0;17828.250000000004;6.416987221430221;-1091283.0;8.279492738084864;-1.815723e-05
12:25:02;-675;-675.0602;7.291517550268005e-11;1.880893255214669e+20;7.289552397395789e-11;2000.0;17919.254999999997;7.855232253090935;-1091370.5;7.56554690686668;-1.858123e-05
12:25:22;-700;-700.0412;7.290442057416361e-11;1.8814482384225095e+20;7.288432820563957e-11;2000.0;18123.195;9.495310618931878;-1091531.5;9.035347253979783;-1.903855e-05
12:25:42;-725;-725.0106;7.2899211252694e-11;1.8817171417130215e+20;7.287856484518634e-11;2000.0;18373.405000000002;6.566290714703454;-1091609.5;6.061146756184014;-1.949241e-05
12:26:04;-750;-749.9843;7.289316803695858e-11;1.882029162560227e+20;7.287184142906857e-11;2000.0;18676.019999999997;8.513670183886642;-1091700.0;7.0;-2.000212e-05
12:26:24;-775;-775.0044;7.288582404076505e-11;1.8824084492465694e+20;7.286359408676689e-11;2000.0;19070.454999999998;10.078297165196078;-1091810.0;8.660254037844386;-2.048793e-05
12:26:44;-800;-800.0074;7.288128485595248e-11;1.882642936493816e+20;7.2857979999651e-11;2000.0;19528.045;11.119760507762843;-1091878.0;5.727128425310541;-2.106499e-05
12:27:05;-825;-825.0335;7.287324254195192e-11;1.8830584975582085e+20;7.284839492333439e-11;2000.0;20167.61;9.08526526855437;-1091998.5;7.116003091623837;-2.170175e-05
12:27:27;-850;-850.0131;7.286980591176932e-11;1.8832361164824363e+20;7.284319099864856e-11;2000.0;20874.235;7.0101044036447835;-1092050.0;9.669539802906858;-2.235498e-05
12:27:46;-875;-874.9802;7.28638676450046e-11;1.8835430893211055e+20;7.283529339941457e-11;2000.0;21631.885000000002;7.442604634803608;-1092139.0;8.714929718592112;-2.302981e-05
12:28:08;-900;-899.9437;7.285669630980523e-11;1.88391390447791e+20;7.282539037955032e-11;2000.0;22646.055;9.241429745986169;-1092246.5;8.314896271150952;-2.376541e-05

File: Data/DoubleIrrNeutron2025/CV_onPCB/300059_SR_LL2_6e15_175min_CV.csv
time (13.11.2025);set voltage (V);real voltage (V);serial capacitance;1/serial capacitance^2;parallel capacitance;LCR frequency (Hz);r;delta r;x;delta x;sample current
12:33:25;-25;-25.03834;9.765934905478035e-11;1.0485094514731745e+20;8.473801244804121e-11;2000.0;318193.2;5.19403504031307;-814847.45;16.926824126220485;-3.510344e-06
12:33:47;-50;-50.07143;9.267239082154062e-11;1.1643921402641193e+20;8.452563740645838e-11;2000.0;266586.3;10.595069608077146;-858696.65;30.632358299680426;-4.842527e-06
12:34:09;-75;-75.0962;8.937443828486336e-11;1.2519106944678692e+20;8.34303204551531e-11;2000.0;237661.35;6.441768002652689;-890382.9;9.318234811379243;-5.880166e-06
12:34:30;-100;-100.0737;8.683048253329127e-11;1.3263421490335215e+20;8.221067044121056e-11;2000.0;217253.1;8.388951066730574;-916469.3;11.71155412402641;-6.803342e-06
12:34:52;-125;-125.0265;8.469023816182467e-11;1.3942263669791747e+20;8.099143720431565e-11;2000.0;200801.85;9.176130720516138;-939629.8;11.61133067309686;-7.614286e-06
12:35:13;-150;-150.0083;8.27789903887269e-11;1.4593509646511302e+20;7.978189061380934e-11;2000.0;186323.85;5.284068035141107;-961324.5;10.26705897518856;-8.366754e-06
12:35:34;-175;-175.0351;8.096224986768456e-11;1.5255795672127377e+20;7.85687759386747e-11;2000.0;171552.45;5.549988738727313;-982896.0;6.51766829472013;-9.067438e-06
12:35:54;-200;-200.0642;7.924851097688264e-11;1.5922739068826534e+20;7.739141325125877e-11;2000.0;155550.0;9.183953397094303;-1004151.0;12.50799744163709;-9.7655e-06
12:36:16;-225;-225.0772;7.757612391317366e-11;1.661666435033717e+20;7.624148274711579e-11;2000.0;135721.5;10.106309910150193;-1025798.5;7.2551705700141875;-1.042915e-05
12:36:36;-250;-250.0552;7.610117009596404e-11;1.726701758652721e+20;7.52317216928044e-11;2000.0;112413.95;7.848718048191053;-1045680.0;9.137833441248532;-1.101437e-05
12:36:56;-275;-275.0276;7.493068272226761e-11;1.7810684915669844e+20;7.442482962132498e-11;2000.0;87555.55999999998;9.763128084789233;-1062014.5;7.696590154087716;-1.153471e-05
12:37:18;-300;-300.0072;7.411107566074868e-11;1.8206806077752574e+20;7.384532207702183e-11;2000.0;64414.71500000001;7.678897300394073;-1073759.5;7.631349815072035;-1.202606e-05
12:37:38;-325;-325.0383;7.359248880166359e-11;1.8464307284896953e+20;7.345811272211873e-11;2000.0;46248.51;7.1983189009656146;-1081326.0;6.572670690061993;-1.247208e-05
12:37:58;-350;-350.0487;7.332781518550247e-11;1.8597840097855006e+20;7.325228740760463e-11;2000.0;34846.9;7.231026898027615;-1085229.0;9.324698386543128;-1.287956e-05
12:38:18;-375;-375.0801;7.318922337305403e-11;1.8668340880487144e+20;7.313953739103315e-11;2000.0;28338.954999999998;10.26261778251535;-1087284.0;7.224956747275376;-1.326441e-05
12:38:40;-400;-400.0573;7.311390949128051e-11;1.870682081879662e+20;7.307679466694718e-11;2000.0;24528.674999999996;5.83229318107394;-1088404.0;8.700574693662482;-1.360027e-05
12:39:00;-425;-425.0296;7.306809105240739e-11;1.8730288957842384e+20;7.303832651389265e-11;2000.0;21985.51;6.8579147705407015;-1089086.5;7.080783854913239;-1.393634e-05
12:39:21;-450;-449.9849;7.303305272436963e-11;1.874826535105577e+20;7.300760341855738e-11;2000.0;20343.449999999997;6.58889027075114;-1089609.0;7.207634840916957;-1.426115e-05
12:39:41;-475;-475.0182;7.301010324399542e-11;1.8760053598202744e+20;7.298744549509867e-11;2000.0;19203.989999999998;5.678546909201347;-1089951.5;7.558935110185825;-1.458772e-05
12:40:01;-500;-500.0485;7.298971209142411e-11;1.8770537063316505e+20;7.296913190001242e-11;2000.0;18309.800000000003;5.607209644734222;-1090256.0;6.760177512462228;-1.495439e-05
12:40:21;-525;-525.0792;7.29733471428465e-11;1.8778956940701788e+20;7.295406936357e-11;2000.0;17726.77;5.941860398898619;-1090500.5;9.446560220524717;-1.523918e-05
12:40:42;-550;-550.0616;7.296133746465294e-11;1.8785139606725627e+20;7.294318581744452e-11;2000.0;17205.329999999998;6.836772264745977;-1090680.0;7.648529270389178;-1.555423e-05
12:41:03;-575;-575.0178;7.29465231700091e-11;1.8792770315880474e+20;7.292888461107236e-11;2000.0;16965.525;5.50997674677487;-1090901.5;7.977311577216976;-1.589919e-05
12:41:23;-600;-599.9938;7.294023810909181e-11;1.8796009098699656e+20;7.292295469428154e-11;2000.0;16795.989999999998;5.84342750447034;-1090995.5;6.688609721010787;-1.625422e-05
12:41:44;-625;-625.0211;7.292757098562359e-11;1.8802539195406143e+20;7.291052557953045e-11;2000.0;16684.260000000002;7.409265820578959;-1091185.0;7.889866919029751;-1.657618e-05
12:42:05;-650;-650.0485;7.292055415695889e-11;1.880615794310351e+20;7.290340167467405e-11;2000.0;16739.01;10.28876790485625;-1091290.0;7.245688373094718;-1.697136e-05
12:42:25;-675;-675.0611;7.291313783471674e-11;1.8809983854997393e+20;7.289597082302034e-11;2000.0;16748.655;8.303612090530178;-1091401.0;7.742738533619742;-1.734206e-05
12:42:45;-700;-700.0408;7.290472113465601e-11;1.881432725357388e+20;7.288723298510507e-11;2000.0;16907.550000000003;9.270192824315995;-1091527.0;9.3834961501564;-1.776628e-05
12:43:05;-725;-725.0114;7.289837649474604e-11;1.881760236975464e+20;7.288059027403644e-11;2000.0;17053.29;7.24414901834569;-1091622.0;8.018728078691781;-1.8096e-05
12:43:25;-750;-749.9835;7.288876146165724e-11;1.88225672998622e+20;7.28705630465703e-11;2000.0;17253.225;8.22444489008228;-1091766.0;6.058052492344383;-1.850257e-05
12:43:45;-775;-775.0029;7.288685878702235e-11;1.882355001991363e+20;7.286795824149024e-11;2000.0;17583.68;7.13512648801682;-1091794.5;6.1430855439266026;-1.896904e-05
12:44:06;-800;-800.0065;7.287988316313841e-11;1.8827153546245194e+20;7.286021538129355e-11;2000.0;17939.690000000006;5.357956233490552;-1091899.0;8.333666660000267;-1.948929e-05
12:44:27;-825;-825.034;7.28749776628511e-11;1.8829688290502682e+20;7.285418626055398e-11;2000.0;18447.025;8.342951740840927;-1091972.5;7.445636305917714;-1.998418e-05
12:44:48;-850;-850.0125;7.28684380229552e-11;1.8833068214918175e+20;7.284649177072507e-11;2000.0;18955.120000000003;4.957931020092953;-1092070.5;6.762950539520454;-2.048289e-05
12:45:09;-875;-874.9785;7.286139921216697e-11;1.8836707146047347e+20;7.283793354285538e-11;2000.0;19603.35;7.9404203289246515;-1092176.0;4.816637831516918;-2.104698e-05
12:45:31;-900;-899.9447;7.286026512342386e-11;1.8837293546982117e+20;7.283472412834984e-11;2000.0;20452.624999999993;7.2193347165787785;-1092193.0;8.576129663198895;-2.174974e-05
