Repository: aimaax/PENGUIN

# PENGUIN :penguin:  

> **NOTE!!** Google ID and GitLab repo for CERN organization is hidden and the create database function won't work properly in this version. Plotting is still possible with the saved database and data stored in this repo.  

A Python-based environment for GUI-driven analysis for IV, CV, and TCT measurements obtained with [Particulars Setup]() at CERN for CMS HGCAL silicon diodes. Used to plot data for individual diodes, but also to analyse Current Volume Normalization, Saturation Voltage, Charge Collection, and Charge Collection Efficiency.

---

File: Data/DoubleIrrNeutron2025/CV_onPCB/300059_SR_LL2_6e15_200min_CV.csv
time (19.11.2025);set voltage (V);real voltage (V);serial capacitance;1/serial capacitance^2;parallel capacitance;LCR frequency (Hz);r;delta r;x;delta x;sample current
08:55:02;-25;-25.0375;9.771218346941417e-11;1.0473758690671677e+20;8.473301389850932e-11;2000.0;318741.45;7.472441033557909;-814406.85;21.007174369724268;-3.327734e-06
08:55:24;-50;-50.07041;9.286213874782743e-11;1.1596385287411496e+20;8.458401285782311e-11;2000.0;268085.5;7.168507515515345;-856942.05;13.32806718920639;-4.592603e-06
08:55:46;-75;-75.09962;8.96649738880468e-11;1.2438108682741386e+20;8.357904999234543e-11;2000.0;239486.95;3.6169565936018637;-887497.85;7.619145293272728;-5.589643e-06
08:56:06;-100;-100.0748;8.718281660164285e-11;1.315643452737824e+20;8.242593795773242e-11;2000.0;219274.6;12.623470204345555;-912765.55;33.697290321329994;-6.481689e-06
08:56:28;-125;-125.0313;8.504284342583685e-11;1.3826888319031994e+20;8.122631948029728e-11;2000.0;202832.7;7.48334818112855;-935733.9;9.952612722295587;-7.252007e-06
08:56:48;-150;-150.0107;8.318833179770926e-11;1.4450243629911219e+20;8.007525510871395e-11;2000.0;188613.8;6.111710071657522;-956594.15;12.012550728300795;-7.994818e-06
08:57:10;-175;-175.0358;8.141566215370469e-11;1.5086346605393127e+20;7.889945652100813e-11;2000.0;174549.35;6.065589419009501;-977422.15;6.592144946828762;-8.670056e-06
08:57:30;-200;-200.0654;7.971839772945381e-11;1.573558443429725e+20;7.773989002696144e-11;2000.0;159249.65;6.787589778411776;-998232.2;11.15472993846108;-9.312196e-06
08:57:52;-225;-225.0784;7.807254516534057e-11;1.6406023330219026e+20;7.66051673315455e-11;2000.0;141069.7;6.962434918905885;-1019276.0;7.155417527999327;-9.904869e-06
08:58:12;-250;-250.0562;7.658826967467977e-11;1.7048080380602876e+20;7.558460335494302e-11;2000.0;119730.8;9.396701548947906;-1039029.5;9.232415718543008;-1.047052e-05
08:58:34;-275;-275.0274;7.534999760530107e-11;1.7613007267778344e+20;7.473042587446808e-11;2000.0;96162.10500000001;7.4919939769063495;-1056104.5;8.290808163261286;-1.10021e-05
08:58:54;-300;-300.0056;7.441371764431458e-11;1.805901238727161e+20;7.406929571304456e-11;2000.0;72922.81499999999;7.087560493568933;-1069392.5;6.319612329882268;-1.15158e-05
08:59:14;-325;-325.0387;7.377988506730165e-11;1.8370630045962355e+20;7.360440206076813e-11;2000.0;52664.48;7.564170807167309;-1078579.5;10.135950868073502;-1.192103e-05
08:59:35;-350;-350.0505;7.340699007105952e-11;1.8557743432143503e+20;7.331500225739273e-11;2000.0;38399.134999999995;6.052831052491148;-1084058.5;8.344908627420674;-1.232008e-05
08:59:55;-375;-375.0811;7.322222200890663e-11;1.8651518365286213e+20;7.316649221804893e-11;2000.0;29994.030000000006;7.174918466435683;-1086794.0;4.207136793592525;-1.269238e-05
09:00:16;-400;-400.0587;7.312136671461423e-11;1.8703005413436136e+20;7.308247990920648e-11;2000.0;25103.85;7.8614740984118585;-1088293.0;5.616938667993447;-1.303325e-05
09:00:38;-425;-425.0311;7.306275769345322e-11;1.8733023565828987e+20;7.303242175762902e-11;2000.0;22198.055;8.855903327724452;-1089166.0;6.534523701081816;-1.332871e-05
09:00:59;-450;-449.985;7.302695379090362e-11;1.8751397049472555e+20;7.300181409520479e-11;2000.0;20221.815;6.71303685004039;-1089700.0;8.455767262643882;-1.363802e-05
09:01:20;-475;-475.0165;7.299470000724437e-11;1.8767971872695393e+20;7.297281161269852e-11;2000.0;18881.010000000002;7.6703093157968825;-1090181.5;7.882734297183941;-1.394367e-05
09:01:41;-500;-500.0486;7.297890170136455e-11;1.8776098447541836e+20;7.295913436337888e-11;2000.0;17948.454999999994;8.06470853472092;-1090417.5;6.887488656977955;-1.424486e-05
09:02:01;-525;-525.0812;7.29590296506993e-11;1.8786328035167453e+20;7.294085446876675e-11;2000.0;17217.300000000003;6.430567626578567;-1090714.5;6.613433298975654;-1.458886e-05
09:02:22;-550;-550.0636;7.294478464054457e-11;1.8793666121507065e+20;7.29274620850518e-11;2000.0;16813.43;7.5416447145169;-1090927.5;6.552671211040578;-1.487426e-05
09:02:43;-575;-575.0189;7.293422151238164e-11;1.879911032247838e+20;7.291771265235823e-11;2000.0;16417.265;7.831242797283142;-1091085.5;7.158037440527954;-1.521157e-05
09:03:04;-600;-599.9949;7.291881686509469e-11;1.88070540677473e+20;7.290269890034394e-11;2000.0;16226.835000000003;7.705385373230879;-1091316.0;9.47100839404126;-1.553058e-05
09:03:25;-625;-625.0217;7.291517550268005e-11;1.880893255214669e+20;7.289925582326548e-11;2000.0;16127.9;8.562263135409934;-1091370.5;5.36073688964493;-1.586692e-05
09:03:47;-650;-650.0512;7.290208296603796e-11;1.8815688977788305e+20;7.288629214266772e-11;2000.0;16066.810000000001;6.887448366412609;-1091566.5;8.10169735302424;-1.622838e-05
09:04:07;-675;-675.0615;7.28977420914912e-11;1.881792989704959e+20;7.288178852925775e-11;2000.0;16150.85;6.392223791451627;-1091631.5;7.4590548999186215;-1.655257e-05
09:04:29;-700;-700.0428;7.289019687843417e-11;1.882182596662368e+20;7.287414414075715e-11;2000.0;16203.5;6.929094457430943;-1091744.5;7.532429886829349;-1.693282e-05
09:04:49;-725;-725.0112;7.288128485595248e-11;1.882642936493816e+20;7.286475492270343e-11;2000.0;16445.644999999997;6.542092459603414;-1091878.0;10.212737145349427;-1.734029e-05
09:05:10;-750;-749.9835;7.287801432325391e-11;1.8828119142986986e+20;7.286115368605774e-11;2000.0;16610.495000000003;5.586754312657718;-1091927.0;9.646242791885346;-1.775657e-05
09:05:31;-775;-775.0032;7.286697010184364e-11;1.8833827015149647e+20;7.284954079395545e-11;2000.0;16892.195;6.052646012282532;-1092092.5;5.2855936279664935;-1.817448e-05
09:05:51;-800;-800.0077;7.286576911946885e-11;1.883444786307244e+20;7.284754400161818e-11;2000.0;17274.055;6.336996429697555;-1092110.5;5.893852729751567;-1.863213e-05
09:06:11;-825;-825.034;7.285746340846766e-11;1.8838742341363738e+20;7.283851280161954e-11;2000.0;17617.614999999998;8.014281861152678;-1092235.0;9.313968005098578;-1.909904e-05
09:06:31;-850;-850.0132;7.285069348680343e-11;1.884224382445787e+20;7.28305251959438e-11;2000.0;18177.505;7.1473788027500245;-1092336.5;6.2958319545553305;-1.960786e-05
09:06:51;-875;-874.9778;7.284859273243785e-11;1.8843330557782934e+20;7.282711179522629e-11;2000.0;18760.700000000004;10.327051854232064;-1092368.0;10.644247272588137;-2.017377e-05
09:07:11;-900;-899.9448;7.283912416906725e-11;1.884822987166534e+20;7.281607060436042e-11;2000.0;19439.310000000005;6.411656962127675;-1092510.0;8.514693182963201;-2.074739e-05

File: Data/DoubleIrrNeutron2025/CV_onPCB/300059_SR_LL2_6e15_20min_CV.csv
time (01.09.2025);set voltage (V);real voltage (V);serial capacitance;1/serial capacitance^2;parallel capacitance;LCR frequency (Hz);r;delta r;x;delta x;sample current
10:38:52;-25;-25.04008;1.0241807457933983e-10;9.533377402469207e+19;8.44813910512173e-11;2000.0;358017.35;6.175870384002565;-776986.6;25.04230420708127;-4.530818e-06
10:39:12;-50;-50.07022;9.503574886733647e-11;1.1071997970829425e+20;8.457315894400628e-11;2000.0;294514.35;6.1372937847230356;-837342.5;8.516014325962585;-6.626292e-06
10:39:32;-75;-75.09073;9.06470592745552e-11;1.2170055562161347e+20;8.352191802222913e-11;2000.0;256408.8;10.8622281323861;-877882.55;21.784337837079185;-2.773677e-05
10:39:52;-100;-100.0789;8.762116454842472e-11;1.3025126746126646e+20;8.230661782826593e-11;2000.0;230779.3;10.530218421286426;-908199.2;26.108293701427517;-9.624564e-06
10:40:12;-125;-125.0212;8.51855014400775e-11;1.3780616013637211e+20;8.104114882776349e-11;2000.0;211251.6;438.4931721247208;-934166.85;482.3401873937107;-0.0001893081
10:40:31;-150;-150.0044;8.302143304882551e-11;1.4508400943108306e+20;7.975011120791725e-11;2000.0;194131.45;8.884670787373047;-958517.2;11.944580360983801;-1.194188e-05
10:40:51;-175;-175.0369;8.105132917856295e-11;1.522228039263077e+20;7.84588610221108e-11;2000.0;178470.2;8.389755657943798;-981815.75;13.271374269456798;-1.303168e-05
10:41:10;-200;-200.0671;7.907734686569558e-11;1.599174368708564e+20;7.711809613277509e-11;2000.0;160400.2;11.097432135408628;-1006324.5;14.619764019983359;-1.405789e-05
10:41:29;-225;-225.0795;7.720357734786679e-11;1.6777419008489367e+20;7.58499450848907e-11;2000.0;137697.3;13.82987707826791;-1030748.5;11.795655980063168;-1.496684e-05
10:41:48;-250;-250.0565;7.563327204221806e-11;1.7481319951551362e+20;7.479934728288745e-11;2000.0;111094.3;10.473800647329508;-1052149.0;11.573677030226824;-1.580917e-05
10:42:08;-275;-275.03;7.453991500975819e-11;1.7997915709271366e+20;7.406716837410072e-11;2000.0;85290.87999999998;12.033074420113657;-1067582.0;8.848728722251575;-1.655339e-05
10:42:26;-300;-300.0079;7.387954832143143e-11;1.8321099644405708e+20;7.361552280812943e-11;2000.0;64506.59999999999;11.380821587214076;-1077124.5;9.150819635420644;-1.728307e-05
10:42:46;-325;-325.0399;7.351471315227921e-11;1.8503396960481296e+20;7.335527958492847e-11;2000.0;50464.97499999999;7.060233264560036;-1082470.0;9.695359714832659;-1.795645e-05
10:43:05;-350;-350.051;7.332832195634502e-11;1.8597583040001314e+20;7.321942913066187e-11;2000.0;41850.905000000006;7.779072807861034;-1085221.5;7.391718338789702;-1.853167e-05
10:43:24;-375;-375.0826;7.321760714528993e-11;1.8653869628307777e+20;7.31351919886858e-11;2000.0;36485.05;5.908580624819977;-1086862.5;8.0583807306431;-1.913396e-05
10:43:44;-400;-400.0593;7.314932804530997e-11;1.8688709698562595e+20;7.308244344669948e-11;2000.0;32910.64;9.093372311744313;-1087877.0;7.249137879775772;-1.967057e-05
10:44:03;-425;-425.0325;7.310312943876792e-11;1.871233837683042e+20;7.304633653624239e-11;2000.0;30353.025;5.854378169370368;-1088564.5;4.923159554594996;-2.012829e-05
10:44:22;-450;-449.9873;7.306503853155328e-11;1.873185402351867e+20;7.301485662580604e-11;2000.0;28552.784999999996;9.274578898796511;-1089132.0;10.714476188783097;-2.065734e-05
10:44:41;-475;-475.0204;7.304119739413961e-11;1.8744084425168686e+20;7.299510315683059e-11;2000.0;27377.810000000005;8.008707448771048;-1089487.5;10.071618539241843;-2.11896e-05
10:45:00;-500;-500.0492;7.301757280513442e-11;1.875621555772965e+20;7.297487397808305e-11;2000.0;26362.345;8.279140882362167;-1089840.0;8.215838362577491;-2.171441e-05
10:45:19;-525;-525.0818;7.299684267703436e-11;1.8766870099668402e+20;7.295616050661604e-11;2000.0;25742.879999999997;9.841858564316036;-1090149.5;6.762950539520454;-2.222672e-05
10:45:38;-550;-550.0646;7.298388813973924e-11;1.8773532876925148e+20;7.29447686468286e-11;2000.0;25250.075000000004;7.743219211025875;-1090343.0;9.167878707749137;-2.27297e-05
10:45:58;-575;-575.0214;7.296852941546543e-11;1.8781436773650517e+20;7.293039964123392e-11;2000.0;24936.319999999996;8.446048188354075;-1090572.5;6.552671211040578;-2.326389e-05
10:46:17;-600;-599.9974;7.295698953096064e-11;1.8787378706110815e+20;7.291890334413164e-11;2000.0;24927.969999999994;5.220177678968477;-1090745.0;8.902246907382427;-2.382183e-05
10:46:36;-625;-625.0249;7.294709155338578e-11;1.8792477460979522e+20;7.290930373095441e-11;2000.0;24835.140000000003;7.554453653309413;-1090893.0;8.33966426182733;-2.44104e-05
10:46:56;-650;-650.0526;7.293224962166928e-11;1.8800126890385477e+20;7.289421299915019e-11;2000.0;24924.415;8.903778060464045;-1091115.0;7.826237921249263;-2.499831e-05
10:47:15;-675;-675.0629;7.29263345892381e-11;1.880317675901602e+20;7.288766323151963e-11;2000.0;25134.685;8.93992246890323;-1091203.5;7.754837200096465;-2.56027e-05
10:47:34;-700;-700.0447;7.291948504447669e-11;1.8806709401896144e+20;7.288013490752049e-11;2000.0;25358.004999999997;8.098100008643991;-1091306.0;6.572670690061993;-2.623564e-05
10:47:53;-725;-725.014;7.291009824663662e-11;1.881155224664352e+20;7.286960493714959e-11;2000.0;25728.88;10.164973192291315;-1091446.5;8.163179527610549;-2.692095e-05
10:48:11;-750;-749.9835;7.290639096029845e-11;1.8813465428268836e+20;7.286455163772868e-11;2000.0;26155.24;8.307551985994396;-1091502.0;10.876580344942981;-2.764702e-05
10:48:31;-775;-775.0048;7.289680720155736e-11;1.881841257404804e+20;7.285344431307135e-11;2000.0;26632.73;11.427228666654058;-1091645.5;6.836483013948034;-2.836453e-05
10:48:51;-800;-800.01;7.288979629132084e-11;1.8822032848849555e+20;7.284439806720501e-11;2000.0;27254.909999999996;8.886511970396453;-1091750.5;7.262058936692816;-2.914625e-05
10:49:10;-825;-825.0364;7.288485607892815e-11;1.8824584489786874e+20;7.283715932917765e-11;2000.0;27939.635;8.881388616089282;-1091824.5;7.330586606813946;-2.992714e-05
10:49:29;-850;-850.0159;7.287674623648758e-11;1.8828774383449185e+20;7.282633390098004e-11;2000.0;28729.319999999996;10.083659058099908;-1091946.0;9.418067742376882;-3.080221e-05
10:49:49;-875;-874.9819;7.287274204166249e-11;1.883084363870719e+20;7.281882996405053e-11;2000.0;29712.98;7.358507321461344;-1092006.0;8.105553651663778;-3.174671e-05
10:50:08;-900;-899.9483;7.286737043809961e-11;1.8833620068116005e+20;7.280968962131477e-11;2000.0;30738.179999999993;7.8119030971973125;-1092086.5;5.885363200347112;-3.274597e-05

File: Data/DoubleIrrNeutron2025/CV_onPCB/300059_SR_LL2_6e15_275min_CV.csv
time (27.11.2025);set voltage (V);real voltage (V);serial capacitance;1/serial capacitance^2;parallel capacitance;LCR frequency (Hz);r;delta r;x;delta x;sample current
08:55:35;-25;-25.03701;9.828309920485814e-11;1.035243027965837e+20;8.488178931784981e-11;2000.0;321719.7;8.183245077596052;-809676.05;24.110627843339127;-3.068856e-06
08:55:56;-50;-50.06933;9.357655726451402e-11;1.1419993943583369e+20;8.488121579984596e-11;2000.0;272182.75;9.037110987478243;-850399.65;29.452018182121247;-4.229616e-06
08:56:18;-75;-75.09472;9.036426261014722e-11;1.2246347591225064e+20;8.394298029297353e-11;2000.0;243563.45;5.909515631589445;-880629.9;6.564640127227081;-5.122891e-06
08:56:39;-100;-100.0728;8.784892192981853e-11;1.2957676329494202e+20;8.282768983932452e-11;2000.0;223034.0;4.445222154178573;-905844.6;6.318781528111254;-5.906899e-06
08:57:01;-125;-125.0283;8.577704615658568e-11;1.3591200729922214e+20;8.172073363870732e-11;2000.0;206689.6;6.190880389734567;-927724.55;6.325928785561847;-6.627682e-06
08:57:23;-150;-150.006;8.399720719511787e-11;1.417327804238531e+20;8.065525186402337e-11;2000.0;192845.4;11.489429924935353;-947382.35;15.055443367765694;-7.337426e-06
08:57:45;-175;-175.0403;8.236406190681622e-11;1.474091653911866e+20;7.959432363700291e-11;2000.0;180231.5;7.278220936465174;-966167.4;13.852689269596715;-8.02209e-06
08:58:06;-200;-200.0637;8.071038710770106e-11;1.5351157920709974e+20;7.848266827561576e-11;2000.0;166113.15;7.953387643010996;-985963.2;5.195478803729257;-8.635428e-06
08:58:27;-225;-225.0841;7.914813250119494e-11;1.5963152246916268e+20;7.740215667115177e-11;2000.0;151005.25;9.845017775504521;-1005424.5;11.168594360974884;-9.192859e-06
08:58:48;-250;-250.053;7.766345568069691e-11;1.657931482097361e+20;7.63834091106508e-11;2000.0;132643.75;9.097492786476941;-1024645.0;11.5;-9.733268e-06
08:59:10;-275;-275.0266;7.631738370742572e-11;1.7169318331601974e+20;7.544667918183503e-11;2000.0;112016.5;11.6278759883308;-1042717.5;14.245613359908376;-1.024849e-05
08:59:31;-300;-300.0036;7.521094945352442e-11;1.7678192456981365e+20;7.467035320503109e-11;2000.0;90026.73000000001;10.826223025598205;-1058057.0;9.222255689363639;-1.071973e-05
08:59:52;-325;-325.0361;7.435156058302863e-11;1.8089219267329432e+20;7.404931962257531e-11;2000.0;68377.965;8.313014720905912;-1070286.5;8.6103135831397;-1.115455e-05
09:00:13;-350;-350.0474;7.375950610328575e-11;1.8380782666180762e+20;7.360309663200984e-11;2000.0;49734.25500000001;7.816570459606893;-1078877.5;5.4715171570598224;-1.156717e-05
09:00:33;-375;-375.0785;7.340570350915655e-11;1.8558393950939585e+20;7.33235856763798e-11;2000.0;36279.159999999996;6.184478150983888;-1084077.5;7.171994143890526;-1.192741e-05
09:00:53;-400;-400.0558;7.321541781492018e-11;1.8654985242890404e+20;7.316561030772021e-11;2000.0;28358.385000000002;5.919857578523283;-1086895.0;10.062305898749052;-1.228012e-05
09:01:13;-425;-425.0284;7.312435674935245e-11;1.8701475923262118e+20;7.308960952588006e-11;2000.0;23727.954999999998;9.060729758137638;-1088248.5;7.819047256539636;-1.258568e-05
09:01:33;-450;-449.9834;7.306155024857846e-11;1.87336427500681e+20;7.3034583343975e-11;2000.0;20929.195;9.222940081666037;-1089184.0;7.628892449104259;-1.290509e-05
09:01:53;-475;-475.0162;7.302839465580689e-11;1.8750657119107505e+20;7.300583838375653e-11;2000.0;19153.725;5.625121665350865;-1089678.5;6.452712607888251;-1.317743e-05
09:02:13;-500;-500.0466;7.300032478374427e-11;1.8765079787476232e+20;7.298077135129549e-11;2000.0;17843.195000000003;9.598308379605283;-1090097.5;6.7035438388959605;-1.348461e-05
09:02:35;-525;-525.0787;7.297850013865959e-11;1.877630507830598e+20;7.296066449405725e-11;2000.0;17048.855000000003;9.345823866840238;-1090423.5;6.567914433060162;-1.376287e-05
09:02:56;-550;-550.0593;7.296625459865468e-11;1.8782607862788384e+20;7.294979152938808e-11;2000.0;16383.680000000002;7.262381152211678;-1090606.5;5.444033431197865;-1.407438e-05
09:03:15;-575;-575.0178;7.294582106159588e-11;1.879313208096732e+20;7.293015991173828e-11;2000.0;15986.300000000003;9.086919169883728;-1090912.0;7.602631123499284;-1.439176e-05
09:03:35;-600;-599.9925;7.294097353898951e-11;1.879563007778201e+20;7.292584682570132e-11;2000.0;15712.675000000003;7.315500239218089;-1090984.5;5.893852729751567;-1.467167e-05
09:03:56;-625;-625.0204;7.292606726580204e-11;1.8803314612028565e+20;7.291139698327184e-11;2000.0;15478.500000000004;7.691212518192411;-1091207.5;7.101936355670895;-1.496488e-05
09:04:17;-650;-650.046;7.291878345644704e-11;1.8807071301122753e+20;7.290411725605008e-11;2000.0;15478.664999999999;7.008681313200078;-1091316.5;8.224202088956716;-1.529713e-05
09:04:37;-675;-675.0571;7.291113368224622e-11;1.8811017952036468e+20;7.289658567006271e-11;2000.0;15418.585000000003;7.32098789440333;-1091431.0;8.27345151674922;-1.56598e-05
09:04:59;-700;-700.0391;7.290131492751565e-11;1.8816085438403507e+20;7.288651996762808e-11;2000.0;15552.065000000002;10.257675845433976;-1091578.0;7.503332592921628;-1.598492e-05
09:05:19;-725;-725.0089;7.290027977076418e-11;1.8816619804971824e+20;7.288531121581423e-11;2000.0;15643.39;7.9932468371744845;-1091593.5;7.85095535587867;-1.636873e-05
09:05:41;-750;-749.9802;7.288739286110213e-11;1.882327416608134e+20;7.287204123453872e-11;2000.0;15846.539999999999;4.823237501927549;-1091786.5;8.668188968867717;-1.677668e-05
09:06:02;-775;-775.0002;7.288569052725897e-11;1.8824153457218666e+20;7.286984883204174e-11;2000.0;16098.105000000001;6.655514536833369;-1091812.0;7.436396977031282;-1.71476e-05
09:06:22;-800;-800.0056;7.28760121011612e-11;1.88291537384016e+20;7.285971408830688e-11;2000.0;16331.615;7.47228638035235;-1091957.0;6.711929677819933;-1.754764e-05
09:06:42;-825;-825.0309;7.287087356799118e-11;1.8831809330070864e+20;7.285361450072066e-11;2000.0;16808.125;6.49379270919542;-1092034.0;7.224956747275376;-1.800982e-05
09:07:04;-850;-850.0099;7.286660313080665e-11;1.8834016717595958e+20;7.284866170740108e-11;2000.0;17138.755;5.941765204886544;-1092098.0;9.50263121456368;-1.852152e-05
09:07:24;-875;-874.9772;7.285973144681947e-11;1.8837569503521463e+20;7.284060182736641e-11;2000.0;17699.825000000004;7.307707831461196;-1092201.0;8.02807573457052;-1.898642e-05
09:07:44;-900;-899.9433;7.285883088527727e-11;1.883803518476505e+20;7.283846812677519e-11;2000.0;18261.894999999997;6.357359809700924;-1092214.5;7.052481832660045;-1.948281e-05

File: Data/DoubleIrrNeutron2025/CV_onPCB/300059_SR_LL2_6e15_350min_CV.csv
time (04.12.2025);set voltage (V);real voltage (V);serial capacitance;1/serial capacitance^2;parallel capacitance;LCR frequency (Hz);r;delta r;x;delta x;sample current
15:32:25;-25;-25.03679;1.0110899630053281e-10;9.781836547659466e+19;8.577678013921776e-11;2000.0;332749.9;5.606201922870776;-787046.4;7.113508276511666;-2.804676e-06
15:32:47;-50;-50.07019;9.62068495407847e-11;1.0804085532047404e+20;8.612344891986887e-11;2000.0;283026.4;8.461796499562015;-827149.75;20.61963566603445;-3.868075e-06
15:33:09;-75;-75.09689;9.281655591342671e-11;1.1607778209795888e+20;8.533929816372966e-11;2000.0;253782.3;6.116003597121243;-857362.9;12.001020789916163;-4.697734e-06
15:33:30;-100;-100.0733;9.019345290781142e-11;1.2292776143530828e+20;8.433636282747441e-11;2000.0;232513.75;6.469882147303767;-882297.65;12.549755973723151;-5.424068e-06
15:33:52;-125;-125.0252;8.803966352241165e-11;1.2901590462207151e+20;8.328995069761663e-11;2000.0;215848.55;5.180962748370229;-903882.05;6.951429709059858;-6.108981e-06
15:34:13;-150;-150.0084;8.621455228919226e-11;1.3453610356330532e+20;8.226887646168967e-11;2000.0;202140.1;4.311554244121254;-923016.7;7.731461698799266;-6.768857e-06
15:34:36;-175;-175.0396;8.455355837600125e-11;1.3987375096420694e+20;8.124170078333344e-11;2000.0;190022.3;10.667497363486902;-941148.7;15.977969207630862;-7.386287e-06
15:34:56;-200;-200.0749;8.300835199866865e-11;1.45129739787056e+20;8.022489898933747e-11;2000.0;178568.85;6.65630340354164;-958668.25;4.844004025597005;-7.992089e-06
15:35:17;-225;-225.0847;8.149290941126842e-11;1.5057759417180396e+20;7.919263321981916e-11;2000.0;166424.75;5.641752830459697;-976495.65;7.321637453466265;-8.554362e-06
15:35:38;-250;-250.0612;8.002626685308647e-11;1.5614744561628692e+20;7.817185054694054e-11;2000.0;153156.7;9.462848408381062;-994391.9;10.719118433901174;-9.108538e-06
15:35:58;-275;-275.0394;7.862046394853415e-11;1.6178147675379633e+20;7.718620065397236e-11;2000.0;137974.6;12.312473350224968;-1012172.5;15.473768125443781;-9.65297e-06
15:36:18;-300;-300.0051;7.724097079974091e-11;1.6761178566520108e+20;7.620607386698853e-11;2000.0;120059.4;7.151713081493134;-1030249.5;5.170831654579367;-1.008955e-05
15:36:38;-325;-325.0375;7.603409273907492e-11;1.7297496987369013e+20;7.53341436545361e-11;2000.0;100883.25;8.660506624903649;-1046602.5;9.509863300805117;-1.054648e-05
15:36:59;-350;-350.0494;7.502085486326282e-11;1.7767895149994544e+20;7.458950794175435e-11;2000.0;80664.53;5.685512729736629;-1060738.0;9.20869154657707;-1.099307e-05
15:37:20;-375;-375.0809;7.423219664596346e-11;1.814744026856865e+20;7.399046547974071e-11;2000.0;61274.00499999999;9.083747781064849;-1072007.5;10.14581194385151;-1.139581e-05
15:37:40;-400;-400.0572;7.36905542394229e-11;1.841519636226142e+20;7.356356215743185e-11;2000.0;44867.84999999999;5.622466095940402;-1079887.0;9.35681569766125;-1.178703e-05
15:38:00;-425;-425.0293;7.336695850822632e-11;1.8578000456890122e+20;7.329808325033438e-11;2000.0;33248.719999999994;10.105989808029623;-1084650.0;7.245688373094718;-1.215189e-05
15:38:21;-450;-449.9848;7.319605636215417e-11;1.8664855593927062e+20;7.315296114307912e-11;2000.0;26387.670000000006;14.42157255641701;-1087182.5;6.666145812986691;-1.248572e-05
15:38:42;-475;-475.0165;7.310464046949744e-11;1.871156483835423e+20;7.307397177415248e-11;2000.0;22300.340000000004;7.045205461872555;-1088542.0;8.35463942968217;-1.283001e-05
15:39:02;-500;-500.0465;7.304837157076675e-11;1.8740402843606073e+20;7.302385610592839e-11;2000.0;19960.31;9.018791216122041;-1089380.5;7.952200953195286;-1.321723e-05
15:39:22;-525;-525.0801;7.301606537150115e-11;1.8756990018579592e+20;7.299532983125375e-11;2000.0;18368.844999999998;8.852921763463181;-1089862.5;9.743587634952538;-1.344013e-05
15:39:42;-550;-550.062;7.298807191905906e-11;1.877138068779589e+20;7.296978474288397e-11;2000.0;17259.969999999994;9.549476687232593;-1090280.5;10.258533033528721;-1.372768e-05
15:40:03;-575;-575.0171;7.297040290052141e-11;1.8780472374715492e+20;7.295342749367433e-11;2000.0;16635.299999999996;7.388294796500819;-1090544.5;9.78455415438026;-1.40543e-05
15:40:24;-600;-599.9933;7.295648787964976e-11;1.8787637072318736e+20;7.294058397416167e-11;2000.0;16106.215;6.868457887328171;-1090752.5;8.714212528966687;-1.433718e-05
15:40:44;-625;-625.0203;7.293870043995375e-11;1.8796801609330832e+20;7.292337675633888e-11;2000.0;15815.405000000002;9.296196735762425;-1091018.5;10.253657883896848;-1.46511e-05
15:41:06;-650;-650.0483;7.29339207086012e-11;1.8799265390382593e+20;7.29189318652013e-11;2000.0;15643.160000000003;7.592609564569999;-1091090.0;8.74642784226795;-1.498588e-05
15:41:26;-675;-675.0608;7.291895049999146e-11;1.8806985134324403e+20;7.29041590375386e-11;2000.0;15544.584999999997;7.670789643185393;-1091314.0;8.497058314499201;-1.53007e-05
15:41:46;-700;-700.0411;7.291193533001319e-11;1.8810604309809912e+20;7.289704358921495e-11;2000.0;15599.45;9.558944763937046;-1091419.0;6.591661399070799;-1.562751e-05
15:42:06;-725;-725.0099;7.290535565938952e-11;1.8813999757632674e+20;7.28904424808545e-11;2000.0;15612.790000000003;9.093142746047736;-1091517.5;7.901740314639555;-1.597082e-05
15:42:28;-750;-749.9816;7.289573878528067e-11;1.881896421248327e+20;7.288046957105511e-11;2000.0;15801.225;7.6771800649717425;-1091661.5;8.254544203043558;-1.632912e-05
15:42:48;-775;-775.0019;7.289256710895274e-11;1.882060193671856e+20;7.287690699301705e-11;2000.0;16003.294999999998;9.874339155102964;-1091709.0;9.82089608946149;-1.673174e-05
15:43:10;-800;-800.0072;7.288265322713603e-11;1.8825722439477707e+20;7.286653895320731e-11;2000.0;16237.054999999998;9.94099460567202;-1091857.5;6.887488656977955;-1.712431e-05
15:43:31;-825;-825.0327;7.287974967139666e-11;1.8827222516619877e+20;7.286293601322315e-11;2000.0;16586.74;10.393660086802932;-1091901.0;7.479973261984296;-1.751744e-05
15:43:52;-850;-850.0123;7.287357621263099e-11;1.883041253448566e+20;7.285614534254459e-11;2000.0;16890.655000000002;9.01176307666819;-1091993.5;8.19374761632307;-1.793849e-05
15:44:12;-875;-874.978;7.286610272171294e-11;1.8834275404289678e+20;7.284764333695943e-11;2000.0;17384.63;9.782995706837395;-1092105.5;9.472987913008229;-1.842259e-05
15:44:33;-900;-899.9432;7.28637008537334e-11;1.8835517125148797e+20;7.2844146478787e-11;2000.0;17893.840000000004;7.276191998566288;-1092141.5;9.334746916762125;-1.891593e-05

File: Data/DoubleIrrNeutron2025/CV_onPCB/300059_SR_LL2_6e15_40min_CV.csv
time (09.10.2025);set voltage (V);real voltage (V);serial capacitance;1/serial capacitance^2;parallel capacitance;LCR frequency (Hz);r;delta r;x;delta x;sample current
09:33:16;-25;-25.03735;9.775343185387534e-11;1.046492146690361e+20;8.36066513785899e-11;2000.0;334862.5;7.606740432011599;-814063.2;15.520566999952031;-4.201962e-06
09:33:37;-50;-50.07142;9.180691456315014e-11;1.1864493866807807e+20;8.35115049819713e-11;2000.0;273187.3;8.887378691155227;-866791.7;15.55073953225376;-6.037022e-06
09:33:59;-75;-75.09972;8.825692202905062e-11;1.2838149992701631e+20;8.246487395631847e-11;2000.0;238958.75;6.602603653105341;-901657.0;6.979254974565695;-7.444872e-06
09:34:21;-100;-100.0742;8.55905960781178e-11;1.3650479217797736e+20;8.122998702052225e-11;2000.0;215416.75;5.965264034391102;-929745.5;5.665906811799855;-8.648567e-06
09:34:44;-125;-125.0202;8.33865307465094e-11;1.4381632563678786e+20;7.998029624597484e-11;2000.0;196942.75;10.03590429408332;-954320.45;16.602179826757684;-9.688116e-06
09:35:05;-150;-150.0008;8.143172485143603e-11;1.5080395521196868e+20;7.873070100255775e-11;2000.0;181004.2;8.140208842529777;-977229.35;7.410558346035741;-1.069097e-05
09:35:26;-175;-175.0353;7.951096062738288e-11;1.5817797048532592e+20;7.742589766839422e-11;2000.0;164240.25;14.093593402677685;-1000836.5;16.035507475599267;-1.161572e-05
09:35:47;-200;-200.0654;7.762425132205643e-11;1.6596065914367777e+20;7.613547704949824e-11;2000.0;143355.25;8.2879053445367;-1025162.5;8.685476383020104;-1.24711e-05
09:36:08;-225;-225.0767;7.594451383750305e-11;1.7338326918008223e+20;7.500405961459206e-11;2000.0;117333.0;9.443251558652877;-1047837.0;6.931810730249348;-1.325357e-05
09:36:29;-250;-250.0542;7.470523356542728e-11;1.7918347060542797e+20;7.417830610117232e-11;2000.0;89779.26999999999;8.4640625588425;-1065219.5;6.49903839040823;-1.397409e-05
09:36:50;-275;-275.029;7.392398680691522e-11;1.8299079262548777e+20;7.364849996506245e-11;2000.0;65837.48500000002;8.778918711891583;-1076477.0;7.68439978137525;-1.459819e-05
09:37:11;-300;-300.0061;7.350323750201839e-11;1.8509175075704127e+20;7.335083017302742e-11;2000.0;49349.65;9.487392950647848;-1082639.0;12.306502346320826;-1.519725e-05
09:37:32;-325;-325.0386;7.329323618242995e-11;1.8615392780917588e+20;7.319677846298455e-11;2000.0;39413.84;7.427803847706153;-1085741.0;6.924593850905625;-1.568535e-05
09:37:52;-350;-350.0493;7.317862298426876e-11;1.867374972793936e+20;7.310892142693036e-11;2000.0;33577.005;8.83938763433298;-1087441.5;6.64360594857943;-1.61721e-05
09:38:14;-375;-375.0807;7.311259959560564e-11;1.8707491132896382e+20;7.305765053168826e-11;2000.0;29850.060000000005;8.147368900448718;-1088423.5;6.974059076319901;-1.661608e-05
09:38:34;-400;-400.0574;7.306661507641126e-11;1.873104568473053e+20;7.302085767840534e-11;2000.0;27263.295000000002;6.497878403756173;-1089108.5;9.520372891856704;-1.704561e-05
09:38:54;-425;-425.0309;7.303171221209023e-11;1.874895361399836e+20;7.299174774615069e-11;2000.0;25496.395000000004;8.082074223242431;-1089629.0;9.536770941990795;-1.745647e-05
09:39:14;-450;-449.9849;7.300893103010056e-11;1.8760656016885645e+20;7.297310962846249e-11;2000.0;24149.270000000008;9.695427014835401;-1089969.0;10.293201639917484;-1.788881e-05
09:39:35;-475;-475.0174;7.298455751219828e-11;1.8773188518374002e+20;7.295156835904854e-11;2000.0;23186.085;6.458158696563578;-1090333.0;7.214568594171102;-1.830012e-05
09:39:56;-500;-500.0478;7.296956651137693e-11;1.878090290689476e+20;7.293848235594426e-11;2000.0;22513.32;7.295648017825376;-1090557.0;6.599242380758567;-1.873476e-05
09:40:16;-525;-525.0803;7.295394628569617e-11;1.878894615507549e+20;7.292436398932373e-11;2000.0;21969.54;6.531161458729857;-1090790.5;6.575522792903998;-1.917061e-05
09:40:37;-550;-550.0624;7.293896785601628e-11;1.879666378019483e+20;7.291018040483504e-11;2000.0;21678.940000000002;6.699452962742412;-1091014.5;6.575522792903998;-1.96095e-05
09:40:56;-575;-575.0184;7.293051177249107e-11;1.880102287132783e+20;7.290222230180631e-11;2000.0;21494.279999999995;9.538358349317754;-1091141.0;9.189668111526117;-2.011934e-05
09:41:17;-600;-599.9946;7.291838255506294e-11;1.880727810224417e+20;7.289036462905546e-11;2000.0;21396.170000000006;9.410667085812703;-1091322.5;10.650704202070395;-2.056317e-05
09:41:38;-625;-625.0221;7.291123388725307e-11;1.8810966246509435e+20;7.288302490006582e-11;2000.0;21472.184999999998;9.286337477714337;-1091429.5;6.762950539520454;-2.110566e-05
09:41:58;-650;-650.05;7.2901582069514e-11;1.8815947538585354e+20;7.287324167133414e-11;2000.0;21526.435;8.770818875680954;-1091574.0;10.256705123966467;-2.163461e-05
09:42:19;-675;-675.0602;7.289350189013202e-11;1.8820119231643065e+20;7.286459037477026e-11;2000.0;21745.955;10.353092472783167;-1091695.0;9.151502608861563;-2.21608e-05
09:42:39;-700;-700.0421;7.288695892531613e-11;1.8823498297166112e+20;7.285739534408829e-11;2000.0;21992.875;9.756874179264617;-1091793.0;8.605230967266364;-2.273304e-05
09:42:59;-725;-725.0114;7.287881524289682e-11;1.8827705312779983e+20;7.284842383915771e-11;2000.0;22302.530000000002;9.694588954669463;-1091915.0;10.380269746013346;-2.332834e-05
09:43:19;-750;-749.9835;7.287327590888233e-11;1.8830567731436913e+20;7.284162957433865e-11;2000.0;22761.125;7.9329467255238475;-1091998.0;9.181503144910423;-2.395471e-05
09:43:40;-775;-775.0027;7.28650352052841e-11;1.8834827275173826e+20;7.283209946039909e-11;2000.0;23224.335;8.486805273481913;-1092121.5;10.613081550614789;-2.461135e-05
09:44:01;-800;-800.0071;7.285869747064586e-11;1.883810417506844e+20;7.282396138302149e-11;2000.0;23854.045000000002;7.095218372256134;-1092216.5;6.829165395566283;-2.533319e-05
09:44:21;-825;-825.0347;7.285526221215642e-11;1.8839880718890077e+20;7.281856221291405e-11;2000.0;24521.170000000002;8.22080926673281;-1092268.0;6.465291950097845;-2.606736e-05
09:44:42;-850;-850.0135;7.284739235576771e-11;1.8843951562324515e+20;7.280821436073409e-11;2000.0;25340.025;8.993655750027346;-1092386.0;9.364827814754523;-2.685823e-05
09:45:03;-875;-874.98;7.28435247444699e-11;1.8845952646566832e+20;7.280137617941528e-11;2000.0;26285.775000000005;10.36516250475605;-1092444.0;10.425929215182693;-2.766641e-05
09:45:23;-900;-899.944;7.283665741240209e-11;1.884950655803782e+20;7.279130159015188e-11;2000.0;27271.995000000003;8.650709436225462;-1092547.0;8.00312438988674;-2.843598e-05

File: Data/DoubleIrrNeutron2025/CV_onPCB/300059_SR_LL2_6e15_500min_CV.csv
time (10.12.2025);set voltage (V);real voltage (V);serial capacitance;1/serial capacitance^2;parallel capacitance;LCR frequency (Hz);r;delta r;x;delta x;sample current
11:16:25;-25;-25.0348;1.0284972657420323e-10;9.453523694806453e+19;8.614078700049236e-11;2000.0;340766.6;3.807492613256131;-773725.65;10.70146602106459;-2.503187e-06
11:16:45;-50;-50.06851;9.79662813744863e-11;1.0419496985892513e+20;8.678230653907703e-11;2000.0;291605.7;4.601684474189859;-812294.5;7.4109715962213745;-3.43863e-06
11:17:07;-75;-75.09705;9.461586917858222e-11;1.1170485093543282e+20;8.62415284908848e-11;2000.0;262085.65;6.604269452407286;-841058.4;12.704802241672239;-4.198168e-06
11:17:29;-100;-100.0725;9.198600139179505e-11;1.1818341056718504e+20;8.538928902178226e-11;2000.0;240453.15;7.623409670219752;-865104.15;12.615521194148103;-4.870592e-06
11:17:49;-125;-125.0286;8.983615393080677e-11;1.2390752972099145e+20;8.445394064781825e-11;2000.0;223619.4;6.947805408904311;-885806.75;6.7878107663664276;-5.475487e-06
11:18:11;-150;-150.0086;8.80060484194048e-11;1.2911448219183872e+20;8.350761363674977e-11;2000.0;209867.55;5.205033621409182;-904227.3;10.251609629711815;-6.089232e-06
11:18:33;-175;-175.0412;8.635797129146239e-11;1.3408961295357377e+20;8.255214845758609e-11;2000.0;197855.35;4.851945486091121;-921483.8;7.015197787660728;-6.679509e-06
11:18:55;-200;-200.0756;8.48692563945094e-11;1.3883507716583237e+20;8.161734929075078e-11;2000.0;187161.95;5.096800466959639;-937647.8;9.138271171288364;-7.238945e-06
11:19:17;-225;-225.0843;8.341236766101814e-11;1.4372724545033113e+20;8.065198458758878e-11;2000.0;176496.8;5.288005295004913;-954024.85;8.669566021433829;-7.785138e-06
11:19:37;-250;-250.0625;8.201780047505222e-11;1.4865645202272757e+20;7.969661305302615e-11;2000.0;165583.55;6.523984595322094;-970246.35;7.6453498938897475;-8.309024e-06
11:19:57;-275;-275.0378;8.067348129444367e-11;1.5365206565889062e+20;7.875747998752313e-11;2000.0;153854.9;5.294289376299713;-986414.25;6.386264557626782;-8.821936e-06
11:20:18;-300;-300.0056;7.93462961122247e-11;1.5883517382234046e+20;7.782217705655821e-11;2000.0;140352.85;6.720221350521128;-1002913.5;9.624837660968625;-9.312592e-06
11:20:38;-325;-325.0379;7.805355395846265e-11;1.6414007799121953e+20;7.688730740015976e-11;2000.0;125564.05;5.706783244525764;-1019524.0;7.5630681604756145;-9.723612e-06
11:20:57;-350;-350.0508;7.68606771893362e-11;1.6927451841746243e+20;7.601216410674497e-11;2000.0;109389.0;6.0922081382697355;-1035347.0;7.8453808065638215;-1.017433e-05
11:21:18;-375;-375.0817;7.57758357540832e-11;1.741560355431006e+20;7.520194297422403e-11;2000.0;91740.31999999998;7.58069455920725;-1050169.5;6.18364779074617;-1.059957e-05
11:21:38;-400;-400.0588;7.485346911039091e-11;1.7847448384963186e+20;7.449788379926285e-11;2000.0;73447.68999999999;6.367455928391175;-1063110.0;7.681145747868607;-1.099174e-05
11:21:59;-425;-425.0301;7.413434276433341e-11;1.8195379439286845e+20;7.393357398937636e-11;2000.0;55936.83999999999;6.44468152820591;-1073422.5;5.5170191226784775;-1.138298e-05
11:22:20;-450;-449.9849;7.362517097342978e-11;1.844791833210045e+20;7.351826796375777e-11;2000.0;41215.555;5.375241738750195;-1080846.0;8.613942186943213;-1.175732e-05
11:22:41;-475;-475.018;7.332484227097483e-11;1.8599348206379867e+20;7.326549745270111e-11;2000.0;30887.349999999995;6.110235265519576;-1085273.0;7.074602462329597;-1.209642e-05
11:23:01;-500;-500.0471;7.316028987946066e-11;1.8683109742932358e+20;7.312279025646113e-11;2000.0;24632.119999999995;7.411493101932955;-1087714.0;6.572670690061993;-1.243208e-05
11:23:22;-525;-525.0811;7.30723515903224e-11;1.872810485460509e+20;7.304484896905117e-11;2000.0;21131.45;7.833168260672088;-1089023.0;8.218880702382776;-1.273152e-05
11:23:43;-550;-550.0627;7.302521142557641e-11;1.875229186848612e+20;7.300306261787516e-11;2000.0;18981.125;5.563258375268997;-1089726.0;6.797058187186571;-1.304087e-05
11:24:04;-575;-575.0189;7.298787108669228e-11;1.8771483990055338e+20;7.296875148668622e-11;2000.0;17648.605;7.0184737479027435;-1090283.5;6.134940912510894;-1.33206e-05
11:24:24;-600;-599.9954;7.296852941546543e-11;1.8781436773650517e+20;7.295105113347104e-11;2000.0;16880.61;5.360946278410197;-1090572.5;6.319612329882268;-1.368966e-05
11:24:45;-625;-625.0214;7.294836208943259e-11;1.8791822852393085e+20;7.293213619476776e-11;2000.0;16271.194999999998;7.22021978543588;-1090874.0;5.263078946776306;-1.400733e-05
11:25:06;-650;-650.05;7.293298489048494e-11;1.8799747827952337e+20;7.291737966293591e-11;2000.0;15961.939999999997;6.840282888886964;-1091104.0;7.08519583356734;-1.429372e-05
11:25:28;-675;-675.0615;7.292332731357494e-11;1.880472763454225e+20;7.29081475467194e-11;2000.0;15745.925000000003;7.167296823070701;-1091248.5;7.04538856274088;-1.464637e-05
11:25:48;-700;-700.0425;7.29092298394468e-11;1.8812000370551744e+20;7.289416799004879e-11;2000.0;15689.185000000001;6.103512410899165;-1091459.5;9.70760011537352;-1.49543e-05
11:26:08;-725;-725.0133;7.290321835697572e-11;1.8815102913225445e+20;7.288811702038023e-11;2000.0;15711.684999999998;6.4234230555055145;-1091549.5;8.169302295790013;-1.528046e-05
11:26:30;-750;-749.9816;7.28932014221383e-11;1.8820274386170826e+20;7.28779335895854e-11;2000.0;15801.335000000001;4.86151866704224;-1091699.5;6.9453221667536775;-1.564846e-05
11:26:50;-775;-775.0009;7.288518985596765e-11;1.8824412076167417e+20;7.286952896715802e-11;2000.0;16006.120000000004;6.401962980211674;-1091819.5;5.544141051596721;-1.601251e-05
11:27:10;-800;-800.0083;7.288088436678958e-11;1.88266362724618e+20;7.286486063338309e-11;2000.0;16191.954999999998;7.935507151404961;-1091884.0;6.0166435825965285;-1.636779e-05
11:27:31;-825;-825.0348;7.287187452411329e-11;1.883129199233244e+20;7.285524359700998e-11;2000.0;16499.015;7.6876500798358425;-1092019.0;7.172865536171719;-1.678583e-05
11:27:52;-850;-850.0141;7.286817112380856e-11;1.8833206177459657e+20;7.285074171758971e-11;2000.0;16891.825;7.53148350260435;-1092074.5;6.836483013948034;-1.72056e-05
11:28:13;-875;-874.9782;7.286096558583174e-11;1.883693135709171e+20;7.284278879009563e-11;2000.0;17252.84;8.263199743440838;-1092182.5;6.85109480302236;-1.763132e-05
11:28:33;-900;-899.9437;7.285482865886521e-11;1.884010494882091e+20;7.283556675998254e-11;2000.0;17762.725;6.8986081023638866;-1092274.5;6.981224820903564;-1.811562e-05

File: Data/DoubleIrrNeutron2025/CV_onPCB/300059_SR_LL2_6e15_690min_CV.csv
time (15.12.2025);set voltage (V);real voltage (V);serial capacitance;1/serial capacitance^2;parallel capacitance;LCR frequency (Hz);r;delta r;x;delta x;sample current
10:22:43;-25;-25.03572;1.0590782485252743e-10;8.91546301931908e+19;8.69058826199922e-11;2000.0;351347.2;5.190183041088242;-751384.25;41.263050965724766;-2.190465e-06
10:23:05;-50;-50.07015;1.007165384784367e-10;9.858218001546568e+19;8.789736410279078e-11;2000.0;301739.0;4.801041553663121;-790113.25;11.44636951177097;-3.008712e-06
10:23:27;-75;-75.09637;9.719743761672282e-11;1.0584987955137659e+20;8.759646154648635e-11;2000.0;271050.2;6.398671737165455;-818719.85;24.7393689288955;-3.661251e-06
10:23:49;-100;-100.0742;9.446699571216575e-11;1.1205720663441701e+20;8.688700769446208e-11;2000.0;248809.45;3.795046113026823;-842383.85;7.280891085574622;-4.236253e-06
10:24:09;-125;-125.0279;9.224675102827174e-11;1.1751622765788206e+20;8.605372493914668e-11;2000.0;231422.55;6.064847483655297;-862658.8;9.425125993852815;-4.780764e-06
10:24:31;-150;-150.0079;9.039179699155191e-11;1.22388879707776e+20;8.520293765248981e-11;2000.0;217255.0;6.479583319936553;-880361.65;25.228879780917747;-5.344154e-06
10:24:52;-175;-175.043;8.874408800502425e-11;1.2697585290147322e+20;8.433325959228846e-11;2000.0;205074.35;4.926091249662353;-896707.3;9.398164714453562;-5.877403e-06
10:25:13;-200;-200.0741;8.726051561654032e-11;1.3133015300943654e+20;8.346529742407985e-11;2000.0;194463.35;4.4605352817795305;-911952.8;6.274392400862413;-6.416887e-06
10:25:33;-225;-225.0877;8.587863612660117e-11;1.355906437864584e+20;8.25949388750391e-11;2000.0;184760.8;6.9669218454063335;-926627.1;13.716942079049542;-6.932759e-06
10:25:55;-250;-250.0641;8.454186721177013e-11;1.3991243948904651e+20;8.170440587941874e-11;2000.0;175412.5;6.592988700126825;-941278.85;5.381112803129106;-7.432998e-06
10:26:15;-275;-275.0362;8.328861657215391e-11;1.4415466560610894e+20;8.084013389298267e-11;2000.0;166279.8;5.802413291036756;-955442.35;7.60666648407829;-7.940287e-06
10:26:37;-300;-300.0139;8.20457565989084e-11;1.485551634167793e+20;7.996307436809421e-11;2000.0;156531.15;6.015511200222306;-969915.75;6.7416151625556315;-8.407033e-06
10:26:57;-325;-325.0452;8.079299406231582e-11;1.5319782326121683e+20;7.905776976601437e-11;2000.0;145922.4;6.852517785456672;-984955.1;9.374939999807998;-8.858239e-06
10:27:18;-350;-350.0593;7.957054890819266e-11;1.5794114859133092e+20;7.816015140995416e-11;2000.0;134343.25;6.883994116790048;-1000087.0;7.074602462329597;-9.311571e-06
10:27:38;-375;-375.0922;7.838835932910482e-11;1.6274095136798133e+20;7.727654855840775e-11;2000.0;121767.15;8.499492631916333;-1015169.5;8.107866550455798;-9.772605e-06
10:27:58;-400;-400.0574;7.721833556687625e-11;1.677100651174739e+20;7.638757398550053e-11;2000.0;107472.3;6.280963301914763;-1030551.5;7.558935110185825;-1.015781e-05
10:28:19;-425;-425.0309;7.613364236711366e-11;1.7252291384396893e+20;7.554800827560942e-11;2000.0;92026.98500000002;8.433870033976156;-1045234.0;7.823042886243178;-1.058146e-05
10:28:40;-450;-449.9854;7.516956579264961e-11;1.7697662828991267e+20;7.478821689011369e-11;2000.0;75594.945;7.300891983175962;-1058639.5;5.313896875175505;-1.09854e-05
10:29:00;-475;-475.0176;7.437772480484124e-11;1.8076494836709353e+20;7.415177138316737e-11;2000.0;59060.33999999999;11.88992514694692;-1069910.0;6.284902544988268;-1.137587e-05
10:29:20;-500;-500.05;7.378665775222425e-11;1.8367257816269436e+20;7.366292811563484e-11;2000.0;44200.244999999995;9.00022631659899;-1078480.5;8.816887205811357;-1.175245e-05
10:29:40;-525;-525.0811;7.340834439546905e-11;1.8557058687833322e+20;7.334019000602134e-11;2000.0;33046.12999999999;7.22043662114704;-1084038.5;9.226998428524848;-1.213095e-05
10:30:02;-550;-550.0634;7.319962483397579e-11;1.866303581990773e+20;7.31579990679001e-11;2000.0;25931.730000000003;6.587621346130938;-1087129.5;6.613433298975654;-1.247986e-05
10:30:22;-575;-575.0176;7.308577385483928e-11;1.872122662149581e+20;7.305620554660179e-11;2000.0;21904.934999999998;7.539772128519542;-1088823.0;8.15781833580523;-1.280872e-05
10:30:42;-600;-599.9945;7.302866272996906e-11;1.875051945925496e+20;7.300479564473388e-11;2000.0;19702.475;9.986210179542576;-1089674.5;8.076973443066406;-1.316069e-05
10:31:02;-625;-625.0223;7.298977903880074e-11;1.8770502630066962e+20;7.29692411992596e-11;2000.0;18290.920000000002;8.767033705877996;-1090255.0;6.614378277661476;-1.352459e-05
10:31:24;-650;-650.0502;7.296297643568266e-11;1.8784295673122338e+20;7.294419921269433e-11;2000.0;17498.785;10.113998405675078;-1090655.5;6.49903839040823;-1.382686e-05
10:31:45;-675;-675.0631;7.294585449502336e-11;1.8793114853979472e+20;7.292815207621343e-11;2000.0;16996.449999999993;7.1367762330061355;-1090911.5;7.492496246245306;-1.413657e-05
10:32:04;-700;-700.0435;7.292640142040334e-11;1.880314229584184e+20;7.290932526992075e-11;2000.0;16699.705;8.234584005886461;-1091202.5;8.968695557326047;-1.444908e-05
10:32:26;-725;-725.0119;7.29166453666704e-11;1.8808174253575366e+20;7.28996798562804e-11;2000.0;16648.844999999998;7.988305436699361;-1091348.5;8.070780631388763;-1.480441e-05
10:32:47;-750;-749.9832;7.290472113465601e-11;1.881432725357388e+20;7.288783379834242e-11;2000.0;16614.510000000002;8.609790647861342;-1091527.0;6.445928947793328;-1.512287e-05
10:33:07;-775;-775.0027;7.2893702203504e-11;1.882001579564652e+20;7.287645373213607e-11;2000.0;16795.07;6.2580512142360085;-1091692.0;8.018728078691781;-1.546402e-05
10:33:27;-800;-800.0096;7.288889498641436e-11;1.8822498338014842e+20;7.287129026818316e-11;2000.0;16969.345;7.778655009061681;-1091764.0;9.093954035511725;-1.58332e-05
10:33:47;-825;-825.0372;7.287881524289682e-11;1.8827705312779983e+20;7.286063542603384e-11;2000.0;17247.935;9.688545491971382;-1091915.0;10.571187255932987;-1.622241e-05
10:34:07;-850;-850.0131;7.287501103137047e-11;1.8829671046768086e+20;7.285603172628626e-11;2000.0;17624.585000000003;7.488652332028757;-1091972.0;6.730527468185535;-1.661052e-05
10:34:28;-875;-874.9787;7.286820448609497e-11;1.883318893211433e+20;7.284849030047276e-11;2000.0;17965.165;9.004030416985445;-1092074.0;7.5960516059331775;-1.700582e-05
10:34:49;-900;-899.9449;7.286039854379653e-11;1.8837224558163113e+20;7.283952624770331e-11;2000.0;18488.434999999998;6.956738729462236;-1092191.0;8.120960534321048;-1.743662e-05
