Repository: aimaax/PENGUIN

# PENGUIN :penguin:  

> **NOTE!!** Google ID and GitLab repo for CERN organization is hidden and the create database function won't work properly in this version. Plotting is still possible with the saved database and data stored in this repo.  

A Python-based environment for GUI-driven analysis for IV, CV, and TCT measurements obtained with [Particulars Setup]() at CERN for CMS HGCAL silicon diodes. Used to plot data for individual diodes, but also to analyse Current Volume Normalization, Saturation Voltage, Charge Collection, and Charge Collection Efficiency.

---

File: Data/DoubleIrrNeutron2025/CV_onPCB/300059_SR_LL2_6e15_noadd_CV.csv
time (12.08.2025);set voltage (V);real voltage (V);serial capacitance;1/serial capacitance^2;parallel capacitance;LCR frequency (Hz);r;delta r;x;delta x;sample current
10:53:01;-25;-25.0375;1.0403439799970933e-10;9.23944922381288e+19;8.44199200563707e-11;2000.0;368705.05;7.184175318016675;-764915.0;27.966497814349225;-4.50387e-06
10:53:20;-50;-50.068;9.618620871722486e-11;1.0808722977555925e+20;8.461218885703467e-11;2000.0;305987.0;14.145670715805595;-827327.25;40.37640864415754;-6.604003e-06
10:53:40;-75;-75.08825;9.154564577329675e-11;1.1932312392363447e+20;8.367659025355914e-11;2000.0;266570.3;16.341985803445066;-869265.5;33.304841990317264;-2.768447e-05
10:54:00;-100;-100.0757;8.837372852083706e-11;1.2804235202301732e+20;8.253865742278757e-11;2000.0;239420.5;7.619875327064085;-900465.25;11.42013025319764;-9.659588e-06
10:54:20;-125;-125.0199;8.590861889674809e-11;1.3549601594273558e+20;8.136490541761986e-11;2000.0;218897.25;373.43604455783316;-926303.7;340.77422217650206;-0.0001922157
10:54:39;-150;-150.0016;8.381755877337214e-11;1.423409908622125e+20;8.019656293973722e-11;2000.0;201739.65;10.335442661057145;-949412.9;14.953243795243893;-1.217101e-05
10:54:58;-175;-175.0354;8.184675887484971e-11;1.4927841935768227e+20;7.89532413368311e-11;2000.0;186130.15;13.51115742636433;-972273.95;16.857116449737184;-1.329623e-05
10:55:17;-200;-200.0642;7.994715117031678e-11;1.5645664548662467e+20;7.769168752356994e-11;2000.0;169596.85;17.709217232842327;-995375.95;20.946774811411895;-1.435449e-05
10:55:36;-225;-225.0758;7.807189410409722e-11;1.6406296959304306e+20;7.642705397866555e-11;2000.0;149531.85;26.706111192009967;-1019284.5;27.735131151663946;-1.535592e-05
10:55:55;-250;-250.0542;7.641364114786162e-11;1.712608956554391e+20;7.531620764769628e-11;2000.0;125708.35;9.913444154278572;-1041404.0;8.497058314499201;-1.628223e-05
10:56:14;-275;-275.0283;7.514834104714078e-11;1.770766122497109e+20;7.44738454471423e-11;2000.0;100776.3;10.519767107688267;-1058938.5;9.334746916762125;-1.716017e-05
10:56:33;-300;-300.0074;7.428222592945361e-11;1.8123003798478248e+20;7.388844206149534e-11;2000.0;78207.055;14.995738519659541;-1071285.5;10.896673804423072;-1.801649e-05
10:56:53;-325;-325.0387;7.375113210931202e-11;1.8384956956045882e+20;7.35204716226553e-11;2000.0;60437.13999999999;12.745733403770762;-1079000.0;8.602325267042625;-1.866155e-05
10:57:12;-350;-350.0494;7.34609647028583e-11;1.853048325667072e+20;7.331213237832215e-11;2000.0;48808.36;10.551635892125768;-1083262.0;10.08959860450355;-1.931675e-05
10:57:32;-375;-375.0792;7.329978477838746e-11;1.8612066734577762e+20;7.31924424713643e-11;2000.0;41575.72;8.584545998479056;-1085644.0;12.19426094521517;-1.997508e-05
10:57:51;-400;-400.0585;7.320208256878454e-11;1.866178263089596e+20;7.311903237707857e-11;2000.0;36637.15999999999;10.969175903411978;-1087093.0;9.927235264664578;-2.047818e-05
10:58:10;-425;-425.0299;7.31364537673388e-11;1.8695289859563805e+20;7.306700005476069e-11;2000.0;33546.2;8.740786577877278;-1088068.5;7.977311577216976;-2.112256e-05
10:58:29;-450;-449.9866;7.309211759033376e-11;1.8717977095829363e+20;7.303238811433373e-11;2000.0;31135.525;8.938290874098927;-1088728.5;10.131016730812362;-2.157304e-05
10:58:49;-475;-475.0195;7.305863242155353e-11;1.8735139154225145e+20;7.300520863077237e-11;2000.0;29465.175;9.234497482267313;-1089227.5;7.411983540186796;-2.218028e-05
10:59:08;-500;-500.0476;7.303007015161028e-11;1.874979675331956e+20;7.298072793860726e-11;2000.0;28333.07;7.237724435207571;-1089653.5;10.031824360503926;-2.273643e-05
10:59:27;-525;-525.0791;7.301080659040045e-11;1.8759692151635673e+20;7.296441390489707e-11;2000.0;27483.51;7.34466438988193;-1089941.0;9.484197383015601;-2.327082e-05
10:59:46;-550;-550.0623;7.29911849620794e-11;1.8769779539122255e+20;7.294663190294908e-11;2000.0;26943.614999999998;9.452656438800714;-1090234.0;8.955445270895245;-2.38826e-05
11:00:05;-575;-575.0179;7.297609085522907e-11;1.8777544886767396e+20;7.293263774310678e-11;2000.0;26616.995000000003;16.154628554999302;-1090459.5;8.645085309006499;-2.439176e-05
11:00:24;-600;-599.9955;7.29636454246111e-11;1.8783951215875142e+20;7.292094642840443e-11;2000.0;26391.635;8.471582718123026;-1090645.5;9.936674494014584;-2.499653e-05
11:00:43;-625;-625.0228;7.294996704033337e-11;1.8790995994685873e+20;7.290709776968607e-11;2000.0;26451.675;8.901524799156585;-1090850.0;9.027735042633893;-2.571754e-05
11:01:03;-650;-650.0486;7.294187613231486e-11;1.8795164920969737e+20;7.289884616703855e-11;2000.0;26505.645000000008;8.95242278659802;-1090971.0;8.243178998420452;-2.631961e-05
11:01:22;-675;-675.0611;7.29310130666391e-11;1.8800764413095723e+20;7.288752014351873e-11;2000.0;26653.890000000003;7.409763491502252;-1091133.5;8.254544203043558;-2.699685e-05
11:01:42;-700;-700.0417;7.292162330079123e-11;1.8805606492396064e+20;7.287731489420672e-11;2000.0;26907.954999999998;9.754694959351552;-1091274.0;8.814760348415605;-2.762865e-05
11:02:01;-725;-725.0121;7.291530912423042e-11;1.880886361528128e+20;7.287032773368309e-11;2000.0;27115.18;9.603516543433418;-1091368.5;8.254544203043558;-2.815929e-05
11:02:20;-750;-749.9852;7.290472113465601e-11;1.881432725357388e+20;7.285810217022952e-11;2000.0;27610.664999999997;10.69125641587551;-1091527.0;7.58617163001207;-2.897127e-05
11:02:39;-775;-775.0032;7.290091421818905e-11;1.881629228907823e+20;7.28523961478105e-11;2000.0;28170.01;8.187001587883097;-1091584.0;8.87130204648675;-2.975737e-05
11:02:58;-800;-800.0079;7.289226664866531e-11;1.8820757093236035e+20;7.284159630188083e-11;2000.0;28793.595;10.13702736259498;-1091713.5;8.374813430757726;-3.062529e-05
11:03:18;-825;-825.0334;7.288592417621558e-11;1.8824032768983882e+20;7.283245864561372e-11;2000.0;29581.550000000007;8.623768027956164;-1091808.5;8.811214445239658;-3.155239e-05
11:03:37;-850;-850.014;7.28835543776837e-11;1.882525691044711e+20;7.282703997904216e-11;2000.0;30415.419999999995;9.206749154831915;-1091844.0;10.963576058932595;-3.248727e-05
11:03:56;-875;-874.98;7.287547819385024e-11;1.8829429635312743e+20;7.28154775218596e-11;2000.0;31345.48;9.324375582311093;-1091965.0;8.73212459828649;-3.341267e-05
11:04:15;-900;-899.9454;7.287237501248629e-11;1.883103332612802e+20;7.280780174739909e-11;2000.0;32521.055000000004;12.77264944128668;-1092011.5;10.983510367819571;-3.454898e-05

File: Data/DoubleIrrNeutron2025/CV_onPCB/300059_SR_UR1_6e15_18days_CV.csv
time (14.10.2025);set voltage (V);real voltage (V);serial capacitance;1/serial capacitance^2;parallel capacitance;LCR frequency (Hz);r;delta r;x;delta x;sample current
14:56:34;-25;-25.03938;9.852289767047807e-11;1.0302097294426277e+20;8.542003922135173e-11;2000.0;316341.45;4.587741819239614;-807705.35;12.709105987440656;-3.963325e-06
14:56:56;-50;-50.06842;9.305518974389736e-11;1.1548319799493237e+20;8.494842762540288e-11;2000.0;264177.35;6.999741066639536;-855164.25;8.560629357704956;-5.428034e-06
14:57:18;-75;-75.09932;8.956503420551829e-11;1.246588189063455e+20;8.369376661730768e-11;2000.0;235326.6;6.156460021798243;-888488.15;7.7052822790602535;-6.578746e-06
14:57:40;-100;-100.0728;8.690260035840838e-11;1.3241416804391607e+20;8.236126106263309e-11;2000.0;215024.45;6.164201083676618;-915708.75;7.404686016300759;-7.582019e-06
14:58:01;-125;-125.0281;8.466607629684444e-11;1.3950222445606155e+20;8.1039465468813e-11;2000.0;198830.45;5.046521078921597;-939897.95;11.707364135449101;-8.45896e-06
14:58:22;-150;-150.0097;8.265253428838681e-11;1.4638199142628211e+20;7.973287200142257e-11;2000.0;184239.0;5.375406961337904;-962795.3;6.468036796432128;-9.319679e-06
14:58:42;-175;-175.0361;8.067175567658609e-11;1.5365863915123458e+20;7.838956890992942e-11;2000.0;168312.0;5.767148342118485;-986435.35;8.103170675729345;-1.006148e-05
14:59:04;-200;-200.0645;7.876469862087883e-11;1.6118950767321665e+20;7.707471956068851e-11;2000.0;149604.0;8.792610533851708;-1010319.0;6.924593850905625;-1.08026e-05
14:59:24;-225;-225.078;7.700258219976958e-11;1.686511946786583e+20;7.586924053682137e-11;2000.0;126308.45;8.634661255660236;-1033439.0;7.9341036040626545;-1.147376e-05
14:59:45;-250;-250.0532;7.553864672167963e-11;1.7525144183179716e+20;7.486897816096711e-11;2000.0;99632.24999999999;7.9763635198001595;-1053467.0;8.605230967266364;-1.206598e-05
15:00:05;-275;-275.0289;7.449672069764745e-11;1.8018792680968277e+20;7.4146033245922e-11;2000.0;73463.07999999999;7.116170318366314;-1068201.0;8.941476388158726;-1.262187e-05
15:00:25;-300;-300.0067;7.385020362900895e-11;1.8335662470821246e+20;7.367709222916791e-11;2000.0;52231.80500000001;10.573082509372473;-1077552.5;9.188987974744553;-1.312736e-05
15:00:46;-325;-325.0384;7.351304930043309e-11;1.8504234560333067e+20;7.341969065280545e-11;2000.0;38600.835;8.461416178749275;-1082494.5;9.013184786744361;-1.355934e-05
15:01:07;-350;-350.0481;7.334849712463251e-11;1.858735357982388e+20;7.328912063139779e-11;2000.0;30880.649999999994;7.492394477068094;-1084923.0;7.749193506423749;-1.395363e-05
15:01:27;-375;-375.08;7.325872349748119e-11;1.8632936589788535e+20;7.321527314370076e-11;2000.0;26462.24;8.543258745935276;-1086252.5;7.677076266392043;-1.434654e-05
15:01:47;-400;-400.0576;7.320912000996117e-11;1.8658194966266194e+20;7.317434926743766e-11;2000.0;23694.769999999997;6.327203568718044;-1086988.5;6.938119341723663;-1.473802e-05
15:02:07;-425;-425.0315;7.316876569615303e-11;1.867878151790147e+20;7.313946283107911e-11;2000.0;21769.254999999997;7.312733671480189;-1087588.0;9.864076236526154;-1.510126e-05
15:02:27;-450;-449.9865;7.314213402581994e-11;1.8692386199268655e+20;7.311616109545847e-11;2000.0;20505.780000000002;9.354738371542;-1087984.0;8.757853618324527;-1.545404e-05
15:02:47;-475;-475.0182;7.312452473608695e-11;1.8701389998703333e+20;7.31010091832129e-11;2000.0;19518.344999999994;9.856093229571258;-1088246.0;6.572670690061993;-1.582424e-05
15:03:09;-500;-500.0469;7.310235715829458e-11;1.8712733747114895e+20;7.308038167499706e-11;2000.0;18876.765000000007;8.57569319355583;-1088576.0;6.870225614927067;-1.621585e-05
15:03:29;-525;-525.0791;7.308829107840587e-11;1.8719937093429684e+20;7.306779506890825e-11;2000.0;18235.345;8.654537754842854;-1088785.5;8.702729456900288;-1.645097e-05
15:03:51;-550;-550.061;7.307204964608119e-11;1.8728259629382048e+20;7.305251441750409e-11;2000.0;17808.63;7.006215454865782;-1089027.5;7.806247497997997;-1.675013e-05
15:04:11;-575;-575.0179;7.306373038640417e-11;1.8732524785966927e+20;7.30444142014672e-11;2000.0;17711.505;9.249820200955243;-1089151.5;7.1510488741163;-1.717079e-05
15:04:33;-600;-599.9962;7.305605017135178e-11;1.8736463607757734e+20;7.30368529840439e-11;2000.0;17659.635000000002;7.8990577760895;-1089266.0;7.5960516059331775;-1.769156e-05
15:04:53;-625;-625.0217;7.30432422261252e-11;1.874303496554161e+20;7.302372649567138e-11;2000.0;17810.27;7.794928158745387;-1089457.0;9.977474630386187;-1.82088e-05
15:05:14;-650;-650.0499;7.303831471073795e-11;1.8745564041108914e+20;7.301869933526272e-11;2000.0;17857.5;8.305212218841858;-1089530.5;10.804512945986968;-1.868987e-05
15:05:33;-675;-675.0601;7.302960100503567e-11;1.8750037653750474e+20;7.300956078068425e-11;2000.0;18053.135000000002;8.374420203811123;-1089660.5;8.929585656680828;-1.91864e-05
15:05:55;-700;-700.0418;7.302504389483038e-11;1.8752377909901024e+20;7.300447581715191e-11;2000.0;18291.125000000004;8.57457834240255;-1089728.5;6.974059076319901;-1.970176e-05
15:06:15;-725;-725.0119;7.301683582980398e-11;1.8756594181036455e+20;7.299563374067815e-11;2000.0;18574.11;7.363898084574557;-1089851.0;7.6124897372673015;-2.022763e-05
15:06:36;-750;-749.9841;7.30085291368588e-11;1.8760862562660653e+20;7.298637534190798e-11;2000.0;18989.769999999997;7.988401279355021;-1089975.0;8.817596044274199;-2.078836e-05
15:06:57;-775;-775.0044;7.300601740433957e-11;1.876215349951411e+20;7.29829003010254e-11;2000.0;19399.369999999995;8.587272849979824;-1090012.5;11.24444307202451;-2.13543e-05
15:07:17;-800;-800.0074;7.299583828490808e-11;1.8767386551748005e+20;7.297160566822944e-11;2000.0;19866.220000000005;9.665372729491597;-1090164.5;7.499166620365226;-2.187615e-05
15:07:38;-825;-825.0332;7.299148623839996e-11;1.876962459287473e+20;7.296578680563025e-11;2000.0;20460.68;8.8218495793116;-1090229.5;9.068489400115103;-2.246408e-05
15:07:58;-850;-850.012;7.298529383608484e-11;1.8772809727615536e+20;7.295790795911938e-11;2000.0;21124.280000000002;7.45364206277716;-1090322.0;8.876936408468858;-2.309874e-05
15:08:18;-875;-874.9793;7.297803165442243e-11;1.8776546148967832e+20;7.2948355850309e-11;2000.0;21993.355000000003;5.958491734491378;-1090430.5;8.929585656680828;-2.375327e-05
15:08:39;-900;-899.9453;7.297502011365472e-11;1.8778095925888654e+20;7.294275703555444e-11;2000.0;22933.890000000003;6.479690964853225;-1090475.5;9.986866375395236;-2.444146e-05

File: Data/DoubleIrrNeutron2025/CV_onPCB/300059_SR_UR1_6e15_30days_CV.csv
time (29.10.2025);set voltage (V);real voltage (V);serial capacitance;1/serial capacitance^2;parallel capacitance;LCR frequency (Hz);r;delta r;x;delta x;sample current
10:55:59;-25;-25.03649;9.862977539626703e-11;1.0279782163839556e+20;8.544040104317165e-11;2000.0;317002.4;4.366577607234298;-806830.1;3.183472946327642;-3.449207e-06
10:56:22;-50;-50.06832;9.357937983281202e-11;1.141930504765769e+20;8.517237406534849e-11;2000.0;267166.05;4.01900174172642;-850374.0;4.990991885387112;-4.706143e-06
10:56:43;-75;-75.09515;9.023549746387182e-11;1.2281323357867685e+20;8.407109959004892e-11;2000.0;238800.2;4.569792117810174;-881886.55;4.200282728579114;-5.711323e-06
10:57:04;-100;-100.0711;8.764326356299763e-11;1.301855907247502e+20;8.283854784218426e-11;2000.0;218670.0;10.736386729249277;-907970.2;15.98930892815571;-6.571328e-06
10:57:26;-125;-125.0276;8.549314858929692e-11;1.3681615350818411e+20;8.162650148363868e-11;2000.0;202586.5;5.111017511220247;-930805.25;8.513188298164208;-7.369478e-06
10:57:48;-150;-150.0108;8.358211641510992e-11;1.431440406414699e+20;8.042844065826386e-11;2000.0;188530.0;5.658179919373366;-952087.3;5.489581040480228;-8.122586e-06
10:58:08;-175;-175.0449;8.178890027891403e-11;1.494896972865597e+20;7.923499148539359e-11;2000.0;174678.7;7.133056848224329;-972961.75;8.621738513780151;-8.803807e-06
10:58:28;-200;-200.0647;8.000931783851517e-11;1.562136085513543e+20;7.802104957797381e-11;2000.0;158774.65;5.111885659910636;-994602.55;8.482769300175505;-9.475581e-06
10:58:48;-225;-225.0769;7.830235681637149e-11;1.6309863707650923e+20;7.684257817431979e-11;2000.0;140074.1;6.99746382627306;-1016284.5;6.575522792903998;-1.006876e-05
10:59:08;-250;-250.0549;7.676377223832415e-11;1.6970216526636768e+20;7.578034795508459e-11;2000.0;118093.5;4.494162880893393;-1036654.0;7.293833011524187;-1.062802e-05
10:59:28;-275;-275.0278;7.548436935960764e-11;1.7550356305720816e+20;7.488875272949015e-11;2000.0;94017.395;6.1134134286831685;-1054224.5;7.123026042350259;-1.114771e-05
10:59:48;-300;-300.0057;7.453035072518863e-11;1.8002535256362838e+20;7.420941023826351e-11;2000.0;70216.59;5.648968489910185;-1067719.0;5.608029957123981;-1.163564e-05
11:00:08;-325;-325.0372;7.389278848835573e-11;1.8314534655043283e+20;7.373282766246254e-11;2000.0;50160.8;7.072174347398307;-1076931.5;8.008589139168022;-1.209344e-05
11:00:28;-350;-350.0479;7.353967997111888e-11;1.849083523760908e+20;7.34559152913139e-11;2000.0;36541.425;6.759152591116751;-1082102.5;8.089344843681717;-1.249487e-05
11:00:49;-375;-375.0806;7.33621901180513e-11;1.858041559836009e+20;7.331109598809839e-11;2000.0;28636.405000000006;7.527657255082752;-1084720.5;6.303768714031313;-1.284473e-05
11:01:10;-400;-400.056;7.32677618012654e-11;1.8628339758941756e+20;7.32312817935286e-11;2000.0;24241.324999999997;6.49293028993833;-1086118.5;6.052891870833312;-1.320854e-05
11:01:31;-425;-425.0296;7.321477788154126e-11;1.8655311351915315e+20;7.318622054398592e-11;2000.0;21470.175000000003;6.312518811853211;-1086904.5;6.460456640207408;-1.35079e-05
11:01:51;-450;-449.9855;7.317576308796053e-11;1.8675209392430875e+20;7.315184955307864e-11;2000.0;19662.199999999997;6.559176777614646;-1087484.0;5.310367218940701;-1.382354e-05
11:02:11;-475;-475.0166;7.31512444480529e-11;1.868773050468395e+20;7.313013965356545e-11;2000.0;18480.375000000004;7.201124478163098;-1087848.5;8.951955093721146;-1.413655e-05
11:02:32;-500;-500.0462;7.313097601061222e-11;1.8698090644969174e+20;7.311197786206554e-11;2000.0;17540.83;8.093111577137657;-1088150.0;8.860022573334675;-1.44664e-05
11:02:53;-525;-525.0789;7.311142408816617e-11;1.8708092707056976e+20;7.309366308387953e-11;2000.0;16966.754999999997;6.958985109195169;-1088441.0;8.628441342444184;-1.477984e-05
11:03:13;-550;-550.0624;7.310081264629829e-11;1.8713524500214294e+20;7.308399443018568e-11;2000.0;16513.79;8.582001223490952;-1088599.0;9.589056262218927;-1.507984e-05
11:03:33;-575;-575.0181;7.308651222244765e-11;1.8720848355326565e+20;7.307030893403762e-11;2000.0;16213.77;7.529226719922864;-1088812.0;8.532291603080616;-1.540939e-05
11:03:53;-600;-599.9951;7.307718303757255e-11;1.8725628545152513e+20;7.306128550843423e-11;2000.0;16063.105000000001;5.3105718853999;-1088951.0;7.479973261984296;-1.572686e-05
11:04:14;-625;-625.0219;7.306805750683616e-11;1.8730306156010996e+20;7.305241967543513e-11;2000.0;15934.319999999998;4.556981457061291;-1089087.0;7.214568594171102;-1.606967e-05
11:04:35;-650;-650.0487;7.305843120069414e-11;1.8735242356714743e+20;7.304269647388233e-11;2000.0;15986.779999999999;9.087361003063517;-1089230.5;8.645085309006499;-1.643244e-05
11:04:57;-675;-675.0587;7.305346810368238e-11;1.873778810810381e+20;7.303767657177665e-11;2000.0;16017.250000000004;9.426111340314199;-1089304.5;9.70760011537352;-1.679577e-05
11:05:17;-700;-700.0414;7.304283995504913e-11;1.8743241414294454e+20;7.30268648724584e-11;2000.0;16113.605;9.539351327527458;-1089463.0;8.634234187233977;-1.71638e-05
11:05:37;-725;-725.0107;7.30390521197167e-11;1.8745185529147038e+20;7.302260955893833e-11;2000.0;16348.994999999999;6.454899205254925;-1089519.5;6.537392446534015;-1.755757e-05
11:05:58;-750;-749.9824;7.303060632650497e-11;1.8749521440436342e+20;7.301371284975007e-11;2000.0;16574.58;6.731606791844043;-1089645.5;6.537392446534015;-1.797408e-05
11:06:18;-775;-775.0013;7.302383769615013e-11;1.8752997413915322e+20;7.300625718418414e-11;2000.0;16910.684999999998;6.96894997470923;-1089746.5;7.914385636295466;-1.842982e-05
11:06:39;-800;-800.0069;7.302082237377304e-11;1.8754546218719592e+20;7.30025409600905e-11;2000.0;17245.640000000007;6.786874833087767;-1089791.5;6.0940544795726925;-1.891549e-05
11:07:00;-825;-825.0314;7.301067261861187e-11;1.8759760998332367e+20;7.299141677189256e-11;2000.0;17703.094999999994;8.478282476421704;-1089943.0;5.103920062069937;-1.939912e-05
11:07:22;-850;-850.0117;7.300889753882808e-11;1.876067322899014e+20;7.298840533419526e-11;2000.0;18263.405;8.500066102684128;-1089969.5;9.986866375395236;-1.995164e-05
11:07:42;-875;-874.9777;7.300106142581132e-11;1.8764701078532843e+20;7.297918661787273e-11;2000.0;18872.68;9.00101827572859;-1090086.5;6.413852196613202;-2.049985e-05
11:08:02;-900;-899.943;7.299734488346259e-11;1.876661187629339e+20;7.297358395275524e-11;2000.0;19671.249999999996;7.411580465730666;-1090142.0;8.17312669668102;-2.109496e-05

File: Data/DoubleIrrNeutron2025/CV_onPCB/300059_SR_UR1_6e15_44days_CV.csv
time (17.11.2025);set voltage (V);real voltage (V);serial capacitance;1/serial capacitance^2;parallel capacitance;LCR frequency (Hz);r;delta r;x;delta x;sample current
10:10:08;-25;-25.037;9.988432423490315e-11;1.0023175357670665e+20;8.58781363184653e-11;2000.0;321744.75;4.862034039370765;-796696.3;9.832370009311083;-3.192309e-06
10:10:29;-50;-50.06844;9.484541636255518e-11;1.1116480364968306e+20;8.577293859943846e-11;2000.0;272873.65;5.837497323339857;-839022.85;12.443527433971443;-4.3267e-06
10:10:51;-75;-75.09644;9.14538043295842e-11;1.1956290204284987e+20;8.475595282878241e-11;2000.0;244608.2;5.7308812585849305;-870138.45;4.487468662843231;-5.245201e-06
10:11:12;-100;-100.0719;8.882359472734925e-11;1.2674864039882478e+20;8.358361845649489e-11;2000.0;224318.9;8.407110086111638;-895904.65;11.24506002651831;-6.031999e-06
10:11:34;-125;-125.0293;8.667113092641146e-11;1.3312237987022227e+20;8.243123696069323e-11;2000.0;208231.9;6.332021794024403;-918154.3;8.081800541958456;-6.765297e-06
10:11:56;-150;-150.0078;8.479361432644999e-11;1.390828896128345e+20;8.130500394903054e-11;2000.0;194399.25;4.694078716851689;-938484.25;5.385106777028659;-7.487604e-06
10:12:18;-175;-175.0427;8.303895451693379e-11;1.4502278956950612e+20;8.016384130168113e-11;2000.0;181487.4;6.049958677544833;-958314.95;5.9116304857458735;-8.129698e-06
10:12:39;-200;-200.0663;8.137443054592103e-11;1.510163867960427e+20;7.904416506719008e-11;2000.0;167907.45;6.162172912212054;-977917.4;7.890944176712948;-8.764178e-06
10:13:01;-225;-225.0773;7.975379522411892e-11;1.5721619540049838e+20;7.792811522324139e-11;2000.0;152722.85;5.598783349978816;-997789.15;6.7339717106622885;-9.35301e-06
10:13:23;-250;-250.0712;7.821934898944396e-11;1.6344498736574277e+20;7.685878948363409e-11;2000.0;135359.25;6.467563296945767;-1017363.0;7.283543093852057;-9.968698e-06
10:13:45;-275;-275.0291;7.676877090908253e-11;1.696800662377193e+20;7.584557786246298e-11;2000.0;114363.3;7.52798113706457;-1036586.5;6.901992465947786;-1.04179e-05
10:14:05;-300;-300.0068;7.555690000446033e-11;1.7516677642802256e+20;7.498324494463304e-11;2000.0;92121.14;7.993260911543149;-1053212.5;6.7035438388959605;-1.090555e-05
10:14:25;-325;-325.0381;7.46145937636492e-11;1.796190695438276e+20;7.429642489001221e-11;2000.0;69792.9;7.640811475229852;-1066513.5;7.819047256539636;-1.133825e-05
10:14:45;-350;-350.05;7.395751401357046e-11;1.8282491956791155e+20;7.379598294097055e-11;2000.0;50340.729999999996;7.029612720484462;-1075989.0;8.27345151674922;-1.174688e-05
10:15:06;-375;-375.0804;7.356986659463008e-11;1.84756643152102e+20;7.348659121961029e-11;2000.0;36411.99;8.24180775073035;-1081658.5;9.334746916762125;-1.21227e-05
10:15:27;-400;-400.0577;7.336848046536498e-11;1.8577229700102737e+20;7.331934994520339e-11;2000.0;28076.76;10.218552735098983;-1084627.5;6.239991987174342;-1.248538e-05
10:15:47;-425;-425.0311;7.32643215869601e-11;1.863008923219531e+20;7.323019642311998e-11;2000.0;23447.14;7.253355775087894;-1086169.5;8.788486786699972;-1.279396e-05
10:16:07;-450;-449.9864;7.320821079073238e-11;1.8658658425072258e+20;7.318178978020592e-11;2000.0;20653.970000000005;6.958757432185661;-1087002.0;5.549774770204643;-1.311941e-05
10:16:29;-475;-475.018;7.316721837674285e-11;1.8679571553314826e+20;7.31452414419981e-11;2000.0;18852.29;5.679885122077693;-1087611.0;4.790615826801393;-1.343713e-05
10:16:49;-500;-500.0472;7.314277268993682e-11;1.8692059766354916e+20;7.312350308726192e-11;2000.0;17661.46;8.531627629004966;-1087974.5;6.762950539520454;-1.369725e-05
10:17:11;-525;-525.0807;7.312099717673752e-11;1.870319445589015e+20;7.310354070605049e-11;2000.0;16817.33;5.530231007833132;-1088298.5;7.357818970319941;-1.403974e-05
10:17:31;-550;-550.0624;7.310443899512439e-11;1.8711667975893932e+20;7.308814746304711e-11;2000.0;16251.89;9.81615734388968;-1088545.0;6.461423991660043;-1.432108e-05
10:17:51;-575;-575.0193;7.309255397240771e-11;1.8717753593848975e+20;7.307712285198181e-11;2000.0;15820.675000000003;8.452845304984589;-1088722.0;6.2289646009589745;-1.46159e-05
10:18:12;-600;-599.9948;7.307688105340178e-11;1.8725783309696673e+20;7.306194359766992e-11;2000.0;15570.509999999998;4.727303142384721;-1088955.5;8.873415351486708;-1.492101e-05
10:18:31;-625;-625.0219;7.306943290051403e-11;1.872960103757247e+20;7.305473916249352e-11;2000.0;15445.3;7.897895289252669;-1089066.5;7.882734297183941;-1.525299e-05
10:18:53;-650;-650.0501;7.305973915609343e-11;1.8734571545613284e+20;7.304518763900447e-11;2000.0;15373.414999999999;8.754256893077772;-1089211.0;7.6124897372673015;-1.55953e-05
10:19:13;-675;-675.0612;7.305001445436357e-11;1.873955991552598e+20;7.303536298456838e-11;2000.0;15429.215000000002;8.371341812995075;-1089356.0;8.700574693662482;-1.592322e-05
10:19:34;-700;-700.0416;7.304448258983657e-11;1.8742398422377772e+20;7.302980148310164e-11;2000.0;15446.570000000002;8.066901821641281;-1089438.5;8.839541843331022;-1.62466e-05
10:19:56;-725;-725.0112;7.303486249400933e-11;1.874733621612252e+20;7.30198644014091e-11;2000.0;15615.554999999998;6.807376421941126;-1089582.0;9.6850400102426;-1.660035e-05
10:20:16;-750;-749.9825;7.303174572429748e-11;1.8748936407270824e+20;7.301636028665796e-11;2000.0;15816.969999999998;8.695349619193045;-1089628.5;8.039745020832438;-1.699307e-05
10:20:36;-775;-775.002;7.302286606508003e-11;1.8753496466257406e+20;7.300700807018554e-11;2000.0;16061.019999999995;6.895547839004534;-1089761.0;7.8390050389064045;-1.741056e-05
10:20:57;-800;-800.0077;7.301794129837849e-11;1.8756026247509328e+20;7.300139233370396e-11;2000.0;16408.934999999998;8.714893215065846;-1089834.5;8.410558839934478;-1.784136e-05
10:21:18;-825;-825.0325;7.301281622623103e-11;1.87586594663448e+20;7.29955354185546e-11;2000.0;16769.685000000005;5.553293054575904;-1089911.0;5.563272418280449;-1.831044e-05
10:21:38;-850;-850.0131;7.300410860320638e-11;1.8763134641226298e+20;7.298581336819435e-11;2000.0;17258.085;6.761953397502803;-1090041.0;5.995831885568507;-1.87753e-05
10:21:59;-875;-874.9803;7.30026017254478e-11;1.8763909244909152e+20;7.29832593374928e-11;2000.0;17745.785;8.048208729276487;-1090063.5;6.529739657903674;-1.928205e-05
10:22:20;-900;-899.9437;7.299349481076415e-11;1.8768591634235304e+20;7.297275569754577e-11;2000.0;18378.95;7.923236396826656;-1090199.5;9.123458773951905;-1.983285e-05

File: Data/DoubleIrrNeutron2025/CV_onPCB/300059_SR_UR1_6e15_9days_CV.csv
time (03.10.2025);set voltage (V);real voltage (V);serial capacitance;1/serial capacitance^2;parallel capacitance;LCR frequency (Hz);r;delta r;x;delta x;sample current
11:07:34;-25;-25.04011;9.805641348929417e-11;1.0400350870980824e+20;8.480946239662096e-11;2000.0;320737.65;7.403132782815663;-811547.85;12.936822446025916;-4.23568e-06
11:07:55;-50;-50.06952;9.23671274076561e-11;1.1721012395019854e+20;8.440122295554101e-11;2000.0;264676.8;6.485213951752092;-861534.55;12.659872629691025;-5.897727e-06
11:08:17;-75;-75.10023;8.882401609146249e-11;1.2674743785914828e+20;8.315731610745747e-11;2000.0;233870.05;6.06690819116294;-895900.4;5.306316990154282;-7.168562e-06
11:08:38;-100;-100.0738;8.61252048376323e-11;1.3481538749909762e+20;8.179987967492138e-11;2000.0;212467.7;5.944787632876383;-923974.25;9.452215348795223;-8.279214e-06
11:08:59;-125;-125.0335;8.392055319084632e-11;1.4199181939750868e+20;8.04914129624983e-11;2000.0;195722.0;7.072128392499672;-948247.7;11.20649365323516;-9.258424e-06
11:09:20;-150;-150.0043;8.185985949750634e-11;1.4923064298065956e+20;7.91443790777278e-11;2000.0;180066.3;9.261506356959433;-972118.35;9.046898639865486;-1.01732e-05
11:09:41;-175;-175.0365;7.984374244261957e-11;1.5686217406452564e+20;7.776285319563504e-11;2000.0;163037.55;8.249689388092134;-996665.1;10.7600882896006;-1.099808e-05
11:10:01;-200;-200.0659;7.788083750098864e-11;1.6486891269023642e+20;7.641353255136824e-11;2000.0;141590.65;6.950638459882662;-1021785.0;7.599342076785332;-1.177339e-05
11:10:21;-225;-225.0784;7.615560961683907e-11;1.7242339898603363e+20;7.52425953620184e-11;2000.0;115105.25;6.122040101142755;-1044932.5;8.212033852828421;-1.250104e-05
11:10:43;-250;-250.0564;7.487273117356025e-11;1.783826655195496e+20;7.437669070155646e-11;2000.0;86797.375;5.409162943561403;-1062836.5;6.2958319545553305;-1.313803e-05
11:11:03;-275;-275.0283;7.40564175078988e-11;1.8233691462270147e+20;7.380911782940777e-11;2000.0;62199.11500000001;7.508925605571044;-1074552.0;7.7006493232713815;-1.371538e-05
11:11:23;-300;-300.008;7.362581810102423e-11;1.8447594040843495e+20;7.349566793829513e-11;2000.0;45483.25000000001;7.727210039852665;-1080836.5;8.5520465386947;-1.422287e-05
11:11:43;-325;-325.0393;7.34176905960904e-11;1.8552334296408028e+20;7.333750950981906e-11;2000.0;35839.53;10.00019024819022;-1083900.5;7.793426717433095;-1.469121e-05
11:12:04;-350;-350.0511;7.330582807767614e-11;1.8608998120354922e+20;7.324859115096614e-11;2000.0;30345.21;9.469616940510283;-1085554.5;7.857321426542254;-1.513328e-05
11:12:25;-375;-375.0811;7.324267588713171e-11;1.864110250835223e+20;7.319792323223592e-11;2000.0;26864.945;6.8612261112718755;-1086490.5;7.1928784224397955;-1.554609e-05
11:12:45;-400;-400.0583;7.319736925000914e-11;1.8664186044113673e+20;7.316010551977216e-11;2000.0;24535.825;9.068883269179173;-1087163.0;7.8453808065638215;-1.593381e-05
11:13:05;-425;-425.032;7.316731928688345e-11;1.8679520028756856e+20;7.31347259946357e-11;2000.0;22960.18;7.813010303333671;-1087609.5;9.259454627568514;-1.634397e-05
11:13:27;-450;-449.9869;7.31435794395006e-11;1.8691647434117e+20;7.311442156012589e-11;2000.0;21726.530000000006;9.29261830702197;-1087962.5;6.398241946034863;-1.673168e-05
11:13:47;-475;-475.0198;7.312207220638728e-11;1.870264451685868e+20;7.309511363987284e-11;2000.0;20899.980000000003;8.54667069682696;-1088282.5;5.238081709939241;-1.711447e-05
11:14:07;-500;-500.0484;7.310722615586232e-11;1.8710241265158786e+20;7.30818459611971e-11;2000.0;20284.885000000002;6.782482123087404;-1088503.5;9.007635649825096;-1.752822e-05
11:14:29;-525;-525.0815;7.309124484181753e-11;1.8718424103793266e+20;7.306699962968548e-11;2000.0;19832.485;9.343222878107948;-1088741.5;6.452712607888251;-1.792683e-05
11:14:49;-550;-550.0646;7.307922988496193e-11;1.8724579602321605e+20;7.305557095012363e-11;2000.0;19595.985;8.142405280382505;-1088920.5;10.965286133977534;-1.834047e-05
11:15:11;-575;-575.0194;7.306923162015618e-11;1.8729704224807594e+20;7.304614350120181e-11;2000.0;19362.045000000002;6.758326253592641;-1089069.5;10.427727460957158;-1.876737e-05
11:15:31;-600;-599.996;7.305799522596796e-11;1.8735465963083976e+20;7.30349683065798e-11;2000.0;19340.82;6.9244913170570985;-1089237.0;6.288879073412049;-1.921089e-05
11:15:53;-625;-625.0228;7.305038327512373e-11;1.8739370689378887e+20;7.302721607317492e-11;2000.0;19402.695;6.2764300163388285;-1089350.5;8.320907402441154;-1.970436e-05
11:16:14;-650;-650.0505;7.303978954358564e-11;1.874480702100667e+20;7.301644915069166e-11;2000.0;19479.345;9.302648749146556;-1089508.5;7.391718338789702;-2.016445e-05
11:16:34;-675;-675.0616;7.303379002709961e-11;1.87478868118222e+20;7.300987261815184e-11;2000.0;19721.165;7.90535348672018;-1089598.0;8.763560920082657;-2.066084e-05
11:16:54;-700;-700.0427;7.302645117698802e-11;1.8751655168150805e+20;7.300199290262276e-11;2000.0;19945.985000000004;6.1337683156442075;-1089707.5;8.569568250501305;-2.119736e-05
11:17:15;-725;-725.0144;7.301760630436653e-11;1.8756198347670153e+20;7.299226309158065e-11;2000.0;20307.43;8.119818655610517;-1089839.5;7.123026042350259;-2.177046e-05
11:17:36;-750;-749.9852;7.301378758987451e-11;1.8758160345310272e+20;7.298744424612288e-11;2000.0;20706.019999999997;6.295111595516017;-1089896.5;8.725680489222603;-2.234349e-05
11:17:58;-775;-775.0043;7.300430952494104e-11;1.8763031361943296e+20;7.297675199380114e-11;2000.0;21182.125;8.394989204876921;-1090038.0;7.733045971672482;-2.295789e-05
11:18:18;-800;-800.0096;7.299905243700804e-11;1.8765733930106798e+20;7.296992852997813e-11;2000.0;21778.39;6.341659483132077;-1090116.5;6.567914433060162;-2.357398e-05
11:18:40;-825;-825.0363;7.299382958357218e-11;1.8768419477225554e+20;7.29629805174737e-11;2000.0;22416.805;9.665043908332786;-1090194.5;10.688194421884363;-2.426597e-05
11:19:00;-850;-850.0148;7.298743595368911e-11;1.877170781259257e+20;7.29541403203318e-11;2000.0;23292.21;6.709049485582861;-1090290.0;10.173494974687902;-2.502746e-05
11:19:20;-875;-874.9811;7.29837542667208e-11;1.8773601749014377e+20;7.294760556660472e-11;2000.0;24271.955;8.328197509065209;-1090345.0;8.817596044274199;-2.581274e-05
11:19:40;-900;-899.9478;7.297558894120379e-11;1.8777803185348788e+20;7.293604019985297e-11;2000.0;25392.634999999995;5.840716030590841;-1090467.0;8.834591105421914;-2.666115e-05

File: Data/DoubleIrrNeutron2025/CV_onPCB/300059_SR_UR1_6e15_noadd_CV.csv
time (05.08.2025);set voltage (V);real voltage (V);serial capacitance;1/serial capacitance^2;parallel capacitance;LCR frequency (Hz);r;delta r;x;delta x;sample current
08:22:31;-25;-25.0401;1.0405459907821233e-10;9.235862093152395e+19;8.495074867876038e-11;2000.0;362665.05;9.083081800798668;-764766.5;40.25583808592239;-4.880426e-06
08:22:51;-50;-50.07151;9.626215243465239e-11;1.0791675139209767e+20;8.504081775160386e-11;2000.0;300291.55;18.55646450701211;-826674.55;52.065942563253365;-7.10287e-06
08:23:10;-75;-75.09274;9.168481329680303e-11;1.1896115992799248e+20;8.400838976918185e-11;2000.0;262368.0;43.304099113132466;-867946.05;114.0921661421151;-4.464499e-05
08:23:30;-100;-100.0679;8.848866996118705e-11;1.2770992949062628e+20;8.277583995449272e-11;2000.0;236252.45;12.2207763664998;-899295.6;29.66685018669829;-1.026993e-05
08:23:49;-125;-125.0224;8.593632102668514e-11;1.3540867398516312e+20;8.149546794917787e-11;2000.0;216162.25;33.90596370846875;-926005.1;69.80139325257055;-1.158521e-05
08:24:08;-150;-150.0025;8.378723551346865e-11;1.4244403815516846e+20;8.02407530025244e-11;2000.0;199670.4;10.026814050335233;-949756.5;19.070592544543548;-1.284801e-05
08:24:28;-175;-175.0372;8.179074547669617e-11;1.494829523927498e+20;7.895997973968359e-11;2000.0;184219.0;15.430165261590686;-972939.8;26.29672983471519;-1.403544e-05
08:24:47;-200;-200.0676;7.976019017761607e-11;1.571909860836292e+20;7.760025440751036e-11;2000.0;166453.45;15.037864708794269;-997709.15;18.19715293665468;-1.510521e-05
08:25:07;-225;-225.0794;7.784251751556085e-11;1.6503127458646213e+20;7.630952227786106e-11;2000.0;144895.3;12.470184441298379;-1022288.0;12.033287165193057;-1.612239e-05
08:25:26;-250;-250.0568;7.622315717952681e-11;1.721179374910985e+20;7.523017132078512e-11;2000.0;119944.05;30.889923518843485;-1044006.5;19.32970511932347;-1.707942e-05
08:25:45;-275;-275.0294;7.502753898548163e-11;1.7764729445930792e+20;7.443418252984794e-11;2000.0;94698.055;20.21315472037982;-1060643.5;11.516835502862754;-1.80715e-05
08:26:05;-300;-300.0079;7.422665738192797e-11;1.815014892385803e+20;7.389058543059516e-11;2000.0;72302.25;17.73749770965443;-1072087.5;10.836858400846621;-1.882696e-05
08:26:24;-325;-325.0395;7.378012448445699e-11;1.837051082044242e+20;7.357856571011451e-11;2000.0;56451.56;16.502144406106677;-1078576.0;8.700574693662482;-1.944448e-05
08:26:43;-350;-350.0511;7.354443747849317e-11;1.8488443012101184e+20;7.340820667491479e-11;2000.0;46612.85;10.924780318157469;-1082032.5;9.76921184128996;-2.020316e-05
08:27:02;-375;-375.0801;7.340692235615081e-11;1.8557777669690635e+20;7.330564715396948e-11;2000.0;40293.59;11.251119722054376;-1084059.5;6.303768714031313;-2.092945e-05
08:27:22;-400;-400.0595;7.332264652298148e-11;1.860046218943792e+20;7.3241562974506e-11;2000.0;36111.005;8.294430284835975;-1085305.5;7.598519592657506;-2.147955e-05
08:27:41;-425;-425.0314;7.326428786096806e-11;1.863010638430049e+20;7.319593787037803e-11;2000.0;33191.244999999995;11.312339446374471;-1086170.0;6.4807406984078595;-2.210338e-05
08:28:00;-450;-449.9868;7.322390641060583e-11;1.8650660277008174e+20;7.316367352223782e-11;2000.0;31182.170000000006;10.613701286544634;-1086769.0;6.741661516273269;-2.262588e-05
08:28:20;-475;-475.0195;7.31915457730242e-11;1.8667156189932962e+20;7.31370301165358e-11;2000.0;29683.915;8.20452398070728;-1087249.5;9.205297387917458;-2.322412e-05
08:28:39;-500;-500.0497;7.316449390815688e-11;1.8680962743241078e+20;7.311391043009736e-11;2000.0;28608.43499999999;8.970031424136682;-1087651.5;9.145354011737325;-2.378446e-05
08:28:59;-525;-525.0812;7.314243654953764e-11;1.8692231572796313e+20;7.309481603351359e-11;2000.0;27769.910000000003;9.747412220687165;-1087979.5;5.978084977649615;-2.422086e-05
08:29:18;-550;-550.0651;7.312499510304968e-11;1.8701149410988864e+20;7.307911328727561e-11;2000.0;27267.665;4.62745218775953;-1088239.0;3.66742416417845;-2.486334e-05
08:29:37;-575;-575.0205;7.311028220284813e-11;1.8708677102646048e+20;7.306502313264577e-11;2000.0;27090.045000000002;12.824389800298484;-1088458.0;7.7006493232713815;-2.555559e-05
08:29:57;-600;-599.9969;7.309805954764447e-11;1.871493414500194e+20;7.305309958132349e-11;2000.0;27007.1;9.821939726958243;-1088640.0;8.185352771872449;-2.623843e-05
08:30:16;-625;-625.025;7.308624372340936e-11;1.8720985906218674e+20;7.304157153560167e-11;2000.0;26927.005000000005;8.959529772817302;-1088816.0;9.06642156531451;-2.680572e-05
08:30:35;-650;-650.0508;7.307483433758347e-11;1.8726832286242138e+20;7.302981464925291e-11;2000.0;27037.93;8.414894830002348;-1088986.0;8.700574693662482;-2.738899e-05
08:30:54;-675;-675.0631;7.306517270293508e-11;1.8731785228049167e+20;7.301948204351715e-11;2000.0;27244.2;8.0811385336474;-1089130.0;4.358898943540673;-2.812834e-05
08:31:13;-700;-700.0435;7.305662026283746e-11;1.8736171191912055e+20;7.300962309210674e-11;2000.0;27636.074999999993;7.551141883847841;-1089257.5;6.666145812986691;-2.892789e-05
08:31:33;-725;-725.0131;7.304830451586306e-11;1.874043724923651e+20;7.300024376404783e-11;2000.0;27952.015000000007;8.292940597279093;-1089381.5;8.979838528615089;-2.9573e-05
08:31:52;-750;-749.9854;7.303948786838494e-11;1.8744961864784013e+20;7.29896391329763e-11;2000.0;28472.715000000007;9.696855869301082;-1089513.0;8.691950298983537;-3.03656e-05
08:32:11;-775;-775.005;7.303352191529355e-11;1.8748024462010427e+20;7.29817003369368e-11;2000.0;29034.625;12.10711335331421;-1089602.0;9.181503144910423;-3.116541e-05
08:32:30;-800;-800.0107;7.302866272996905e-11;1.8750519459254967e+20;7.297398365654168e-11;2000.0;29827.945000000007;8.45667923892116;-1089674.5;8.957538724448808;-3.223216e-05
08:32:50;-825;-825.0363;7.302092288050696e-11;1.87544945908624e+20;7.296331183996032e-11;2000.0;30622.694999999996;8.307362622998898;-1089790.0;7.0;-3.317635e-05
08:33:09;-850;-850.0142;7.301549591277103e-11;1.8757282596839483e+20;7.295447712662848e-11;2000.0;31519.615;9.323696356595958;-1089871.0;8.333666660000267;-3.403937e-05
08:33:28;-875;-874.9809;7.301047166185084e-11;1.8759864268614294e+20;7.2945028734702e-11;2000.0;32646.639999999996;8.215027084556674;-1089946.0;6.723094525588644;-3.525367e-05
08:33:47;-900;-899.9459;7.300494578439708e-11;1.8762704312755664e+20;7.293472976854923e-11;2000.0;33821.18;10.592092805484693;-1090028.5;11.774442661969184;-3.635294e-05
