Repository: aimaax/PENGUIN

# PENGUIN :penguin:  

> **NOTE!!** Google ID and GitLab repo for CERN organization is hidden and the create database function won't work properly in this version. Plotting is still possible with the saved database and data stored in this repo.  

A Python-based environment for GUI-driven analysis for IV, CV, and TCT measurements obtained with [Particulars Setup]() at CERN for CMS HGCAL silicon diodes. Used to plot data for individual diodes, but also to analyse Current Volume Normalization, Saturation Voltage, Charge Collection, and Charge Collection Efficiency.

---

File: Data/DoubleIrrNeutron2025/CV_onPCB/300059_SR_UR2_6e15_1000min_CV.csv
time (23.10.2025);set voltage (V);real voltage (V);serial capacitance;1/serial capacitance^2;parallel capacitance;LCR frequency (Hz);r;delta r;x;delta x;sample current
07:54:05;-25;-25.03864;9.472176774425843e-11;1.1145521938457685e+20;8.349149099118933e-11;2000.0;308116.15;3.6812192273756263;-840118.1;18.132139972987193;-4.630701e-06
07:54:27;-50;-50.07108;8.979768253676661e-11;1.24013722139094e+20;8.293975518060733e-11;2000.0;254823.85;6.73285786275041;-886186.25;10.932491710493084;-6.332393e-06
07:54:50;-75;-75.09869;8.659879818416169e-11;1.3334485705026358e+20;8.168562336752546e-11;2000.0;225365.05;11.510533219621063;-918921.2;45.59093111573838;-7.653415e-06
07:55:11;-100;-100.0751;8.426668951047862e-11;1.408277156666577e+20;8.047974576643635e-11;2000.0;204849.7;8.214042853552687;-944352.65;20.52745417727196;-8.799662e-06
07:55:32;-125;-125.0358;8.227236029816632e-11;1.4773795603257187e+20;7.925030061209066e-11;2000.0;188880.55;10.227285808072443;-967244.3;15.025495000165549;-9.880547e-06
07:55:54;-150;-150.0032;8.032266507114522e-11;1.5499717420926147e+20;7.79618223081049e-11;2000.0;172402.9;12.187267946508769;-990722.5;7.9748040728283724;-1.074232e-05
07:56:14;-175;-175.0374;7.841891056131481e-11;1.6261417153768102e+20;7.666321035131941e-11;2000.0;153568.1;11.762418968902614;-1014774.0;17.484278652549552;-1.160752e-05
07:56:34;-200;-200.0668;7.662713527020655e-11;1.7030791054526864e+20;7.545539679968864e-11;2000.0;129412.95;15.504592061708685;-1038502.5;11.529852557600204;-1.241041e-05
07:56:54;-225;-225.0793;7.517606338677857e-11;1.7694603683422126e+20;7.449707007692713e-11;2000.0;101058.7;8.112675267752309;-1058548.0;11.081516141756053;-1.309709e-05
07:57:14;-250;-250.0574;7.419990745318551e-11;1.816323796194391e+20;7.384678137247416e-11;2000.0;74162.76;9.072558624776034;-1072474.0;12.11197754291181;-1.37542e-05
07:57:35;-275;-275.0293;7.365164436911925e-11;1.8434658851631478e+20;7.34704652689317e-11;2000.0;53654.4;12.82816432698002;-1080457.5;7.411983540186796;-1.431949e-05
07:57:56;-300;-300.0063;7.33827222792963e-11;1.8570019616669653e+20;7.32762142760536e-11;2000.0;41343.375;9.722021073316071;-1084417.0;10.175952043912156;-1.481088e-05
07:58:16;-325;-325.04;7.324648487247977e-11;1.8639163798521384e+20;7.317310129641236e-11;2000.0;34405.43499999999;9.351059498795014;-1086434.0;7.661592523751182;-1.527424e-05
07:58:38;-350;-350.051;7.317192781324812e-11;1.8677167149662572e+20;7.311591453397548e-11;2000.0;30101.294999999995;7.865079386121926;-1087541.0;7.870832230456955;-1.569572e-05
07:58:58;-375;-375.0821;7.311968702708922e-11;1.870386470501633e+20;7.30734021050016e-11;2000.0;27390.245000000003;15.263563599304119;-1088318.0;8.619744775803978;-1.609988e-05
07:59:20;-400;-400.0604;7.308607591251221e-11;1.8721071875782856e+20;7.304629245655691e-11;2000.0;25410.175;7.690347440135638;-1088818.5;10.470792711156113;-1.649716e-05
07:59:41;-425;-425.0316;7.305752572054349e-11;1.8735706771435422e+20;7.302216631820739e-11;2000.0;23969.02;10.609160192965408;-1089244.0;8.983317872590282;-1.688181e-05
08:00:01;-450;-449.9851;7.303878396927435e-11;1.8745323169418288e+20;7.300644044312809e-11;2000.0;22932.409999999996;5.684328896184688;-1089523.5;7.525788995181834;-1.724788e-05
08:00:22;-475;-475.0193;7.302075536943746e-11;1.875458063733054e+20;7.299072239135326e-11;2000.0;22105.95;10.27476398755713;-1089792.5;7.709571972554637;-1.765631e-05
08:00:43;-500;-500.0477;7.300397465599768e-11;1.8763203494239555e+20;7.297548141910995e-11;2000.0;21539.025;6.525204498711191;-1090043.0;6.786015030929418;-1.805947e-05
08:01:03;-525;-525.0818;7.299342785657104e-11;1.8768626065732e+20;7.296606207574865e-11;2000.0;21112.995000000003;7.351253209487529;-1090200.5;8.929585656680828;-1.846825e-05
08:01:23;-550;-550.063;7.297833282217012e-11;1.8776391174793275e+20;7.295165733421678e-11;2000.0;20851.379999999997;10.487336649502563;-1090426.0;6.648308055437864;-1.88986e-05
08:01:43;-575;-575.0182;7.297287872476592e-11;1.8779198028386737e+20;7.294650326338004e-11;2000.0;20736.07;8.645713099565636;-1090507.5;10.046765648705058;-1.93213e-05
08:02:03;-600;-599.9944;7.295809318812857e-11;1.878681030670675e+20;7.293195123193666e-11;2000.0;20650.320000000003;8.259042317363399;-1090728.5;7.2551705700141875;-1.977406e-05
08:02:23;-625;-625.0229;7.295050203966081e-11;1.8790720379492706e+20;7.292422011777458e-11;2000.0;20708.779999999995;9.696096121635744;-1090842.0;7.733045971672482;-2.020789e-05
08:02:45;-650;-650.0494;7.294598822903979e-11;1.8793045946107006e+20;7.29195883970868e-11;2000.0;20757.125000000004;7.729381847858242;-1090909.5;6.613433298975654;-2.070765e-05
08:03:05;-675;-675.0628;7.293522420957003e-11;1.8798593434083305e+20;7.290832912205901e-11;2000.0;20955.629999999997;9.263665851054851;-1091070.5;10.234134062049412;-2.119228e-05
08:03:27;-700;-700.0435;7.292987680979636e-11;1.8801350254305467e+20;7.290210638368735e-11;2000.0;21296.385000000002;7.317493679532542;-1091150.5;12.030689922028579;-2.174332e-05
08:03:47;-725;-725.0115;7.292042051618419e-11;1.8806226875010426e+20;7.289192032311994e-11;2000.0;21578.695;12.205639014406476;-1091292.0;9.016651263079881;-2.227153e-05
08:04:07;-750;-749.982;7.291460761655454e-11;1.8809225535234064e+20;7.288484933551536e-11;2000.0;22052.654999999995;5.9726354107713435;-1091379.0;9.641058033224361;-2.285854e-05
08:04:28;-775;-775.002;7.290902944072534e-11;1.881210378451932e+20;7.28779191160662e-11;2000.0;22550.86;7.81970715564214;-1091462.5;9.871043511199815;-2.348829e-05
08:04:49;-800;-800.0094;7.290184921347019e-11;1.881580963927252e+20;7.286881620315337e-11;2000.0;23241.0;7.416299616385513;-1091570.0;7.1414284285428495;-2.415239e-05
08:05:09;-825;-825.0343;7.289824293524847e-11;1.8817671322632487e+20;7.286308300715997e-11;2000.0;23979.675;8.28851275863174;-1091624.0;8.167006795638166;-2.483035e-05
08:05:30;-850;-850.0137;7.288926218201888e-11;1.8822308693586028e+20;7.285117377803061e-11;2000.0;24963.455;8.277440652158111;-1091758.5;8.895926033865164;-2.557313e-05
08:05:50;-875;-874.9792;7.28849895893771e-11;1.8824515524244344e+20;7.284339400453336e-11;2000.0;26090.390000000003;8.950080725892914;-1091822.5;8.452070752188483;-2.636109e-05
08:06:10;-900;-899.9442;7.288035038808571e-11;1.882691215092862e+20;7.283434536977513e-11;2000.0;27441.9;11.068053126001924;-1091892.0;9.396807968666808;-2.729443e-05

File: Data/DoubleIrrNeutron2025/CV_onPCB/300059_SR_UR2_6e15_2350min_CV.csv
time (03.12.2025);set voltage (V);real voltage (V);serial capacitance;1/serial capacitance^2;parallel capacitance;LCR frequency (Hz);r;delta r;x;delta x;sample current
13:32:01;-25;-25.03615;9.581141233007043e-11;1.089345179511633e+20;8.425054403510032e-11;2000.0;307667.6;10.492711756262057;-830563.6;27.407699648091594;-3.944127e-06
13:32:23;-50;-50.06842;9.126687336278557e-11;1.2005317625661818e+20;8.384531478940027e-11;2000.0;259409.05;29.391450712749783;-871920.65;39.59275659764043;-5.309739e-06
13:32:45;-75;-75.0971;8.823156292960012e-11;1.2845530814204433e+20;8.275721814787256e-11;2000.0;231968.65;11.550817070666474;-901916.15;21.448342010514473;-6.407281e-06
13:33:07;-100;-100.0753;8.587876124308834e-11;1.3559024870361278e+20;8.159073076998846e-11;2000.0;212428.55;5.110516118749651;-926625.75;15.634557077192817;-7.374681e-06
13:33:27;-125;-125.0302;8.38300086054877e-11;1.422987150739241e+20;8.03865198662377e-11;2000.0;196470.95;11.769765290777894;-949271.9;20.176335147890462;-8.22724e-06
13:33:47;-150;-149.9999;8.195337360478668e-11;1.4889027362508302e+20;7.917971006551249e-11;2000.0;181736.95;15.49152590934799;-971009.1;15.675921025572945;-9.002174e-06
13:34:09;-175;-175.0354;8.015458859153618e-11;1.556478841304243e+20;7.796444575930922e-11;2000.0;166398.6;9.034489470910906;-992799.95;10.281409193296414;-9.708933e-06
13:34:31;-200;-200.0648;7.842629123012627e-11;1.6258356586067922e+20;7.679465282056996e-11;2000.0;147902.3;8.66893880472114;-1014678.5;7.080783854913239;-1.040725e-05
13:34:51;-225;-225.0771;7.681601270520815e-11;1.6947142416169874e+20;7.569698301659648e-11;2000.0;125956.3;8.625862275738003;-1035949.0;7.102816342831904;-1.10214e-05
13:35:13;-250;-250.0543;7.545649075960272e-11;1.7563327217685683e+20;7.476882592110621e-11;2000.0;101139.7;9.684549550701878;-1054614.0;15.122830422906949;-1.158625e-05
13:35:33;-275;-275.0274;7.446479330258546e-11;1.803424740575247e+20;7.408811184107608e-11;2000.0;76199.48000000001;5.604911239261497;-1068659.0;6.815423684555495;-1.20905e-05
13:35:53;-300;-300.0056;7.380712017962438e-11;1.8357074880542566e+20;7.361547536178576e-11;2000.0;55011.8;14.421792537684107;-1078181.5;15.941690625526514;-1.255756e-05
13:36:13;-325;-325.0374;7.344021929952499e-11;1.8540953722271914e+20;7.333905165660805e-11;2000.0;40244.759999999995;11.630192173820554;-1083568.0;8.905054744357274;-1.297842e-05
13:36:35;-350;-350.0502;7.325973513706503e-11;1.8632421990983775e+20;7.319679972753512e-11;2000.0;31851.234999999997;8.252906381996512;-1086237.5;9.024272823890023;-1.337914e-05
13:36:55;-375;-375.0802;7.316419120194959e-11;1.8681117323097306e+20;7.311932349707594e-11;2000.0;26942.78;9.597384018575054;-1087656.0;9.549869109050658;-1.372528e-05
13:37:17;-400;-400.0568;7.310212211965013e-11;1.8712854078030515e+20;7.306653030749224e-11;2000.0;24025.695000000003;11.086860409962808;-1088579.5;15.007914578648162;-1.405366e-05
13:37:37;-425;-425.0304;7.307007029562976e-11;1.8729274279869786e+20;7.304017081750669e-11;2000.0;22034.415000000005;8.411623728508015;-1089057.0;13.948118152639802;-1.436861e-05
13:37:59;-450;-449.9849;7.304089570730917e-11;1.8744239265961456e+20;7.301473983197494e-11;2000.0;20620.699999999997;10.888333205775764;-1089492.0;8.677557259966655;-1.471072e-05
13:38:20;-475;-475.018;7.302129140756513e-11;1.8754305289327323e+20;7.299754683970339e-11;2000.0;19654.8;15.033313008116291;-1089784.5;11.905355937560204;-1.501677e-05
13:38:40;-500;-500.0468;7.300759140316799e-11;1.876134450722392e+20;7.298571478218239e-11;2000.0;18870.93;10.617530550933163;-1089989.0;14.678215150351217;-1.533544e-05
13:39:01;-525;-525.0809;7.299125191215793e-11;1.8769745106567532e+20;7.297042922216381e-11;2000.0;18416.805;19.157811037537698;-1090233.0;11.403946685248927;-1.566738e-05
13:39:22;-550;-550.0622;7.298111037523707e-11;1.877496199866253e+20;7.296120618940016e-11;2000.0;18009.675;10.277246408936703;-1090384.5;12.072178759445206;-1.601016e-05
13:39:42;-575;-575.018;7.296498343927194e-11;1.8783262310855577e+20;7.294558070807155e-11;2000.0;17787.2;5.94054711285084;-1090625.5;7.432193485102497;-1.634626e-05
13:40:03;-600;-599.9932;7.295829385665566e-11;1.8786706962284367e+20;7.293904924973183e-11;2000.0;17716.99;5.665928432304865;-1090725.5;6.909232953085312;-1.669641e-05
13:40:24;-625;-625.0222;7.293348621863207e-11;1.879948937848443e+20;7.291407134417631e-11;2000.0;17804.295;35.43002644297624;-1091096.5;36.35433261662219;-1.706739e-05
13:40:45;-650;-650.0483;7.291347187084035e-11;1.8809811508254376e+20;7.289351822004331e-11;2000.0;18057.144999999997;7.862059129133995;-1091396.0;9.257429448826494;-1.748919e-05
13:41:06;-675;-675.0611;7.291130069074398e-11;1.881093177619756e+20;7.289126599981683e-11;2000.0;18094.594999999998;7.242142207247854;-1091428.5;8.754284665236788;-1.787576e-05
13:41:26;-700;-700.0435;7.290017959586446e-11;1.881667151826821e+20;7.287975328042665e-11;2000.0;18274.82;12.220905449270157;-1091595.0;10.087120500916006;-1.830092e-05
13:41:46;-725;-725.0109;7.2899478379275e-11;1.8817033513332628e+20;7.287842543079583e-11;2000.0;18553.365;9.626809635076434;-1091605.5;10.688194421884363;-1.87425e-05
13:42:06;-750;-749.9821;7.289113159882194e-11;1.8821343245851558e+20;7.286958008329183e-11;2000.0;18775.055;12.970552175986942;-1091730.5;20.69390006741117;-1.921081e-05
13:42:28;-775;-775.0019;7.288525661174241e-11;1.882437759353827e+20;7.286278836534334e-11;2000.0;19172.65;5.852527231888731;-1091818.5;6.2958319545553305;-1.971138e-05
13:42:48;-800;-800.0045;7.287891535908996e-11;1.882765358432389e+20;7.285543997404996e-11;2000.0;19600.339999999997;8.105116902303141;-1091913.5;9.728180713781997;-2.018897e-05
13:43:08;-825;-825.0342;7.286713690808237e-11;1.8833740787080787e+20;7.28423285216373e-11;2000.0;20154.21;8.778934730364488;-1092090.0;8.689073598491383;-2.070469e-05
13:43:30;-850;-850.0139;7.286513528362055e-11;1.8834775536934974e+20;7.283867306246274e-11;2000.0;20816.25;7.641595056007647;-1092120.0;6.964194138592059;-2.130391e-05
13:43:50;-875;-874.9787;7.285652955136391e-11;1.8839225285204712e+20;7.282824371176069e-11;2000.0;21525.649999999998;8.878737241297257;-1092249.0;10.121758740456126;-2.190469e-05
13:44:10;-900;-899.9435;7.285196066706583e-11;1.8841588349667567e+20;7.282111895616252e-11;2000.0;22479.644999999997;10.37803082236708;-1092317.5;7.241374178980119;-2.25654e-05

File: Data/DoubleIrrNeutron2025/CV_onPCB/300059_UR1_15e14_13days_CV.csv
time (15.04.2025);set voltage (V);real voltage (V);serial capacitance;1/serial capacitance^2;parallel capacitance;LCR frequency (Hz);r;delta r;x;delta x;sample current
10:19:48;-25;-25.03544;8.811864431386656e-11;1.287847342089409e+20;8.239900777285806e-11;2000.0;237928.0;19.396778082970375;-903071.9;18.39672525206592;-2.20405e-06
10:20:07;-50;-50.06783;8.057299521700109e-11;1.5403555695663346e+20;7.817365309280559e-11;2000.0;173028.05;16.052020900808724;-987644.45;21.532704776687947;-2.977768e-06
10:20:27;-75;-75.09758;7.504211379355e-11;1.7757829523599966e+20;7.45761845362674e-11;2000.0;83819.485;10.078219770872403;-1060437.5;7.996092795859737;-3.446697e-06
10:20:47;-100;-100.073;7.370785692176807e-11;1.840655156081602e+20;7.36395509981086e-11;2000.0;32881.375;6.985208926725075;-1079633.5;6.6058686029923415;-3.706233e-06
10:21:06;-125;-125.0279;7.338817013532946e-11;1.8567262686275047e+20;7.337013616655754e-11;2000.0;17000.045;7.705849969341462;-1084336.5;7.1510488741163;-3.879774e-06
10:21:26;-150;-150.0074;7.326668248356688e-11;1.862888860445264e+20;7.325913930599182e-11;2000.0;11021.225;6.311615779655824;-1086134.5;7.729003816792949;-3.994197e-06
10:21:45;-175;-175.0414;7.320922103571402e-11;1.8658143471198604e+20;7.320478340150386e-11;2000.0;8463.1175;6.1922062253691035;-1086987.0;9.249324299644812;-4.098124e-06
10:22:04;-200;-200.0729;7.317374447220696e-11;1.8676239778182867e+20;7.317055949878232e-11;2000.0;7174.9615;6.7864442558308555;-1087514.0;6.0166435825965285;-4.206328e-06
10:22:23;-225;-225.0852;7.314979873141798e-11;1.8688469192426327e+20;7.314722890911022e-11;2000.0;6448.068000000001;10.267295520242904;-1087870.0;7.516648189186453;-4.297545e-06
10:22:43;-250;-250.0613;7.313053916963937e-11;1.869831402952496e+20;7.312836029958121e-11;2000.0;5939.6945;9.608542305547715;-1088156.5;11.538522435736734;-4.365696e-06
10:23:03;-275;-275.0351;7.311612634473693e-11;1.8705686468447873e+20;7.31141733688808e-11;2000.0;5625.027;9.094721411346251;-1088371.0;11.133283433021903;-4.465114e-06
10:23:22;-300;-300.0108;7.3105849339057e-11;1.871094601908519e+20;7.310407770236347e-11;2000.0;5358.6395;5.927929548965631;-1088524.0;7.496665925596525;-4.535668e-06
10:23:41;-325;-325.045;7.309634735917293e-11;1.8715810902074914e+20;7.309469080029998e-11;2000.0;5182.687;7.013684591568118;-1088665.5;7.432193485102497;-4.633144e-06
10:24:01;-350;-350.0572;7.308822395019379e-11;1.87199714802684e+20;7.308664096920967e-11;2000.0;5067.1245;6.592906016128245;-1088786.5;8.404611829228045;-4.701686e-06
10:24:21;-375;-375.0891;7.308003523339902e-11;1.872416691155649e+20;7.307850744859436e-11;2000.0;4978.834000000001;8.037953358909215;-1088908.5;10.37484939649728;-4.81304e-06
10:24:40;-400;-400.0661;7.307392845079145e-11;1.872729659671611e+20;7.307243535318941e-11;2000.0;4922.6050000000005;10.483002158256001;-1088999.5;6.909232953085312;-4.878328e-06
10:24:59;-425;-425.0381;7.306859423967194e-11;1.8730030986260722e+20;7.306711622874111e-11;2000.0;4898.2080000000005;11.291347187116337;-1089079.0;7.067531393633847;-4.983463e-06
10:25:19;-450;-449.9911;7.306332788962815e-11;1.873273117682863e+20;7.306186264463807e-11;2000.0;4877.535499999999;7.202468621070126;-1089157.5;9.509863300805117;-5.060521e-06
10:25:38;-475;-475.0252;7.305933670329024e-11;1.8734777947750013e+20;7.30578600128469e-11;2000.0;4896.949999999999;10.155289385340042;-1089217.0;6.004165220911229;-5.136452e-06
10:25:58;-500;-500.0547;7.305584896471641e-11;1.8736566813895125e+20;7.30543633959304e-11;2000.0;4912.000999999999;6.610172043903246;-1089269.0;6.704476116744693;-5.235603e-06
10:26:17;-525;-525.0889;7.305018209970195e-11;1.8739473903522503e+20;7.304866929207122e-11;2000.0;4957.406499999999;6.937424279766953;-1089353.5;7.1510488741163;-5.306958e-06
10:26:36;-550;-550.0707;7.304783513498415e-11;1.8740678089533895e+20;7.30463052964613e-11;2000.0;4985.474;5.927761187834754;-1089388.5;5.58009856543771;-5.393145e-06
10:26:56;-575;-575.0248;7.304257177679331e-11;1.874337904742801e+20;7.304099772882764e-11;2000.0;5057.544499999999;8.259008278086418;-1089467.0;12.847178678604886;-5.496235e-06
10:27:15;-600;-600.0016;7.304069458414006e-11;1.874434249351195e+20;7.303908122172925e-11;2000.0;5120.514;11.04054073404015;-1089495.0;8.351646544245032;-5.578088e-06
10:27:35;-625;-625.0296;7.303643773688854e-11;1.874652754334695e+20;7.303478475861608e-11;2000.0;5183.454;6.1049395328700875;-1089558.5;6.529739657903674;-5.694376e-06
10:27:54;-650;-650.0577;7.303328731907803e-11;1.8748144906339654e+20;7.30315749470319e-11;2000.0;5276.1;6.17554208146942;-1089605.5;8.440231039491751;-5.796503e-06
10:28:14;-675;-675.0715;7.303154465151539e-11;1.8749039647754437e+20;7.302976450136343e-11;2000.0;5379.699500000001;7.671384896972634;-1089631.5;8.374813430757726;-5.905855e-06
10:28:33;-700;-700.0505;7.302625013335897e-11;1.875175841611953e+20;7.302441417704406e-11;2000.0;5463.969499999999;5.2825358718611675;-1089710.5;6.537392446534015;-6.039029e-06
10:28:52;-725;-725.0195;7.302397171625796e-11;1.8752928579630632e+20;7.302205308839217e-11;2000.0;5585.898499999999;8.145873043296229;-1089744.5;8.290808163261286;-6.134659e-06
10:29:11;-750;-749.9854;7.302145892109402e-11;1.875421924349083e+20;7.301948137244556e-11;2000.0;5671.316000000001;9.58038468434332;-1089782.0;10.08959860450355;-6.273173e-06
10:29:30;-775;-775.0098;7.301807529684395e-11;1.8755957407666068e+20;7.301599832408487e-11;2000.0;5812.5425;9.566840358106726;-1089832.5;8.150920193450553;-6.373504e-06
10:29:50;-800;-800.0153;7.301573039470183e-11;1.8757162123161993e+20;7.301355793542646e-11;2000.0;5944.9439999999995;6.3812835856118975;-1089867.5;8.5110222652746;-6.515615e-06
10:30:09;-825;-825.0418;7.301194537045489e-11;1.8759106959814286e+20;7.300967019307228e-11;2000.0;6084.342500000001;8.119756858274773;-1089924.0;7.429670248402684;-6.801625e-06
10:30:28;-850;-850.0226;7.301000276704378e-11;1.8760105233710858e+20;7.30076365560567e-11;2000.0;6205.1225;9.130774498228503;-1089953.0;5.004997502496879;-7.118692e-06
10:30:47;-875;-874.9854;7.30074574431786e-11;1.876141335695256e+20;7.300498072991233e-11;2000.0;6348.696;10.186334016710807;-1089991.0;8.120960534321048;-7.504637e-06
10:31:07;-900;-899.9515;7.300360630370821e-11;1.876339284067739e+20;7.300096727440223e-11;2000.0;6553.9574999999995;9.90440780347316;-1090048.5;8.070780631388763;-9.290551e-06

File: Data/DoubleIrrNeutron2025/CV_onPCB/300059_UR1_15e14_19days_CV.csv
time (05.05.2025);set voltage (V);real voltage (V);serial capacitance;1/serial capacitance^2;parallel capacitance;LCR frequency (Hz);r;delta r;x;delta x;sample current
15:22:03;-25;-25.03904;8.726158730553324e-11;1.3132692720941395e+20;8.1760588646496e-11;2000.0;236546.1;55.65248871344389;-911941.6;115.80605338236857;-2.055427e-06
15:22:22;-50;-50.07125;8.032825962452833e-11;1.5497558505065346e+20;7.788065829850956e-11;2000.0;175621.35;37.275278335647606;-990653.5;75.81360366055685;-2.750321e-06
15:22:41;-75;-75.09872;7.518849360853658e-11;1.7688753595032984e+20;7.464867540827201e-11;2000.0;90001.85500000001;230.1005389471088;-1058373.0;164.10225470724038;-3.176736e-06
15:23:00;-100;-100.0757;7.370304411759858e-11;1.840895553263362e+20;7.362030341963004e-11;2000.0;36196.409999999996;190.33515963951592;-1079704.0;95.35302826863969;-3.405575e-06
15:23:20;-125;-125.03;7.334582674142901e-11;1.8588707065429456e+20;7.332178411483098e-11;2000.0;19646.68;19.93665292871402;-1084962.5;15.650479225889537;-3.572743e-06
15:23:39;-150;-150.0112;7.322794929088437e-11;1.864860094567687e+20;7.321647001828657e-11;2000.0;13607.114999999996;13.535579549838243;-1086709.0;10.293201639917484;-3.709917e-06
15:23:58;-175;-175.0442;7.318064186919825e-11;1.8672719410879824e+20;7.31736051934204e-11;2000.0;10663.517000000002;165.12314803518612;-1087411.5;69.14576993569455;-3.810356e-06
15:24:17;-200;-200.0746;7.316816021554647e-11;1.8679090660203935e+20;7.31635544804204e-11;2000.0;8629.190999999999;167.4378893872292;-1087597.0;98.24484719312254;-3.897444e-06
15:24:36;-225;-225.0858;7.312751502910783e-11;1.8699860574584612e+20;7.31231342443145e-11;2000.0;8422.827;200.32075755659972;-1088201.5;75.17072235917385;-3.988378e-06
15:24:56;-250;-250.0641;7.309977181632954e-11;1.8714057408465646e+20;7.309523740484159e-11;2000.0;8574.1295;21.82944749043137;-1088614.5;19.396842526555705;-4.074005e-06
15:25:15;-275;-275.0384;7.311387590362561e-11;1.870683800618762e+20;7.311085024304065e-11;2000.0;7001.797000000001;114.35160230425282;-1088404.5;26.0429932995422;-4.155382e-06
15:25:34;-300;-300.015;7.30957095055436e-11;1.871613754231351e+20;7.309277814723519e-11;2000.0;6894.384;196.59241858525473;-1088675.0;66.75514961409344;-4.230178e-06
15:25:54;-325;-325.0487;7.308003523339903e-11;1.8724166911556482e+20;7.307660743370505e-11;2000.0;7457.786000000002;33.22332309086495;-1088908.5;22.18417228566349;-4.310047e-06
15:26:14;-350;-350.0592;7.306681634235404e-11;1.873094249380022e+20;7.306442254381587e-11;2000.0;6233.913500000001;356.493632156505;-1089105.5;139.05120459744316;-4.367675e-06
15:26:33;-375;-375.0905;7.309503809269685e-11;1.8716481377222935e+20;7.309365572220201e-11;2000.0;4734.505500000001;6.956328430824701;-1088685.0;6.87386354243376;-4.455819e-06
15:26:53;-400;-400.0677;7.308906306170763e-11;1.871954164705451e+20;7.308772991690326e-11;2000.0;4650.013000000001;8.37391566413228;-1088774.0;6.723094525588644;-4.534995e-06
15:27:12;-425;-425.0392;7.308285409271724e-11;1.8722722529693388e+20;7.308152427939992e-11;2000.0;4644.791;6.090187103037149;-1088866.5;6.529739657903674;-4.593834e-06
15:27:32;-450;-449.9955;7.307906210627168e-11;1.872466558013678e+20;7.307774000230329e-11;2000.0;4631.668000000001;6.027971781619431;-1088923.0;7.419568720619817;-4.672152e-06
15:27:51;-475;-475.0276;7.307265353705899e-11;1.872795008046767e+20;7.307133075049515e-11;2000.0;4633.473;6.4421607438808905;-1089018.5;7.6900910267694496;-4.761794e-06
15:28:11;-500;-500.0562;7.306903034090723e-11;1.8729807412326957e+20;7.306769373171277e-11;2000.0;4657.966000000001;6.001515783533354;-1089072.5;5.868347297152751;-4.836684e-06
15:28:30;-525;-525.0911;7.306614546019009e-11;1.8731286464673314e+20;7.306480392124823e-11;2000.0;4666.824500000001;6.284503062096485;-1089115.5;6.061146756184014;-4.918777e-06
15:28:49;-550;-550.0711;7.305990684607003e-11;1.873448554505855e+20;7.305851925620384e-11;2000.0;4746.857000000001;6.944449081820679;-1089208.5;6.491340385467396;-5.004244e-06
15:29:08;-575;-575.028;7.305876656940888e-11;1.8735070352723345e+20;7.305735201746143e-11;2000.0;4792.866;10.057505242355083;-1089225.5;5.633604529961257;-5.077571e-06
15:29:28;-600;-600.0037;7.305417228585458e-11;1.8737426876094038e+20;7.305273715352889e-11;2000.0;4828.062;5.448354641540883;-1089294.0;6.6105975524153635;-5.162246e-06
15:29:47;-625;-625.0327;7.305058445165356e-11;1.8739267475519508e+20;7.304911134203414e-11;2000.0;4891.888000000001;8.024349898901463;-1089347.5;7.479137650825796;-5.230738e-06
15:30:07;-650;-650.0594;7.304890801442817e-11;1.874012759969955e+20;7.304739666852374e-11;2000.0;4955.1405;5.705516079856396;-1089372.5;7.996092795859737;-5.317854e-06
15:30:26;-675;-675.0717;7.304434849443148e-11;1.874246723733382e+20;7.304278920642705e-11;2000.0;5033.592;6.37486484562613;-1089440.5;7.432193485102497;-5.404695e-06
15:30:45;-700;-700.0529;7.304267234340847e-11;1.874332743494371e+20;7.304105357911257e-11;2000.0;5128.870999999999;8.020177831569578;-1089465.5;10.011867957579145;-5.516206e-06
15:31:04;-725;-725.0198;7.303921971474302e-11;1.874509950423412e+20;7.303754364081092e-11;2000.0;5219.243;6.348775673308978;-1089517.0;7.749193506423749;-5.610779e-06
15:31:23;-750;-749.9912;7.303566686486199e-11;1.8746923274653657e+20;7.303392656248727e-11;2000.0;5318.696000000001;7.081230239160394;-1089570.0;7.615773105863909;-5.706564e-06
15:31:42;-775;-775.0105;7.303476194889853e-11;1.87473878341259e+20;7.303293459428629e-11;2000.0;5450.201499999999;4.792568584537916;-1089583.5;5.397916264633974;-5.82342e-06
15:32:02;-800;-800.0178;7.30311089976191e-11;1.8749263336444065e+20;7.30292259635042e-11;2000.0;5533.029499999999;7.385479892160016;-1089638.0;6.465291950097845;-5.920867e-06
15:32:21;-825;-825.0461;7.302883027731985e-11;1.8750433422103727e+20;7.302684698244662e-11;2000.0;5678.689999999999;7.798453468476951;-1089672.0;6.308724118235002;-6.036841e-06
15:32:41;-850;-850.0225;7.302678625216302e-11;1.875148308883458e+20;7.302471967683588e-11;2000.0;5796.937500000001;6.938358482919407;-1089702.5;9.079509898667439;-6.155343e-06
15:33:00;-875;-874.9853;7.302313409865473e-11;1.8753358795982563e+20;7.302095696456234e-11;2000.0;5950.432;8.005666168408482;-1089757.0;5.962382074305537;-6.289742e-06
15:33:19;-900;-899.9543;7.302182745356289e-11;1.8754029943345388e+20;7.301949456802069e-11;2000.0;6159.7735;6.875145499369435;-1089776.5;6.567914433060162;-6.435461e-06

File: Data/DoubleIrrNeutron2025/CV_onPCB/300059_UR1_15e14_6d_CV.csv
time (03.04.2025);set voltage (V);real voltage (V);serial capacitance;1/serial capacitance^2;parallel capacitance;LCR frequency (Hz);r;delta r;x;delta x;sample current
13:48:48;-25;-25.03783;8.92293426145574e-11;1.2559854641306652e+20;8.27214572303485e-11;2000.0;250145.85;8.2653720424431;-891830.75;9.12219134857409;-2.380301e-06
13:49:07;-50;-50.06976;8.108975079898581e-11;1.5207858690397464e+20;7.839693846430163e-11;2000.0;181876.95;9.387351863012272;-981350.55;10.849302973002459;-3.271058e-06
13:49:27;-75;-75.09856;7.522534672390927e-11;1.7671426297118687e+20;7.46750486156352e-11;2000.0;90810.735;8.783377126708999;-1057854.5;7.952200953195286;-3.814371e-06
13:49:46;-100;-100.0743;7.379702442014235e-11;1.8362097882245716e+20;7.370666319374322e-11;2000.0;37756.259999999995;6.417777652739127;-1078329.0;6.553624951124377;-4.131536e-06
13:50:05;-125;-125.0283;7.343252749626867e-11;1.8544838127240872e+20;7.340761113222565e-11;2000.0;19965.190000000006;8.141685636279549;-1083681.5;7.85095535587867;-4.35273e-06
13:50:24;-150;-150.0071;7.328908484365036e-11;1.861750171680561e+20;7.327885794864282e-11;2000.0;12827.244999999999;7.40952250485817;-1085802.5;8.452070752188483;-4.501181e-06
13:50:44;-175;-175.0431;7.322117771877012e-11;1.8652050389931613e+20;7.321544700024522e-11;2000.0;9615.162;10.572257743736705;-1086809.5;6.725882841679596;-4.629377e-06
13:51:03;-200;-200.0735;7.318229070785992e-11;1.8671878006366618e+20;7.317831324143034e-11;2000.0;8016.710500000001;8.324633519711234;-1087387.0;8.691950298983537;-4.745937e-06
13:51:21;-225;-225.0861;7.315494305302218e-11;1.8685840904808405e+20;7.315180407975361e-11;2000.0;7125.703499999999;11.809217676776921;-1087793.5;8.951955093721146;-4.868795e-06
13:51:41;-250;-250.0641;7.313564717495413e-11;1.8695702231974963e+20;7.31329672903495e-11;2000.0;6586.618;7.647561134113267;-1088080.5;8.076973443066406;-4.963239e-06
13:52:01;-275;-275.0372;7.31195526554209e-11;1.8703933449195484e+20;7.311719227862364e-11;2000.0;6183.545;7.794449034409034;-1088320.0;8.093207028119323;-5.064583e-06
13:52:20;-300;-300.0122;7.31089052709334e-11;1.8709381827113655e+20;7.310675480160516e-11;2000.0;5903.475;7.499285515967525;-1088478.5;7.357818970319941;-5.162065e-06
13:52:39;-325;-325.046;7.309866386860899e-11;1.8714624706232353e+20;7.309666408507949e-11;2000.0;5694.0779999999995;8.920871611003045;-1088631.0;8.059156283383514;-5.260358e-06
13:52:58;-350;-350.0592;7.308980149577794e-11;1.8719163397908355e+20;7.308790150044406e-11;2000.0;5551.199999999999;10.582012710255064;-1088763.0;7.651797174520506;-5.350104e-06
13:53:17;-375;-375.0903;7.308255206167461e-11;1.8722877282228214e+20;7.30807083123981e-11;2000.0;5469.227499999999;8.460533283280672;-1088871.0;9.024965373894794;-5.428238e-06
13:53:36;-400;-400.0653;7.307506920078851e-11;1.8726711910392175e+20;7.30732863407027e-11;2000.0;5378.9835;7.310471471628892;-1088982.5;8.627716963368698;-5.509181e-06
13:53:55;-425;-425.0385;7.306956708803535e-11;1.8729532246240294e+20;7.3067795134003e-11;2000.0;5363.111499999999;6.445944200619464;-1089064.5;8.230279460625866;-5.619014e-06
13:54:14;-450;-449.9931;7.306513916004343e-11;1.87318024269047e+20;7.306336126154211e-11;2000.0;5372.5885;9.508594435430497;-1089130.5;8.873415351486708;-5.730473e-06
13:54:33;-475;-475.0255;7.306071176867322e-11;1.87340727451435e+20;7.305893796570018e-11;2000.0;5366.884499999999;6.39676466954193;-1089196.5;7.624795079213604;-5.836107e-06
13:54:53;-500;-500.0571;7.305584896471641e-11;1.8736566813895125e+20;7.305404202533401e-11;2000.0;5417.3240000000005;10.105459821304525;-1089269.0;9.562949335848224;-5.935315e-06
13:55:12;-525;-525.0909;7.305219390378311e-11;1.8738441774877327e+20;7.305035718662366e-11;2000.0;5462.190499999999;8.147308742001847;-1089323.5;9.702448144669468;-6.04813e-06
13:55:32;-550;-550.0717;7.304706402234963e-11;1.8741073759096354e+20;7.304518824379611e-11;2000.0;5520.550000000001;6.926794749377259;-1089400.0;7.1414284285428495;-6.153882e-06
13:55:51;-575;-575.0251;7.304431497065713e-11;1.874248444109258e+20;7.304240098669597e-11;2000.0;5576.8035;7.015742735983111;-1089441.0;6.3992187023104625;-6.273181e-06
13:56:10;-600;-599.9996;7.304002418157574e-11;1.874468658739979e+20;7.30380549562097e-11;2000.0;5657.210500000001;4.911076586401401;-1089505.0;7.22841614740048;-6.394839e-06
13:56:30;-625;-625.0275;7.30352981926885e-11;1.8747112538929014e+20;7.30332377415744e-11;2000.0;5787.3295;6.9712258776703155;-1089575.5;6.575522792903998;-6.550253e-06
13:56:49;-650;-650.059;7.303409165523443e-11;1.874773195596446e+20;7.30319881885232e-11;2000.0;5847.574500000001;9.349218429232476;-1089593.5;10.446889489221181;-6.817977e-06
13:57:08;-675;-675.0727;7.302896431575401e-11;1.8750364592524866e+20;7.302679562997694e-11;2000.0;5938.164;8.622998590977495;-1089670.0;8.97217922246318;-6.750013e-06
13:57:28;-700;-700.0526;7.302712133041296e-11;1.875131101030793e+20;7.302488736841426e-11;2000.0;6027.1;9.938223533408785;-1089697.5;9.483538369195328;-7.521758e-06
13:57:46;-725;-725.0191;7.302363666691077e-11;1.875310066557923e+20;7.30213181495059e-11;2000.0;6140.546500000001;13.768681623071243;-1089749.5;8.90154480975072;-8.491554e-06
13:58:06;-750;-749.5668;7.30204203496041e-11;1.875475273085899e+20;7.301799548483925e-11;2000.0;6280.2164999999995;11.720713827984193;-1089797.5;9.188987974744553;-1.049326e-05
13:58:25;-775;-775.0028;7.301003625933027e-11;1.8760088021866922e+20;7.300784487308727e-11;2000.0;5971.4839999999995;15.296598125073421;-1089952.5;7.479137650825796;-1.817048e-05
13:58:45;-800;-800.0174;7.301392157309509e-11;1.875809150155075e+20;7.301123144181788e-11;2000.0;6615.708499999999;10.781530904166623;-1089894.5;11.947280025177278;-7.347699e-06
13:59:05;-825;-825.0377;7.300457742230763e-11;1.876289365667478e+20;7.30021381424459e-11;2000.0;6300.906999999999;18.02838408038834;-1090034.0;11.649034294738769;-2.434239e-05
13:59:25;-850;-850.0213;7.300916546986824e-11;1.876053553237529e+20;7.300616954481864e-11;2000.0;6982.299000000001;6.557553770271335;-1089965.5;6.1430855439266026;-7.691341e-06
13:59:44;-875;-874.9797;7.299791405910165e-11;1.8766319225282668e+20;7.299516682231849e-11;2000.0;6687.76;13.978197773675985;-1090133.5;7.657512650985305;-4.331662e-05
14:00:04;-900;-899.95;7.30039411692723e-11;1.8763220707512608e+20;7.300056344633761e-11;2000.0;7414.6855;5.9135279434107675;-1090043.5;11.94309423893155;-8.033892e-06

File: Data/DoubleIrrNeutron2025/CV_onPCB/300059_UR2_15e14_1100min_CV.csv
time (12.05.2025);set voltage (V);real voltage (V);serial capacitance;1/serial capacitance^2;parallel capacitance;LCR frequency (Hz);r;delta r;x;delta x;sample current
10:04:14;-25;-25.03853;8.743039053659298e-11;1.3082030682138929e+20;8.200485937185541e-11;2000.0;234114.9;19.30503820250041;-910180.9;34.44407786543284;-2.185254e-06
10:04:33;-50;-50.07085;7.969531302054551e-11;1.574470175832727e+20;7.752887878186301e-11;2000.0;166916.15;19.263212997836053;-998521.35;26.022324550277983;-2.933694e-06
10:04:53;-75;-75.09809;7.462620913534066e-11;1.7956315943093358e+20;7.425992339197995e-11;2000.0;74891.325;7.177356320401011;-1066347.5;9.21615429558338;-3.37962e-06
10:05:13;-100;-100.0747;7.354304414473935e-11;1.848914357640421e+20;7.34872127063651e-11;2000.0;29825.110000000004;7.703787704759282;-1082053.0;7.003570517957251;-3.641946e-06
10:05:32;-125;-125.0291;7.327012291959843e-11;1.8627139187574276e+20;7.325442230376327e-11;2000.0;15900.275000000003;7.76409967414123;-1086083.5;9.11797674925748;-3.813467e-06
10:05:51;-150;-150.0088;7.316318219934859e-11;1.8681632593903698e+20;7.31562212099911e-11;2000.0;10609.805000000002;8.157409132193898;-1087671.0;6.704476116744693;-3.948673e-06
10:06:10;-175;-175.0427;7.311075238660048e-11;1.8708436468062795e+20;7.310654969285276e-11;2000.0;8252.6725;7.791315289314118;-1088451.0;9.536770941990795;-4.075227e-06
10:06:29;-200;-200.0736;7.307711592976337e-11;1.8725662937218164e+20;7.307407066084645e-11;2000.0;7029.7505;5.732115424300165;-1088952.0;8.142481194328912;-4.16543e-06
10:06:49;-225;-225.0858;7.305262980927285e-11;1.8738218150750713e+20;7.305015411831493e-11;2000.0;6341.499;6.543792780184887;-1089317.0;8.517628778010932;-4.237948e-06
10:07:08;-250;-250.0632;7.303583444435309e-11;1.8746837245753413e+20;7.303370477934995e-11;2000.0;5883.667500000001;8.439139970251711;-1089567.5;7.578753195612059;-4.343779e-06
10:07:27;-275;-275.0364;7.302122440236879e-11;1.875433970771718e+20;7.301932378148215e-11;2000.0;5559.937000000001;7.476505871729139;-1089785.5;6.421643091919699;-4.424782e-06
10:07:47;-300;-300.0139;7.301244778471348e-11;1.8758848789853576e+20;7.301070344913592e-11;2000.0;5327.395999999999;8.104739489952786;-1089916.5;8.008589139168022;-4.507139e-06
10:08:06;-325;-325.0458;7.300280263888808e-11;1.876380596349432e+20;7.30011795350981e-11;2000.0;5139.9490000000005;7.092722358164043;-1090060.5;8.410558839934478;-4.595865e-06
10:08:26;-350;-350.0583;7.299423131499523e-11;1.876821288985609e+20;7.299267932392633e-11;2000.0;5026.973;8.109146721449802;-1090188.5;5.624722215363173;-4.6932e-06
10:08:46;-375;-375.0905;7.298810539122764e-11;1.877136347078028e+20;7.298660098820454e-11;2000.0;4949.924499999999;9.464055221600322;-1090280.0;7.071067811865475;-4.766344e-06
10:09:05;-400;-400.0677;7.298188009602922e-11;1.8774565971528253e+20;7.298041612582773e-11;2000.0;4883.577;8.409739000111706;-1090373.0;8.249242389456136;-4.852096e-06
10:09:25;-425;-425.039;7.297676008466937e-11;1.8777200491422355e+20;7.297529517491645e-11;2000.0;4885.658;7.037705471245579;-1090449.5;7.432193485102497;-4.944164e-06
10:09:44;-450;-449.9937;7.297297909956268e-11;1.877914636660967e+20;7.297152825307071e-11;2000.0;4862.527500000001;8.3109431436811;-1090506.0;8.197560612767678;-5.017362e-06
10:10:04;-475;-475.0246;7.296792724427076e-11;1.8781746764281014e+20;7.296649039281345e-11;2000.0;4839.5205000000005;7.709417762548597;-1090581.5;6.491340385467396;-5.085571e-06
10:10:23;-500;-500.0569;7.296267539466715e-11;1.8784450679913965e+20;7.296120830571044e-11;2000.0;4890.7065;8.141585388454734;-1090660.0;9.246621004453464;-5.196684e-06
10:10:42;-525;-525.0885;7.296023370932946e-11;1.8785707980855597e+20;7.295874514184116e-11;2000.0;4926.625000000001;6.021164235428219;-1090696.5;7.323762694134757;-5.271626e-06
10:11:01;-550;-550.0714;7.295628722105703e-11;1.878774041929933e+20;7.295477208041956e-11;2000.0;4970.808500000001;7.339139570651334;-1090755.5;7.01694377916768;-5.346072e-06
10:11:20;-575;-575.0276;7.295210708472695e-11;1.878989354604102e+20;7.295054100733802e-11;2000.0;5054.1095000000005;8.739379110526098;-1090818.0;7.536577472566709;-5.475938e-06
10:11:40;-600;-600.0009;7.29480946044816e-11;1.8791960663779593e+20;7.294651751721752e-11;2000.0;5072.263000000001;9.027815076196465;-1090878.0;7.231873892705817;-5.52898e-06
10:11:59;-625;-625.0288;7.2944818073022e-11;1.8793648894274447e+20;7.294318357378357e-11;2000.0;5164.112499999999;5.066166789348741;-1090927.0;8.546929273136639;-5.61237e-06
10:12:18;-650;-650.059;7.2941642124493e-11;1.879528551662763e+20;7.293996566027708e-11;2000.0;5230.3285;7.342685723732156;-1090974.5;6.762950539520454;-5.699629e-06
10:12:38;-675;-675.0721;7.293796505589233e-11;1.8797180642060413e+20;7.293623182793827e-11;2000.0;5318.542999999999;6.081343153448904;-1091029.5;9.366829773194343;-5.824686e-06
10:12:57;-700;-700.0492;7.293656118204214e-11;1.87979042606105e+20;7.293476486888399e-11;2000.0;5414.6275;8.447037080390968;-1091050.5;6.872954241081487;-5.924634e-06
10:13:16;-725;-725.0209;7.293251699043239e-11;1.879998904905854e+20;7.293066732537942e-11;2000.0;5494.907499999999;8.542646453968471;-1091111.0;10.533280590585251;-6.023984e-06
10:13:36;-750;-749.9894;7.293011074213436e-11;1.880122963919262e+20;7.292817797095528e-11;2000.0;5617.276500000002;10.64820795427568;-1091147.0;9.697937925146768;-6.138528e-06
10:13:55;-775;-775.011;7.29264348360319e-11;1.8803125064266593e+20;7.292442983478195e-11;2000.0;5721.711499999999;11.554810476052833;-1091202.0;15.274161188098022;-6.253542e-06
10:14:14;-800;-800.0168;7.292429629753808e-11;1.880422790100007e+20;7.292218389839357e-11;2000.0;5873.216999999999;7.211142492698374;-1091234.0;9.093954035511725;-6.376157e-06
10:14:34;-825;-825.0405;7.292118895732827e-11;1.8805830518270837e+20;7.291897315066255e-11;2000.0;6015.642999999999;5.504844961486176;-1091280.5;7.4657551526955395;-6.501699e-06
10:14:53;-850;-850.0251;7.291858300520396e-11;1.8807174701541343e+20;7.291625092952249e-11;2000.0;6171.789000000001;9.341533329705562;-1091319.5;11.412164562430739;-6.790745e-06
10:15:12;-875;-874.9881;7.291647833368704e-11;1.8808260423097736e+20;7.291400778609334e-11;2000.0;6352.659500000001;7.490164566783567;-1091351.0;7.996874389409902;-7.33472e-06
10:15:32;-900;-899.9532;7.291333825602363e-11;1.8809880446856833e+20;7.29107460040549e-11;2000.0;6507.677000000001;13.903374070706732;-1091398.0;6.024948132556827;-8.551362e-06
