Repository: aimaax/PENGUIN

# PENGUIN :penguin:  

> **NOTE!!** Google ID and GitLab repo for CERN organization is hidden and the create database function won't work properly in this version. Plotting is still possible with the saved database and data stored in this repo.  

A Python-based environment for GUI-driven analysis for IV, CV, and TCT measurements obtained with [Particulars Setup]() at CERN for CMS HGCAL silicon diodes. Used to plot data for individual diodes, but also to analyse Current Volume Normalization, Saturation Voltage, Charge Collection, and Charge Collection Efficiency.

---

File: Data/DoubleIrrNeutron2025/CV_onPCB/300145_SR_UL_15e15_350min_CV.csv
time (05.12.2025);set voltage (V);real voltage (V);serial capacitance;1/serial capacitance^2;parallel capacitance;LCR frequency (Hz);r;delta r;x;delta x;sample current
11:44:31;-25;-25.03661;1.0364011532048015e-10;9.309883038178802e+19;8.261761750262504e-11;2000.0;387318.35;6.301696200230536;-767825.0;35.21121980278445;-4.483414e-06
11:44:52;-50;-50.07155;9.945499424278471e-11;1.0109898765023599e+20;8.419275207668788e-11;2000.0;340671.15;5.8996927886119614;-800135.5;21.17681515242554;-6.61677e-06
11:45:14;-75;-75.09545;9.655403092939079e-11;1.0726528258739634e+20;8.448161580268955e-11;2000.0;311555.7;4.665886839605092;-824175.55;9.120985418253884;-8.250026e-06
11:45:35;-100;-100.078;9.431117887972547e-11;1.1242778460521077e+20;8.432388392222706e-11;2000.0;290385.95;5.494758866410789;-843775.6;13.325614432362958;-9.676708e-06
11:45:56;-125;-125.0206;9.238992101205783e-11;1.1715229704426815e+20;8.395067594287409e-11;2000.0;273089.65;7.741858626970656;-861322.0;14.15132502630054;-1.098929e-05
11:46:16;-150;-150.0007;9.074737024221603e-11;1.214316518894358e+20;8.348821267218595e-11;2000.0;258575.05;7.296052014617219;-876912.15;8.510662430151955;-1.222095e-05
11:46:38;-175;-175.0352;8.932539064088421e-11;1.253285894230089e+20;8.299840675603756e-11;2000.0;245968.05;6.05907377410112;-890871.8;12.519704469355496;-1.344815e-05
11:46:59;-200;-200.0655;8.80588509713701e-11;1.2895968730010265e+20;8.24846794748875e-11;2000.0;234920.35;11.194256339748524;-903685.1;28.06785527966111;-1.463461e-05
11:47:18;-225;-225.0776;8.691116136293621e-11;1.3238808296018189e+20;8.196703342025603e-11;2000.0;224874.3;4.744523158337411;-915618.55;12.59235383079748;-1.581254e-05
11:47:39;-250;-250.0542;8.585287916308548e-11;1.3567201385073548e+20;8.144557310111452e-11;2000.0;215619.55;8.382563748639194;-926905.1;12.227203277937273;-1.696847e-05
11:47:58;-275;-275.028;8.490135536650872e-11;1.3873011722027214e+20;8.094495153440132e-11;2000.0;207219.65;5.816044618123214;-937293.3;14.763146683549543;-1.817362e-05
11:48:20;-300;-300.0056;8.400141443743672e-11;1.4171858330056176e+20;8.044549186267867e-11;2000.0;199172.25;6.718956392178773;-947334.9;6.213251966563081;-1.932227e-05
11:48:40;-325;-325.0377;8.31741766244266e-11;1.445516253903378e+20;7.996359437073034e-11;2000.0;191711.15;5.603692978741788;-956756.95;9.469549883706195;-2.054642e-05
11:49:02;-350;-350.0493;8.238853115408608e-11;1.4732161787377664e+20;7.948902876786009e-11;2000.0;184472.45;5.006233614205394;-965880.45;10.121629068484973;-2.175298e-05
11:49:23;-375;-375.0808;8.165770149144217e-11;1.4997045103261683e+20;7.903172599278779e-11;2000.0;177638.7;5.558821817615671;-974525.0;9.440338976964757;-2.301887e-05
11:49:43;-400;-400.0579;8.093783831023894e-11;1.5264999621786075e+20;7.856507530670172e-11;2000.0;170864.15;5.6410437863927285;-983192.45;7.4934888403199755;-2.423878e-05
11:50:04;-425;-425.0302;8.023185458673528e-11;1.5534824010828136e+20;7.80941840318561e-11;2000.0;164098.4;6.703879473856912;-991843.85;6.761388540825027;-2.549183e-05
11:50:25;-450;-449.9861;7.955002678670627e-11;1.5802264964569235e+20;7.762653180407288e-11;2000.0;157467.25;7.00887829827284;-1000345.0;8.52936105461599;-2.675689e-05
11:50:45;-475;-475.0175;7.889018029521576e-11;1.6067714369161085e+20;7.716339121485759e-11;2000.0;150897.2;8.244573973226268;-1008712.0;7.797435475847172;-2.813726e-05
11:51:07;-500;-500.0479;7.820028630385056e-11;1.6352468221870165e+20;7.66663493378431e-11;2000.0;143940.55;7.725436880850169;-1017611.0;9.871676655968832;-2.944864e-05
11:51:27;-525;-525.0822;7.750812097801612e-11;1.664583491046834e+20;7.615870913538749e-11;2000.0;136664.4;7.619514420223905;-1026698.5;6.681130143920263;-3.078835e-05
11:51:47;-550;-550.064;7.679577498446055e-11;1.695607563487362e+20;7.563031388153033e-11;2000.0;128633.4;8.704998564043535;-1036222.0;8.905054744357274;-3.217165e-05
11:52:07;-575;-575.0198;7.607843416271883e-11;1.727733957658303e+20;7.509251661196228e-11;2000.0;119853.45;8.638134926012674;-1045992.5;6.552671211040578;-3.359664e-05
11:52:28;-600;-599.9955;7.537736915903698e-11;1.7600218075230277e+20;7.456987545094262e-11;2000.0;109859.35;8.279273820813032;-1055721.0;7.242237223399962;-3.498593e-05
11:52:49;-625;-625.0227;7.474905625702514e-11;1.789734345032134e+20;7.410100665966268e-11;2000.0;99558.07500000001;10.049599183549379;-1064595.0;7.984359711335655;-3.643088e-05
11:53:09;-650;-650.0502;7.427754581911627e-11;1.812528767387016e+20;7.375162450033393e-11;2000.0;90470.54000000001;12.260221042052802;-1071353.0;6.523036102920173;-3.789255e-05
11:53:31;-675;-675.0635;7.395424927123538e-11;1.8284106169457456e+20;7.351250987242236e-11;2000.0;83412.17500000002;10.257331219669364;-1076036.5;8.284775193087619;-3.93111e-05
11:53:51;-700;-700.0444;7.374563023421114e-11;1.8387700318869012e+20;7.335586946222926e-11;2000.0;78656.655;10.225075733215753;-1079080.5;7.729003816792949;-4.081198e-05
11:54:12;-725;-725.0137;7.360634113705679e-11;1.845735816323958e+20;7.325002056936928e-11;2000.0;75403.49500000001;7.000919493181181;-1081122.5;9.457140159688867;-4.232672e-05
11:54:33;-750;-749.983;7.350320355570592e-11;1.8509192172057903e+20;7.316590098216835e-11;2000.0;73508.79999999999;8.519650814440444;-1082639.5;6.575522792903998;-4.393837e-05
11:54:53;-775;-775.0055;7.343533973085866e-11;1.8543417791014758e+20;7.31062359009143e-11;2000.0;72706.67500000002;9.844221337922002;-1083640.0;8.916277250063503;-4.564122e-05
11:55:13;-800;-800.0107;7.338113206390546e-11;1.8570824473453475e+20;7.305187504231663e-11;2000.0;72804.39;8.699861780511599;-1084440.5;6.537392446534015;-4.745213e-05
11:55:34;-825;-825.0374;7.334291996303031e-11;1.8590180536159198e+20;7.300483661372466e-11;2000.0;73835.97499999999;9.737686776129234;-1085005.5;10.617791672471258;-4.942343e-05
11:55:54;-850;-850.0172;7.332183581850259e-11;1.8600873514691943e+20;7.296739264231185e-11;2000.0;75642.47;9.295717024522578;-1085317.5;7.611668673819164;-5.147914e-05
11:56:15;-875;-874.9829;7.33069760795437e-11;1.8608415283673815e+20;7.292466436723902e-11;2000.0;78598.89000000003;6.768271197285211;-1085537.5;7.344215410784191;-5.3839e-05
11:56:36;-900;-899.9462;7.331460782942312e-11;1.8604541365945165e+20;7.28935021455392e-11;2000.0;82499.39499999999;15.20945343363769;-1085424.5;10.011867957579145;-5.637596e-05

File: Data/DoubleIrrNeutron2025/CV_onPCB/300145_SR_UL_15e15_40min_CV.csv
time (10.10.2025);set voltage (V);real voltage (V);serial capacitance;1/serial capacitance^2;parallel capacitance;LCR frequency (Hz);r;delta r;x;delta x;sample current
08:58:36;-25;-25.04781;1.0044174256428884e-10;9.91223346755647e+19;8.082683764507447e-11;2000.0;390293.4;9.252405092731294;-792274.9;24.351991704992017;-6.320435e-06
08:58:59;-50;-50.07312;9.566088322990599e-11;1.0927761987464847e+20;8.213676707878324e-11;2000.0;337552.55;10.43539050539078;-831870.55;23.771145849537838;-9.734063e-06
08:59:20;-75;-75.10368;9.274681970566306e-11;1.1625240517610937e+20;8.231620270131046e-11;2000.0;305424.2;9.354303822305537;-858007.55;16.983444144224688;-1.242652e-05
08:59:41;-100;-100.0756;9.05749507298927e-11;1.2189440928900574e+20;8.208149873059098e-11;2000.0;282619.1;6.521464559437549;-878581.45;8.221762280679247;-1.469868e-05
09:00:01;-125;-125.0265;8.879842919084761e-11;1.2682049188419019e+20;8.166332304761503e-11;2000.0;264893.65;5.91661854440524;-896158.55;11.505753995284271;-1.670768e-05
09:00:21;-150;-150.0061;8.733856892552111e-11;1.3109552190299472e+20;8.120503583954281e-11;2000.0;250407.85;6.148282280442239;-911137.8;12.959861110366882;-1.859933e-05
09:00:41;-175;-175.0417;8.610607272791057e-11;1.3487530404748372e+20;8.074593444894452e-11;2000.0;238113.5;5.110528348419564;-924179.55;8.068914115294573;-2.04649e-05
09:01:01;-200;-200.0743;8.499964115504881e-11;1.3840947314381798e+20;8.027232531852326e-11;2000.0;227194.3;12.320125811045925;-936209.5;25.912786419063465;-2.220837e-05
09:01:23;-225;-225.0895;8.402782905331553e-11;1.4162949725378334e+20;7.981823027323336e-11;2000.0;217488.5;7.407597451265828;-947037.1;8.277952645431114;-2.400747e-05
09:01:43;-250;-250.0635;8.310904063130171e-11;1.4477829635825775e+20;7.934502722246456e-11;2000.0;208548.75;14.88806149235017;-957506.8;28.195354227248146;-2.569773e-05
09:02:05;-275;-275.0331;8.227731525485472e-11;1.4772016223051203e+20;7.889048439909618e-11;2000.0;200398.5;7.892559787546749;-967186.05;11.684920838413923;-2.73547e-05
09:02:25;-300;-300.0091;8.15054587203397e-11;1.5053122919638175e+20;7.844436075380335e-11;2000.0;192868.45;8.009829898318689;-976345.3;9.112107330359976;-2.905892e-05
09:02:45;-325;-325.0448;8.082127459235038e-11;1.5309062976151142e+20;7.802759257611786e-11;2000.0;186306.85;12.560707583571874;-984610.45;16.958696146815058;-3.086594e-05
09:03:05;-350;-350.0609;8.015348252509187e-11;1.5565217984120737e+20;7.760299416939068e-11;2000.0;179986.6;7.264778042032669;-992813.65;13.316019487819924;-3.273147e-05
09:03:26;-375;-375.0945;7.947514729380689e-11;1.5832055988533733e+20;7.715048123501313e-11;2000.0;173808.0;6.555150646628954;-1001287.5;6.552671211040578;-3.450616e-05
09:03:47;-400;-400.0684;7.881891827645507e-11;1.6096781892706766e+20;7.669792008454364e-11;2000.0;167895.1;7.413804691249966;-1009624.0;10.109401564880088;-3.637271e-05
09:04:08;-425;-425.0388;7.815819684936014e-11;1.6370085101893016e+20;7.623135923901162e-11;2000.0;161871.85;12.619483943489925;-1018159.0;12.427791436936813;-3.826223e-05
09:04:28;-450;-449.9891;7.747533332679183e-11;1.6659926965135213e+20;7.574124004212114e-11;2000.0;155416.35;10.523610359567671;-1027133.0;10.175952043912156;-4.017749e-05
09:04:48;-475;-475.024;7.680789409666315e-11;1.6950725237658432e+20;7.526165334494482e-11;2000.0;148503.25;9.936768841026744;-1036058.5;10.006872638342111;-4.2179e-05
09:05:09;-500;-500.0587;7.614890516533121e-11;1.7245376200187514e+20;7.479170138224748e-11;2000.0;140773.95;10.20893603662987;-1045024.5;12.71760590677349;-4.415063e-05
09:05:30;-525;-525.093;7.556328535632114e-11;1.751371733148712e+20;7.438060647181382e-11;2000.0;132795.35;8.26476708685732;-1053123.5;7.977311577216976;-4.623003e-05
09:05:50;-550;-550.0728;7.509901677932916e-11;1.7730929285935736e+20;7.405792910616472e-11;2000.0;125635.9;6.7423660535453;-1059634.0;6.300793600809346;-4.844768e-05
09:06:11;-575;-575.0262;7.473550748688724e-11;1.790383324294675e+20;7.380755737673064e-11;2000.0;119391.95;12.99124224237236;-1064788.0;9.449867723941958;-5.069105e-05
09:06:32;-600;-600.0007;7.44638177870571e-11;1.8034719925269902e+20;7.362232185761558e-11;2000.0;114252.6;6.777683970206934;-1068673.0;8.45872330792301;-5.279917e-05
09:06:52;-625;-625.03;7.427092533700658e-11;1.8128519180426134e+20;7.348494282322962e-11;2000.0;110809.9;13.569064079736672;-1071448.5;9.145354011737325;-5.5349e-05
09:07:12;-650;-650.0594;7.412080878444966e-11;1.8202024762933844e+20;7.337611648338026e-11;2000.0;108158.6;10.277986184073221;-1073618.5;9.779442724409197;-5.769412e-05
09:07:33;-675;-675.074;7.400927288642792e-11;1.825692893621747e+20;7.329086160615551e-11;2000.0;106454.9;12.444054805408085;-1075236.5;9.906437301068431;-6.018136e-05
09:07:54;-700;-700.0524;7.392312841504508e-11;1.8299504241101655e+20;7.321666860134393e-11;2000.0;105742.25;11.272505267242058;-1076489.5;6.613433298975654;-6.279327e-05
09:08:14;-725;-725.0204;7.387214138632809e-11;1.832477383055531e+20;7.316149723023098e-11;2000.0;106168.15;7.042114384188887;-1077232.5;6.077622890571608;-6.558748e-05
09:08:36;-750;-749.989;7.383643063645601e-11;1.834250355167602e+20;7.31083370394482e-11;2000.0;107554.75;7.225605510958926;-1077753.5;7.289547311047511;-6.869964e-05
09:08:57;-775;-775.0103;7.38279706737853e-11;1.834670753520136e+20;7.306366229791048e-11;2000.0;110243.45;9.664231733562682;-1077877.0;7.749193506423749;-7.212643e-05
09:09:19;-800;-800.0179;7.383786936549439e-11;1.834178875219386e+20;7.302453011266581e-11;2000.0;113739.8;11.193882257733462;-1077732.5;10.071618539241843;-7.576168e-05
09:09:40;-825;-825.0482;7.386425600462957e-11;1.832868656336941e+20;7.298337013824412e-11;2000.0;118359.65;11.737818153302598;-1077347.5;10.24390062427394;-7.947614e-05
09:10:01;-850;-850.0244;7.392566931281007e-11;1.8298246318900016e+20;7.295186511712022e-11;2000.0;124369.1;10.882302146145365;-1076452.5;11.892749892266295;-8.383157e-05
09:10:22;-875;-874.9879;7.40132652819487e-11;1.8254959372649146e+20;7.291918977586369e-11;2000.0;131699.25;11.489750867621108;-1075178.5;14.217506813784192;-8.851325e-05
09:10:43;-900;-899.9517;7.415852288260828e-11;1.8183515807647452e+20;7.289508691268698e-11;2000.0;141272.15;18.798839724834075;-1073072.5;9.614442261514705;-9.408194e-05

File: Data/DoubleIrrNeutron2025/CV_onPCB/300145_SR_UL_15e15_500min_CV.csv
time (10.12.2025);set voltage (V);real voltage (V);serial capacitance;1/serial capacitance^2;parallel capacitance;LCR frequency (Hz);r;delta r;x;delta x;sample current
14:21:38;-25;-25.03625;1.0656551978447808e-10;8.805754731457359e+19;8.317688258058497e-11;2000.0;395981.2;6.4979227450008965;-746746.9;13.41992920994742;-4.169833e-06
14:21:59;-50;-50.07169;1.0223093742369556e-10;9.568311680812564e+19;8.502876221780021e-11;2000.0;350119.7;4.992043669680784;-778408.9;14.016579468615014;-6.153915e-06
14:22:20;-75;-75.09724;9.906745228392737e-11;1.0189151300789758e+20;8.545546589696363e-11;2000.0;320590.0;4.240283009422838;-803265.55;14.969548256377006;-7.681042e-06
14:22:40;-100;-100.0747;9.664672283473151e-11;1.0705962935375231e+20;8.540994661247492e-11;2000.0;298654.9;4.168273023687388;-823385.1;13.603473821050267;-9.050944e-06
14:23:01;-125;-125.0208;9.457406157509878e-11;1.1180363371534005e+20;8.510937015852243e-11;2000.0;280596.75;4.783761595230264;-841430.2;10.002899579621898;-1.028955e-05
14:23:23;-150;-150.0019;9.280960084591172e-11;1.1609518027776718e+20;8.467528261278518e-11;2000.0;265753.8;3.734032672594068;-857427.15;7.331532922929555;-1.149813e-05
14:23:44;-175;-175.0367;9.126459677376358e-11;1.2005916576759295e+20;8.418345738649891e-11;2000.0;252886.7;4.901071311458342;-871942.4;11.130678326139874;-1.26907e-05
14:24:05;-200;-200.0672;8.992163364928304e-11;1.2367206810542468e+20;8.368254711799439e-11;2000.0;241640.1;10.972442754464478;-884964.7;34.64657991779275;-1.386955e-05
14:24:26;-225;-225.0788;8.866638318737885e-11;1.2719850682207638e+20;8.313892003531794e-11;2000.0;231415.2;5.833780935208314;-897493.15;9.61932300112643;-1.504944e-05
14:24:48;-250;-250.0571;8.75355758456919e-11;1.3050610069794034e+20;8.260627152405182e-11;2000.0;222071.0;5.734980383575866;-909087.2;9.183844510878872;-1.622376e-05
14:25:08;-275;-275.0291;8.651157310709989e-11;1.3361388184047744e+20;8.208503985465691e-11;2000.0;213607.15;5.775064934699871;-919847.7;4.721281605665988;-1.742867e-05
14:25:28;-300;-300.0062;8.5540522773628e-11;1.3666465200565338e+20;8.155895893253617e-11;2000.0;205546.1;5.499499977270662;-930289.75;5.163271734084891;-1.859431e-05
14:25:48;-325;-325.0398;8.464286002180774e-11;1.395787617133555e+20;8.104569560107516e-11;2000.0;198068.3;5.033934842645462;-940155.75;6.772693334265179;-1.980631e-05
14:26:10;-350;-350.0519;8.379919098877096e-11;1.4240339660054027e+20;8.054274591384512e-11;2000.0;190945.3;4.759254143245556;-949621.0;6.352952069707436;-2.102483e-05
14:26:30;-375;-375.0823;8.299271297693274e-11;1.4518444099929139e+20;8.004411686516481e-11;2000.0;184031.9;10.775411825076572;-958848.9;13.287569378934581;-2.224369e-05
14:26:51;-400;-400.0605;8.221245046389851e-11;1.4795335361151015e+20;7.954197589007013e-11;2000.0;177357.1;8.80565159428875;-967949.15;11.279910239004563;-2.344167e-05
14:27:11;-425;-425.032;8.147971739825673e-11;1.5062635679522216e+20;7.905999252944607e-11;2000.0;170861.9;6.695856927981662;-976653.75;7.331737515759821;-2.470308e-05
14:27:32;-450;-449.9878;8.075452118262318e-11;1.533438303288289e+20;7.85666401416007e-11;2000.0;164443.25;6.241344005901293;-985424.35;4.743034366310242;-2.599828e-05
14:27:53;-475;-475.0192;8.004207577478241e-11;1.560857710797179e+20;7.807060425357251e-11;2000.0;157987.7;5.978754050803562;-994195.5;3.6024297356090096;-2.724634e-05
14:28:13;-500;-500.0501;7.933000160593795e-11;1.5890043050934616e+20;7.756282232950767e-11;2000.0;151414.05;7.497157794791303;-1003119.5;10.379667624736353;-2.854885e-05
14:28:33;-525;-525.0837;7.862034743625866e-11;1.6178195626177538e+20;7.704318700252274e-11;2000.0;144819.15;7.285353457451466;-1012174.0;8.04363102087608;-2.981011e-05
14:28:55;-550;-550.0651;7.79090492561277e-11;1.647495324820196e+20;7.651453693085739e-11;2000.0;137892.75;6.250149998200043;-1021415.0;4.924428900898052;-3.117148e-05
14:29:15;-575;-575.0198;7.717662258234479e-11;1.6789140443132222e+20;7.595944265199632e-11;2000.0;130524.15;7.929462466018742;-1031108.5;4.861841215013094;-3.252548e-05
14:29:35;-600;-599.9969;7.642490596253992e-11;1.7121041263433613e+20;7.538758108283917e-11;2000.0;122141.35;7.54992549632114;-1041250.5;8.045961720018308;-3.386188e-05
14:29:57;-625;-625.0245;7.567250541287441e-11;1.746319782628602e+20;7.481396361585465e-11;2000.0;112652.65;5.19917060693338;-1051603.5;6.255997122761487;-3.528152e-05
14:30:17;-650;-650.0517;7.498091642626816e-11;1.7786828259488917e+20;7.428639636586028e-11;2000.0;102618.85;7.855022278771717;-1061303.0;7.58617163001207;-3.674064e-05
14:30:39;-675;-675.064;7.442593182295799e-11;1.805308547716247e+20;7.386667261377255e-11;2000.0;93035.38500000001;17.444386310501034;-1069217.0;8.127115109311545;-3.823502e-05
14:30:59;-700;-700.0457;7.4026002525548e-11;1.8248677853926995e+20;7.356532891283501e-11;2000.0;85067.94;7.670532576034083;-1074993.5;9.702448144669468;-3.954643e-05
14:31:21;-725;-725.0145;7.377865380361782e-11;1.8371243211890413e+20;7.33784936860008e-11;2000.0;79651.125;6.102150747892008;-1078597.5;7.838207703295441;-4.09592e-05
14:31:41;-750;-749.9847;7.361131155044025e-11;1.8454865676668453e+20;7.324869840203464e-11;2000.0;76061.94000000002;5.731240703373118;-1081049.5;7.052481832660045;-4.244278e-05
14:32:01;-775;-775.005;7.350021640299097e-11;1.851069668210921e+20;7.315833718809835e-11;2000.0;74012.65;9.095126442221579;-1082683.5;5.92768926311088;-4.399096e-05
14:32:23;-800;-800.0119;7.341975656300818e-11;1.8551290218589386e+20;7.308869755882485e-11;2000.0;72946.55500000001;8.941293181078388;-1083870.0;6.595452979136459;-4.559101e-05
14:32:43;-825;-825.0381;7.33598230623838e-11;1.8581614663073238e+20;7.30293415915949e-11;2000.0;72972.07999999999;7.866757909075376;-1084755.5;10.234134062049412;-4.733692e-05
14:33:04;-850;-850.0172;7.332261274327026e-11;1.8600479327899376e+20;7.298436649069687e-11;2000.0;73884.575;9.963894507169336;-1085306.0;8.729261137118078;-4.923582e-05
14:33:25;-875;-874.9819;7.330083131195218e-11;1.8611535280482337e+20;7.294142188909974e-11;2000.0;76205.94499999999;17.26143313140537;-1085628.5;8.5520465386947;-5.161659e-05
14:33:46;-900;-899.9484;7.328894984865848e-11;1.861757030209201e+20;7.290416283606588e-11;2000.0;78883.41;8.433044823786819;-1085804.5;7.3984795735340105;-5.383303e-05

File: Data/DoubleIrrNeutron2025/CV_onPCB/300145_SR_UL_15e15_55min_CV.csv
time (16.10.2025);set voltage (V);real voltage (V);serial capacitance;1/serial capacitance^2;parallel capacitance;LCR frequency (Hz);r;delta r;x;delta x;sample current
08:30:09;-25;-25.03927;1.0095650580682982e-10;9.811408958067786e+19;8.128338484871581e-11;2000.0;387785.5;8.611474902709757;-788235.2;19.42171465138956;-6.308429e-06
08:30:30;-50;-50.07686;9.592682176608442e-11;1.086725576708897e+20;8.250225345737196e-11;2000.0;334631.9;5.962759428318401;-829564.35;9.94994346717608;-9.630376e-06
08:30:51;-75;-75.09228;9.28051414911672e-11;1.1610633746201e+20;8.254209129696577e-11;2000.0;302356.0;6.43117407632541;-857468.35;13.914071115241576;-1.210436e-05
08:31:11;-100;-100.0684;9.055671222710097e-11;1.2194351432710796e+20;8.222314939960603e-11;2000.0;279761.4;9.205541809149528;-878758.4;15.021884036298507;-1.421504e-05
08:31:31;-125;-125.0221;8.881982741411817e-11;1.2675939277181564e+20;8.179451396716817e-11;2000.0;262573.55;7.490485631786498;-895942.65;5.431056527048856;-1.614366e-05
08:31:52;-150;-150.0027;8.734697635832287e-11;1.3107028637011432e+20;8.130820780616315e-11;2000.0;248284.3;7.428021270836534;-911050.1;10.857923374200057;-1.796668e-05
08:32:13;-175;-175.0369;8.606509731050752e-11;1.350037623342517e+20;8.080351811354769e-11;2000.0;235942.4;8.015734526542158;-924619.55;7.291939042531828;-1.966863e-05
08:32:34;-200;-200.066;8.496015622782395e-11;1.3853815364905746e+20;8.03173976750266e-11;2000.0;225194.65;6.786853099927831;-936644.6;7.313822529977056;-2.134069e-05
08:32:55;-225;-225.0793;8.397065233325134e-11;1.4182243768901639e+20;7.984520843982811e-11;2000.0;215413.8;7.499533318813911;-947681.95;7.827986650474053;-2.300897e-05
08:33:16;-250;-250.0563;8.307337355941221e-11;1.44902642492539e+20;7.937985858341002e-11;2000.0;206629.85;4.440875476750051;-957917.9;5.741471936707519;-2.467914e-05
08:33:37;-275;-275.0291;8.226165707712573e-11;1.4777640346791045e+20;7.893542805152526e-11;2000.0;198578.75;5.971128452813588;-967370.15;8.440756778867637;-2.636571e-05
08:33:58;-300;-300.0068;8.149776257666023e-11;1.505596610117535e+20;7.849005128170969e-11;2000.0;191141.6;7.430814221873671;-976437.5;8.95949217310892;-2.804638e-05
08:34:19;-325;-325.0406;8.077310329145392e-11;1.5327328397453807e+20;7.804558495648673e-11;2000.0;184176.0;9.48525170989152;-985197.65;7.6639660098411175;-2.97339e-05
08:34:40;-350;-350.0527;8.008846800722096e-11;1.5590499423918968e+20;7.760780969825834e-11;2000.0;177644.15;7.799126553659712;-993619.6;10.263625090580812;-3.145176e-05
08:35:01;-375;-375.0819;7.941027321569205e-11;1.585793449354267e+20;7.715270356180594e-11;2000.0;171418.8;8.295360148902517;-1002105.5;8.138642392930162;-3.324628e-05
08:35:22;-400;-400.0595;7.874252518019943e-11;1.6128030052510902e+20;7.66921039820467e-11;2000.0;165244.5;8.312791348277663;-1010603.5;5.885363200347112;-3.504747e-05
08:35:44;-425;-425.032;7.806611162488981e-11;1.6408727529563626e+20;7.621038624506357e-11;2000.0;159066.0;8.212794895770866;-1019360.0;6.244997998398397;-3.690136e-05
08:36:04;-450;-449.9877;7.740265057151455e-11;1.6691229715395173e+20;7.57312275779426e-11;2000.0;152735.5;13.82506781176859;-1028097.5;18.109044701474453;-3.88659e-05
08:36:24;-475;-475.0206;7.672809693805602e-11;1.6986001052542488e+20;7.524240983770745e-11;2000.0;145736.4;9.83092060795936;-1037136.0;6.260990336999411;-4.097336e-05
08:36:44;-500;-500.0509;7.60663623589998e-11;1.7282823872024753e+20;7.47659918263864e-11;2000.0;137968.2;9.066587009453997;-1046158.5;9.414749067287985;-4.304767e-05
08:37:04;-525;-525.0842;7.547080325749437e-11;1.7556666330635813e+20;7.434616874972459e-11;2000.0;129684.35;6.697863465314892;-1054414.0;9.093954035511725;-4.512678e-05
08:37:25;-550;-550.0663;7.499568515696788e-11;1.7779823509531538e+20;7.401452600579828e-11;2000.0;122170.15;13.099670797390292;-1061094.0;8.757853618324527;-4.72863e-05
08:37:46;-575;-575.0217;7.464412908830779e-11;1.7947695366595917e+20;7.377282970460548e-11;2000.0;115859.05;7.961304855361336;-1066091.5;9.0905170370007;-4.946645e-05
08:38:06;-600;-599.9987;7.437921946627865e-11;1.8075768344323922e+20;7.359102865413714e-11;2000.0;110724.0;10.922453936730518;-1069888.5;10.42293144945317;-5.165665e-05
08:38:28;-625;-625.0256;7.418579624635507e-11;1.8170148437992748e+20;7.345432510170996e-11;2000.0;107043.25;11.477559627377241;-1072678.0;8.706319543871565;-5.386405e-05
08:38:48;-650;-650.0537;7.404983638444018e-11;1.823693261749351e+20;7.335484665661471e-11;2000.0;104602.2;5.992328428916426;-1074647.5;7.275816105427624;-5.631835e-05
08:39:10;-675;-675.0654;7.39437009691111e-11;1.8289323112345387e+20;7.326977598904117e-11;2000.0;103212.5;9.974342083566214;-1076190.0;9.433981132056603;-5.885533e-05
08:39:30;-700;-700.0467;7.387488452244856e-11;1.8323412977917755e+20;7.32069151646789e-11;2000.0;102895.3;11.48022212328664;-1077192.5;10.997158723961384;-6.149518e-05
08:39:52;-725;-725.0181;7.381403480161982e-11;1.8353635797749865e+20;7.314457143972216e-11;2000.0;103139.15;12.15941507639245;-1078080.5;10.570596009686493;-6.405848e-05
08:40:12;-750;-749.9866;7.378522101818836e-11;1.8367973111853194e+20;7.309492949540284e-11;2000.0;104807.75;8.692777174183172;-1078501.5;9.676647146610234;-6.699283e-05
08:40:34;-775;-775.0084;7.37801928896439e-11;1.8370476756079218e+20;7.305280752537729e-11;2000.0;107625.25;8.019000872926751;-1078575.0;8.440971508067065;-7.034075e-05
08:40:55;-800;-800.0134;7.379486873447948e-11;1.8363170680123644e+20;7.301265429789074e-11;2000.0;111616.35;9.00757320258903;-1078360.5;10.688194421884363;-7.392609e-05
08:41:15;-825;-825.0402;7.383937666557732e-11;1.834103992957975e+20;7.29817026874305e-11;2000.0;116830.5;10.715292809811592;-1077710.5;9.681812846776165;-7.781285e-05
08:41:35;-850;-850.0183;7.390232709268283e-11;1.8309807230822787e+20;7.294728032505764e-11;2000.0;123208.25;12.477354487230055;-1076792.5;10.071618539241843;-8.214458e-05
08:41:56;-875;-874.9861;7.400473033955345e-11;1.8259170292962777e+20;7.292166481192688e-11;2000.0;131047.8;11.828059857812693;-1075302.5;12.547410091329604;-8.672109e-05
08:42:17;-900;-899.9531;7.415572409051767e-11;1.818488840136774e+20;7.290005967654966e-11;2000.0;140837.5;11.854218658351126;-1073113.0;10.911003620199198;-9.211321e-05

File: Data/DoubleIrrNeutron2025/CV_onPCB/300145_SR_UL_15e15_70min_CV.csv
time (22.10.2025);set voltage (V);real voltage (V);serial capacitance;1/serial capacitance^2;parallel capacitance;LCR frequency (Hz);r;delta r;x;delta x;sample current
07:53:37;-25;-25.04017;1.0063391586551135e-10;9.874412265456629e+19;8.14543841037004e-11;2000.0;383713.9;4.987434210092399;-790761.95;8.097059651503132;-6.118833e-06
07:53:58;-50;-50.07436;9.584307678089476e-11;1.0886255068952075e+20;8.266699715473376e-11;2000.0;331479.3;4.377841934104062;-830289.2;7.768075694790829;-9.268353e-06
07:54:19;-75;-75.0946;9.283655009439131e-11;1.1602778820535452e+20;8.269939864676164e-11;2000.0;300108.25;8.377014683047893;-857178.25;22.995094585584987;-1.163455e-05
07:54:39;-100;-100.0689;9.071393616997727e-11;1.2152117954027754e+20;8.241168660909976e-11;2000.0;278432.3;7.918996148502662;-877235.35;19.904933433699295;-1.36935e-05
07:55:01;-125;-125.023;8.896081848559872e-11;1.2635791759241671e+20;8.19570217098338e-11;2000.0;261496.0;6.560106706449217;-894522.7;9.198124808894475;-1.555285e-05
07:55:22;-150;-150.0025;8.748538964716111e-11;1.3065587390472764e+20;8.145708850273934e-11;2000.0;247450.1;4.297615617990981;-909608.7;8.866538219621006;-1.724372e-05
07:55:42;-175;-175.0383;8.620496998161308e-11;1.3456601455278116e+20;8.094773335372624e-11;2000.0;235252.5;9.544501034627215;-923119.3;6.77462176065941;-1.887925e-05
07:56:02;-200;-200.067;8.507549679521248e-11;1.3816276383442777e+20;8.044232008497441e-11;2000.0;224482.65;4.314090286491463;-935374.75;12.185826808222739;-2.049615e-05
07:56:23;-225;-225.0805;8.408892210115039e-11;1.414237761133583e+20;7.996735338297555e-11;2000.0;214845.5;9.083088681720552;-946349.05;14.424714035293729;-2.209735e-05
07:56:44;-250;-250.058;8.320139134747844e-11;1.444570767534935e+20;7.950848272761895e-11;2000.0;206128.05;6.547318153259393;-956444.0;5.396295025292816;-2.376801e-05
07:57:05;-275;-275.0295;8.237063933307233e-11;1.473856246195787e+20;7.905085182905164e-11;2000.0;197979.2;7.975462369041684;-966090.25;7.040907256881033;-2.537287e-05
07:57:26;-300;-300.0085;8.157596438831299e-11;1.5027113497785365e+20;7.858771166745426e-11;2000.0;190221.35;6.186386263401276;-975501.45;9.00290925201404;-2.693476e-05
07:57:46;-325;-325.0405;8.085801179291083e-11;1.529515503207182e+20;7.814760821923336e-11;2000.0;183284.7;9.819139473497666;-984163.1;10.034166632062673;-2.860119e-05
07:58:06;-350;-350.053;8.015137139541311e-11;1.5566037948291714e+20;7.769572768434236e-11;2000.0;176507.55;10.278977332400341;-992839.8;11.774888534504264;-3.026421e-05
07:58:28;-375;-375.0838;7.94554676753322e-11;1.583989956218567e+20;7.723093181980874e-11;2000.0;169977.1;7.431655266493462;-1001535.5;8.290808163261286;-3.194111e-05
07:58:48;-400;-400.0617;7.878852267415007e-11;1.6109204152739208e+20;7.676999117174862e-11;2000.0;163775.6;7.718937750753016;-1010013.5;9.361490265977954;-3.369131e-05
07:59:08;-425;-425.0335;7.809242690962087e-11;1.6397670693429985e+20;7.627792130152367e-11;2000.0;157166.85;8.719310465856806;-1019016.5;10.131016730812362;-3.543726e-05
07:59:28;-450;-449.9881;7.740585041262158e-11;1.668984976339527e+20;7.57813628150732e-11;2000.0;150519.7;12.457949269442384;-1028055.0;13.219304066402286;-3.729084e-05
07:59:48;-475;-475.0202;7.670250813599434e-11;1.6997336377333537e+20;7.527326845144563e-11;2000.0;142959.4;11.517682058469925;-1037482.0;9.262828941527529;-3.920378e-05
08:00:10;-500;-500.052;7.601208661712799e-11;1.730751397139855e+20;7.477652183628381e-11;2000.0;134572.9;8.829750845861962;-1046905.5;9.232415718543008;-4.107832e-05
08:00:30;-525;-525.0844;7.540133112113789e-11;1.7589033425303565e+20;7.434488148953113e-11;2000.0;125808.5;9.10590467773521;-1055385.5;9.73331906391648;-4.30513e-05
08:00:51;-550;-550.0676;7.490920481131154e-11;1.78208997122602e+20;7.400160187945214e-11;2000.0;117647.4;7.857607778452678;-1062319.0;6.3992187023104625;-4.504984e-05
08:01:12;-575;-575.0225;7.454818974695404e-11;1.7993920447745117e+20;7.375177981735627e-11;2000.0;110926.45;8.22875294318647;-1067463.5;7.425462948530548;-4.704031e-05
08:01:33;-600;-599.9998;7.430313762478963e-11;1.8112804245239225e+20;7.358170573439093e-11;2000.0;106046.35;11.940325581825649;-1070984.0;8.757853618324527;-4.927615e-05
08:01:54;-625;-625.0261;7.41124560900923e-11;1.8206127838853962e+20;7.344611471707784e-11;2000.0;102273.45;9.317852488637067;-1073739.5;10.942463159636407;-5.142246e-05
08:02:16;-650;-650.0549;7.398460530771123e-11;1.8269105234441096e+20;7.335146548459634e-11;2000.0;99929.61;9.602062018129592;-1075595.0;8.470537173048708;-5.376687e-05
08:02:36;-675;-675.0659;7.388153747364805e-11;1.8320113120123152e+20;7.326920840846503e-11;2000.0;98465.91;9.912698673923417;-1077095.5;8.929585656680828;-5.605854e-05
08:02:57;-700;-700.0472;7.381304202871516e-11;1.8354129507651417e+20;7.320568466887436e-11;2000.0;98198.93499999998;7.60213547300989;-1078095.0;8.703447592764604;-5.857337e-05
08:03:18;-725;-725.0161;7.376699303830634e-11;1.8377051763342777e+20;7.315192666996376e-11;2000.0;98918.19000000002;12.974243523227381;-1078768.0;7.987490219086342;-6.122004e-05
08:03:39;-750;-749.9873;7.374047083642e-11;1.8390273472476463e+20;7.310317437372217e-11;2000.0;100759.7;7.100739398119042;-1079156.0;9.338094023943002;-6.418258e-05
08:03:59;-775;-775.0086;7.373790848994892e-11;1.839155159581991e+20;7.306479389490105e-11;2000.0;103583.3;13.231420936543437;-1079193.5;8.923984536069074;-6.724838e-05
08:04:21;-800;-800.0123;7.375102958239416e-11;1.8385008072736522e+20;7.30236282414647e-11;2000.0;107690.5;11.730835434869931;-1079001.5;8.132496541653122;-7.069392e-05
08:04:41;-825;-825.0408;7.379575836726814e-11;1.8362727934344446e+20;7.299347871274314e-11;2000.0;113052.35;8.42682472821169;-1078347.5;11.616260155488943;-7.453909e-05
08:05:03;-850;-850.0192;7.386442740807047e-11;1.832860149951907e+20;7.296435739566956e-11;2000.0;119656.85;15.662578810655667;-1077345.0;11.968709203585822;-7.861198e-05
08:05:23;-875;-874.9859;7.396999142127906e-11;1.8276324621579144e+20;7.293961400158142e-11;2000.0;127864.8;19.048569500096324;-1075807.5;15.114149000191839;-8.317531e-05
08:05:45;-900;-899.9526;7.412270738665626e-11;1.8201092310167264e+20;7.292311782947237e-11;2000.0;137696.4;15.52858654224524;-1073591.0;10.929318368498558;-8.826912e-05

File: Data/DoubleIrrNeutron2025/CV_onPCB/300145_UL_4e15_54min_CV.csv
time (24.04.2025);set voltage (V);real voltage (V);serial capacitance;1/serial capacitance^2;parallel capacitance;LCR frequency (Hz);r;delta r;x;delta x;sample current
12:54:09;-25;-25.04161;9.798536470534278e-11;1.041543884218243e+20;8.502242957901112e-11;2000.0;317112.85;11.279023672286533;-812136.3;51.952819942713425;-3.949033e-06
12:54:28;-50;-50.07371;9.094083332122656e-11;1.209155459342686e+20;8.382919791133814e-11;2000.0;254869.75;8.239804305928631;-875046.65;16.318589859421063;-5.574916e-06
12:54:48;-75;-75.10233;8.676531879139166e-11;1.3283351544049946e+20;8.201970016962406e-11;2000.0;220613.1;10.437648202540649;-917157.6;27.47293213328348;-6.815872e-06
12:55:07;-100;-100.0707;8.356401400172003e-11;1.4320606574401102e+20;8.01475805173021e-11;2000.0;196612.95;37.663143456169436;-952293.55;60.22069723110151;-2.469527e-05
12:55:27;-125;-125.0326;8.056550677971744e-11;1.5406419301345644e+20;7.81296756973727e-11;2000.0;174404.05;33.349923163329784;-987736.25;54.62379861379104;-8.826582e-06
12:55:46;-150;-150.0023;7.748830924051418e-11;1.665434780934094e+20;7.603767919483786e-11;2000.0;141846.25;89.18441217499837;-1026961.0;93.36996305022295;-0.0001428383
12:56:06;-175;-175.0376;7.519513658343347e-11;1.7685628372817678e+20;7.452728881768948e-11;2000.0;100180.1;20.767992199536284;-1058279.5;14.890852896996867;-1.034135e-05
12:56:24;-200;-200.067;7.399021169510906e-11;1.826633676551567e+20;7.372180080768634e-11;2000.0;64896.005000000005;14.220716358538487;-1075513.5;7.591936511852559;-1.088258e-05
12:56:45;-225;-225.0804;7.344981089713763e-11;1.853611161978986e+20;7.333372443034547e-11;2000.0;43106.06499999999;8.372151082607129;-1083426.5;9.414749067287985;-1.135611e-05
12:57:04;-250;-250.0569;7.321767451137764e-11;1.8653835302234253e+20;7.315566944784194e-11;2000.0;31641.989999999998;11.304503306205017;-1086861.5;7.116003091623837;-1.178923e-05
12:57:24;-275;-275.0295;7.310343163991666e-11;1.8712183667856078e+20;7.306336444458685e-11;2000.0;25491.595;6.292298765157258;-1088560.0;8.093207028119323;-1.215559e-05
12:57:43;-300;-300.007;7.303905211971671e-11;1.874518552914703e+20;7.300960694348241e-11;2000.0;21880.239999999998;6.411943543107657;-1089519.5;4.328683402606386;-1.253068e-05
12:58:02;-325;-325.0403;7.299737836413683e-11;1.8766594661464893e+20;7.297398177329166e-11;2000.0;19519.79;7.299753078015756;-1090141.5;7.185923740202091;-1.28039e-05
12:58:21;-350;-350.0527;7.296786033697375e-11;1.8781781207842315e+20;7.294827081439758e-11;2000.0;17871.579999999998;8.017991020199485;-1090582.5;9.270248108869579;-1.308325e-05
12:58:40;-375;-375.084;7.294712498797789e-11;1.8792460234291708e+20;7.292990825767703e-11;2000.0;16761.174999999996;12.40119928676259;-1090892.5;8.856494791959175;-1.342014e-05
12:58:59;-400;-400.0609;7.2930444933792e-11;1.8801057332559672e+20;7.291470334499949e-11;2000.0;16032.38;11.671543599712912;-1091142.0;8.73498712076898;-1.375234e-05
12:59:18;-425;-425.0337;7.291480804594171e-11;1.8809122129177962e+20;7.290023965717294e-11;2000.0;15428.215000000002;8.35799998504428;-1091376.0;4.969909455915671;-1.409311e-05
12:59:37;-450;-449.9862;7.290275083877718e-11;1.88153442328224e+20;7.28890416530564e-11;2000.0;14969.970000000001;9.060085816370634;-1091556.5;7.558935110185825;-1.440248e-05
12:59:57;-475;-475.0198;7.289019687843416e-11;1.8821825966623687e+20;7.287700131823965e-11;2000.0;14690.605;6.9559775553117476;-1091744.5;7.56554690686668;-1.476219e-05
13:00:16;-500;-500.0502;7.288141835331822e-11;1.8826360396016268e+20;7.286857559697819e-11;2000.0;14495.470000000001;6.559146667059631;-1091876.0;8.136338242723197;-1.506849e-05
13:00:35;-525;-525.0825;7.287377641650516e-11;1.883030907020678e+20;7.286114886008118e-11;2000.0;14375.75;8.421479976821166;-1091990.5;8.788486786699972;-1.535142e-05
13:00:55;-550;-550.0648;7.286506856469904e-11;1.8834810029086314e+20;7.285251083718761e-11;2000.0;14338.51;7.718658886101932;-1092121.0;6.515366451704769;-1.566175e-05
13:01:14;-575;-575.0223;7.28593979029118e-11;1.8837741977384983e+20;7.284674606033257e-11;2000.0;14393.829999999998;11.065941216182207;-1092206.0;8.378544026261364;-1.60788e-05
13:01:33;-600;-599.9964;7.28504267176285e-11;1.8842381820603358e+20;7.283773831222866e-11;2000.0;14417.279999999999;5.693714077823005;-1092340.5;9.73331906391648;-1.634539e-05
13:01:52;-625;-625.0242;7.284555852335006e-11;1.8844900339021988e+20;7.283256541758193e-11;2000.0;14590.855;7.43568582916192;-1092413.5;7.7225319682083535;-1.673894e-05
13:02:11;-650;-650.0519;7.284105768974259e-11;1.884722925581428e+20;7.282779324389416e-11;2000.0;14743.815000000002;8.788689535419964;-1092481.0;7.242237223399962;-1.715668e-05
13:02:31;-675;-675.0637;7.283322423190923e-11;1.8851283639421266e+20;7.281963535318741e-11;2000.0;14925.475;9.739504286666785;-1092598.5;10.350724612315796;-1.750121e-05
13:02:50;-700;-700.0455;7.282915816496144e-11;1.8853388640301957e+20;7.281503449073625e-11;2000.0;15217.670000000002;7.686706381799678;-1092659.5;10.988061703503488;-1.799446e-05
13:03:10;-725;-725.0138;7.282329316328582e-11;1.8856425569940347e+20;7.280860890257998e-11;2000.0;15518.669999999998;10.291654628872807;-1092747.5;8.302860952707807;-1.84426e-05
13:03:29;-750;-749.9832;7.281872844646095e-11;1.8858789712866725e+20;7.280344627407005e-11;2000.0;15833.015;6.977525618011019;-1092816.0;8.955445270895245;-1.889971e-05
13:03:49;-775;-775.0051;7.281436417941715e-11;1.886105045528766e+20;7.279825460949219e-11;2000.0;16257.530000000002;7.988301133532694;-1092881.5;8.493379774859946;-1.945365e-05
13:04:08;-800;-800.0098;7.280866809880597e-11;1.8864001704612345e+20;7.279173641691048e-11;2000.0;16669.25;8.416408081836435;-1092967.0;7.5531450403126765;-1.995754e-05
13:04:27;-825;-825.0367;7.280447155699998e-11;1.8866176457114023e+20;7.278669161524167e-11;2000.0;17083.28;9.230529778945622;-1093030.0;9.591663046625438;-2.037332e-05
13:04:47;-850;-850.0152;7.28001089986627e-11;1.8868437642230137e+20;7.278129655061845e-11;2000.0;17574.01;9.669705011012482;-1093095.5;6.9453221667536775;-2.08929e-05
13:05:06;-875;-874.9804;7.279504775412428e-11;1.887106147722342e+20;7.277498262155552e-11;2000.0;18151.739999999998;9.100385706111572;-1093171.5;8.6103135831397;-2.141275e-05
13:05:26;-900;-899.946;7.278948785594182e-11;1.8873944453614918e+20;7.276797825287649e-11;2000.0;18796.090000000007;8.19044840042347;-1093255.0;5.07444578254611;-2.203388e-05

File: Data/DoubleIrrNeutron2025/CV_onPCB/300145_UL_4e15_80min_CV.csv
time (14.05.2025);set voltage (V);real voltage (V);serial capacitance;1/serial capacitance^2;parallel capacitance;LCR frequency (Hz);r;delta r;x;delta x;sample current
12:30:34;-25;-25.04193;9.712646002770434e-11;1.0600464097048666e+20;8.50381679155861e-11;2000.0;308907.25;19.613627277992205;-819318.15;74.04904709042513;-3.740922e-06
12:30:53;-50;-50.07492;9.082030822359361e-11;1.2123668617729868e+20;8.395648909639794e-11;2000.0;250531.85;59.49505336580512;-876207.9;167.61190142707645;-5.255742e-06
12:31:12;-75;-75.10019;8.670180668744904e-11;1.3302819710610565e+20;8.207946965420926e-11;2000.0;217808.85;13.22635153774464;-917829.45;24.040224104612665;-6.420754e-06
12:31:31;-100;-100.0807;8.354894122494606e-11;1.432577410312126e+20;8.019396340374755e-11;2000.0;194815.35;16.71231207822544;-952465.35;20.60961850690109;-1.022569e-05
12:31:51;-125;-125.0243;8.059686880224536e-11;1.5394431677780063e+20;7.820384884456745e-11;2000.0;172715.4;14.25997896211632;-987351.9;23.29848707534462;-4.270974e-05
12:32:11;-150;-150.0114;7.766751095041064e-11;1.6577583547827228e+20;7.619239785357021e-11;2000.0;142563.25;21.671741392883035;-1024591.5;21.26352510756389;-9.062023e-06
12:32:30;-175;-175.0376;7.535856023071141e-11;1.760900493506349e+20;7.465597059196897e-11;2000.0;102441.55;450.46725449803785;-1055984.5;289.43693181762416;-0.0001568529
12:32:50;-200;-200.0686;7.405931219434689e-11;1.823226612394297e+20;7.378189949887748e-11;2000.0;65886.845;9.806996163453931;-1074510.0;7.84219357067906;-1.025765e-05
12:33:09;-225;-225.081;7.34796184496653e-11;1.8521076047578454e+20;7.336330108068736e-11;2000.0;43122.715;11.243516520644164;-1082987.0;8.33966426182733;-1.07484e-05
12:33:28;-250;-250.0575;7.322511922781546e-11;1.8650042465670506e+20;7.31659783321363e-11;2000.0;30897.219999999994;8.31619684711707;-1086751.0;8.599418584997476;-1.110491e-05
12:33:47;-275;-275.0309;7.311081955620163e-11;1.8708402091820096e+20;7.307273058920875e-11;2000.0;24850.23;25.279900217366325;-1088450.0;11.067971810589327;-1.147636e-05
12:34:06;-300;-300.0071;7.304032586120674e-11;1.8744531744759425e+20;7.301324848226374e-11;2000.0;20981.18;9.683797292384844;-1089500.5;4.872114530673514;-1.185652e-05
12:34:25;-325;-325.0409;7.299988950223803e-11;1.8765303571829952e+20;7.297855798851595e-11;2000.0;18637.219999999998;16.48565224672657;-1090104.0;11.122050170719424;-1.220671e-05
12:34:44;-350;-350.0528;7.296946614596804e-11;1.8780954571087892e+20;7.295163570116338e-11;2000.0;17049.534999999996;9.758494440742366;-1090558.5;8.951955093721146;-1.248272e-05
12:35:03;-375;-375.0846;7.294802773355035e-11;1.8791995116705176e+20;7.293254698317412e-11;2000.0;15893.219999999998;9.700803059541036;-1090879.0;8.8289297199604;-1.268921e-05
12:35:23;-400;-400.0605;7.292991022860988e-11;1.8801333023551386e+20;7.291599868803702e-11;2000.0;15071.644999999995;7.931533505571255;-1091150.0;9.273618495495702;-1.295568e-05
12:35:42;-425;-425.0325;7.291654514678855e-11;1.8808225955265105e+20;7.29037388003976e-11;2000.0;14464.445000000002;7.5006415558937665;-1091350.0;9.539392014169456;-1.322362e-05
12:36:02;-450;-449.9862;7.290515528196463e-11;1.8814103177095656e+20;7.28929015049539e-11;2000.0;14152.210000000001;6.943215753525107;-1091520.5;7.729003816792949;-1.374985e-05
12:36:22;-475;-475.0199;7.289113159882194e-11;1.8821343245851558e+20;7.287955993492764e-11;2000.0;13756.580000000002;6.5509297050113275;-1091730.5;7.227551452601357;-1.379837e-05
12:36:41;-500;-500.0509;7.288382138953296e-11;1.8825118977024924e+20;7.287257551632081e-11;2000.0;13563.554999999998;11.236748806928112;-1091840.0;7.648529270389178;-1.408749e-05
12:37:01;-525;-525.0843;7.287611220965294e-11;1.882910200795579e+20;7.286505360743603e-11;2000.0;13452.265;7.945144035824678;-1091955.5;9.499342082481292;-1.442938e-05
12:37:20;-550;-550.0654;7.28677374168653e-11;1.8833430367667303e+20;7.285662236649833e-11;2000.0;13488.885;8.59770398129636;-1092081.0;9.189668111526117;-1.478422e-05
12:37:40;-575;-575.0212;7.286096558583174e-11;1.883693135709171e+20;7.284999156167897e-11;2000.0;13404.895;7.581907659026168;-1092182.5;8.392705165797258;-1.500651e-05
12:38:00;-600;-599.9952;7.285449515984478e-11;1.8840277434291087e+20;7.284332022773354e-11;2000.0;13528.865;6.322239615041495;-1092279.5;10.850691222221744;-1.536929e-05
12:38:19;-625;-625.0246;7.284919293560787e-11;1.8843020059349444e+20;7.283783649432765e-11;2000.0;13639.800000000003;15.6427682972037;-1092359.0;12.487994234463754;-1.587171e-05
12:38:39;-650;-650.0528;7.284392482314574e-11;1.88457456329252e+20;7.283232491120341e-11;2000.0;13786.755;11.276944344546543;-1092438.0;13.831124321616084;-1.620256e-05
12:38:58;-675;-675.0648;7.283699074813387e-11;1.8849334030325724e+20;7.282522516775566e-11;2000.0;13886.855000000001;10.234416141138643;-1092542.0;8.848728722251575;-1.633374e-05
12:39:17;-700;-700.0457;7.283275761100203e-11;1.885152519093024e+20;7.282062245186929e-11;2000.0;14104.539999999999;9.448231051366227;-1092605.5;10.06168474958344;-1.670251e-05
12:39:36;-725;-725.014;7.282609225079188e-11;1.8854976095740382e+20;7.281350570006057e-11;2000.0;14366.484999999997;8.789776092142493;-1092705.5;10.451674506986906;-1.709363e-05
12:39:56;-750;-749.9857;7.282106071202526e-11;1.885758173811159e+20;7.280786918183605e-11;2000.0;14709.284999999998;7.8893703012343845;-1092781.0;9.243916918709298;-1.752276e-05
12:40:15;-775;-775.0041;7.281826201127511e-11;1.88590313124604e+20;7.280452287155502e-11;2000.0;15012.41;14.074499813492473;-1092823.0;7.749193506423749;-1.796571e-05
12:40:34;-800;-800.011;7.281343142683603e-11;1.8861533684983962e+20;7.279906733758506e-11;2000.0;15351.64;9.90375787264614;-1092895.5;9.604035610096414;-1.841152e-05
12:40:54;-825;-825.0364;7.280700274654131e-11;1.8864864686635015e+20;7.279183330264642e-11;2000.0;15778.309999999998;7.2137053585518585;-1092992.0;9.181503144910423;-1.884159e-05
12:41:13;-850;-850.0162;7.280383878711398e-11;1.8866504406859635e+20;7.278758545094433e-11;2000.0;16333.470000000001;11.391650670556992;-1093039.5;9.961802045814803;-1.948691e-05
12:41:32;-875;-874.98;7.279801116059495e-11;1.886952513065102e+20;7.278075325734439e-11;2000.0;16832.800000000003;10.69184268496314;-1093127.0;7.35187051028512;-1.99251e-05
12:41:51;-900;-899.946;7.279314996885077e-11;1.8872045462376536e+20;7.277459177625439e-11;2000.0;17457.32;12.090600894910096;-1093200.0;14.491376746189436;-2.050483e-05
