Repository: aimaax/PENGUIN

# PENGUIN :penguin:  

> **NOTE!!** Google ID and GitLab repo for CERN organization is hidden and the create database function won't work properly in this version. Plotting is still possible with the saved database and data stored in this repo.  

A Python-based environment for GUI-driven analysis for IV, CV, and TCT measurements obtained with [Particulars Setup]() at CERN for CMS HGCAL silicon diodes. Used to plot data for individual diodes, but also to analyse Current Volume Normalization, Saturation Voltage, Charge Collection, and Charge Collection Efficiency.

---

File: Data/DoubleIrrNeutron2025/CV_onPCB/300145_UL_4e15_noadd_CV.csv
time (20.03.2025);set voltage (V);real voltage (V);serial capacitance;1/serial capacitance^2;parallel capacitance;LCR frequency (Hz);r;delta r;x;delta x;sample current
13:12:37;-25;-25.03967;1.0476375804720322e-10;9.11124788092185e+19;8.539806152373983e-11;2000.0;361719.25;128.68434005348124;-759589.7;114.37884638341129;-3.766868e-06
13:12:56;-50;-50.0744;9.625098665046346e-11;1.0794179103254402e+20;8.501461514680311e-11;2000.0;300573.85;171.97347578914605;-826770.45;165.18570572237778;-5.516708e-06
13:13:15;-75;-75.10286;9.116964651558047e-11;1.2030937151932726e+20;8.373837729480504e-11;2000.0;260021.4;127.3034249342884;-872850.5;148.66392467575983;-6.886304e-06
13:13:35;-100;-100.0678;8.75844604358887e-11;1.3036045940909703e+20;8.222996530649258e-11;2000.0;231850.1;149.2049077611055;-908579.8;132.7618092675751;-2.864698e-05
13:13:55;-125;-125.0225;8.473017622578388e-11;1.3929123232437723e+20;8.075143200739187e-11;2000.0;208473.05;196.46768786495147;-939186.9;161.610533381955;-9.118798e-06
13:14:14;-150;-150.0021;8.210957906148254e-11;1.483243140642411e+20;7.913135034116394e-11;2000.0;188018.7;244.65905971371674;-969161.85;235.60752614252365;-1.01296e-05
13:14:33;-175;-175.0373;7.954083901254045e-11;1.5805915819373596e+20;7.743993135408546e-11;2000.0;164786.25;167.6205219386934;-1000460.55;215.78712282015346;-1.106866e-05
13:14:53;-200;-200.0683;7.721934712349053e-11;1.677056712156658e+20;7.593530921934457e-11;2000.0;134008.1;270.31253115606756;-1030538.0;236.82546315799743;-1.18845e-05
13:15:12;-225;-225.0818;7.550614258470889e-11;1.754023599631326e+20;7.47986115784405e-11;2000.0;102502.35;158.44977555995462;-1053920.5;252.10064954299503;-1.264193e-05
13:15:31;-250;-250.0587;7.445483031089733e-11;1.803907414641241e+20;7.408557553085154e-11;2000.0;75455.95;226.8099553039942;-1068802.0;169.65494393031992;-1.328624e-05
13:15:50;-275;-275.0304;7.390596476301619e-11;1.8308004848467637e+20;7.371470217497121e-11;2000.0;54846.46000000001;247.3277156325187;-1076739.5;249.51199870948088;-1.393386e-05
13:16:10;-300;-300.007;7.364666850768921e-11;1.8437149973323167e+20;7.353417238892592e-11;2000.0;42263.08500000001;196.24182636163468;-1080530.5;264.94761274636915;-1.443879e-05
13:16:29;-325;-325.0403;7.331761368916662e-11;1.8603015907251893e+20;7.324386529397147e-11;2000.0;34440.74;217.61333810224033;-1085380.0;194.07988046162848;-1.495532e-05
13:16:49;-350;-350.053;7.322468126141083e-11;1.8650265563028704e+20;7.317846031677986e-11;2000.0;27312.435000000005;160.71607422330223;-1086757.5;196.9376487622415;-1.540909e-05
13:17:08;-375;-375.0851;7.323125130762858e-11;1.8646919242764658e+20;7.319335651273908e-11;2000.0;24725.644999999997;267.02789081620296;-1086660.0;203.31379687566704;-1.586905e-05
13:17:27;-400;-400.0621;7.311327133111421e-11;1.870714738057581e+20;7.308138807735431e-11;2000.0;22733.79;239.32518796608107;-1088413.5;296.8419402645118;-1.631988e-05
13:17:47;-425;-425.033;7.315080736490403e-11;1.8687953827345475e+20;7.312562226869947e-11;2000.0;20188.685;194.3945389247085;-1087855.0;266.72504569312565;-1.682237e-05
13:18:06;-450;-449.9861;7.309852957419781e-11;1.871469347018229e+20;7.307230667747796e-11;2000.0;20622.695000000003;208.13154199628164;-1088633.0;286.0848650313399;-1.721182e-05
13:18:25;-475;-475.0188;7.304079514558617e-11;1.874429087970117e+20;7.301879468285693e-11;2000.0;18911.38;232.94110270624194;-1089493.5;283.8531970931453;-1.763988e-05
13:18:44;-500;-500.0509;7.304404678157014e-11;1.8742622071446847e+20;7.302402173881873e-11;2000.0;18040.940000000002;266.66624977675747;-1089445.0;257.11913581061987;-1.81025e-05
13:19:04;-525;-525.0842;7.311968702708919e-11;1.8703864705016342e+20;7.30979908067049e-11;2000.0;18749.734999999997;289.07711672449966;-1088318.0;247.43645648933787;-1.850663e-05
13:19:23;-550;-550.0652;7.29793367326152e-11;1.8775874598830398e+20;7.295860218451533e-11;2000.0;18382.275000000005;282.67735299056056;-1090411.0;217.39583712665706;-1.895471e-05
13:19:41;-575;-575.0201;7.306440122421896e-11;1.873218080372406e+20;7.30438986893623e-11;2000.0;18247.195;274.49156521421565;-1089141.5;278.5339072716282;-1.944087e-05
13:20:01;-600;-599.9955;7.30438456410473e-11;1.8742725294544165e+20;7.30210270244072e-11;2000.0;19258.71;234.55908828054388;-1089448.0;296.8034703301159;-1.987537e-05
13:20:20;-625;-625.0247;7.298432323044095e-11;1.8773309043507652e+20;7.296325253628875e-11;2000.0;18528.825000000004;218.19119733332496;-1090336.5;283.51214700608506;-2.037889e-05
13:20:40;-650;-650.0522;7.307047286669556e-11;1.8729067908052478e+20;7.304992043390399e-11;2000.0;18267.115;228.51170815463703;-1089051.0;237.49726314212546;-2.092922e-05
13:20:59;-675;-675.0646;7.300692160813696e-11;1.8761688757130464e+20;7.298526208951982e-11;2000.0;18777.289999999997;272.32230030792556;-1089999.0;212.04822564690326;-2.147765e-05
13:21:18;-700;-700.0457;7.296792724427076e-11;1.8781746764281014e+20;7.294605684241817e-11;2000.0;18883.635000000002;304.2785762483944;-1090581.5;234.08254420182638;-2.205449e-05
13:21:37;-725;-725.0142;7.305336750733741e-11;1.8737839712960886e+20;7.303047200826846e-11;2000.0;19287.365;225.72588312763335;-1089306.0;308.2883390593942;-2.268255e-05
13:21:56;-750;-749.983;7.301171091283381e-11;1.8759227439737248e+20;7.298626777283756e-11;2000.0;20349.905;309.3222345285738;-1089927.5;269.7553289557039;-2.331291e-05
13:22:15;-775;-775.0048;7.295023453901619e-11;1.8790858186836633e+20;7.292429099886808e-11;2000.0;20575.1;347.3235301559628;-1090846.0;244.6307421400671;-2.39548e-05
13:22:34;-800;-800.0112;7.30127492365876e-11;1.8758693888729884e+20;7.298742170556442e-11;2000.0;20303.17;247.7306248831581;-1089912.0;272.33582210205105;-2.458673e-05
13:22:54;-825;-825.037;7.297732893934443e-11;1.8776907757862266e+20;7.294622405490647e-11;2000.0;22517.235;204.91924766539137;-1090441.0;256.7935941568636;-2.518454e-05
13:23:13;-850;-850.0172;7.292683582596313e-11;1.88029182859795e+20;7.289698068187069e-11;2000.0;22082.975;310.82877142206445;-1091196.0;304.591037294271;-2.584087e-05
13:23:32;-875;-874.9819;7.296712436480476e-11;1.8782160089101088e+20;7.293502537029507e-11;2000.0;22879.184999999994;324.9046327982259;-1090593.5;365.44033370715937;-2.661736e-05
13:23:51;-900;-899.9459;7.298994640777955e-11;1.8770416547081296e+20;7.2954557642884e-11;2000.0;24012.29;305.07925453068754;-1090252.5;264.52776319320435;-2.743577e-05

File: Data/DoubleIrrNeutron2025/CV_onPCB/300299_LL1_4e15_13days_CV.csv
time (15.04.2025);set voltage (V);real voltage (V);serial capacitance;1/serial capacitance^2;parallel capacitance;LCR frequency (Hz);r;delta r;x;delta x;sample current
12:34:43;-25;-25.0399;9.772208278672701e-11;1.0471636799565876e+20;8.531336343909112e-11;2000.0;310564.9;6.83955407903176;-814324.35;25.50551656014832;-3.466061e-06
12:35:02;-50;-50.07181;9.111278782611547e-11;1.2045957584953285e+20;8.416091177110286e-11;2000.0;251019.0;9.473911546979949;-873395.2;24.303250811362663;-4.863105e-06
12:35:21;-75;-75.10213;8.70726981061991e-11;1.31897327463434e+20;8.237583716247136e-11;2000.0;218228.8;17.539897377122823;-913919.9;35.9849204528786;-5.957881e-06
12:35:41;-100;-100.0767;8.391020431428742e-11;1.420268460415109e+20;8.0507993080029e-11;2000.0;194955.95;7.927633631797069;-948364.65;10.974122971791411;-6.872512e-06
12:36:01;-125;-125.0222;8.098323935205008e-11;1.5247888609119427e+20;7.854593615554489e-11;2000.0;173096.35;16.656121247157152;-982641.25;18.771770694316505;-2.1907e-05
12:36:20;-150;-150.0108;7.804926690004479e-11;1.641581101254517e+20;7.652330920011973e-11;2000.0;143977.85;6.369958791075498;-1019580.0;7.968688725254613;-8.381422e-06
12:36:40;-175;-175.0352;7.569892364462963e-11;1.7451010960680898e+20;7.494738723107119e-11;2000.0;105268.2;431.88044989325454;-1051236.5;290.5867125317329;-0.0001166511
12:36:59;-200;-200.0772;7.430584348024192e-11;1.8111485109745592e+20;7.400550692327132e-11;2000.0;68224.32499999998;14.898140613848685;-1070945.0;10.307764064044152;-9.472597e-06
12:37:18;-225;-225.0775;7.363678694108237e-11;1.8442098590917004e+20;7.351814538743118e-11;2000.0;43412.665;41.038950568332154;-1080675.5;18.14490286554326;-0.0001770043
12:37:38;-250;-250.0554;7.336029646129741e-11;1.8581374847035497e+20;7.330354502616558e-11;2000.0;30182.485000000004;6.845948710734085;-1084748.5;8.314896271150952;-1.020453e-05
12:37:57;-275;-275.0291;7.323283503356244e-11;1.8646112738680688e+20;7.319875987835159e-11;2000.0;23445.06;7.47769817524083;-1086636.5;5.712923944881465;-1.053927e-05
12:38:16;-300;-300.0061;7.316126517107683e-11;1.8682611628013188e+20;7.313730442984482e-11;2000.0;19687.455000000005;7.601646121071431;-1087699.5;5.498863518946437;-1.082554e-05
12:38:36;-325;-325.0386;7.311958624829169e-11;1.8703916263138846e+20;7.310111292439431e-11;2000.0;17300.829999999994;6.833634099072095;-1088319.5;7.532429886829349;-1.108113e-05
12:38:55;-350;-350.0513;7.309111057466491e-11;1.871849287472299e+20;7.30758420068126e-11;2000.0;15737.575000000003;4.828347931746429;-1088743.5;8.725680489222603;-1.132257e-05
12:39:15;-375;-375.0837;7.306976837024141e-11;1.8729429059478906e+20;7.305646569968821e-11;2000.0;14695.774999999998;7.166358472055413;-1089061.5;6.792459053980377;-1.160937e-05
12:39:34;-400;-400.0606;7.305336750733741e-11;1.8737839712960886e+20;7.304147691663479e-11;2000.0;13898.465;6.854105612696632;-1089306.0;8.526429498916881;-1.186379e-05
12:39:53;-425;-425.0316;7.303898508192153e-11;1.8745219939167473e+20;7.302807588679014e-11;2000.0;13316.4;7.773155729817822;-1089520.5;6.762950539520454;-1.207419e-05
12:40:13;-450;-449.9857;7.302785851338683e-11;1.875093244032856e+20;7.301758174849644e-11;2000.0;12927.545;8.268323515078512;-1089686.5;7.425462948530548;-1.233859e-05
12:40:33;-475;-475.019;7.30178742993302e-11;1.875606066747832e+20;7.300803010370511e-11;2000.0;12655.105000000001;5.055499357135745;-1089835.5;5.36073688964493;-1.259703e-05
12:40:52;-500;-500.0501;7.300779234407385e-11;1.8761241232867816e+20;7.299821314442408e-11;2000.0;12486.175;6.741831631685825;-1089986.0;7.949842765740716;-1.28716e-05
12:41:12;-525;-525.0848;7.300005691758765e-11;1.8765217500766762e+20;7.299063049614911e-11;2000.0;12388.159999999998;7.188930379409738;-1090101.5;7.04538856274088;-1.317573e-05
12:41:31;-550;-550.0657;7.299279179786249e-11;1.8768953166525825e+20;7.298335412925151e-11;2000.0;12397.399999999998;9.919730339076736;-1090210.0;8.860022573334675;-1.350736e-05
12:41:51;-575;-575.0196;7.298606364512465e-11;1.8772413723181348e+20;7.297661542435233e-11;2000.0;12406.045000000002;9.106144834670705;-1090310.5;8.759994292235584;-1.374639e-05
12:42:10;-600;-599.9948;7.298097651240883e-11;1.8775030873373127e+20;7.297141676493493e-11;2000.0;12480.365;11.518995778712643;-1090386.5;6.567914433060162;-1.408642e-05
12:42:29;-625;-625.0236;7.297461859366498e-11;1.8778302567643595e+20;7.296491862833299e-11;2000.0;12573.215;7.703016535747534;-1090481.5;7.357818970319941;-1.439111e-05
12:42:49;-650;-650.0513;7.296933232585233e-11;1.8781023456789273e+20;7.295944577021064e-11;2000.0;12694.965;5.949564164709837;-1090560.5;8.380781586463161;-1.467388e-05
12:43:08;-675;-675.0651;7.29636454246111e-11;1.8783951215875142e+20;7.295355964789132e-11;2000.0;12823.750000000002;8.953514673020917;-1090645.5;8.169302295790013;-1.495854e-05
12:43:27;-700;-700.045;7.295829385665566e-11;1.8786706962284367e+20;7.294799411648234e-11;2000.0;12960.505000000001;5.902768312410667;-1090725.5;9.286414808740776;-1.520567e-05
12:43:47;-725;-725.012;7.295444790205538e-11;1.8788687779866486e+20;7.294377266927096e-11;2000.0;13195.715;11.444909949405444;-1090783.0;9.276313923105448;-1.557015e-05
12:44:06;-750;-749.9831;7.294749277051396e-11;1.8792270741246824e+20;7.293645620753212e-11;2000.0;13419.13;9.410207489742175;-1090887.0;9.002777349240622;-1.587636e-05
12:44:25;-775;-775.0031;7.294297933227065e-11;1.879459640379368e+20;7.29314739592844e-11;2000.0;13702.49;6.680519815104156;-1090954.5;5.893852729751567;-1.624536e-05
12:44:45;-800;-800.0107;7.293903471033831e-11;1.8796629322989788e+20;7.292698161046178e-11;2000.0;14026.05;7.193599585742864;-1091013.5;6.938119341723663;-1.660452e-05
12:45:04;-825;-825.0377;7.293482312738628e-11;1.8798800188588602e+20;7.292210257491095e-11;2000.0;14410.485;7.735254601498267;-1091076.5;8.404611829228045;-1.700124e-05
12:45:23;-850;-850.0171;7.292980997226113e-11;1.8801384715837355e+20;7.291640087538381e-11;2000.0;14796.95;9.50991193439772;-1091151.5;7.1510488741163;-1.74099e-05
12:45:43;-875;-874.9811;7.292546579523649e-11;1.8803624783154387e+20;7.291122468518984e-11;2000.0;15250.554999999997;7.812209914614447;-1091216.5;8.404611829228045;-1.7861e-05
12:46:03;-900;-899.9452;7.292072120861614e-11;1.8806071778397503e+20;7.290541420489936e-11;2000.0;15812.639999999996;7.325344360506216;-1091287.5;9.161741100904347;-1.834773e-05

File: Data/DoubleIrrNeutron2025/CV_onPCB/300299_LL1_4e15_6d_CV.csv
time (02.04.2025);set voltage (V);real voltage (V);serial capacitance;1/serial capacitance^2;parallel capacitance;LCR frequency (Hz);r;delta r;x;delta x;sample current
12:19:13;-25;-25.04043;9.915658346986509e-11;1.0170841614576135e+20;8.502507841876315e-11;2000.0;327181.9;4.635137538412427;-802543.5;20.253333059030062;-3.63398e-06
12:19:33;-50;-50.07462;9.177257363180819e-11;1.1873374820756354e+20;8.40616995688337e-11;2000.0;262621.3;5.638306483333448;-867116.05;6.801277453537681;-5.21743e-06
12:19:52;-75;-75.10139;8.740353129607988e-11;1.3090072174103298e+20;8.234765193836998e-11;2000.0;225597.3;9.761941405273854;-910460.6;9.96729652413331;-6.410454e-06
12:20:11;-100;-100.0695;8.415707219045746e-11;1.4119481994139242e+20;8.055679357752323e-11;2000.0;199901.7;7.6658659002098375;-945582.7;11.373236126978107;-9.315647e-06
12:20:31;-125;-125.0302;8.121760006608214e-11;1.516001725557279e+20;7.862977686852438e-11;2000.0;177751.7;8.539350092366515;-979805.75;10.039640182795397;-8.363438e-06
12:20:51;-150;-149.9998;7.820193854786009e-11;1.6351777242011035e+20;7.658116095715003e-11;2000.0;148038.05;37.38298242516239;-1017589.5;47.73612363818411;-0.0001177961
12:21:12;-175;-175.0377;7.576472538789019e-11;1.7420711681323522e+20;7.496425205545714e-11;2000.0;108534.9;6.526063131781672;-1050323.5;7.4590548999186215;-9.894824e-06
12:21:31;-200;-200.067;7.436608240613195e-11;1.8082155219162304e+20;7.4031336072439e-11;2000.0;71955.725;11.386351204402617;-1070077.5;9.051933495115835;-1.050413e-05
12:21:50;-225;-225.0807;7.370171302740718e-11;1.8409620488722527e+20;7.35599460781711e-11;2000.0;47400.11;9.922257555616971;-1079723.5;9.520372891856704;-1.101302e-05
12:22:09;-250;-250.0583;7.340150556819272e-11;1.8560516775788918e+20;7.333108895970379e-11;2000.0;33595.310000000005;7.545170309542439;-1084139.5;5.936118260277501;-1.13898e-05
12:22:28;-275;-275.03;7.326024096733442e-11;1.8632164694246185e+20;7.321718887676551e-11;2000.0;26339.795000000006;7.974024940392416;-1086230.0;6.892024376045111;-1.17484e-05
12:22:47;-300;-300.0071;7.318501650205125e-11;1.86704871547625e+20;7.315457021392089e-11;2000.0;22182.699999999993;6.78603345114076;-1087346.5;6.901992465947786;-1.210346e-05
12:23:06;-325;-325.0388;7.31371259412501e-11;1.8694946219361944e+20;7.311342408596377e-11;2000.0;19590.469999999998;5.202475852899216;-1088058.5;5.257138004656145;-1.243972e-05
12:23:25;-350;-350.0528;7.310702466723687e-11;1.871034439905068e+20;7.308732789283224e-11;2000.0;17869.300000000003;8.45341646909695;-1088506.5;8.254544203043558;-1.276628e-05
12:23:44;-375;-375.0834;7.308355884152512e-11;1.8722361442932618e+20;7.306650779635219e-11;2000.0;16633.620000000003;7.758452165219453;-1088856.0;9.47100839404126;-1.307133e-05
12:24:03;-400;-400.0609;7.306567585000555e-11;1.873152724616364e+20;7.305032197213925e-11;2000.0;15789.730000000001;8.085852150515686;-1089122.5;7.445636305917714;-1.338786e-05
12:24:23;-425;-425.0326;7.305028268727434e-11;1.873942229641516e+20;7.303613199849914e-11;2000.0;15163.105000000001;8.901658483114279;-1089352.0;8.384509526501834;-1.369895e-05
12:24:42;-450;-449.9863;7.303677290371484e-11;1.874635548755987e+20;7.30235365628295e-11;2000.0;14669.019999999999;7.5350700063104625;-1089553.5;8.754284665236788;-1.392071e-05
12:25:01;-475;-475.0197;7.302645117698802e-11;1.8751655168150805e+20;7.301380051609551e-11;2000.0;14343.794999999998;8.492077116347943;-1089707.5;7.901740314639555;-1.420523e-05
12:25:21;-500;-500.0505;7.301640035137408e-11;1.875681791478675e+20;7.30041308082488e-11;2000.0;14128.960000000003;9.423615017603383;-1089857.5;8.912771734987944;-1.449724e-05
12:25:40;-525;-525.0842;7.300708905574255e-11;1.8761602694357736e+20;7.299500196635933e-11;2000.0;14026.180000000002;9.071539560625855;-1089996.5;8.254544203043558;-1.47954e-05
12:26:00;-550;-550.0652;7.300019085042024e-11;1.876514864405833e+20;7.29882036557359e-11;2000.0;13970.069999999998;6.462499903288217;-1090099.5;8.528628260160012;-1.510948e-05
12:26:20;-575;-575.0197;7.299272484495907e-11;1.8768987598354137e+20;7.298072559280619e-11;2000.0;13979.24;6.350072440531696;-1090211.0;8.969392398596462;-1.542899e-05
12:26:39;-600;-599.9948;7.298673305748983e-11;1.877206937489458e+20;7.29745791613103e-11;2000.0;14070.780000000002;7.796680703991897;-1090300.5;8.528628260160012;-1.576168e-05
12:26:58;-625;-625.0227;7.298044106600655e-11;1.8775306373478793e+20;7.296810744357915e-11;2000.0;14176.285;7.23447052312745;-1090394.5;5.453210063806455;-1.609633e-05
12:27:17;-650;-650.0516;7.297401632196492e-11;1.877861253240783e+20;7.29613854349255e-11;2000.0;14348.029999999999;8.262130778437271;-1090490.5;9.961802045814803;-1.646101e-05
12:27:37;-675;-675.0638;7.296832869062956e-11;1.8781540103576433e+20;7.295538603739309e-11;2000.0;14525.755;9.612896220702659;-1090575.5;11.302101574486048;-1.68111e-05
12:27:56;-700;-700.0441;7.296294298655825e-11;1.8784312896067607e+20;7.294962658242585e-11;2000.0;14735.664999999997;7.168661921865193;-1090656.0;9.391485505499116;-1.718686e-05
12:28:15;-725;-725.0113;7.295759152164014e-11;1.878706866900632e+20;7.294379643768144e-11;2000.0;14999.874999999996;5.068825677610167;-1090736.0;8.197560612767678;-1.755267e-05
12:28:34;-750;-749.983;7.295307683368057e-11;1.8789394009646154e+20;7.293874082820327e-11;2000.0;15292.605000000001;3.640374122257186;-1090803.5;7.1510488741163;-1.797163e-05
12:28:54;-775;-775.0038;7.294689094647672e-11;1.8792580821272245e+20;7.293192332570657e-11;2000.0;15627.91;7.491134426774082;-1090896.0;8.64291617453276;-1.838564e-05
12:29:13;-800;-800.0098;7.294251130397147e-11;1.8794837591848547e+20;7.292683217365434e-11;2000.0;15996.564999999999;10.49342955139072;-1090961.5;6.6058686029923415;-1.879379e-05
12:29:32;-825;-825.037;7.293833274606946e-11;1.8796991125217932e+20;7.29217990562223e-11;2000.0;16428.22;8.427792118936017;-1091024.0;8.64291617453276;-1.929077e-05
12:29:52;-850;-850.0156;7.293388728611208e-11;1.879928262018921e+20;7.291641152659469e-11;2000.0;16891.420000000002;9.140734653188415;-1091090.5;11.056106909758064;-1.974849e-05
12:30:11;-875;-874.9798;7.292964287895904e-11;1.880147086980523e+20;7.291109385073036e-11;2000.0;17404.03;9.499705521751752;-1091154.0;9.01110426085505;-2.024005e-05
12:30:30;-900;-899.9458;7.292459702193505e-11;1.8804072812630242e+20;7.290471979039661e-11;2000.0;18018.4;6.655185947815379;-1091229.5;8.985404832282184;-2.08051e-05

File: Data/DoubleIrrNeutron2025/CV_onPCB/300299_LL1_4e15_noadd_CV.csv
time (13.03.2025);set voltage (V);real voltage (V);serial capacitance;1/serial capacitance^2;parallel capacitance;LCR frequency (Hz);r;delta r;x;delta x;sample current
08:20:06;-25;-25.04162;1.0423508987870095e-10;9.203904623025219e+19;8.505865411853163e-11;2000.0;362494.05;16.913082953737327;-763442.25;78.84988506649836;-3.678153e-06
08:20:25;-50;-50.07725;9.587442719106793e-11;1.0879136741950433e+20;8.475578149518287e-11;2000.0;300627.45;22.05147103936606;-830017.7;79.07376619334633;-5.447168e-06
08:20:45;-75;-75.10321;9.08376005942503e-11;1.2119053193824331e+20;8.348009370281998e-11;2000.0;260074.85;33.4832252777417;-876041.1;92.0901161906097;-6.796616e-06
08:21:05;-100;-100.0733;8.723527634136877e-11;1.3140615798167713e+20;8.199835862640158e-11;2000.0;230533.1;82.92556602158348;-912216.65;178.1112612245503;-2.595116e-05
08:21:25;-125;-125.0238;8.433279101600205e-11;1.4060703577062287e+20;8.044172867317592e-11;2000.0;207532.95;11.43688659557312;-943612.45;21.424924153891418;-9.031787e-06
08:21:44;-150;-150.0036;8.170945927005985e-11;1.497805176011314e+20;7.881999935808064e-11;2000.0;186469.55;36.13443475412338;-973907.7;52.486955522300974;-1.00147e-05
08:22:03;-175;-175.0388;7.900629553239624e-11;1.6020519764182126e+20;7.705683688771873e-11;2000.0;160206.4;24.770991098460314;-1007229.5;32.20617176877749;-1.085721e-05
08:22:22;-200;-200.0705;7.674977942267795e-11;1.6976405020200108e+20;7.558950107960533e-11;2000.0;128458.65;26.098589521274896;-1036843.0;21.9214506819234;-1.163745e-05
08:22:42;-225;-225.0838;7.520892361340145e-11;1.7679144835294875e+20;7.45865426180288e-11;2000.0;96653.745;23.21024286279637;-1058085.5;16.25538372355448;-1.246659e-05
08:23:01;-250;-250.0606;7.428784284041721e-11;1.8120263337954404e+20;7.396752222337583e-11;2000.0;70492.725;27.65924427293718;-1071204.5;14.447750689986313;-1.310219e-05
08:23:20;-275;-275.0313;7.376692465759367e-11;1.8377085833801443e+20;7.359711172426983e-11;2000.0;51818.33499999999;36.68058837791474;-1078769.0;12.387493693237547;-1.364925e-05
08:23:40;-300;-300.0076;7.347880427031574e-11;1.852148649413765e+20;7.33804250259057e-11;2000.0;39654.24500000001;15.381383999822653;-1082999.0;6.078651166171653;-1.420841e-05
08:23:59;-325;-325.0418;7.331828919718408e-11;1.860267311615183e+20;7.325427938718255e-11;2000.0;32083.710000000003;17.949770054237614;-1085370.0;8.48528137423857;-1.467253e-05
08:24:18;-350;-350.0546;7.322693852896197e-11;1.8649115767850523e+20;7.318005247809188e-11;2000.0;27507.095;19.074871526434915;-1086724.0;7.529940238806679;-1.530154e-05
08:24:37;-375;-375.0878;7.31674201973024e-11;1.8679468504269947e+20;7.313036459858168e-11;2000.0;24482.199999999997;9.984510503775315;-1087608.0;8.988882021697693;-1.571104e-05
08:24:56;-400;-400.0633;7.312885906068763e-11;1.8699173213329093e+20;7.309745396919559e-11;2000.0;22555.385000000002;12.155630948247776;-1088181.5;7.6900910267694496;-1.619846e-05
08:25:15;-425;-425.0344;7.309852957419781e-11;1.871469347018229e+20;7.307122599645342e-11;2000.0;21043.505;10.01392649014366;-1088633.0;8.33966426182733;-1.656863e-05
08:25:34;-450;-449.9866;7.307688105340178e-11;1.8725783309696673e+20;7.305194475026382e-11;2000.0;20119.179999999997;11.191855520868769;-1088955.5;8.380781586463161;-1.704457e-05
08:25:54;-475;-475.021;7.305863242155351e-11;1.8735139154225155e+20;7.30356664655591e-11;2000.0;19314.940000000002;8.584953115771743;-1089227.5;6.279928343540234;-1.747876e-05
08:26:13;-500;-500.0531;7.304196838291772e-11;1.8743688723826098e+20;7.302036161722291e-11;2000.0;18740.905;12.55611698535819;-1089476.0;4.54972526643093;-1.774059e-05
08:26:32;-525;-525.0861;7.302822711045496e-11;1.8750743156771956e+20;7.300750020732527e-11;2000.0;18360.43;8.428805075454155;-1089681.0;9.922197337283713;-1.80582e-05
08:26:51;-550;-550.0673;7.301864479580895e-11;1.8755664839741624e+20;7.299824123620467e-11;2000.0;18220.200000000004;9.829402321606446;-1089824.0;7.949842765740716;-1.851521e-05
08:27:10;-575;-575.0211;7.300906499549773e-11;1.876058716854664e+20;7.298858251991408e-11;2000.0;18259.005000000005;13.912886966765836;-1089967.0;7.68439978137525;-1.899762e-05
08:27:29;-600;-599.9972;7.300032478374427e-11;1.8765079787476232e+20;7.297953825790293e-11;2000.0;18397.37;5.542301417281444;-1090097.5;7.838207703295441;-1.956293e-05
08:27:48;-625;-625.0247;7.299118496207941e-11;1.8769779539122248e+20;7.297050810954811e-11;2000.0;18352.205;7.803042595680073;-1090234.0;9.549869109050658;-1.988418e-05
08:28:08;-650;-650.0533;7.298526036649494e-11;1.877282694529439e+20;7.296414865226694e-11;2000.0;18546.5;11.296616750160148;-1090322.5;7.838207703295441;-2.02694e-05
08:28:27;-675;-675.0658;7.297752971370007e-11;1.877680444067998e+20;7.295600795036377e-11;2000.0;18728.775;11.112773899886509;-1090438.0;9.154233993076646;-2.082026e-05
08:28:47;-700;-700.0483;7.297210919383127e-11;1.8779594104371606e+20;7.294952677888761e-11;2000.0;19187.005;7.563363917596488;-1090519.0;5.911852501542981;-2.15231e-05
08:29:06;-725;-725.0143;7.296652221680005e-11;1.8782470085700734e+20;7.294328012930415e-11;2000.0;19467.555;9.389101328135634;-1090602.5;7.838207703295441;-2.190137e-05
08:29:25;-750;-749.9846;7.295999958370557e-11;1.878582854617038e+20;7.293595348922225e-11;2000.0;19804.175000000003;9.46489005482897;-1090700.0;5.612486080160911;-2.230434e-05
08:29:45;-775;-775.0059;7.295454822615499e-11;1.8788636105037867e+20;7.29292549946747e-11;2000.0;20313.699999999993;9.368471059890192;-1090781.5;7.2206301664051455;-2.297271e-05
08:30:04;-800;-800.012;7.294906424676202e-11;1.8791461099907747e+20;7.292238481388654e-11;2000.0;20865.475000000002;10.521796127562979;-1090863.5;8.008589139168022;-2.354504e-05
08:30:23;-825;-825.0404;7.294435002112655e-11;1.8793890076249643e+20;7.291628970919334e-11;2000.0;21400.92;8.09119459659693;-1090934.0;9.418067742376882;-2.408798e-05
08:30:43;-850;-850.0172;7.293950269402398e-11;1.8796388123438806e+20;7.2909826232364e-11;2000.0;22011.03;9.52137621355234;-1091006.5;8.895926033865164;-2.477141e-05
08:31:02;-875;-874.9825;7.293582584111682e-11;1.8798283304457195e+20;7.290425855888009e-11;2000.0;22703.425;13.192389614849903;-1091061.5;8.6103135831397;-2.54284e-05
08:31:21;-900;-899.9471;7.293064545025673e-11;1.8800953948958894e+20;7.289683173384131e-11;2000.0;23500.235;10.119790696946238;-1091139.0;9.615092303249096;-2.618981e-05

File: Data/DoubleIrrNeutron2025/CV_onPCB/300299_LR_4e15_1100min_CV.csv
time (12.05.2025);set voltage (V);real voltage (V);serial capacitance;1/serial capacitance^2;parallel capacitance;LCR frequency (Hz);r;delta r;x;delta x;sample current
14:47:15;-25;-25.04036;9.580394930674487e-11;1.0895149037285306e+20;8.487118326158658e-11;2000.0;298120.35;12.788525129974916;-830628.3;36.352379564479676;-3.685751e-06
14:47:35;-50;-50.07341;8.93777910202091e-11;1.2518167730034383e+20;8.333923875909891e-11;2000.0;239663.65;12.414160261572265;-890349.5;25.47327030437984;-5.110348e-06
14:47:55;-75;-75.10103;8.541809158128765e-11;1.3705670027380218e+20;8.136931635913386e-11;2000.0;207812.55;8.848015314182044;-931623.15;17.186517244631034;-6.228685e-06
14:48:14;-100;-100.0766;8.212434880711075e-11;1.4827096775646603e+20;7.927056683152479e-11;2000.0;183853.8;25.3653898057964;-968987.55;36.68456589630031;-7.622072e-06
14:48:34;-125;-125.0249;7.878442749874531e-11;1.6110878893123204e+20;7.69877299684363e-11;2000.0;154303.75;104.22736864662755;-1010066.0;126.8905039788242;-3.263137e-05
14:48:53;-150;-150.0125;7.592886194300068e-11;1.7345475863154347e+20;7.508177555473747e-11;2000.0;111321.7;19.698362876137697;-1048053.0;13.135828866120324;-8.583096e-06
14:49:12;-175;-175.0365;7.436017571719031e-11;1.808502799097108e+20;7.404366751867284e-11;2000.0;69967.80500000001;280.2634675153899;-1070162.5;125.8170795242045;-0.0001271386
14:49:32;-200;-200.0766;7.368250290132701e-11;1.8419221064647836e+20;7.356351328087624e-11;2000.0;43435.924999999996;10.262742993469054;-1080005.0;13.64734406395618;-9.589627e-06
14:49:52;-225;-225.0781;7.338783173561805e-11;1.856743391822651e+20;7.333357347457044e-11;2000.0;29494.944999999996;21.04677466382921;-1084341.5;14.667566260290084;-0.0001812597
14:50:12;-250;-250.057;7.32689086111636e-11;1.862775661944538e+20;7.32365852491732e-11;2000.0;22817.32;11.90004117639943;-1086101.5;7.2551705700141875;-1.021014e-05
14:50:31;-275;-275.0304;7.320315998401922e-11;1.8661233301032272e+20;7.318067951884215e-11;2000.0;19053.059999999998;11.203346375079189;-1087077.0;11.447707194019246;-1.048347e-05
14:50:50;-300;-300.008;7.316257681114635e-11;1.868194175979848e+20;7.314509287731458e-11;2000.0;16816.21;10.807133986399943;-1087680.0;9.974968671630002;-1.077433e-05
14:51:10;-325;-325.0407;7.313416846845555e-11;1.8696458259874038e+20;7.311979568628118e-11;2000.0;15255.37;8.005045596372382;-1088102.5;9.243240773668076;-1.09931e-05
14:51:29;-350;-350.052;7.311340567969713e-11;1.8707078630490692e+20;7.310101564344888e-11;2000.0;14169.929999999998;9.976329735929925;-1088411.5;11.231095227091613;-1.120719e-05
14:51:48;-375;-375.0829;7.309624664470191e-11;1.8715862476659923e+20;7.3085275552864e-11;2000.0;13338.440000000002;9.890923617135037;-1088667.0;10.151354589413177;-1.14536e-05
14:52:08;-400;-400.0606;7.308198156540525e-11;1.8723169594316718e+20;7.307189708047942e-11;2000.0;12791.795000000002;11.153323439674807;-1088879.5;11.714841014712917;-1.167037e-05
14:52:27;-425;-425.0334;7.307255288786953e-11;1.8728001671775748e+20;7.306306441475778e-11;2000.0;12410.380000000001;12.329727490905858;-1089020.0;13.397761006974262;-1.195734e-05
14:52:46;-450;-449.988;7.306124839359548e-11;1.873379754772676e+20;7.305214579380009e-11;2000.0;12158.2;8.909710994190542;-1089188.5;7.116003091623837;-1.225497e-05
14:53:06;-475;-475.018;7.305142269912164e-11;1.87388374208317e+20;7.304257400455106e-11;2000.0;11989.83;8.784902105316819;-1089335.0;11.01135777277262;-1.251697e-05
14:53:25;-500;-500.0505;7.30438121177345e-11;1.8742742498421365e+20;7.303517626911234e-11;2000.0;11846.585000000003;8.923850836382222;-1089448.5;5.209366564180332;-1.273898e-05
14:53:44;-525;-525.082;7.303637070389242e-11;1.874656195459912e+20;7.302776129777832e-11;2000.0;11830.24;8.918905201873152;-1089559.5;6.836483013948034;-1.300929e-05
14:54:04;-550;-550.0655;7.303251651355262e-11;1.8748540654716833e+20;7.302393195389815e-11;2000.0;11814.09;9.874535178933707;-1089617.0;12.310564568694645;-1.326507e-05
14:54:23;-575;-575.0211;7.302423975794942e-11;1.8752790911440244e+20;7.301562386606868e-11;2000.0;11837.645;8.797051992002801;-1089740.5;8.199847559558652;-1.356225e-05
14:54:43;-600;-599.9962;7.301904680042693e-11;1.875545832258058e+20;7.301027331948575e-11;2000.0;11946.699999999999;10.444010245111764;-1089818.0;6.348228099241551;-1.385356e-05
14:55:02;-625;-625.0252;7.301241429021447e-11;1.8758866001129013e+20;7.300348525895499e-11;2000.0;12053.795;9.33457678472888;-1089917.0;10.585367258626409;-1.412879e-05
14:55:22;-650;-650.0527;7.300487880919523e-11;1.876273873885172e+20;7.29957409951073e-11;2000.0;12195.81;7.913115378913654;-1090029.5;9.313296945765233;-1.442288e-05
14:55:41;-675;-675.0649;7.300216641678763e-11;1.876413302228308e+20;7.29927791129738e-11;2000.0;12361.89;14.292506603111981;-1090070.0;7.0;-1.47633e-05
14:56:01;-700;-700.0452;7.299680919685152e-11;1.876688731462323e+20;7.298722029063473e-11;2000.0;12495.320000000002;10.25730617657483;-1090150.0;8.573214099741122;-1.49463e-05
14:56:20;-725;-725.0145;7.29920218468886e-11;1.8769349134458277e+20;7.298201711255295e-11;2000.0;12764.669999999998;11.098261350319689;-1090221.5;10.706890304845754;-1.527843e-05
14:56:40;-750;-749.9852;7.298599670456347e-11;1.8772448158183745e+20;7.297566606394238e-11;2000.0;12972.545000000002;9.138308035407908;-1090311.5;8.979838528615089;-1.562093e-05
14:56:59;-775;-775.0045;7.298191356251894e-11;1.877454875305194e+20;7.297105720287919e-11;2000.0;13299.695000000002;9.564874476437243;-1090372.5;7.344215410784191;-1.598841e-05
14:57:19;-800;-800.0101;7.297779741455942e-11;1.8776666684879084e+20;7.296637673670149e-11;2000.0;13642.184999999998;9.962884308773209;-1090434.0;10.80277742064512;-1.63147e-05
14:57:38;-825;-825.0359;7.29739828627175e-11;1.8778629752747527e+20;7.296195445221602e-11;2000.0;14001.61;9.443939591081692;-1090491.0;8.09011742807235;-1.671753e-05
14:57:58;-850;-850.0172;7.296678983690852e-11;1.87823323091184e+20;7.295411493902398e-11;2000.0;14375.144999999999;7.493412023237432;-1090598.5;7.6900910267694496;-1.704827e-05
14:58:17;-875;-874.9817;7.296484963559756e-11;1.8783331200789047e+20;7.29513540495557e-11;2000.0;14833.91;8.656505934844649;-1090627.5;7.3781772816868525;-1.749037e-05
14:58:36;-900;-899.9463;7.295953133696554e-11;1.878606967796061e+20;7.29450953365574e-11;2000.0;15343.820000000002;9.864151255936866;-1090707.0;11.36001760562016;-1.795681e-05

File: Data/DoubleIrrNeutron2025/CV_onPCB/300299_LR_4e15_270min_CV.csv
time (01.04.2025);set voltage (V);real voltage (V);serial capacitance;1/serial capacitance^2;parallel capacitance;LCR frequency (Hz);r;delta r;x;delta x;sample current
08:17:32;-25;-25.04211;9.996640447487321e-11;1.0006722492520636e+20;8.498982313409331e-11;2000.0;334163.45;5.863648608161986;-796042.15;11.387114428159576;-3.949694e-06
08:17:51;-50;-50.07769;9.19406742510478e-11;1.1829996913322875e+20;8.38607389191561e-11;2000.0;268662.5;12.132703738244004;-865530.65;28.915849892403312;-5.650713e-06
08:18:11;-75;-75.10334;8.728716733770965e-11;1.3124996618782025e+20;8.207900227873197e-11;2000.0;229649.8;9.271353730712685;-911674.35;13.776116107234287;-6.930245e-06
08:18:31;-100;-100.0739;8.38714773120579e-11;1.421580359051923e+20;8.022194167254504e-11;2000.0;202370.9;36.70823477096113;-948802.55;55.392936147129774;-2.899361e-05
08:18:50;-125;-125.0354;8.069597832755129e-11;1.5356640503898866e+20;7.816998849607914e-11;2000.0;177269.5;13.84981949340857;-986139.25;18.172764649331704;-9.024817e-06
08:19:10;-150;-150.0022;7.764648120486392e-11;1.6586564497607793e+20;7.616002523869384e-11;2000.0;143179.5;461.4371652782208;-1024869.0;437.3179049615965;-0.0001561021
08:19:29;-175;-175.0397;7.536890933323453e-11;1.7604169389816306e+20;7.468897469441253e-11;2000.0;100740.3;8.364837117362176;-1055839.5;8.528628260160012;-1.064679e-05
08:19:48;-200;-200.0705;7.421032136845615e-11;1.815814063461872e+20;7.39233000379707e-11;2000.0;66817.81000000003;5.401596523251386;-1072323.5;7.7225319682083535;-1.125088e-05
08:20:08;-225;-225.0841;7.366722384415496e-11;1.842686238739761e+20;7.35375086709497e-11;2000.0;45368.744999999995;7.789154238426931;-1080229.0;6.47688196588451;-1.177267e-05
08:20:28;-250;-250.0606;7.341311878759122e-11;1.85546450648928e+20;7.334375819646217e-11;2000.0;33334.295;7.977770600236769;-1083968.0;7.569676347110224;-1.223262e-05
08:20:47;-275;-275.0314;7.32859463387153e-11;1.861909635739104e+20;7.324192250430103e-11;2000.0;26621.560000000005;8.973241889083297;-1085849.0;7.710382610480493;-1.259738e-05
08:21:07;-300;-300.0071;7.321373380372767e-11;1.865584343065405e+20;7.318166257811035e-11;2000.0;22753.815;6.37194348295715;-1086920.0;6.324555320336758;-1.300221e-05
08:21:26;-325;-325.0403;7.316792475357236e-11;1.8679210882901328e+20;7.314263630903081e-11;2000.0;20222.980000000003;9.301332162652821;-1087600.5;6.18364779074617;-1.339461e-05
08:21:45;-350;-350.0559;7.31347397797871e-11;1.8696166156373698e+20;7.311361577701678e-11;2000.0;18495.045000000002;6.559487308471649;-1088094.0;4.919349550499537;-1.371889e-05
08:22:04;-375;-375.0875;7.311249883634397e-11;1.8707542696016865e+20;7.309394609353183e-11;2000.0;17340.510000000002;9.39418410507268;-1088425.0;6.304760106459246;-1.407976e-05
08:22:24;-400;-400.0634;7.309490381160763e-11;1.8716550144583808e+20;7.307815647578483e-11;2000.0;16480.945000000003;7.160724387239027;-1088687.0;4.801041553663121;-1.443375e-05
08:22:43;-425;-425.0332;7.307916277339338e-11;1.8724613993423988e+20;7.306355038493435e-11;2000.0;15917.719999999998;9.447625627637883;-1088921.5;6.452712607888251;-1.477999e-05
08:23:02;-450;-449.987;7.306684988678564e-11;1.8730925295339464e+20;7.305207200692109e-11;2000.0;15490.290000000003;6.7959322392148245;-1089105.0;6.652067347825035;-1.514179e-05
08:23:21;-475;-475.0201;7.30546082149549e-11;1.873720325802341e+20;7.304060774874062e-11;2000.0;15081.05;7.747210788406366;-1089287.5;8.089344843681717;-1.537988e-05
08:23:41;-500;-500.0521;7.304280643265945e-11;1.8743258618408518e+20;7.302937170488927e-11;2000.0;14776.730000000001;7.0717858423456335;-1089463.5;7.492496246245306;-1.550021e-05
08:24:01;-525;-525.0869;7.30340246265447e-11;1.874776636832203e+20;7.302076158403402e-11;2000.0;14684.64;5.686485733737487;-1089594.5;7.696590154087716;-1.581989e-05
08:24:20;-550;-550.0674;7.302681975984966e-11;1.8751465880946373e+20;7.301347092769026e-11;2000.0;14734.244999999999;7.322395356029319;-1089702.0;6.06630035524124;-1.622235e-05
08:24:40;-575;-575.0219;7.302139191559024e-11;1.875425366180174e+20;7.300774349521403e-11;2000.0;14900.36;8.206775859008207;-1089783.0;5.835237784358063;-1.671085e-05
08:24:59;-600;-599.9969;7.301509394725062e-11;1.8757489124043846e+20;7.300116926837999e-11;2000.0;15052.38;7.3250003412969065;-1089877.0;7.749193506423749;-1.714606e-05
08:25:18;-625;-625.0232;7.300816073860742e-11;1.8761051897286545e+20;7.299382989338204e-11;2000.0;15272.55;8.263466282378099;-1089980.5;6.537392446534015;-1.762077e-05
08:25:37;-650;-650.0535;7.300320446908634e-11;1.876359940151736e+20;7.2988407365494e-11;2000.0;15520.640000000003;9.653062726409619;-1090054.5;9.446560220524717;-1.810179e-05
08:25:57;-675;-675.0673;7.299781361569685e-11;1.876637086941287e+20;7.298249547295264e-11;2000.0;15793.339999999997;7.942028708082108;-1090135.0;6.837397165588672;-1.856683e-05
08:26:16;-700;-700.0463;7.299138581268342e-11;1.876967624155285e+20;7.297547158107638e-11;2000.0;16099.890000000003;6.685693307354143;-1090231.0;7.446475676452586;-1.901287e-05
08:26:35;-725;-725.014;7.298629793805568e-11;1.8772293200921733e+20;7.296981461332252e-11;2000.0;16387.004999999997;7.016731700015318;-1090307.0;7.214568594171102;-1.947079e-05
08:26:54;-750;-749.9842;7.298147850054675e-11;1.877477259385981e+20;7.296437180226196e-11;2000.0;16695.72;7.272212868171464;-1090379.0;5.518151864528558;-1.991625e-05
08:27:13;-775;-775.0058;7.297568932345652e-11;1.8777751525490387e+20;7.295779918100162e-11;2000.0;17075.874999999996;7.9768285521251885;-1090465.5;7.857321426542254;-2.032115e-05
08:27:34;-800;-800.0121;7.297190844930013e-11;1.8779697429228503e+20;7.295326944342653e-11;2000.0;17431.045;10.95255329820395;-1090522.0;6.387487769068525;-2.075573e-05
08:27:53;-825;-825.0393;7.296635495522915e-11;1.8782556196321296e+20;7.294678033952062e-11;2000.0;17865.33;8.177019933936792;-1090605.0;6.726812023536855;-2.115887e-05
08:28:12;-850;-850.0177;7.296187263077046e-11;1.8784864034484987e+20;7.294127663846388e-11;2000.0;18327.315;9.540241807732174;-1090672.0;9.787747442593725;-2.162493e-05
08:28:32;-875;-874.9831;7.295484920010937e-11;1.8788481080978375e+20;7.293315688398678e-11;2000.0;18811.629999999997;7.341447745506361;-1090777.0;6.328506932918696;-2.212062e-05
08:28:51;-900;-899.9463;7.295110392328402e-11;1.879041031481649e+20;7.292802132803224e-11;2000.0;19406.775000000005;8.207060603529154;-1090833.0;5.296225070746144;-2.259496e-05
