Repository: aimaax/PENGUIN

# PENGUIN :penguin:  

> **NOTE!!** Google ID and GitLab repo for CERN organization is hidden and the create database function won't work properly in this version. Plotting is still possible with the saved database and data stored in this repo.  

A Python-based environment for GUI-driven analysis for IV, CV, and TCT measurements obtained with [Particulars Setup]() at CERN for CMS HGCAL silicon diodes. Used to plot data for individual diodes, but also to analyse Current Volume Normalization, Saturation Voltage, Charge Collection, and Charge Collection Efficiency.

---

File: Data/DoubleIrrNeutron2025/CV_onPCB/300299_LR_4e15_680min_CV.csv
time (22.04.2025);set voltage (V);real voltage (V);serial capacitance;1/serial capacitance^2;parallel capacitance;LCR frequency (Hz);r;delta r;x;delta x;sample current
12:43:43;-25;-25.04298;9.676387811248712e-11;1.0680054491059202e+20;8.472073989576399e-11;2000.0;310064.35;7.279517497746673;-822388.2;17.22869699077675;-3.824323e-06
12:44:02;-50;-50.07749;8.981513503758509e-11;1.2396553116766013e+20;8.332118266749044e-11;2000.0;247353.15;8.527682862302047;-886014.05;13.235647887428854;-5.362015e-06
12:44:21;-75;-75.1058;8.570640975820522e-11;1.3613612801222604e+20;8.142783433531851e-11;2000.0;212833.5;19.79829538116855;-928489.15;39.03308052152687;-6.565414e-06
12:44:40;-100;-100.0713;8.232390826287328e-11;1.4755299866566199e+20;7.934612393102407e-11;2000.0;187261.25;18.07648679915431;-966638.65;33.10455217942089;-1.388336e-05
12:45:00;-125;-125.0311;7.897744044218815e-11;1.6032228373329333e+20;7.707334007618303e-11;2000.0;158372.55;11.856533009273832;-1007597.5;10.790620927453618;-8.403749e-06
12:45:20;-150;-150.0034;7.602991568030467e-11;1.7299397677265007e+20;7.512249291629355e-11;2000.0;115033.8;49.27756081625793;-1046660.0;42.023802778901384;-0.0001176513
12:45:40;-175;-175.04;7.441305659232699e-11;1.8059333244916892e+20;7.406483715698978e-11;2000.0;73326.58499999999;16.24262490332192;-1069402.0;8.96102672688794;-9.699645e-06
12:46:00;-200;-200.071;7.370509204254958e-11;1.840793254671621e+20;7.356985664176564e-11;2000.0;46290.075;9.612850448748222;-1079674.0;11.755849607748475;-1.018807e-05
12:46:19;-225;-225.0824;7.340621135715191e-11;1.855813716584228e+20;7.334222803653839e-11;2000.0;32019.435000000005;12.504781635438473;-1084070.0;10.024968827881711;-1.060857e-05
12:46:39;-250;-250.062;7.327349620978328e-11;1.862542415273405e+20;7.323529458700277e-11;2000.0;24804.124999999996;7.772711479914756;-1086033.5;7.558935110185825;-1.097643e-05
12:46:58;-275;-275.0311;7.320151020484074e-11;1.866207446567461e+20;7.317484461693579e-11;2000.0;20752.23;10.281320683647646;-1087101.5;6.64360594857943;-1.126966e-05
12:47:17;-300;-300.0105;7.315598545470462e-11;1.8685308398463133e+20;7.313539005287855e-11;2000.0;18254.149999999998;10.859750227330277;-1087778.0;10.526157893552613;-1.158345e-05
12:47:36;-325;-325.0432;7.312680943230517e-11;1.870022144430095e+20;7.310976172930963e-11;2000.0;16617.234999999997;9.030299759697902;-1088212.0;8.018728078691781;-1.193337e-05
12:47:55;-350;-350.0556;7.31033644838899e-11;1.8712218047572892e+20;7.308875591766661e-11;2000.0;15389.740000000002;8.153899067317475;-1088561.0;10.485704554296769;-1.21513e-05
12:48:15;-375;-375.0878;7.308493481884792e-11;1.872165647405412e+20;7.30719138093401e-11;2000.0;14534.809999999998;9.145055768009229;-1088835.5;7.825439284794176;-1.240102e-05
12:48:34;-400;-400.0638;7.30711438283294e-11;1.8728723957550242e+20;7.305922963125901e-11;2000.0;13907.180000000002;8.156183543790537;-1089041.0;8.686195945291585;-1.268352e-05
12:48:54;-425;-425.0353;7.305812937148334e-11;1.8735397160982095e+20;7.304696630953147e-11;2000.0;13465.179999999998;6.597039487527719;-1089235.0;9.63068014212911;-1.293114e-05
12:49:13;-450;-449.9892;7.30487739027742e-11;1.874019641048667e+20;7.303811721796946e-11;2000.0;13158.715;8.076451185390738;-1089374.5;9.758970232560399;-1.317816e-05
12:49:33;-475;-475.0229;7.303828119250179e-11;1.8745581246288894e+20;7.302789852786254e-11;2000.0;12991.21;8.24835710914604;-1089531.0;10.556988206870367;-1.346432e-05
12:49:53;-500;-500.0526;7.302993610911676e-11;1.874986558185619e+20;7.301970860428706e-11;2000.0;12895.97;10.034423501128552;-1089655.5;10.734873077964172;-1.380451e-05
12:50:13;-525;-525.0871;7.302320110735585e-11;1.8753324378492807e+20;7.30131442439902e-11;2000.0;12789.69;8.362750444680252;-1089756.0;9.121403400793103;-1.40621e-05
12:50:32;-550;-550.0667;7.301385458142333e-11;1.875812592341472e+20;7.300378432061369e-11;2000.0;12800.665;11.030673766819488;-1089895.5;10.282874111842467;-1.434499e-05
12:50:51;-575;-575.0223;7.300929943612577e-11;1.876046668425736e+20;7.299912383549089e-11;2000.0;12868.655;9.229898360762125;-1089963.5;8.434304950616855;-1.465174e-05
12:51:11;-600;-599.9991;7.300246778376866e-11;1.8763978099343625e+20;7.299214929369322e-11;2000.0;12960.524999999998;9.001893897952803;-1090065.5;7.052481832660045;-1.4967e-05
12:51:30;-625;-625.0251;7.299711051960284e-11;1.8766732380313974e+20;7.298657550959691e-11;2000.0;13097.259999999998;7.618019427646545;-1090145.5;9.65595671075632;-1.530489e-05
12:51:49;-650;-650.0535;7.299208879850239e-11;1.8769314702298333e+20;7.298128377284941e-11;2000.0;13265.435000000001;8.61718711355392;-1090220.5;8.169302295790013;-1.565453e-05
12:52:08;-675;-675.0654;7.298539424503866e-11;1.877275807462639e+20;7.297428290945927e-11;2000.0;13454.030000000002;9.199701353848395;-1090320.5;9.499342082481292;-1.595362e-05
12:52:28;-700;-700.0474;7.29817127640411e-11;1.8774652064028217e+20;7.297024500497141e-11;2000.0;13669.179999999998;9.609046778947398;-1090375.5;6.263984355025163;-1.623101e-05
12:52:47;-725;-725.0162;7.297625816143844e-11;1.877745878763505e+20;7.296444101618216e-11;2000.0;13877.434999999998;6.3116530124841415;-1090457.0;8.429116205154607;-1.659359e-05
12:53:07;-750;-749.9866;7.297160733457432e-11;1.8779852417046807e+20;7.295928642308912e-11;2000.0;14171.55;6.040891904346569;-1090526.5;8.725680489222603;-1.696887e-05
12:53:26;-775;-775.008;7.296745889576835e-11;1.8781987869873373e+20;7.295453261944445e-11;2000.0;14516.820000000002;9.936097322389715;-1090588.5;7.945910898065746;-1.739111e-05
12:53:46;-800;-800.012;7.296180573457643e-11;1.878489848090453e+20;7.294820287880963e-11;2000.0;14893.689999999999;8.976683407584359;-1090673.0;8.605230967266364;-1.779599e-05
12:54:05;-825;-825.0402;7.29576918543859e-11;1.8787016996404285e+20;7.294336344776466e-11;2000.0;15287.1;9.424789122309333;-1090734.5;9.04087938200704;-1.819717e-05
12:54:24;-850;-850.0183;7.295260867579445e-11;1.878963516431808e+20;7.293747143003469e-11;2000.0;15714.385;8.025538221826652;-1090810.5;9.551832284959781;-1.866255e-05
12:54:44;-875;-874.9822;7.294762651053748e-11;1.8792201834921905e+20;7.293140876241958e-11;2000.0;16267.355000000001;11.016949384925057;-1090885.0;7.499999999999999;-1.916147e-05
12:55:03;-900;-899.9481;7.294511896669807e-11;1.879349384953617e+20;7.29277562665689e-11;2000.0;16832.789999999997;9.730282370003417;-1090922.5;5.5170191226784775;-1.969134e-05

File: Data/DoubleIrrNeutron2025/CV_onPCB/300299_LR_4e15_noadd_CV.csv
time (18.03.2025);set voltage (V);real voltage (V);serial capacitance;1/serial capacitance^2;parallel capacitance;LCR frequency (Hz);r;delta r;x;delta x;sample current
08:19:08;-25;-25.04153;1.0350235033231278e-10;9.334683045088212e+19;8.536706900711145e-11;2000.0;354369.95;90.99295233698047;-768847.0;109.96335753331651;-3.776391e-06
08:19:27;-50;-50.0772;9.509684943848614e-11;1.1057774827299178e+20;8.474722189828401e-11;2000.0;292431.15;51.14656757789323;-836804.5;91.1730360358807;-5.494661e-06
08:19:46;-75;-75.10266;9.0137207671656e-11;1.2308122210566883e+20;8.331945509230413e-11;2000.0;252541.9;73.03964334524093;-882848.2;84.05711153733515;-6.819682e-06
08:20:06;-100;-100.0714;8.654677619160191e-11;1.3350520848772751e+20;8.1708349708156e-11;2000.0;223747.45;130.15802846924194;-919473.55;108.58509278441493;-2.62237e-05
08:20:25;-125;-125.0327;8.357119259024863e-11;1.4318146460487077e+20;8.002751727359043e-11;2000.0;200373.75;78.75334516704672;-952211.75;119.23856077209251;-9.033603e-06
08:20:45;-150;-150.003;8.07363039372502e-11;1.5341303878174468e+20;7.821626963419742e-11;2000.0;176919.6;406.25449166747677;-985646.7;477.1802337691703;-0.0001521596
08:21:04;-175;-175.0383;7.793647999148693e-11;1.6463358150421145e+20;7.63906548653515e-11;2000.0;145247.75;104.38148482848861;-1021055.5;100.17852813851877;-1.081569e-05
08:21:23;-200;-200.0704;7.59597733981984e-11;1.7331361423908867e+20;7.512527381542945e-11;2000.0;110414.6;113.98737649406621;-1047626.5;109.59305406822094;-1.159049e-05
08:21:43;-225;-225.0844;7.473210351631231e-11;1.7905464282530562e+20;7.431246048673848e-11;2000.0;80018.815;94.16851498112315;-1064836.5;129.39334411012027;-1.220973e-05
08:22:03;-250;-250.0597;7.402734535528085e-11;1.824801581087155e+20;7.382022918222628e-11;2000.0;56939.97500000001;124.28015788431398;-1074974.0;161.29848108398292;-1.277921e-05
08:22:22;-275;-275.0322;7.370635498633377e-11;1.840730171956929e+20;7.359250432420961e-11;2000.0;42465.494999999995;145.2745214197935;-1079655.5;66.77003444659886;-1.327882e-05
08:22:41;-300;-300.0076;7.34546923891927e-11;1.853364803653682e+20;7.338499673949202e-11;2000.0;33386.41499999999;109.50294637017771;-1083354.5;100.35306422825364;-1.375211e-05
08:23:01;-325;-325.0415;7.334988309635905e-11;1.8586651157350698e+20;7.33048615691754e-11;2000.0;26886.510000000002;130.73697524036572;-1084902.5;80.1900087292675;-1.423636e-05
08:23:20;-350;-350.055;7.32985357290573e-11;1.8612701060688944e+20;7.32634284377216e-11;2000.0;23765.659999999996;150.6832763447888;-1085662.5;143.31063289232938;-1.46163e-05
08:23:40;-375;-375.0874;7.321157838243793e-11;1.8656941939794975e+20;7.318283735500924e-11;2000.0;21540.555;130.3518282332472;-1086952.0;117.88256868595965;-1.50476e-05
08:23:59;-400;-400.0634;7.318434344757003e-11;1.8670830570095297e+20;7.316139220546987e-11;2000.0;19259.015000000003;72.42695295088696;-1087356.5;122.6769640152543;-1.539915e-05
08:24:18;-425;-425.0345;7.319646032263177e-11;1.866464957732077e+20;7.317534070897765e-11;2000.0;18469.735;106.12967522681868;-1087176.5;110.25487517565833;-1.577768e-05
08:24:37;-450;-449.9872;7.315107633853136e-11;1.8687816397857387e+20;7.313003997483633e-11;2000.0;18450.445;76.77374175947143;-1087851.0;92.1626280007249;-1.616373e-05
08:24:56;-475;-475.0212;7.311951906258098e-11;1.8703950635260012e+20;7.310171858989899e-11;2000.0;16982.779999999995;106.83264192183962;-1088320.5;124.35930805532813;-1.651941e-05
08:25:15;-500;-500.0526;7.313050556670376e-11;1.8698331213007608e+20;7.311321447520724e-11;2000.0;16734.195;143.09016326690664;-1088157.0;132.94566559312867;-1.690932e-05
08:25:35;-525;-525.088;7.310339806188787e-11;1.8712200857710533e+20;7.308524250684367e-11;2000.0;17157.045000000002;122.45486953874067;-1088560.5;124.53207418171432;-1.728943e-05
08:25:54;-550;-550.067;7.311179352928829e-11;1.870790363984999e+20;7.309533459059476e-11;2000.0;16332.730000000001;149.5721170706626;-1088435.5;156.5446821198344;-1.7737e-05
08:26:13;-575;-575.0228;7.311733559419387e-11;1.8705067746390488e+20;7.310001694159689e-11;2000.0;16752.054999999997;127.58549280286529;-1088353.0;133.26496163658322;-1.812827e-05
08:26:32;-600;-599.9976;7.306852714763624e-11;1.873006538236897e+20;7.305067417517767e-11;2000.0;17025.620000000003;149.2536705746294;-1089080.0;99.77474630386187;-1.852775e-05
08:26:52;-625;-625.0252;7.307647841172316e-11;1.8725989663417074e+20;7.306004597427479e-11;2000.0;16331.405000000002;152.98832724672164;-1088961.5;139.32026952313868;-1.891107e-05
08:27:11;-650;-650.0522;7.31254990743676e-11;1.870089164015496e+20;7.310782979513048e-11;2000.0;16917.989999999998;128.30503242273855;-1088231.5;199.68885171686475;-1.925157e-05
08:27:30;-675;-675.0665;7.303375651301619e-11;1.8747904018068095e+20;7.301493736891011e-11;2000.0;17492.850000000002;160.16466456431638;-1089598.5;89.9062706378148;-1.963049e-05
08:27:49;-700;-700.0469;7.307765279568801e-11;1.8725387801577243e+20;7.30594497931253e-11;2000.0;17188.534999999996;169.1152883797027;-1088944.0;131.41423058405812;-2.011728e-05
08:28:08;-725;-725.0157;7.307738436173965e-11;1.8725525369145046e+20;7.305873820262857e-11;2000.0;17396.655;124.85747764451277;-1088948.0;164.8690389369696;-2.058603e-05
08:28:27;-750;-749.985;7.303379002709962e-11;1.874788681182219e+20;7.301307952544625e-11;2000.0;18351.065000000006;178.90780073476384;-1089598.0;125.33674640742834;-2.104879e-05
08:28:46;-775;-775.0055;7.305444054930062e-11;1.873728926481574e+20;7.303385961199365e-11;2000.0;18285.800000000003;113.63627875815008;-1089290.0;170.17050273181894;-2.151704e-05
08:29:06;-800;-800.0121;7.305330044326135e-11;1.87378741162384e+20;7.303157397153912e-11;2000.0;18788.390000000003;133.66158608590584;-1089307.0;156.56643957119292;-2.204312e-05
08:29:25;-825;-825.0397;7.302326811617994e-11;1.8753289961034636e+20;7.299835571494852e-11;2000.0;20131.685;78.66420350928374;-1089755.0;129.3126057273613;-2.255697e-05
08:29:45;-850;-850.0187;7.305132210840973e-11;1.8738889027133676e+20;7.302752299710561e-11;2000.0;19665.235;173.64489386028603;-1089336.5;158.9501100974768;-2.309873e-05
08:30:04;-875;-874.9817;7.305806229866409e-11;1.8735431562017233e+20;7.303152695889746e-11;2000.0;20762.475000000006;119.61842121408394;-1089236.0;181.87138312554836;-2.379234e-05
08:30:24;-900;-899.9487;7.301991782561805e-11;1.875501087263211e+20;7.29907866556259e-11;2000.0;21771.769999999993;170.0793078390196;-1089805.0;131.3934929895693;-2.437197e-05

File: Data/DoubleIrrNeutron2025/CV_onPCB/300299_SR_LL1_15e15_30days_CV.csv
time (29.10.2025);set voltage (V);real voltage (V);serial capacitance;1/serial capacitance^2;parallel capacitance;LCR frequency (Hz);r;delta r;x;delta x;sample current
14:10:18;-25;-25.03956;1.0176334646820564e-10;9.656444295257362e+19;8.28996721490148e-11;2000.0;373022.9;5.319727436626805;-781985.6;16.22072748060333;-5.432688e-06
14:10:39;-50;-50.06987;9.733452534113903e-11;1.055519277098157e+20;8.406668696623367e-11;2000.0;324796.5;5.685288031401751;-817566.75;9.333776031167664;-7.846083e-06
14:11:00;-75;-75.08892;9.453842836089438e-11;1.1188793115298023e+20;8.412841445565187e-11;2000.0;296098.4;3.4404941505545388;-841747.35;8.169845469774808;-9.673632e-06
14:11:20;-100;-100.0669;9.24180920910254e-11;1.1708088670602435e+20;8.381871158035117e-11;2000.0;275801.25;5.161334614225278;-861059.45;7.589952239638932;-1.129741e-05
14:11:41;-125;-125.0205;9.069596209607522e-11;1.2156935030876661e+20;8.337924735372153e-11;2000.0;259914.95;5.720784474178344;-877409.2;13.843698927671026;-1.282577e-05
14:12:02;-150;-150.0022;8.912999677646464e-11;1.2587869108342327e+20;8.282817449625892e-11;2000.0;246269.3;5.1201074207481225;-892824.8;5.0515344203519;-1.420436e-05
14:12:22;-175;-175.0352;8.777415575184701e-11;1.2979760473449202e+20;8.227242757118046e-11;2000.0;234447.65;6.048253880253375;-906616.2;5.327100524675688;-1.555291e-05
14:12:42;-200;-200.0641;8.655941921977951e-11;1.3346621130271058e+20;8.171747023410418e-11;2000.0;223783.7;6.615927750512394;-919339.25;11.367909878249387;-1.684443e-05
14:13:03;-225;-225.0756;8.54606557278073e-11;1.369202105951579e+20;8.117007829383691e-11;2000.0;214083.8;6.123152782676583;-931159.15;6.233087116349329;-1.81624e-05
14:13:24;-250;-250.0546;8.446379499668011e-11;1.4017120888039865e+20;8.064103480288024e-11;2000.0;205130.4;5.224174575949775;-942148.9;8.075859087428407;-1.943095e-05
14:13:44;-275;-275.0284;8.353510152041516e-11;1.4330521350707485e+20;8.012123895800172e-11;2000.0;196639.3;7.198992985133405;-952623.15;7.5538980003704035;-2.07071e-05
14:14:06;-300;-300.0074;8.267131316712631e-11;1.4631549732198633e+20;7.961123056745646e-11;2000.0;188718.6;8.933756208896682;-962576.6;9.465305066399074;-2.20144e-05
14:14:26;-325;-325.0394;8.186694618969958e-11;1.4920480823515798e+20;7.911979564414243e-11;2000.0;181125.75;6.214851164750447;-972034.2;6.996284728339749;-2.330104e-05
14:14:46;-350;-350.0492;8.108239732742344e-11;1.521061725775912e+20;7.861948762746559e-11;2000.0;173709.15;6.325059288259677;-981439.55;7.57610552988803;-2.45971e-05
14:15:06;-375;-375.08;8.034547790009915e-11;1.5490916870774224e+20;7.813534501583077e-11;2000.0;166576.65;9.013954459614272;-990441.2;10.244169073184999;-2.59277e-05
14:15:26;-400;-400.0571;7.96060580814047e-11;1.5780027718274748e+20;7.763478053890946e-11;2000.0;159290.45;7.80207504449938;-999640.9;9.147649971440751;-2.727208e-05
14:15:46;-425;-425.0322;7.888243838136944e-11;1.607086845433569e+20;7.713000311050545e-11;2000.0;152061.45;7.209533618757873;-1008811.0;10.097029266076234;-2.863853e-05
14:16:07;-450;-449.9876;7.815608588991081e-11;1.637096941057141e+20;7.661379858126083e-11;2000.0;144462.95;8.431925936581747;-1018186.5;6.134940912510894;-3.005945e-05
14:16:28;-475;-475.0186;7.740457044443161e-11;1.6690401737349667e+20;7.606868158447652e-11;2000.0;136240.35;5.053352847367775;-1028072.0;6.877499545619759;-3.146962e-05
14:16:49;-500;-500.0473;7.66437407590434e-11;1.7023412135596746e+20;7.551279147833107e-11;2000.0;127064.65;6.056515087077718;-1038277.5;8.120190884455857;-3.294064e-05
14:17:09;-525;-525.08;7.58876254762297e-11;1.7364331650729283e+20;7.495882697805077e-11;2000.0;116726.25;8.999687494574463;-1048622.5;9.270248108869579;-3.4405e-05
14:17:29;-550;-550.0643;7.520327316245356e-11;1.7681801605122503e+20;7.445941277687514e-11;2000.0;105764.35;6.809653074863654;-1058165.0;10.087120500916006;-3.593778e-05
14:17:49;-575;-575.0204;7.465242698074686e-11;1.7943705683346394e+20;7.406277036444086e-11;2000.0;95114.30000000002;7.475620375594083;-1065973.0;5.4359911699707535;-3.730281e-05
14:18:11;-600;-599.9988;7.427927912455167e-11;1.8124441777317046e+20;7.379187766815402e-11;2000.0;87068.60500000001;6.151928457809083;-1071328.0;8.17312669668102;-3.884732e-05
14:18:31;-625;-625.0244;7.403957078939843e-11;1.8241990073705323e+20;7.36195501320721e-11;2000.0;81182.97999999998;8.946168453589452;-1074796.5;8.10169735302424;-4.03599e-05
14:18:51;-650;-650.0516;7.387670196232305e-11;1.8322511440873708e+20;7.349921324664352e-11;2000.0;77195.73000000001;12.110536941027501;-1077166.0;8.136338242723197;-4.193024e-05
14:19:11;-675;-675.0616;7.376559125903518e-11;1.8377750214058168e+20;7.341322611105575e-11;2000.0;74738.71500000001;11.776882598973318;-1078788.5;10.081542540702786;-4.360816e-05
14:19:33;-700;-700.0438;7.368762007347484e-11;1.8416662940169984e+20;7.334916300191774e-11;2000.0;73358.39499999999;10.90336983459687;-1079930.0;8.093207028119323;-4.537628e-05
14:19:54;-725;-725.0144;7.362724863396914e-11;1.8446877196600374e+20;7.329383998103694e-11;2000.0;72896.43000000002;10.674066938144833;-1080815.5;10.827626702098664;-4.720645e-05
14:20:15;-750;-749.9856;7.358690849887154e-11;1.8467107792062385e+20;7.324968177297308e-11;2000.0;73374.93000000001;7.565600108385281;-1081408.0;9.04433524367601;-4.916522e-05
14:20:35;-775;-775.0044;7.35573878125897e-11;1.8481933524905214e+20;7.320725950249212e-11;2000.0;74817.015;8.153917080152082;-1081842.0;7.021395872616783;-5.129257e-05
14:20:56;-800;-800.0098;7.354413162021971e-11;1.8488596793372177e+20;7.317137539629115e-11;2000.0;77229.63;10.593167845361696;-1082037.0;7.619055059520176;-5.369859e-05
14:21:16;-825;-825.0366;7.35446074008555e-11;1.8488357578338075e+20;7.313923050094954e-11;2000.0;80555.205;10.357570842142344;-1082030.0;5.873670062235365;-5.625041e-05
14:21:36;-850;-850.017;7.355595999303766e-11;1.8482651049961524e+20;7.310477304422801e-11;2000.0;84991.92499999999;9.288322978341975;-1081863.0;9.463086177352503;-5.901519e-05
14:21:56;-875;-874.9828;7.359177420344888e-11;1.846466587456886e+20;7.30784051931882e-11;2000.0;90631.915;7.609682237124111;-1081336.5;9.226998428524848;-6.211998e-05
14:22:17;-900;-899.9505;7.364370375924988e-11;1.843863448887848e+20;7.304729292377075e-11;2000.0;97639.42500000002;11.341734600580192;-1080574.0;8.34865258589672;-6.56482e-05

File: Data/DoubleIrrNeutron2025/CV_onPCB/300299_SR_LL1_15e15_3days_CV.csv
time (28.08.2025);set voltage (V);real voltage (V);serial capacitance;1/serial capacitance^2;parallel capacitance;LCR frequency (Hz);r;delta r;x;delta x;sample current
08:44:48;-25;-25.04176;1.0454970078095207e-10;9.148595197483308e+19;8.306057826920968e-11;2000.0;387149.95;19.709702559906884;-761144.9;67.06720137295129;-7.406552e-06
08:45:08;-50;-50.06628;9.856154349698583e-11;1.0294020005923917e+20;8.419529826190375e-11;2000.0;333511.15;245.58134370305902;-807388.65;204.8752336789393;-0.0001203605
08:45:27;-75;-75.09506;9.5032939902949e-11;1.107265250824911e+20;8.412900745090918e-11;2000.0;301463.45;12.890786438383042;-837367.25;36.83733669797533;-1.377811e-05
08:45:46;-100;-100.0705;9.246930645520022e-11;1.1695123151799212e+20;8.364463820829869e-11;2000.0;279526.3;9.787006692549054;-860582.55;27.517492164076284;-1.607624e-05
08:46:06;-125;-125.0243;9.044490126917011e-11;1.2224520184607688e+20;8.305207899927167e-11;2000.0;262504.0;8.927205609819906;-879844.75;13.551914071451309;-1.812821e-05
08:46:25;-150;-150.0046;8.88486604516193e-11;1.2667713457518797e+20;8.248314784359708e-11;2000.0;248813.15;5.329294043304421;-895651.9;17.339103206336823;-2.014421e-05
08:46:44;-175;-175.0387;8.743387759038253e-11;1.3080987223098684e+20;8.188462040453862e-11;2000.0;236933.6;9.24997297293349;-910144.6;22.656389827154726;-2.200246e-05
08:47:04;-200;-200.069;8.62177795593855e-11;1.3452603194622004e+20;8.132217279472583e-11;2000.0;226460.3;13.028257749983307;-922982.15;26.884407655739793;-2.384273e-05
08:47:23;-225;-225.083;8.510120343849268e-11;1.3807930639064765e+20;8.075076387573796e-11;2000.0;217043.95;14.138683637453667;-935092.2;18.71250918503448;-2.561269e-05
08:47:42;-250;-250.0585;8.413971627683954e-11;1.4125307585077063e+20;8.02337178602332e-11;2000.0;208678.0;16.742311668344964;-945777.75;24.808655243684612;-2.747774e-05
08:48:01;-275;-275.0334;8.326824490635235e-11;1.4422520942277249e+20;7.973673800197925e-11;2000.0;201122.9;9.591897622472835;-955676.1;14.368698618872898;-2.940972e-05
08:48:21;-300;-300.0092;8.240189539281074e-11;1.472738354385725e+20;7.921040907381382e-11;2000.0;193846.65;12.363914226489927;-965723.8;17.945556553085776;-3.124942e-05
08:48:40;-325;-325.0432;8.161144084146313e-11;1.501405177968681e+20;7.871074406452914e-11;2000.0;187185.95;13.336692805939562;-975077.4;20.168837348741743;-3.322286e-05
08:48:59;-350;-350.0544;8.081261970680851e-11;1.531234229770886e+20;7.81826279053741e-11;2000.0;180606.35;8.035320466540213;-984715.9;6.961285800769853;-3.508167e-05
08:49:18;-375;-375.0869;8.005924405892104e-11;1.560188347109592e+20;7.766328164038877e-11;2000.0;174586.55;8.151525930769035;-993982.3;6.429657844706823;-3.710193e-05
08:49:38;-400;-400.0634;7.928396231744847e-11;1.5908502740910237e+20;7.711541700023251e-11;2000.0;168313.3;16.733962471572596;-1003702.0;13.66747965061591;-3.91289e-05
08:49:57;-425;-425.0355;7.849827723058163e-11;1.6228551156792046e+20;7.654498890488598e-11;2000.0;161940.25;13.093676909103873;-1013748.0;11.013627921806693;-4.123689e-05
08:50:16;-450;-449.99;7.767357569529251e-11;1.657499489682088e+20;7.59476911711261e-11;2000.0;154442.0;23.57392627459414;-1024511.5;18.990458130334822;-4.326146e-05
08:50:36;-475;-475.024;7.685366246760217e-11;1.6930542046676186e+20;7.535805991688668e-11;2000.0;145870.95;14.97188615372158;-1035441.5;16.298389490989592;-4.538704e-05
08:50:54;-500;-500.054;7.611689311726437e-11;1.7259884829679927e+20;7.483487480422932e-11;2000.0;136837.2;5.6105258220598175;-1045464.0;6.0166435825965285;-4.755276e-05
08:51:14;-525;-525.0862;7.551803721450079e-11;1.7534711006771334e+20;7.441982054971532e-11;2000.0;128008.6;7.398107866204711;-1053754.5;11.3682672382382;-4.977444e-05
08:51:33;-550;-550.0697;7.508215288822393e-11;1.7738895121467713e+20;7.411862355249717e-11;2000.0;120843.2;10.23195973408809;-1059872.0;7.987490219086342;-5.216714e-05
08:51:52;-575;-575.024;7.476956425561863e-11;1.788752693308531e+20;7.390421960316909e-11;2000.0;115166.25;16.726158405324277;-1064303.0;13.822083779228079;-5.443272e-05
08:52:11;-600;-600.0004;7.454354589186972e-11;1.7996162459733462e+20;7.374895672507405e-11;2000.0;110808.6;12.792849565284506;-1067530.0;9.9498743710662;-5.689219e-05
08:52:30;-625;-625.0281;7.438060990294384e-11;1.8075092550560576e+20;7.36285284607735e-11;2000.0;108128.4;14.508342427720677;-1069868.5;12.947490104263451;-5.95164e-05
08:52:50;-650;-650.0572;7.42607369534005e-11;1.8133493894801555e+20;7.353753014152124e-11;2000.0;106269.25;14.475820356718993;-1071595.5;8.645085309006499;-6.210084e-05
08:53:09;-675;-675.0688;7.41793649771924e-11;1.817329923824718e+20;7.346387566373592e-11;2000.0;105869.7;15.426778665683903;-1072771.0;12.843286183839398;-6.495582e-05
08:53:28;-700;-700.0507;7.41209123420621e-11;1.8201973901257985e+20;7.339935148864277e-11;2000.0;106448.55;13.518038874037904;-1073617.0;8.488227141164401;-6.793889e-05
08:53:47;-725;-725.0171;7.409482497213457e-11;1.8214793290954274e+20;7.335044385240315e-11;2000.0;108192.85;7.03465528650836;-1073995.0;10.259142264341595;-7.123331e-05
08:54:07;-750;-749.989;7.408092611170086e-11;1.822162875136544e+20;7.329922259622139e-11;2000.0;110931.55;21.00291348837108;-1074196.5;7.4590548999186215;-7.461957e-05
08:54:26;-775;-775.0101;7.409251388203169e-11;1.8215929618575616e+20;7.325760170811796e-11;2000.0;114659.45;13.366090490491228;-1074028.5;7.1510488741163;-7.837286e-05
08:54:45;-800;-800.0156;7.41314767388079e-11;1.8196786383604662e+20;7.322200099973378e-11;2000.0;119636.1;9.511019924277312;-1073464.0;10.2810505299799;-8.227937e-05
08:55:05;-825;-825.0425;7.42067228745413e-11;1.8159901756532087e+20;7.318769698737239e-11;2000.0;126537.85;19.942953016040523;-1072375.5;12.539437786440027;-8.698148e-05
08:55:24;-850;-850.0224;7.432763626865624e-11;1.8100866128169157e+20;7.316435545725766e-11;2000.0;134999.55;10.623199847503578;-1070631.0;11.222744762311935;-9.215524e-05
08:55:43;-875;-874.987;7.449532591659184e-11;1.8019467421447458e+20;7.314403289994877e-11;2000.0;145193.25;13.595012872373456;-1068221.0;11.043097391583576;-9.804333e-05
08:56:03;-900;-899.9427;7.472203379025679e-11;1.791029057700149e+20;7.312329665288063e-11;2000.0;157471.55;29.881137444883187;-1064980.0;11.247221879201991;-0.0001170587

File: Data/DoubleIrrNeutron2025/CV_onPCB/300299_SR_LL1_15e15_44days_CV.csv
time (17.11.2025);set voltage (V);real voltage (V);serial capacitance;1/serial capacitance^2;parallel capacitance;LCR frequency (Hz);r;delta r;x;delta x;sample current
13:15:18;-25;-25.03976;1.0299533561257467e-10;9.426812864381834e+19;8.319952725751016e-11;2000.0;376876.25;5.416583332692298;-772631.8;18.65859051482721;-5.070325e-06
13:15:40;-50;-50.06915;9.859185169811239e-11;1.0287691992638402e+20;8.450274058547087e-11;2000.0;329575.95;5.744334165070831;-807140.45;20.104163126079133;-7.284222e-06
13:16:02;-75;-75.09046;9.566551774950199e-11;1.0926703221432636e+20;8.460424939404032e-11;2000.0;300774.55;12.338248457540478;-831830.25;32.09048729764009;-8.992851e-06
13:16:22;-100;-100.0667;9.343566207334154e-11;1.1454461198313949e+20;8.431562299977782e-11;2000.0;280105.6;4.963567265586314;-851682.0;8.245908076130851;-1.047139e-05
13:16:44;-125;-125.023;9.160232386519259e-11;1.1917550944348358e+20;8.386912974660473e-11;2000.0;263792.25;4.171255806109234;-868727.65;8.71156558834289;-1.185949e-05
13:17:04;-150;-150.0037;9.003913177245952e-11;1.2334950270053905e+20;8.336256021037433e-11;2000.0;250120.95;7.853812768331061;-883809.85;18.705116278708346;-1.318292e-05
13:17:25;-175;-175.0371;8.860480361292352e-11;1.2737537199138057e+20;8.279562595558597e-11;2000.0;237895.65;7.136271785743591;-898116.9;16.254214838004327;-1.441848e-05
13:17:46;-200;-200.066;8.732666515881016e-11;1.3113126440769485e+20;8.222634042949107e-11;2000.0;226953.4;5.662773172218716;-911262.0;11.014535850411491;-1.566045e-05
13:18:07;-225;-225.0782;8.618798670027471e-11;1.3461905205224592e+20;8.167853013945759e-11;2000.0;216945.95;19.480564031875463;-923301.2;43.57290442465363;-1.687056e-05
13:18:26;-250;-250.0549;8.514200838912703e-11;1.3794698700466102e+20;8.113317744016723e-11;2000.0;207757.1;6.392925777764044;-934644.05;7.362565789179748;-1.804435e-05
13:18:46;-275;-275.029;8.419921263716883e-11;1.4105352351704016e+20;8.061326131342054e-11;2000.0;199333.85;6.087394762950733;-945109.45;6.739612377577807;-1.925698e-05
13:19:08;-300;-300.008;8.33164819706405e-11;1.4405825597933829e+20;8.010250997417448e-11;2000.0;191318.6;5.692275467684257;-955122.8;14.485786136761783;-2.04527e-05
13:19:29;-325;-325.0397;8.248792603542603e-11;1.4696679764039696e+20;7.95994848456245e-11;2000.0;183770.75;6.511864172416375;-964716.6;9.768674423891913;-2.170299e-05
13:19:50;-350;-350.0504;8.170126320238846e-11;1.4981057032701225e+20;7.910720665465458e-11;2000.0;176377.45;6.450765458455297;-974005.4;7.526087961218629;-2.295341e-05
13:20:12;-375;-375.0818;8.093893731665744e-11;1.5264585081659343e+20;7.86111229731798e-11;2000.0;169186.15;6.952077027766595;-983179.1;8.753542140185306;-2.418506e-05
13:20:33;-400;-400.0591;8.020448211555837e-11;1.5545429380320395e+20;7.812032194750778e-11;2000.0;162059.7;9.923230320817915;-992182.35;7.311386667383964;-2.545332e-05
13:20:54;-425;-425.0325;7.948479227815135e-11;1.5828213978932124e+20;7.762625591604146e-11;2000.0;154912.8;8.056239817681695;-1001166.0;7.496665925596525;-2.671143e-05
13:21:14;-450;-449.9878;7.876310046865205e-11;1.6119604901002474e+20;7.711679982064172e-11;2000.0;147620.75;7.559059134574883;-1010339.5;12.439352877059159;-2.804403e-05
13:21:35;-475;-475.0185;7.803430416395342e-11;1.6422106935840457e+20;7.659276601003548e-11;2000.0;139901.95;8.616111361861568;-1019775.5;9.681812846776165;-2.935973e-05
13:21:56;-500;-500.0497;7.72850426119908e-11;1.674206788561023e+20;7.60437838544289e-11;2000.0;131550.95;8.943007044613125;-1029662.0;8.933084573650916;-3.070616e-05
13:22:17;-525;-525.0813;7.652772683979172e-11;1.7075065303132517e+20;7.548468934805825e-11;2000.0;122233.95;10.86311994778664;-1039851.5;9.172649562694522;-3.203533e-05
13:22:37;-550;-550.0627;7.577637692655769e-11;1.741535480101786e+20;7.492636633922578e-11;2000.0;111853.9;4.565030120382559;-1050162.0;6.58027355054484;-3.34473e-05
13:22:58;-575;-575.0208;7.50915404643761e-11;1.7734460139346035e+20;7.442025853757557e-11;2000.0;100648.2;7.6271226553661755;-1059739.5;6.836483013948034;-3.483755e-05
13:23:19;-600;-599.998;7.455091348001444e-11;1.7992605648545078e+20;7.40226192082627e-11;2000.0;90176.4;13.854914290604421;-1067424.5;7.889074723945767;-3.619678e-05
13:23:40;-625;-625.0245;7.418309912674794e-11;1.8171469708068635e+20;7.37511840281072e-11;2000.0;82091.81499999999;10.040663013467118;-1072717.0;8.33966426182733;-3.765477e-05
13:24:01;-650;-650.0515;7.395160332313981e-11;1.8285414583587986e+20;7.358135714140369e-11;2000.0;76331.52500000001;6.237162315508232;-1076075.0;6.98212002188447;-3.906136e-05
13:24:21;-675;-675.0624;7.379497138332194e-11;1.8363119593799798e+20;7.346243861270012e-11;2000.0;72551.755;6.7017403523265;-1078359.0;9.216832427683602;-4.054873e-05
13:24:42;-700;-700.0449;7.368949654801956e-11;1.8415725005706684e+20;7.338081403196064e-11;2000.0;70040.50999999998;6.996934685989212;-1079902.5;8.362864341838865;-4.201483e-05
13:25:03;-725;-725.014;7.361127750422985e-11;1.8454882747921836e+20;7.331540954228988e-11;2000.0;68674.75499999999;8.131182186496542;-1081050.0;9.137833441248532;-4.367096e-05
13:25:25;-750;-749.9852;7.355555205477526e-11;1.8482856059678697e+20;7.326314859303556e-11;2000.0;68347.58;11.444576444761953;-1081869.0;10.485704554296769;-4.538197e-05
13:25:46;-775;-775.0071;7.35156639585791e-11;1.8502918340506105e+20;7.32197831951998e-11;2000.0;68810.45;12.625203958748857;-1082456.0;9.06642156531451;-4.72254e-05
13:26:07;-800;-800.0109;7.348633611781429e-11;1.8517690036996388e+20;7.317901245445064e-11;2000.0;70175.94499999998;9.417554021613475;-1082888.0;7.765307463326869;-4.923373e-05
13:26:29;-825;-825.0366;7.347066346906266e-11;1.8525591209864895e+20;7.314444274369361e-11;2000.0;72333.79999999999;9.773151999227238;-1083119.0;10.268885041717041;-5.135704e-05
13:26:49;-850;-850.0169;7.346371129630244e-11;1.8529097681357118e+20;7.310930723803459e-11;2000.0;75418.91500000001;5.753461023592899;-1083221.5;8.10169735302424;-5.369127e-05
13:27:09;-875;-874.9825;7.347612439072818e-11;1.8522837579518607e+20;7.30805363909147e-11;2000.0;79682.80000000002;15.640652160315915;-1083038.5;9.467708276029633;-5.62989e-05
13:27:29;-900;-899.949;7.349902839837378e-11;1.851129508378416e+20;7.304929071183813e-11;2000.0;84953.285;10.370318883718062;-1082701.0;9.243916918709298;-5.925019e-05

File: Data/DoubleIrrNeutron2025/CV_onPCB/300299_SR_LL1_15e15_6days_CV.csv
time (18.09.2025);set voltage (V);real voltage (V);serial capacitance;1/serial capacitance^2;parallel capacitance;LCR frequency (Hz);r;delta r;x;delta x;sample current
14:43:51;-25;-25.03697;1.0258806739101242e-10;9.501809151615658e+19;8.275916793786176e-11;2000.0;379694.7;12.390944273944584;-775699.1;36.59739744845253;-6.735504e-06
14:44:13;-50;-50.06921;9.725713045066531e-11;1.0571998593372542e+20;8.387897473279282e-11;2000.0;326768.55;8.534774455133538;-818217.35;22.393109989458814;-1.000842e-05
14:44:33;-75;-75.08534;9.407200075792863e-11;1.1300020680102658e+20;8.381150958913618e-11;2000.0;295979.75;5.284824973449925;-845920.9;15.332139446274287;-1.236143e-05
14:44:53;-100;-100.0627;9.183167905383325e-11;1.1858095671032786e+20;8.344052415568177e-11;2000.0;274802.05;11.359461915073267;-866557.95;29.121853907332206;-1.449794e-05
14:45:14;-125;-125.0198;8.996722394410242e-11;1.2354675986033685e+20;8.290125672889441e-11;2000.0;258232.6;7.262712991713221;-884516.25;16.024180946307364;-1.639383e-05
14:45:35;-150;-150.0032;8.840756621495795e-11;1.2794435523444552e+20;8.2334054098097e-11;2000.0;244473.0;8.747856880402194;-900120.6;19.684943484805842;-1.817677e-05
14:45:56;-175;-175.0342;8.708534278653463e-11;1.3185902759784597e+20;8.177912082203484e-11;2000.0;232764.4;8.41171801714727;-913787.2;17.320883349298324;-1.990119e-05
14:46:16;-200;-200.062;8.590323083912536e-11;1.3551301374898779e+20;8.122469401911576e-11;2000.0;222326.7;5.876691245930824;-926361.8;12.32611049763874;-2.157501e-05
14:46:37;-225;-225.0726;8.487802347802823e-11;1.3880639799057465e+20;8.070798826408886e-11;2000.0;213111.3;14.599674653909249;-937550.95;19.009139249318995;-2.327145e-05
14:46:58;-250;-250.0531;8.388992986402735e-11;1.4209550420322122e+20;8.016663350784811e-11;2000.0;204431.25;6.6969675973532965;-948593.85;10.650181923328821;-2.490299e-05
14:47:19;-275;-275.0273;8.297454050626887e-11;1.4524804240993767e+20;7.96385148267798e-11;2000.0;196290.1;9.756510646742512;-959058.9;19.69046723671127;-2.656884e-05
14:47:40;-300;-300.0072;8.212287837341965e-11;1.4827627747240873e+20;7.911873680309808e-11;2000.0;188819.35;8.958592244320533;-969004.9;9.89391226967371;-2.814979e-05
14:48:00;-325;-325.0375;8.133935518466724e-11;1.5114665820999886e+20;7.862475490522901e-11;2000.0;181786.95;10.164515482796018;-978339.1;12.825540924265143;-2.987806e-05
14:48:20;-350;-350.0485;8.055739587660951e-11;1.5409521841183657e+20;7.81066779771579e-11;2000.0;174979.55;9.30872574523495;-987835.7;9.71933639710037;-3.155801e-05
14:48:42;-375;-375.0765;7.981603368904085e-11;1.5697110480384826e+20;7.759978325161832e-11;2000.0;168491.95;7.444284720508747;-997011.1;9.668738283767947;-3.334296e-05
14:49:02;-400;-400.055;7.90504815109549e-11;1.600261514195423e+20;7.705873564368011e-11;2000.0;161842.15;9.450205024230957;-1006666.5;8.254544203043558;-3.508915e-05
14:49:22;-425;-425.0304;7.82851789543586e-11;1.6317022133554836e+20;7.650695483047725e-11;2000.0;154972.05;8.492489328812841;-1016507.5;11.850632894491332;-3.695087e-05
14:49:44;-450;-449.9872;7.748193390258531e-11;1.6657088615052218e+20;7.592352049649382e-11;2000.0;147144.1;14.309245263115729;-1027045.5;12.45943417655874;-3.876606e-05
14:50:04;-475;-475.0185;7.66946352488946e-11;1.7000826190623205e+20;7.535023907616073e-11;2000.0;138594.65;21.085809801854897;-1037588.5;17.38210286472842;-4.069767e-05
14:50:26;-500;-500.0456;7.594813788102704e-11;1.7336672279619948e+20;7.481620316022706e-11;2000.0;128880.1;13.993016115191176;-1047787.0;11.115304764152892;-4.264317e-05
14:50:46;-525;-525.0779;7.532635346196804e-11;1.7624066075432586e+20;7.437790981136044e-11;2000.0;119296.3;7.587193156892739;-1056436.0;7.918333157931661;-4.457755e-05
14:51:06;-550;-550.0624;7.487170971843435e-11;1.7838753280872124e+20;7.406365258560747e-11;2000.0;111017.35;12.17913687417955;-1062851.0;8.80056816347672;-4.655403e-05
14:51:26;-575;-575.0192;7.455007538710516e-11;1.7993010197028687e+20;7.384077807543031e-11;2000.0;104618.4;12.6422703657215;-1067436.5;7.754837200096465;-4.849015e-05
14:51:48;-600;-599.9991;7.43366277823503e-11;1.809648755067874e+20;7.369286263449025e-11;2000.0;100054.88500000001;10.838785160247182;-1070501.5;8.639299740140979;-5.061438e-05
14:52:08;-625;-625.0249;7.41711027788462e-11;1.8177348248178285e+20;7.357386804822112e-11;2000.0;96664.305;8.592090767095135;-1072890.5;8.90154480975072;-5.268048e-05
14:52:28;-650;-650.0483;7.406399930936028e-11;1.822995855143745e+20;7.349109047181924e-11;2000.0;94865.51999999999;12.147268417220111;-1074442.0;7.893034904268446;-5.499482e-05
14:52:48;-675;-675.0582;7.398068478090281e-11;1.8271041588906633e+20;7.342084165914085e-11;2000.0;93928.04500000001;13.835281845701514;-1075652.0;8.763560920082657;-5.744012e-05
14:53:09;-700;-700.0418;7.39205876919404e-11;1.830076220654005e+20;7.336145023002438e-11;2000.0;93983.165;10.724426033593017;-1076526.5;7.945910898065746;-5.986513e-05
14:53:30;-725;-725.0134;7.388507019764066e-11;1.8318361254536715e+20;7.331366664199352e-11;2000.0;95085.095;12.022985226224103;-1077044.0;7.496665925596525;-6.25596e-05
14:53:51;-750;-749.9871;7.386915845702279e-11;1.832625381515684e+20;7.326896675889528e-11;2000.0;97501.645;23.294001883531962;-1077276.0;10.256705123966467;-6.552449e-05
14:54:12;-775;-775.0068;7.386991273822847e-11;1.8325879560531722e+20;7.323229066539055e-11;2000.0;100520.1;10.284186890561646;-1077265.0;14.20387271134179;-6.872808e-05
14:54:33;-800;-800.0089;7.38884317438314e-11;1.831669450873362e+20;7.319297641944169e-11;2000.0;104981.7;8.712663197897642;-1076995.0;7.858116822750855;-7.223451e-05
14:54:53;-825;-825.0331;7.394060920333168e-11;1.8290852650339605e+20;7.316447943136439e-11;2000.0;110847.05;12.179998973727377;-1076235.0;9.287087810503355;-7.615831e-05
14:55:14;-850;-850.0157;7.401054627614836e-11;1.825630070181561e+20;7.313496752910454e-11;2000.0;117647.2;10.29966018856933;-1075218.0;7.7006493232713815;-8.021514e-05
14:55:35;-875;-874.9835;7.412636678529094e-11;1.8199295286754653e+20;7.311120886922978e-11;2000.0;126500.5;11.051357382692862;-1073538.0;11.696153213770756;-8.502826e-05
14:55:56;-900;-899.9506;7.429068629200647e-11;1.811887627025793e+20;7.309624734324664e-11;2000.0;136927.35;11.573736432112147;-1071163.5;10.15566344460075;-9.039538e-05
