Repository: aimaax/PENGUIN

# PENGUIN :penguin:  

> **NOTE!!** Google ID and GitLab repo for CERN organization is hidden and the create database function won't work properly in this version. Plotting is still possible with the saved database and data stored in this repo.  

A Python-based environment for GUI-driven analysis for IV, CV, and TCT measurements obtained with [Particulars Setup]() at CERN for CMS HGCAL silicon diodes. Used to plot data for individual diodes, but also to analyse Current Volume Normalization, Saturation Voltage, Charge Collection, and Charge Collection Efficiency.

---

File: Data/DoubleIrrNeutron2025/CV_onPCB/300299_SR_LL1_15e15_9days_CV.csv
time (03.10.2025);set voltage (V);real voltage (V);serial capacitance;1/serial capacitance^2;parallel capacitance;LCR frequency (Hz);r;delta r;x;delta x;sample current
14:27:02;-25;-25.03992;1.0136007629371011e-10;9.733435212064498e+19;8.249860191582586e-11;2000.0;375394.35;5.886541854093962;-785096.8;10.122400900972062;-6.351069e-06
14:27:24;-50;-50.06223;9.638311597807736e-11;1.0764604420556484e+20;8.357235838834576e-11;2000.0;323255.0;3.975550276376844;-825637.05;7.9882648303620964;-9.312887e-06
14:27:44;-75;-75.09058;9.34107542059918e-11;1.1460570649860432e+20;8.352007266514163e-11;2000.0;293164.2;4.356374639536869;-851909.1;9.120005482454491;-1.153559e-05
14:28:04;-100;-100.0669;9.126661168010928e-11;1.2005386469855592e+20;8.315840328466909e-11;2000.0;272262.35;11.380086774713098;-871923.15;25.598366647112467;-1.349792e-05
14:28:25;-125;-125.0227;8.951649214458562e-11;1.2479405290686454e+20;8.266504469617205e-11;2000.0;255927.7;4.874987179470321;-888969.95;6.659007058113092;-1.529665e-05
14:28:46;-150;-150.0038;8.802587846815912e-11;1.2905631615862209e+20;8.212260628176288e-11;2000.0;242378.9;8.093485034272938;-904023.6;13.023901105275637;-1.697087e-05
14:29:06;-175;-175.0365;8.67235813748137e-11;1.3296140365248071e+20;8.157492772260606e-11;2000.0;230526.8;6.327163661546933;-917599.0;5.684628395946387;-1.858585e-05
14:29:26;-200;-200.0666;8.554348367927535e-11;1.3665519145718271e+20;8.101474208562782e-11;2000.0;219942.9;7.827803012340053;-930257.55;12.45059737522662;-2.010937e-05
14:29:46;-225;-225.0777;8.45167037798771e-11;1.3999576505892543e+20;8.049258728640988e-11;2000.0;210525.6;8.749685708641199;-941559.1;12.041158582129876;-2.164617e-05
14:30:06;-250;-250.0571;8.354803334714752e-11;1.432608544792255e+20;7.996234872586922e-11;2000.0;201695.95;6.862388432608577;-952475.7;8.072824784423357;-2.317193e-05
14:30:26;-275;-275.0299;8.266540896493989e-11;1.463363986189201e+20;7.945258170535395e-11;2000.0;193578.0;8.79744281027163;-962645.35;10.606902233922964;-2.46814e-05
14:30:48;-300;-300.0092;8.183990292638647e-11;1.493034313135025e+20;7.8953625771594e-11;2000.0;185912.25;9.127670842005642;-972355.4;8.503352280130466;-2.624914e-05
14:31:08;-325;-325.0403;8.105737659920771e-11;1.522000911017406e+20;7.845853738789092e-11;2000.0;178676.4;7.537705221086854;-981742.5;7.702434680021636;-2.779183e-05
14:31:28;-350;-350.0509;8.031370324793634e-11;1.55031766930456e+20;7.797019478238172e-11;2000.0;171778.75;12.724165002073809;-990833.05;17.121839124346423;-2.935529e-05
14:31:49;-375;-375.0826;7.957461879586385e-11;1.5792499303055285e+20;7.746701359214671e-11;2000.0;164949.8;7.0255248914227035;-1000035.85;8.03625379141301;-3.100338e-05
14:32:10;-400;-400.0599;7.883797137445529e-11;1.6089002481400414e+20;7.694904073999459e-11;2000.0;158147.05;6.419297079899012;-1009380.0;9.40744386111339;-3.266218e-05
14:32:32;-425;-425.0329;7.809334654159787e-11;1.6397284495778192e+20;7.641541901630729e-11;2000.0;150998.35;7.112409929130915;-1019004.5;5.677807675502931;-3.439491e-05
14:32:52;-450;-449.9869;7.733025435440857e-11;1.6722496844697403e+20;7.585961613705644e-11;2000.0;143280.9;6.7586611100128415;-1029060.0;7.810249675906653;-3.614153e-05
14:33:13;-475;-475.0207;7.655338324752087e-11;1.7063622009365905e+20;7.529583685417074e-11;2000.0;134339.05;7.877332987756705;-1039503.0;10.933892262136114;-3.791406e-05
14:33:34;-500;-500.0502;7.581059471571331e-11;1.739963719703071e+20;7.476102190573007e-11;2000.0;124373.8;8.551783439727647;-1049688.0;8.820430828479978;-3.972967e-05
14:33:55;-525;-525.0841;7.519037625763176e-11;1.768786780882744e+20;7.43208087758549e-11;2000.0;114478.6;8.434868108038206;-1058346.5;7.185923740202091;-4.155795e-05
14:34:16;-550;-550.066;7.473185788094708e-11;1.7905581989292084e+20;7.399963951873333e-11;2000.0;105922.9;7.670690972787263;-1064840.0;7.106335201775948;-4.345489e-05
14:34:37;-575;-575.022;7.440909052703065e-11;1.8061258450645716e+20;7.377533038236488e-11;2000.0;99122.22000000002;10.850441465673514;-1069459.0;7.64525996941896;-4.526086e-05
14:34:57;-600;-599.9991;7.419143316796919e-11;1.816738747740441e+20;7.362438512320927e-11;2000.0;94131.60500000001;10.199849202316793;-1072596.5;9.753845395535036;-4.706117e-05
14:35:17;-625;-625.0264;7.40352655985089e-11;1.8244111698643688e+20;7.351050278035836e-11;2000.0;90815.15500000001;7.195371689495709;-1074859.0;7.965550828411051;-4.910458e-05
14:35:37;-650;-650.0533;7.392920625858549e-11;1.8296495499160024e+20;7.342988668976421e-11;2000.0;88761.97499999999;10.522285576337598;-1076401.0;7.412826721298697;-5.117592e-05
14:35:59;-675;-675.064;7.384992948949562e-11;1.8335798599290172e+20;7.33633137761363e-11;2000.0;87759.40000000001;7.817937707605673;-1077556.5;7.977311577216976;-5.33822e-05
14:36:19;-700;-700.0461;7.379192625575461e-11;1.8364635184957335e+20;7.330608613478487e-11;2000.0;87792.61000000002;8.05544194939057;-1078403.5;5.013731145564149;-5.571145e-05
14:36:39;-725;-725.0161;7.375646390188325e-11;1.8382298986054618e+20;7.326083041981148e-11;2000.0;88743.06999999998;10.36914196064435;-1078922.0;7.956129712366434;-5.820202e-05
14:36:59;-750;-749.9886;7.373172542717921e-11;1.839463631641598e+20;7.321437753975921e-11;2000.0;90725.4;10.978850121939148;-1079284.0;7.463243262818116;-6.087766e-05
14:37:20;-775;-775.0101;7.373285264862296e-11;1.8394073889512237e+20;7.318062724330296e-11;2000.0;93753.87500000001;9.549879253163397;-1079267.5;8.627716963368698;-6.385201e-05
14:37:41;-800;-800.0134;7.374662119457723e-11;1.8387206157658096e+20;7.314543555908438e-11;2000.0;97826.99;8.69901689847748;-1079066.0;10.56882207249228;-6.70027e-05
14:38:03;-825;-825.039;7.378463949888983e-11;1.8368262640215828e+20;7.3114406850629e-11;2000.0;103260.8;13.11098775836512;-1078510.0;9.137833441248532;-7.056876e-05
14:38:25;-850;-850.0201;7.384907281663418e-11;1.8336224004012573e+20;7.308930175063596e-11;2000.0;109865.05;10.098137204455087;-1077569.0;9.404786015641186;-7.443791e-05
14:38:45;-875;-874.985;7.394267035178954e-11;1.828983295123735e+20;7.306277146007648e-11;2000.0;118103.65;9.771968839491866;-1076205.0;8.874119674649423;-7.879521e-05
14:39:06;-900;-899.952;7.408840946546994e-11;1.8217947959493558e+20;7.30485711208866e-11;2000.0;128149.5;10.475805458292932;-1074088.0;9.736529155710468;-8.37538e-05

File: Data/DoubleIrrNeutron2025/CV_onPCB/300299_SR_LL1_15e15_noadd_CV.csv
time (05.08.2025);set voltage (V);real voltage (V);serial capacitance;1/serial capacitance^2;parallel capacitance;LCR frequency (Hz);r;delta r;x;delta x;sample current
14:00:16;-25;-25.04097;1.0575306240253219e-10;8.941576466530238e+19;8.272063776133807e-11;2000.0;397063.6;8.398333167956602;-752483.85;26.173008520229388;-7.73795e-06
14:00:35;-50;-50.06481;9.915508232475552e-11;1.01711495771004e+20;8.388176800105905e-11;2000.0;342458.55;360.3235037782021;-802555.65;326.49424401511266;-0.0001371092
14:00:55;-75;-75.09246;9.539309310238273e-11;1.0989201534954884e+20;8.38983233900434e-11;2000.0;308778.25;8.01744192370609;-834205.8;20.20242559694256;-1.467494e-05
14:01:15;-100;-100.0687;9.279278850250288e-11;1.1613725270361927e+20;8.351173820860705e-11;2000.0;285891.15;14.587199011462069;-857582.5;39.59176050644881;-1.727777e-05
14:01:34;-125;-125.0233;9.067059753622643e-11;1.2163737642634589e+20;8.293680920757317e-11;2000.0;268007.0;11.0006817970524;-877654.65;20.260463346133033;-1.949237e-05
14:01:54;-150;-150.0044;8.895035254146452e-11;1.263876540165907e+20;8.234165804634681e-11;2000.0;253448.95;10.169679198480159;-894627.95;22.242018231266687;-2.163471e-05
14:02:13;-175;-175.0392;8.758517860019368e-11;1.3035832160801241e+20;8.180686362637746e-11;2000.0;241471.15;21.476181574013562;-908572.35;35.38596296556023;-2.369372e-05
14:02:33;-200;-200.0681;8.637008112397515e-11;1.3405201454222937e+20;8.126338067722003e-11;2000.0;230966.8;11.355747443475485;-921354.6;21.458960832249076;-2.571037e-05
14:02:52;-225;-225.0811;8.526818494070542e-11;1.3753903186848381e+20;8.072165642349731e-11;2000.0;221486.9;14.779191452850187;-933261.0;30.209104587855627;-2.772417e-05
14:03:12;-250;-250.0586;8.42993477726041e-11;1.4071862116729284e+20;8.021122431280544e-11;2000.0;213113.2;10.928083088995987;-943986.8;21.096042282854857;-2.968154e-05
14:03:32;-275;-275.0309;8.33922893487358e-11;1.4379646403028414e+20;7.970031182795048e-11;2000.0;205382.65;7.572408797734049;-954254.55;12.202760958078297;-3.163224e-05
14:03:51;-300;-300.0094;8.257720409270076e-11;1.466491841414154e+20;7.92166633775348e-11;2000.0;198484.35;13.270884484464476;-963673.6;20.591066023885215;-3.364389e-05
14:04:10;-325;-325.0421;8.180703222140666e-11;1.4942343798989246e+20;7.873513309535905e-11;2000.0;192140.4;7.961281303910823;-972746.1;12.10059915871937;-3.571904e-05
14:04:29;-350;-350.0529;8.103795788239363e-11;1.5227304172031112e+20;7.823258539909462e-11;2000.0;185952.95;14.869847847237715;-981977.75;16.93780903777109;-3.76577e-05
14:04:49;-375;-375.0845;8.030110495323375e-11;1.55080416051814e+20;7.772888405874716e-11;2000.0;180273.35;11.723539354648834;-990988.5;18.52923365927474;-3.980162e-05
14:05:08;-400;-400.0618;7.955070273447753e-11;1.5801996419854084e+20;7.720174227169183e-11;2000.0;174489.95;11.398130329137324;-1000336.5;10.9607253409617;-4.190814e-05
14:05:27;-425;-425.0356;7.881860600730929e-11;1.6096909439704698e+20;7.667341915808047e-11;2000.0;168877.4;16.13000309981371;-1009628.0;15.725775020646834;-4.422521e-05
14:05:47;-450;-449.9911;7.805271182053356e-11;1.6414361993941926e+20;7.611828260889753e-11;2000.0;162530.2;8.29023521982338;-1019535.0;7.088723439378912;-4.641763e-05
14:06:06;-475;-475.0228;7.73016341353683e-11;1.6734881838284037e+20;7.557585060429581e-11;2000.0;155561.85;18.500577693682967;-1029441.0;14.98165544924859;-4.88366e-05
14:06:25;-500;-500.0526;7.657997804529859e-11;1.7051772312107752e+20;7.506348974969229e-11;2000.0;147699.85;23.431631932069944;-1039142.0;18.146625030566977;-5.118363e-05
14:06:45;-525;-525.0853;7.597529296809773e-11;1.7324281548528304e+20;7.463917530024734e-11;2000.0;140138.25;12.742424219904153;-1047412.5;9.350802104632521;-5.369631e-05
14:07:05;-550;-550.0677;7.548139800197263e-11;1.7551738087537482e+20;7.430051010798644e-11;2000.0;132910.3;14.567961422244366;-1054266.0;8.899438184514795;-5.612719e-05
14:07:24;-575;-575.0244;7.511691637615692e-11;1.7722480092675005e+20;7.405255553707328e-11;2000.0;127006.75;21.087185089527715;-1059381.5;18.22463991413822;-5.862841e-05
14:07:43;-600;-600.0019;7.485068802266067e-11;1.784877465845871e+20;7.386989533994844e-11;2000.0;122503.7;20.269570789733066;-1063149.5;9.17809893169604;-6.134548e-05
14:08:02;-625;-625.0289;7.4648575408852e-11;1.794555737991423e+20;7.372780967010396e-11;2000.0;119131.75;12.332249389304451;-1066028.0;9.343446901438462;-6.411718e-05
14:08:21;-650;-650.0573;7.4503381497378e-11;1.8015570969363022e+20;7.361866511469406e-11;2000.0;117090.65;22.156407086890233;-1068105.5;11.056106909758064;-6.711415e-05
14:08:41;-675;-675.0687;7.439802952638015e-11;1.8066629303701688e+20;7.353254567555335e-11;2000.0;116042.85;22.16780040960311;-1069618.0;12.461942063739503;-7.012879e-05
14:09:01;-700;-700.0495;7.432503295459582e-11;1.8102134154907324e+20;7.345927330803477e-11;2000.0;116233.25;29.370212375806883;-1070668.5;16.43586018436516;-7.339571e-05
14:09:20;-725;-725.0203;7.427172250533414e-11;1.8128130030874352e+20;7.339666012122356e-11;2000.0;116989.8;25.5383632991623;-1071437.0;12.085114811204733;-7.684527e-05
14:09:39;-750;-749.991;7.425484698652974e-11;1.8136370741730515e+20;7.334421146302696e-11;2000.0;119413.85;16.085439844778875;-1071680.5;12.499499989999599;-8.071794e-05
14:09:59;-775;-775.0106;7.425505485180726e-11;1.813626920207188e+20;7.329560321260273e-11;2000.0;122613.05;10.349993961350897;-1071677.5;12.080459428349569;-8.463717e-05
14:10:18;-800;-800.0163;7.42965125800164e-11;1.8116034638835456e+20;7.325630247184376e-11;2000.0;127632.05;23.310241847737228;-1071079.5;14.806670793936089;-8.944207e-05
14:10:37;-825;-825.0423;7.435784804460835e-11;1.808616026372467e+20;7.321710380551203e-11;2000.0;133583.0;20.715332485866597;-1070196.0;9.934787365615835;-9.430413e-05
14:10:56;-850;-850.0226;7.445270568208552e-11;1.8040103709627626e+20;7.318189609388037e-11;2000.0;140847.15;15.45174342914093;-1068832.5;13.112494041943355;-9.965065e-05
14:11:15;-875;-874.9785;7.45702297581476e-11;1.7983285436916534e+20;7.313942969459278e-11;2000.0;149258.25;73.72455069378178;-1067148.0;21.290843102141352;-0.000158024
14:11:35;-900;-899.9443;7.479799205088425e-11;1.7873932816225577e+20;7.311467497756805e-11;2000.0;161428.75;11.777069881766009;-1063898.5;14.146996147592603;-0.000112797

File: Data/DoubleIrrNeutron2025/CV_onPCB/300299_SR_LR_15e15_1000min_CV.csv
time (23.10.2025);set voltage (V);real voltage (V);serial capacitance;1/serial capacitance^2;parallel capacitance;LCR frequency (Hz);r;delta r;x;delta x;sample current
10:47:35;-25;-25.0388;1.007559041612861e-10;9.850516226145568e+19;8.219309540862563e-11;2000.0;375339.1;8.395802522689534;-789804.55;20.68265879910027;-6.669382e-06
10:47:56;-50;-50.07299;9.586396900157019e-11;1.0881510569801525e+20;8.327697109689395e-11;2000.0;322725.55;7.477123444213021;-830108.25;16.606004185233726;-9.889215e-06
10:48:18;-75;-75.08967;9.286906917792354e-11;1.1594654572555583e+20;8.319999183476686e-11;2000.0;292112.35;7.937340549579562;-856878.1;16.973052171015087;-1.223316e-05
10:48:38;-100;-100.0662;9.070192681718523e-11;1.2155336159821269e+20;8.280852770224388e-11;2000.0;270874.5;7.166065866289536;-877351.5;8.77368223723654;-1.428973e-05
10:48:59;-125;-125.0209;8.891532819234265e-11;1.2648724353060918e+20;8.227727507135426e-11;2000.0;254210.75;6.369409313272307;-894980.35;8.538522998739301;-1.613453e-05
10:49:19;-150;-150.0014;8.743151923568018e-11;1.3081692918803466e+20;8.172492114267786e-11;2000.0;240510.2;7.806920007275595;-910169.15;12.280528286682133;-1.787917e-05
10:49:40;-175;-175.0358;8.616679732964063e-11;1.3468526882730494e+20;8.118973191169271e-11;2000.0;228657.95;6.852180309945148;-923528.25;9.892642468016318;-1.956012e-05
10:50:01;-200;-200.0652;8.503520989067176e-11;1.3829370885390556e+20;8.06509367880696e-11;2000.0;218190.3;4.981013953001938;-935817.9;9.377606304382796;-2.118945e-05
10:50:22;-225;-225.0773;8.402953264763811e-11;1.416237545879845e+20;8.013572390796682e-11;2000.0;208752.85;8.275045317096458;-947017.9;8.092249378263128;-2.280335e-05
10:50:43;-250;-250.0559;8.309459138721699e-11;1.4482865147258818e+20;7.961998773783959e-11;2000.0;200059.4;9.15543554398151;-957673.3;11.32477372842389;-2.437938e-05
10:51:03;-275;-275.0292;8.224450456441291e-11;1.4783804894729463e+20;7.912519073534774e-11;2000.0;192112.4;6.275109560796529;-967571.9;9.970932754762716;-2.59895e-05
10:51:23;-300;-300.0083;8.142983748915086e-11;1.5081094589265147e+20;7.86283375717258e-11;2000.0;184464.3;5.611639689074842;-977252.0;10.58631191681031;-2.7592e-05
10:51:43;-325;-325.0399;8.066275667186494e-11;1.5369292639877477e+20;7.813716291352402e-11;2000.0;177365.85;7.104672758121939;-986545.4;8.448195073505346;-2.924145e-05
10:52:05;-350;-350.0503;7.991326709427784e-11;1.565893521819691e+20;7.76404555281382e-11;2000.0;170376.2;7.03014935829958;-995798.0;6.5111442926723715;-3.090481e-05
10:52:25;-375;-375.083;7.909900168475658e-11;1.5982988812666375e+20;7.708218235061998e-11;2000.0;162733.0;19.030239094661948;-1006049.0;18.746999759961593;-3.235234e-05
10:52:45;-400;-400.0588;7.8306132334432e-11;1.6308290990453283e+20;7.652466404450139e-11;2000.0;155053.9;6.261748956960827;-1016235.5;7.825439284794176;-3.375915e-05
10:53:05;-425;-425.0326;7.75559372632134e-11;1.6625315614261343e+20;7.598775039710955e-11;2000.0;147401.6;10.629299130234317;-1026065.5;16.484462381284988;-3.545436e-05
10:53:26;-450;-449.989;7.684008204319971e-11;1.6936527054973574e+20;7.546744895689596e-11;2000.0;139668.9;17.080968942071166;-1035624.5;15.691956538303309;-3.74634e-05
10:53:47;-475;-475.0203;7.613903282363243e-11;1.7249848631157126e+20;7.496321146175898e-11;2000.0;130896.9;8.678392708330271;-1045160.0;7.968688725254613;-3.955493e-05
10:54:08;-500;-500.0489;7.549905058298037e-11;1.7543531434483217e+20;7.450801102137846e-11;2000.0;121560.55;7.7072936235750085;-1054019.5;7.696590154087716;-4.163559e-05
10:54:29;-525;-525.0814;7.500070360958027e-11;1.777744421941141e+20;7.415990946949382e-11;2000.0;112975.7;7.805799126290657;-1061023.0;7.716864648288189;-4.37191e-05
10:54:49;-550;-550.0654;7.46294634872777e-11;1.7954749942354942e+20;7.39056452442957e-11;2000.0;105525.1;10.16634152485544;-1066301.0;10.268885041717041;-4.562652e-05
10:55:09;-575;-575.0215;7.436629089465048e-11;1.8082053831385032e+20;7.372424664793935e-11;2000.0;99859.94499999999;11.604295487016676;-1070074.5;7.1928784224397955;-4.751146e-05
10:55:30;-600;-599.9982;7.418223470683679e-11;1.8171893202233006e+20;7.359798768483132e-11;2000.0;95577.46500000001;7.908929368125681;-1072729.5;9.551832284959781;-4.93949e-05
10:55:51;-625;-625.0263;7.404501326715875e-11;1.8239308516307023e+20;7.349777505449976e-11;2000.0;92735.375;7.870657135843048;-1074717.5;8.569568250501305;-5.140616e-05
10:56:11;-650;-650.0524;7.395057248552414e-11;1.828592436799973e+20;7.342439166797565e-11;2000.0;91095.29000000001;10.045322045608767;-1076090.0;8.602325267042625;-5.354275e-05
10:56:32;-675;-675.063;7.3878862431709e-11;1.8321439831351434e+20;7.336326945232328e-11;2000.0;90299.23999999998;8.06905632648595;-1077134.5;9.472987913008229;-5.574706e-05
10:56:52;-700;-700.0461;7.382108768128063e-11;1.8350128946116015e+20;7.33060183797699e-11;2000.0;90359.26999999999;8.562526204339434;-1077977.5;8.089344843681717;-5.789986e-05
10:57:12;-725;-725.0161;7.37897708679222e-11;1.8365708056952036e+20;7.326361727232615e-11;2000.0;91391.55499999998;7.950328530947876;-1078435.0;10.331989159885913;-6.030822e-05
10:57:34;-750;-749.9867;7.376353997076215e-11;1.8378772360980234e+20;7.321689630211048e-11;2000.0;93216.95;11.20814324498023;-1078818.5;8.581229515634691;-6.278697e-05
10:57:54;-775;-775.0077;7.376179646542752e-11;1.8379641208212714e+20;7.318154675988732e-11;2000.0;96065.03;9.02702636530997;-1078844.0;9.391485505499116;-6.540012e-05
10:58:16;-800;-800.0124;7.377345558776374e-11;1.83738322475113e+20;7.314480218867624e-11;2000.0;100000.90000000001;12.481948966407385;-1078673.5;10.253657883896848;-6.835979e-05
10:58:37;-825;-825.0397;7.38143429089857e-11;1.835348257878577e+20;7.311612774241332e-11;2000.0;105350.7;8.94709450045097;-1078076.0;8.34865258589672;-7.173242e-05
10:58:56;-850;-850.0176;7.387797079410913e-11;1.8321882079102484e+20;7.308964176422715e-11;2000.0;111866.75;12.98900977750036;-1077147.5;7.838207703295441;-7.546171e-05
10:59:18;-875;-874.985;7.397284497367242e-11;1.8274914605674624e+20;7.306534537255602e-11;2000.0;119890.65;11.530671055927318;-1075766.0;9.06642156531451;-7.953726e-05
10:59:38;-900;-899.9511;7.411079958105084e-11;1.820694172704826e+20;7.305282431839311e-11;2000.0;129219.45;12.121772766390238;-1073763.5;9.334746916762125;-8.390377e-05

File: Data/DoubleIrrNeutron2025/CV_onPCB/300299_SR_LR_15e15_1100min_CV.csv
time (28.10.2025);set voltage (V);real voltage (V);serial capacitance;1/serial capacitance^2;parallel capacitance;LCR frequency (Hz);r;delta r;x;delta x;sample current
07:31:05;-25;-25.0417;9.93400338337935e-11;1.0133311492945705e+20;8.181079414418101e-11;2000.0;370802.0;5.797844427026306;-801061.45;16.01725241731552;-6.422105e-06
07:31:26;-50;-50.06685;9.469482859839904e-11;1.1151864281622056e+20;8.279843370019612e-11;2000.0;318537.45;8.507783201281047;-840357.1;21.190670116822638;-9.419246e-06
07:31:46;-75;-75.0952;9.190015148872199e-11;1.1840431930808654e+20;8.272481735115678e-11;2000.0;288381.2;9.202879984005007;-865912.3;19.71713721613764;-1.167434e-05
07:32:05;-100;-100.071;8.986845174476332e-11;1.2381848349539767e+20;8.235491306864191e-11;2000.0;267460.95;8.993740879078072;-885488.4;14.053540479181748;-1.362804e-05
07:32:27;-125;-125.025;8.815342944513105e-11;1.2868311796883395e+20;8.183545776815133e-11;2000.0;250823.95;10.75417942011384;-902715.55;10.404440157932571;-1.538152e-05
07:32:47;-150;-150.0036;8.675716010082562e-11;1.3285850008744097e+20;8.131885845611403e-11;2000.0;237203.35;5.7132630781366975;-917243.85;10.36177470320601;-1.703221e-05
07:33:08;-175;-175.0403;8.557223902979167e-11;1.3656336476813769e+20;8.081757595823328e-11;2000.0;225561.1;9.915618992276782;-929944.95;18.599795025752297;-1.866356e-05
07:33:28;-200;-200.0686;8.447512829677389e-11;1.4013360027672486e+20;8.029563294970842e-11;2000.0;214920.2;6.082598129089246;-942022.5;9.268629887960788;-2.01995e-05
07:33:48;-225;-225.0831;8.349250612686667e-11;1.4345147092168534e+20;7.978698974149042e-11;2000.0;205400.25;6.353296388489994;-953109.15;8.810866869950992;-2.171492e-05
07:34:08;-250;-250.0594;8.25956401297489e-11;1.4658372480115766e+20;7.929437486849156e-11;2000.0;196585.75;7.706774617179355;-963458.5;7.76675607959977;-2.32172e-05
07:34:29;-275;-275.0309;8.176338708241045e-11;1.495830044551211e+20;7.880863630078926e-11;2000.0;188453.75;8.4014507675758;-973265.35;14.014327490108114;-2.472547e-05
07:34:50;-300;-300.0082;8.098712123000903e-11;1.5246426919328406e+20;7.833457473913491e-11;2000.0;180812.7;7.843819222802116;-982594.15;9.567725696318849;-2.624835e-05
07:35:10;-325;-325.0415;8.023602476642305e-11;1.5533209241795926e+20;7.785533862997814e-11;2000.0;173431.35;6.111986174722585;-991792.3;8.181411858597514;-2.778913e-05
07:35:31;-350;-350.0541;7.951898533223582e-11;1.5814604685163237e+20;7.737848004378968e-11;2000.0;166443.7;6.452945064077331;-1000735.5;8.076973443066406;-2.934102e-05
07:35:52;-375;-375.0865;7.880416626241459e-11;1.6102809040503977e+20;7.688944963851247e-11;2000.0;159352.85;6.990091201121773;-1009813.0;8.034301463101817;-3.097983e-05
07:36:12;-400;-400.0635;7.807794556244807e-11;1.6403753906344038e+20;7.637804803401908e-11;2000.0;152050.85;15.52019249236297;-1019205.5;18.687897152970418;-3.253417e-05
07:36:33;-425;-425.0337;7.734498587368949e-11;1.671612734778472e+20;7.585525815295787e-11;2000.0;144184.5;9.406247923587811;-1028864.0;6.97853852894716;-3.418734e-05
07:36:54;-450;-449.9899;7.660334661367186e-11;1.70413702932553e+20;7.53237866832892e-11;2000.0;135396.25;8.928570714285685;-1038825.0;7.466592261534039;-3.585836e-05
07:37:15;-475;-475.0228;7.590850964096145e-11;1.7354778316612924e+20;7.48257632184738e-11;2000.0;126106.5;7.276503281109684;-1048334.0;9.859006035092989;-3.765797e-05
07:37:37;-500;-500.0524;7.528231438124039e-11;1.7644691761363937e+20;7.43864764028537e-11;2000.0;116001.85;7.395023664600406;-1057054.0;9.093954035511725;-3.941726e-05
07:37:57;-525;-525.0858;7.480031220671002e-11;1.7872824006249618e+20;7.405155545456874e-11;2000.0;106976.9;10.625888198169601;-1063865.5;9.096015611244297;-4.118122e-05
07:38:18;-550;-550.0688;7.446110041428155e-11;1.803603626228064e+20;7.381966603029452e-11;2000.0;99620.97000000002;11.746099565387519;-1068712.0;8.473488065725943;-4.286677e-05
07:38:39;-575;-575.0228;7.422409575189045e-11;1.8151401745290212e+20;7.365658046025751e-11;2000.0;94108.36499999999;9.470077283211745;-1072124.5;8.076973443066406;-4.461299e-05
07:38:59;-600;-599.9999;7.406113872008985e-11;1.8231366831997062e+20;7.354149004891233e-11;2000.0;90320.94;10.649834271011148;-1074483.5;7.1510488741163;-4.648718e-05
07:39:19;-625;-625.0269;7.394033439221927e-11;1.829098861236753e+20;7.345474925187449e-11;2000.0;87504.72;7.049587221958054;-1076239.0;8.363611660042567;-4.829261e-05
07:39:40;-650;-650.0554;7.3853836169713e-11;1.8333858816313564e+20;7.338536303217602e-11;2000.0;86090.39499999999;7.021896022442864;-1077499.5;9.630031152597585;-5.031795e-05
07:40:01;-675;-675.0659;7.379178940198994e-11;1.8364703302882453e+20;7.333134473605372e-11;2000.0;85452.74;13.719851311147565;-1078405.5;13.3879610098028;-5.237196e-05
07:40:23;-700;-700.0482;7.374091499458387e-11;1.839005193561325e+20;7.327762804238023e-11;2000.0;85806.65;9.65602791006764;-1079149.5;8.645085309006499;-5.461132e-05
07:40:44;-725;-725.017;7.371809902230805e-11;1.8401437249461066e+20;7.324109656356872e-11;2000.0;87116.19500000002;5.24004043400426;-1079483.5;8.344908627420674;-5.695255e-05
07:41:04;-750;-749.9879;7.370038198529435e-11;1.841028545682079e+20;7.319967619378099e-11;2000.0;89301.165;11.336170594605537;-1079743.0;9.952386648437649;-5.950927e-05
07:41:25;-775;-775.0093;7.370413633007655e-11;1.8408409936607058e+20;7.316642283143524e-11;2000.0;92558.82499999998;12.408625780077317;-1079688.0;8.905054744357274;-6.227717e-05
07:41:45;-800;-800.013;7.372578246585064e-11;1.8397601982283658e+20;7.313714004854561e-11;2000.0;96833.925;10.273446050376458;-1079371.0;9.024965373894794;-6.533471e-05
07:42:06;-825;-825.0405;7.376552288092133e-11;1.8377784285164283e+20;7.310733068727388e-11;2000.0;102360.55;12.554575859024473;-1078789.5;8.138642392930162;-6.868703e-05
07:42:26;-850;-850.0193;7.383475219010564e-11;1.8343337502008646e+20;7.308557297170223e-11;2000.0;109120.5;25.035424901527033;-1077778.0;12.136721138759016;-7.231421e-05
07:42:46;-875;-874.9847;7.393075163239295e-11;1.8295730604207024e+20;7.306542349995639e-11;2000.0;117138.45;10.460276047982672;-1076378.5;8.754284665236788;-7.631431e-05
07:43:06;-900;-899.9514;7.407054847823624e-11;1.8226734981436998e+20;7.305197215338673e-11;2000.0;126860.2;9.053894189794798;-1074347.0;11.42584788976293;-8.075118e-05

File: Data/DoubleIrrNeutron2025/CV_onPCB/300299_SR_LR_15e15_1250min_CV.csv
time (03.11.2025);set voltage (V);real voltage (V);serial capacitance;1/serial capacitance^2;parallel capacitance;LCR frequency (Hz);r;delta r;x;delta x;sample current
12:23:48;-25;-25.03952;9.998451000749806e-11;1.0003098718468686e+20;8.210590401123928e-11;2000.0;371395.85;6.314774342761583;-795898.0;14.49672376780354;-6.359296e-06
12:24:10;-50;-50.06421;9.523806118437722e-11;1.1025007884291292e+20;8.310147304095554e-11;2000.0;319318.1;4.942620762308191;-835563.75;14.441931138182317;-9.292788e-06
12:24:31;-75;-75.09208;9.23599876183402e-11;1.1722824625528729e+20;8.300889097948164e-11;2000.0;289184.65;7.5928502553389;-861601.15;16.714406211409365;-1.146621e-05
12:24:52;-100;-100.0672;9.026171459825758e-11;1.227419000469507e+20;8.261527612279315e-11;2000.0;268216.8;5.341160922496157;-881630.4;7.464717007362032;-1.336053e-05
12:25:13;-125;-125.0221;8.861171501904125e-11;1.273555030927097e+20;8.21435649504742e-11;2000.0;252001.0;7.00035713374682;-898046.85;9.853495572638169;-1.511727e-05
12:25:34;-150;-150.0042;8.721472551580598e-11;1.3146809300884334e+20;8.163388648178755e-11;2000.0;238569.45;4.911962438781469;-912431.6;9.178344077228745;-1.680847e-05
12:25:54;-175;-175.0369;8.595965346718571e-11;1.3533517471163068e+20;8.109573851124834e-11;2000.0;226719.8;6.3315085090363725;-925753.75;9.141628684211582;-1.836342e-05
12:26:14;-200;-200.067;8.483114946336321e-11;1.3895983716373355e+20;8.055684325942002e-11;2000.0;216080.9;5.124402404183341;-938069.0;5.520869496736904;-1.986523e-05
12:26:34;-225;-225.079;8.382889591681702e-11;1.4230249265484523e+20;8.003910417115393e-11;2000.0;206563.2;9.492786735200575;-949284.5;8.41739270795892;-2.135263e-05
12:26:54;-250;-250.0564;8.29214532847053e-11;1.4543408071432364e+20;7.954163719495744e-11;2000.0;197821.05;7.9150094756734175;-959672.9;10.94209760512124;-2.286808e-05
12:27:14;-275;-275.0316;8.205491878408201e-11;1.4852199017264487e+20;7.903467662116295e-11;2000.0;189582.2;7.814281796812806;-969807.45;10.02309208777411;-2.433162e-05
12:27:36;-300;-300.0096;8.125437910839189e-11;1.5146296278746186e+20;7.854579483044383e-11;2000.0;181866.65;4.502929601936943;-979362.25;6.223292938629838;-2.581364e-05
12:27:56;-325;-325.0401;8.048428394898672e-11;1.543753057782176e+20;7.805518107533773e-11;2000.0;174421.95;6.772545680909062;-988733.05;7.125824513696644;-2.728994e-05
12:28:17;-350;-350.0512;7.974616658674528e-11;1.5724627591122115e+20;7.756694433072449e-11;2000.0;167260.25;6.05511147709107;-997884.6;5.025136814057901;-2.881076e-05
12:28:37;-375;-375.0831;7.901924012409105e-11;1.6015271368961268e+20;7.707032759408635e-11;2000.0;160143.7;6.704513405162226;-1007064.5;6.613433298975654;-3.036007e-05
12:28:58;-400;-400.0613;7.831013940488866e-11;1.630662206738388e+20;7.65709108500623e-11;2000.0;153150.55;8.236648286772963;-1016183.5;6.938119341723663;-3.200821e-05
12:29:18;-425;-425.0337;7.756644510688406e-11;1.662081149178276e+20;7.603977651255602e-11;2000.0;145367.8;8.611503933692418;-1025926.5;8.284775193087619;-3.362231e-05
12:29:40;-450;-449.9891;7.680448405150993e-11;1.6952230462837588e+20;7.549083907909801e-11;2000.0;136677.0;9.149316914393118;-1036104.5;8.138642392930162;-3.523145e-05
12:30:01;-475;-475.0215;7.60660351646423e-11;1.7282972554800248e+20;7.496070765286983e-11;2000.0;127036.35;9.883894728294106;-1046163.0;7.419568720619817;-3.685824e-05
12:30:20;-500;-500.0498;7.539829485852911e-11;1.7590450062109816e+20;7.448753590423322e-11;2000.0;116704.75;7.803164422207185;-1055428.0;7.829431652425353;-3.854148e-05
12:30:41;-525;-525.0822;7.486709590635548e-11;1.7840952035623997e+20;7.411595475995103e-11;2000.0;107005.0;7.73983203952127;-1062916.5;5.351401685539967;-4.020717e-05
12:31:01;-550;-550.0663;7.449637199748708e-11;1.8018961364903723e+20;7.385985895122157e-11;2000.0;99164.09000000001;10.38998291625167;-1068206.0;8.497058314499201;-4.191642e-05
12:31:20;-575;-575.0221;7.423884485421388e-11;1.8144190149032316e+20;7.368149558325097e-11;2000.0;93227.37;7.984250434449144;-1071911.5;8.895926033865164;-4.363939e-05
12:31:41;-600;-599.9988;7.406224157170661e-11;1.8230823874013125e+20;7.355762375700185e-11;2000.0;88994.0;6.474399586061918;-1074467.5;4.4651427748729375;-4.542076e-05
12:32:01;-625;-625.0266;7.393518206206339e-11;1.8293537993955007e+20;7.346620339204761e-11;2000.0;85994.71;8.258770792315596;-1076314.0;6.534523701081816;-4.723597e-05
12:32:21;-650;-650.0521;7.384043866395193e-11;1.8340512359189447e+20;7.33922989061552e-11;2000.0;84212.655;7.390021904568277;-1077695.0;9.12414379544733;-4.914792e-05
12:32:42;-675;-675.0649;7.377485766594787e-11;1.8373133871252193e+20;7.333641135965645e-11;2000.0;83402.705;8.423824769663852;-1078653.0;6.0456596000767355;-5.119782e-05
12:33:03;-700;-700.0471;7.372291379291122e-11;1.8399033768604985e+20;7.328414348921617e-11;2000.0;83522.06999999999;7.683264605622166;-1079413.0;10.370631610466162;-5.332652e-05
12:33:24;-725;-725.0173;7.36919190473898e-11;1.841451425289874e+20;7.324265496585986e-11;2000.0;84574.43;8.675540617160225;-1079867.0;8.188406438373708;-5.557752e-05
12:33:45;-750;-749.9876;7.367506721137554e-11;1.8422939188933965e+20;7.320528868778922e-11;2000.0;86525.665;9.713275129944458;-1080114.0;7.661592523751182;-5.807765e-05
12:34:05;-775;-775.0092;7.367025868816642e-11;1.8425344230624546e+20;7.316793043756112e-11;2000.0;89501.71499999998;8.79186634054437;-1080184.5;9.393481782597972;-6.077225e-05
12:34:26;-800;-800.012;7.368690362658654e-11;1.841702106690218e+20;7.313952527348217e-11;2000.0;93425.95999999999;7.148350858764601;-1079940.5;6.725882841679596;-6.368417e-05
12:34:47;-825;-825.0391;7.371598208819583e-11;1.8402494148886738e+20;7.310754289317964e-11;2000.0;98481.8;9.716202962063042;-1079514.5;10.209676782347225;-6.680764e-05
12:35:07;-850;-850.0189;7.377369496319327e-11;1.8373713011600638e+20;7.308402678579014e-11;2000.0;104784.6;10.546658238513277;-1078670.0;9.246621004453464;-7.030393e-05
12:35:28;-875;-874.9861;7.385777753786067e-11;1.833190212166321e+20;7.306186469830364e-11;2000.0;112455.65;7.7653959976294855;-1077442.0;9.126883367283707;-7.420454e-05
12:35:49;-900;-899.9521;7.398030650643692e-11;1.8271228435555277e+20;7.304544017329739e-11;2000.0;121689.25;9.312592281421967;-1075657.5;8.0583807306431;-7.843506e-05

File: Data/DoubleIrrNeutron2025/CV_onPCB/300299_SR_LR_15e15_1400min_CV.csv
time (05.11.2025);set voltage (V);real voltage (V);serial capacitance;1/serial capacitance^2;parallel capacitance;LCR frequency (Hz);r;delta r;x;delta x;sample current
16:53:57;-25;-25.04035;1.0070954080590021e-10;9.859588020265119e+19;8.240880101616654e-11;2000.0;372363.45;10.114463653600223;-790168.15;34.103539039225836;-6.313731e-06
16:54:18;-50;-50.07067;9.592151440504462e-11;1.086845837623983e+20;8.344691335156946e-11;2000.0;320761.55;8.608854453410164;-829610.25;18.237307229961335;-9.175326e-06
16:54:37;-75;-75.08885;9.302385597180309e-11;1.155610088659884e+20;8.339026904811564e-11;2000.0;290758.3;8.002530849674994;-855452.3;16.389493585831133;-1.135906e-05
16:54:58;-100;-100.0644;9.087030095771146e-11;1.2110332497738716e+20;8.299142152140496e-11;2000.0;269826.0;5.529466520379701;-875725.85;9.409376971936027;-1.325956e-05
16:55:19;-125;-125.0191;8.915052139638224e-11;1.258207370783421e+20;8.249251940966841e-11;2000.0;253589.3;13.860573581205076;-892619.25;26.294093918597003;-1.497652e-05
16:55:39;-150;-150.0006;8.770198621988922e-11;1.3001131224543461e+20;8.196464447675228e-11;2000.0;240061.65;6.676179671039419;-907362.25;15.54587967919474;-1.663051e-05
16:56:01;-175;-175.0357;8.639296973158777e-11;1.3398099354310682e+20;8.139799178170713e-11;2000.0;228176.9;7.999656242614428;-921110.5;6.512488003827722;-1.818372e-05
16:56:22;-200;-200.0633;8.522763779346547e-11;1.3766993170588426e+20;8.084110470769924e-11;2000.0;217497.5;6.175961463610341;-933705.0;9.197554022673637;-1.964793e-05
16:56:43;-225;-225.0762;8.425030519837901e-11;1.4088249504339965e+20;8.034419078735338e-11;2000.0;208263.85;9.880606003682164;-944536.3;16.754715754079502;-2.120426e-05
16:57:04;-250;-250.0555;8.329030340063792e-11;1.441488267095318e+20;7.981343474648675e-11;2000.0;199412.25;12.649678849678358;-955423.0;18.646715528478467;-2.262953e-05
16:57:24;-275;-275.0281;8.244499504070831e-11;1.4711989543711675e+20;7.932510040506329e-11;2000.0;191421.4;11.532866079166967;-965218.95;20.553889534586876;-2.414732e-05
16:57:45;-300;-300.0068;8.160294643982522e-11;1.501717769681228e+20;7.880966552761098e-11;2000.0;183591.2;7.938702664793536;-975178.9;9.269007498108952;-2.56448e-05
16:58:05;-325;-325.0391;8.081852075059379e-11;1.5310106287876053e+20;7.831194997115462e-11;2000.0;176159.15;17.156525726381783;-984644.0;27.18087562975115;-2.71072e-05
16:58:25;-350;-350.0513;8.006192626175756e-11;1.5600838112407277e+20;7.781190646079459e-11;2000.0;169018.5;10.14137564633122;-993949.0;7.784600182411426;-2.864553e-05
16:58:46;-375;-375.08;7.933320460895669e-11;1.58887599859513e+20;7.7315204838462e-11;2000.0;162055.3;11.757997278448403;-1003079.0;14.420471559557267;-3.019034e-05
16:59:07;-400;-400.0596;7.85866122454509e-11;1.61920883655179e+20;7.679138627800293e-11;2000.0;154826.35;8.45998670211721;-1012608.5;7.323762694134757;-3.174013e-05
16:59:28;-425;-425.0319;7.783121156761096e-11;1.6507922374415408e+20;7.625033811788135e-11;2000.0;147219.05;10.50772929799774;-1022436.5;13.770893217217248;-3.335012e-05
16:59:48;-450;-449.9876;7.706067006173152e-11;1.6839703402823693e+20;7.569433354825924e-11;2000.0;138740.9;18.064592439354943;-1032660.0;15.459624833740307;-3.494071e-05
17:00:09;-475;-475.0198;7.628797232335095e-11;1.7182559495099784e+20;7.513532346163873e-11;2000.0;129199.4;9.267254178018428;-1043119.5;9.04087938200704;-3.661857e-05
17:00:30;-500;-500.0491;7.55757004208153e-11;1.7507963734240775e+20;7.462593004080501e-11;2000.0;118787.95;12.195588341691435;-1052950.5;13.990621858945369;-3.82884e-05
17:00:50;-525;-525.0804;7.499444831758743e-11;1.7780409978736342e+20;7.421567491322355e-11;2000.0;108697.3;13.205699527098137;-1061111.5;9.546596252068063;-3.999848e-05
17:01:10;-550;-550.0643;7.457166228585401e-11;1.7982594522796874e+20;7.392135878411106e-11;2000.0;100089.7;7.551523025191673;-1067127.5;10.974402033823985;-4.165021e-05
17:01:32;-575;-575.0204;7.428881375063323e-11;1.81197896991133e+20;7.372510565378677e-11;2000.0;93666.90000000001;10.117568877946892;-1071190.5;8.90154480975072;-4.337404e-05
17:01:53;-600;-599.9974;7.408789213430993e-11;1.8218202380149463e+20;7.358471166476434e-11;2000.0;88820.04499999998;9.681679800013992;-1074095.5;7.158037440527954;-4.501305e-05
17:02:12;-625;-625.0247;7.395167204666936e-11;1.8285380598213195e+20;7.348703327253747e-11;2000.0;85564.675;12.523294045497572;-1076074.0;8.04363102087608;-4.683672e-05
17:02:33;-650;-650.0505;7.385116313333368e-11;1.8335186025159387e+20;7.340979699387173e-11;2000.0;83551.7;10.42807029128586;-1077538.5;10.799884258639072;-4.870883e-05
17:02:54;-675;-675.063;7.377656758951897e-11;1.837228221085011e+20;7.334735033451779e-11;2000.0;82512.18;9.551409843578128;-1078628.0;9.126883367283707;-5.0675e-05
17:03:15;-700;-700.0443;7.372663628066826e-11;1.839717586616018e+20;7.329931857436135e-11;2000.0;82412.14;12.111183674604082;-1079358.5;9.624837660968625;-5.283443e-05
17:03:34;-725;-725.0149;7.368881418258208e-11;1.8416066070020764e+20;7.325266393320505e-11;2000.0;83328.76;13.817990809086528;-1079912.5;8.302860952707807;-5.502865e-05
17:03:56;-750;-749.9869;7.366865598657636e-11;1.842614594607122e+20;7.321503951621255e-11;2000.0;85025.98000000001;10.952224888122117;-1080208.0;9.96493853468249;-5.737969e-05
17:04:16;-775;-775.007;7.36561095842506e-11;1.8432423810355213e+20;7.317513949032079e-11;2000.0;87590.82500000001;8.77655933438602;-1080392.0;9.939818911831342;-5.991725e-05
17:04:37;-800;-800.011;7.366678057326173e-11;1.8427084145868957e+20;7.314445957585976e-11;2000.0;91284.38;18.68308272207784;-1080235.5;11.235546270653689;-6.273219e-05
17:04:57;-825;-825.0374;7.369362512844256e-11;1.8413661633960683e+20;7.311479043989976e-11;2000.0;96080.41500000001;12.505739232448297;-1079842.0;9.423375191511797;-6.590044e-05
17:05:18;-850;-850.0184;7.374269168074616e-11;1.838916580150415e+20;7.308743128720641e-11;2000.0;102177.85;7.101505122155444;-1079123.5;10.204778292545116;-6.933821e-05
17:05:39;-875;-874.9847;7.382033439683974e-11;1.8350503448270815e+20;7.306632162839898e-11;2000.0;109507.75;11.758799896247917;-1077988.5;10.542177194488811;-7.314108e-05
17:05:59;-900;-899.9502;7.392979005887506e-11;1.8296206536965276e+20;7.3043257559759e-11;2000.0;118584.5;22.205798792207407;-1076392.5;9.588404455382554;-7.739953e-05

File: Data/DoubleIrrNeutron2025/CV_onPCB/300299_SR_LR_15e15_2000min_CV.csv
time (25.11.2025);set voltage (V);real voltage (V);serial capacitance;1/serial capacitance^2;parallel capacitance;LCR frequency (Hz);r;delta r;x;delta x;sample current
09:20:57;-25;-25.0354;1.0031634000119211e-10;9.937030951480441e+19;8.242829034557966e-11;2000.0;369540.3;6.810323046669666;-793265.3;12.916675268814336;-5.921923e-06
09:21:19;-50;-50.06628;9.596209768131381e-11;1.0859267572962091e+20;8.352627117537014e-11;2000.0;319975.1;6.361171275795047;-829259.4;17.009761903095526;-8.611899e-06
09:21:40;-75;-75.08452;9.317394463918147e-11;1.1518900726551514e+20;8.349909916367495e-11;2000.0;290721.25;6.144052001733058;-854074.3;5.5141182432008105;-1.062826e-05
09:22:01;-100;-100.063;9.106182982986206e-11;1.2059443138972507e+20;8.311392473852815e-11;2000.0;270236.0;5.198557492228012;-873883.95;10.066398313200208;-1.238459e-05
09:22:22;-125;-125.0179;8.934800164616144e-11;1.2526516446053152e+20;8.262225408411764e-11;2000.0;254113.1;6.547480431433148;-890646.35;6.756210106265196;-1.398765e-05
09:22:42;-150;-150.002;8.787936969114263e-11;1.2948698934905468e+20;8.208336864993051e-11;2000.0;240624.5;6.522461191912145;-905530.75;8.672622152498056;-1.550731e-05
09:23:02;-175;-175.0324;8.660658779058375e-11;1.3332087140968938e+20;8.15427555474819e-11;2000.0;228974.0;8.092589202474075;-918838.55;9.386819216326689;-1.697548e-05
09:23:23;-200;-200.061;8.543209454035571e-11;1.3701177472003459e+20;8.098630120466568e-11;2000.0;218241.8;4.172289539329695;-931470.45;7.203289179256932;-1.835748e-05
09:23:44;-225;-225.0721;8.438834117127874e-11;1.4042198243789452e+20;8.044785127912444e-11;2000.0;208701.5;6.2235440064323475;-942991.3;8.151717610418064;-1.971789e-05
09:24:04;-250;-250.0517;8.344189955149622e-11;1.4362552710073798e+20;7.993334410388577e-11;2000.0;199804.9;5.397175187077033;-953687.2;8.913641231281414;-2.10836e-05
09:24:24;-275;-275.0254;8.255356898462801e-11;1.4673316756034857e+20;7.941901843357646e-11;2000.0;191504.8;6.958663664813812;-963949.5;5.554502678008175;-2.244529e-05
09:24:46;-300;-300.0058;8.172954532818869e-11;1.4970690577611152e+20;7.892226814464016e-11;2000.0;183634.35;10.750412782772578;-973668.35;10.108974972765537;-2.382706e-05
09:25:06;-325;-325.0358;8.094202457300928e-11;1.5263420673213265e+20;7.84272696835103e-11;2000.0;176047.7;7.310984885772914;-983141.6;10.598679162990074;-2.522649e-05
09:25:26;-350;-350.0466;8.019379292207096e-11;1.5549573820204774e+20;7.793998086957855e-11;2000.0;168743.9;7.3139934372407;-992314.6;7.954998428661062;-2.661548e-05
09:25:46;-375;-375.0766;7.945372237335117e-11;1.584059545687487e+20;7.74429998127098e-11;2000.0;161384.15;9.639054673566283;-1001557.5;7.964766161036995;-2.803303e-05
09:26:06;-400;-400.0558;7.871647078846345e-11;1.6138708263837568e+20;7.692971167792085e-11;2000.0;154067.3;9.330085744514891;-1010938.0;7.503332592921628;-2.94479e-05
09:26:27;-425;-425.0285;7.798906819403966e-11;1.6441163077829637e+20;7.641577095191434e-11;2000.0;146409.85;7.727313569410783;-1020367.0;7.619055059520176;-3.093035e-05
09:26:48;-450;-449.986;7.722560437743508e-11;1.676784953983193e+20;7.58656971119939e-11;2000.0;137962.4;11.468958104378968;-1030454.5;13.628554582199829;-3.236868e-05
09:27:08;-475;-475.0167;7.647286443216295e-11;1.70995737409254e+20;7.532151936778805e-11;2000.0;128654.8;9.298548273789837;-1040597.5;9.921567416492215;-3.386099e-05
09:27:29;-500;-500.0448;7.574045984994924e-11;1.7431875876960967e+20;7.479227338817616e-11;2000.0;118298.9;6.396444324779199;-1050660.0;9.617692030835673;-3.541409e-05
09:27:50;-525;-525.0763;7.50968552272419e-11;1.7731950017860515e+20;7.43317119553407e-11;2000.0;107510.95;5.498852152949741;-1059664.5;6.872954241081487;-3.6968e-05
09:28:11;-550;-550.06;7.461246000722678e-11;1.796293431314682e+20;7.399018688086497e-11;2000.0;97809.77;11.856215880288246;-1066544.0;7.694153624668537;-3.854088e-05
09:28:31;-575;-575.0178;7.427914045713989e-11;1.8124509448314896e+20;7.375426454986983e-11;2000.0;90377.02;7.82905038941484;-1071330.0;9.924716620639604;-4.011606e-05
09:28:52;-600;-599.9954;7.406100086594717e-11;1.8231434702313538e+20;7.360237018793116e-11;2000.0;84817.645;8.141828649019853;-1074485.5;10.30715770714701;-4.169285e-05
09:29:13;-625;-625.0228;7.390376839092387e-11;1.830909306871178e+20;7.348737465153379e-11;2000.0;81053.03500000002;8.980950047183219;-1076771.5;12.047302602657576;-4.335966e-05
09:29:34;-650;-650.0469;7.380362913003242e-11;1.8358811569515935e+20;7.341338039748543e-11;2000.0;78613.215;7.734016663416393;-1078232.5;8.968695557326047;-4.505166e-05
09:29:55;-675;-675.0567;7.372124050345451e-11;1.839986900302051e+20;7.334611881066363e-11;2000.0;77196.04000000001;8.664226451334397;-1079437.5;6.319612329882268;-4.692027e-05
09:30:16;-700;-700.0414;7.366528031135879e-11;1.8427834722903953e+20;7.329415885748657e-11;2000.0;76868.895;10.504052729780058;-1080257.5;10.096410253154335;-4.88019e-05
09:30:37;-725;-725.0124;7.362523909158824e-11;1.8447884196044436e+20;7.325093986273389e-11;2000.0;77262.06;10.67781204179949;-1080845.0;6.18465843842649;-5.079889e-05
09:30:57;-750;-749.984;7.359541539629095e-11;1.8462838811140027e+20;7.320748100948941e-11;2000.0;78711.97;8.255365225112646;-1081283.0;8.777812939451374;-5.301325e-05
09:31:19;-775;-775.0037;7.358813337089088e-11;1.8466493028395385e+20;7.317651582463914e-11;2000.0;81104.215;13.083518783186504;-1081390.0;5.049752469181039;-5.541888e-05
09:31:39;-800;-800.0071;7.358207745684166e-11;1.846953279297895e+20;7.313824019386844e-11;2000.0;84247.63500000004;9.985289868100738;-1081479.0;10.437911668528336;-5.799498e-05
09:31:59;-825;-825.032;7.36026648247975e-11;1.845920202872638e+20;7.311283782225264e-11;2000.0;88495.49;10.540227464338926;-1081176.5;8.725680489222603;-6.07308e-05
09:32:19;-850;-850.0123;7.363249439706986e-11;1.8444248886870593e+20;7.308179749541472e-11;2000.0;93815.01000000001;9.61946957997141;-1080738.5;7.819047256539636;-6.376426e-05
09:32:40;-875;-874.9798;7.369212377294517e-11;1.841441193758395e+20;7.305752323024865e-11;2000.0;100643.75;9.818063709306433;-1079864.0;9.338094023943002;-6.722113e-05
09:33:01;-900;-899.9489;7.378022709228492e-11;1.837045972390946e+20;7.303781522498772e-11;2000.0;108742.35;9.013399747043287;-1078574.5;7.3984795735340105;-7.104204e-05
