Repository: aimaax/PENGUIN

# PENGUIN :penguin:  

> **NOTE!!** Google ID and GitLab repo for CERN organization is hidden and the create database function won't work properly in this version. Plotting is still possible with the saved database and data stored in this repo.  

A Python-based environment for GUI-driven analysis for IV, CV, and TCT measurements obtained with [Particulars Setup]() at CERN for CMS HGCAL silicon diodes. Used to plot data for individual diodes, but also to analyse Current Volume Normalization, Saturation Voltage, Charge Collection, and Charge Collection Efficiency.

---

## Using saved database from another computer

GUI only searches for Database/Diodes_Database.pkl so either create new database or copy a previous backup database:

```bash
cp Database/SavedDatabases/DB_DI_DISR_HF_20260216.pkl Database/Diodes_Database.pkl
```

> **Important!** If database was previously created on another system (Windows vs Linux), after you copied the file, then go to "Manage Database" --> "Create Database" then select one campaign at the time and under "Columns to Overwrite" select **file_iv**, **file_cv**, and **file_tct** then press Create Database. (This has to be done once, have patience :>)

---

## Creating the Database

Before you can plot any data, you must create the sensor database:

1. Navigate to the **Manage Database** tab.
2. Click the **Manage Database** sub-tab.
3. Select the **campaign** you want to import from the campaign dropdown.
4. Choose which **measurement directories** under Data/ to scan (IV_onPCB, CV_onPCB, TCT, IVCV_bare).
5. Press **"Create Database"**.

It scans the selected directories in `Data/` and matches the sensor id and annealing time from the filename to fetch metadata from the corresponding Google Sheets. Saves the database to `Database/Diodes_Database.pkl`.

---

## GUI Overview

Divided into **8 main tabs** containing:

1. Plot IV|CV|TCT vs Voltage
2. Current Volume Noramlization
3. Saturation Voltage
4. Charge Collection
5. Charge Collection Efficiency
6. DI vs HF Comparison
7. Manage Database
8. Annealing

Plots can be saved with Save Plot:

- **Original** = saves exactly as you see it in the GUI
- **16:9** = 16 to 9 ratio with the base_width of 5.12 (full width of 15' laptop screen)

<!-- - **Left side**: Matplotlib plot canvas (resizable)
- **Right side**: A narrow panel (max 300px) with two sub-tabs:
  - **Filter tab**: Campaign, measurement type, sensor ID, annealing time, and other filters specific to the tab
  - **Plot Settings tab**: Visual customization (axis scales, labels, fonts, markers, legend, colors, etc.)

### Extract Saturation Voltage from CV and TCT data

Extraction of saturation voltage from CV and TCT data can be done under `Saturation Voltage` --> `Fit`,

**How to use the fit tab:**

1. Select a **campaign**, **measurement type**, **annealing temperature**, **sensor ID**, and **annealing time**
2. Default fit from `CV`. To fit from `TCT` data, click in the checkbox `Fit from TCT | CC vs V`
3. **Annealing Time** displays green checkbox if all diodes for the specific sensor id, campaign and annealing temperature are done, otherwise a red X. To skip looking through already fit diodes, check `Only iterate through non analysed annealing times`
4. Click **Interactive Fit Saturation Voltage** to load first diode
5. First tries an **automatic fit** using a curvature-based algorithm (@GUI.SaturationVoltage.SaturationVoltageFitTab.py -> automatic_fit_saturation_voltage -> @Utils.saturation_voltage_fit_helper.py -> find_saturation_voltage_from_curvature_fit):
6. If the automatic fit is unsatisfactory, use the **manual fit modes** by pressing `1`:
   - **Manual Fit Mode**: Click on the plot to define the lower and upper fit regions by placing interactive vertical lines. Move lower lines by `left click` and `right click`. Move upper lines by `SHIFT` + `left click` and `right click`.
   - **Endcap Assumption**: Remove lines for upper fit and uses end capacitance assumption for the upper fit (values extracted from mean value of all diodes with equal thicknesses for 120um, 200um, and 300um)
   - **Manual Upper Fit Mode**: Manually align upper fit line by moving it with the left click and rotating it with keyboard controls `A` & `D`
7. When satisfied with the selected region, press `2` to fit.
8. If saturation voltage is not possible to extract, press `3` to skip (stores 0 in the database).
9. If you are happy with the **automatic fit** or **manual fit**, press `SPACE` to save the saturation voltage, uncertainties, and fit regions to the database.

**Fit result colors:**

- Orange lines/points: Not yet saved to database = current analysis
- Green lines/points: Stored in database = already analysed

---

### Manage Database Tab

#### Display Database

Shows the full database as an interactive table. You can:

- Select which columns to display
- Edit individual cell values directly in the table **delete individual row** by setting `thickness value to 0`

File: Data/DoubleIrrNeutron2025/CV_onPCB/100264_SR_UL_2e15_13days_CV.csv
time (08.10.2025);set voltage (V);real voltage (V);serial capacitance;1/serial capacitance^2;parallel capacitance;LCR frequency (Hz);r;delta r;x;delta x;sample current
07:57:29;-25;-25.0384;6.851447373000123e-11;2.1302734151898415e+20;6.368870006609187e-11;2000.0;319712.85;14.609290708312981;-1161469.5;10.160585613044162;-2.266258e-06
07:57:51;-50;-50.07336;6.774006460617936e-11;2.1792586926386335e+20;6.421239923540025e-11;2000.0;275346.0;8.901966074974673;-1174747.5;15.180167983260265;-3.116455e-06
07:58:11;-75;-75.10177;6.705843323327704e-11;2.2237870429990692e+20;6.428814791573571e-11;2000.0;246339.2;9.114439094096793;-1186688.5;9.520372891856704;-3.79127e-06
07:58:33;-100;-100.0762;6.643411334476308e-11;2.2657798685102598e+20;6.418079998101132e-11;2000.0;224443.6;10.546421193940626;-1197840.5;20.910224771627874;-4.360316e-06
07:58:53;-125;-125.0291;6.58648672405383e-11;2.3051137347969797e+20;6.398911977017579e-11;2000.0;206857.1;10.283943796034672;-1208193.0;11.749468073066117;-4.858192e-06
07:59:15;-150;-150.0086;6.535552180211191e-11;2.341183351532023e+20;6.376769478739568e-11;2000.0;192136.15;14.161792789050404;-1217609.0;12.882158204276177;-5.352912e-06
07:59:37;-175;-175.045;6.489135697288076e-11;2.374795886713431e+20;6.352694005252738e-11;2000.0;179720.6;11.140107719407386;-1226318.5;10.589499516030017;-5.794993e-06
07:59:58;-200;-200.0758;6.446450879970746e-11;2.4063491649073126e+20;6.328089424997247e-11;2000.0;168825.6;10.986901291993117;-1234438.5;10.8460822419895;-6.205187e-06
08:00:19;-225;-225.089;6.407926138690969e-11;2.4353703013087566e+20;6.304043192893593e-11;2000.0;159417.2;10.177082096554004;-1241860.0;14.053469322555195;-6.631228e-06
08:00:41;-250;-250.0655;6.371287107817538e-11;2.4634607546773917e+20;6.279491468929043e-11;2000.0;151012.1;8.407407448197096;-1249001.5;8.86777875231447;-7.015339e-06
08:01:04;-275;-275.0405;6.3363131363993e-11;2.4907304872994793e+20;6.254825322872018e-11;2000.0;143348.2;6.424795716596754;-1255895.5;8.702729456900288;-7.383151e-06
08:01:24;-300;-300.0131;6.303320837656029e-11;2.5168722569798428e+20;6.230600470305602e-11;2000.0;136390.4;8.33378665433667;-1262469.0;12.36729558149234;-7.776406e-06
08:01:45;-325;-325.0489;6.271018710101379e-11;2.5428679435381234e+20;6.206193797995892e-11;2000.0;129691.15;6.707561032148722;-1268972.0;8.792041856133306;-8.128199e-06
08:02:05;-350;-350.0586;6.238119156404185e-11;2.569760609674146e+20;6.180594464745938e-11;2000.0;123068.95;9.723547449362295;-1275664.5;8.350898155288448;-8.483159e-06
08:02:27;-375;-375.0924;6.205478317445307e-11;2.596865609553484e+20;6.154889156456709e-11;2000.0;116260.85;10.68860959152312;-1282374.5;7.761282110579412;-8.796921e-06
08:02:48;-400;-400.0706;6.173153341637464e-11;2.624133164296553e+20;6.129252408806386e-11;2000.0;109097.85;8.540865003031017;-1289089.5;11.190956170050887;-9.107872e-06
08:03:08;-425;-425.0414;6.140999888562367e-11;2.651684322754925e+20;6.103552672683915e-11;2000.0;101500.8;9.31251845635755;-1295839.0;11.914277149705725;-9.431531e-06
08:03:29;-450;-449.9865;6.109214823949349e-11;2.6793485043370764e+20;6.078500520950843e-11;2000.0;92592.72;9.744948948044875;-1302581.0;9.82089608946149;-9.71423e-06
08:03:52;-475;-475.0339;6.08256294738872e-11;2.702880069422383e+20;6.057153812020679e-11;2000.0;84735.26;10.35849506443863;-1308288.5;11.538522435736734;-1.000105e-05
08:04:13;-500;-500.0502;6.055465162158736e-11;2.727124595062267e+20;6.035717789733037e-11;2000.0;75167.97;10.261637539886074;-1314143.0;8.749285685128815;-1.026857e-05
08:04:34;-525;-525.0833;6.034024665822296e-11;2.7465394266152026e+20;6.018698153423118e-11;2000.0;66550.825;10.71825049856553;-1318812.5;15.097599146884248;-1.053283e-05
08:04:54;-550;-550.0667;6.016074235328185e-11;2.7629538240414178e+20;6.004385852868082e-11;2000.0;58360.61499999999;9.492300234927379;-1322747.5;14.033442200686189;-1.079164e-05
08:05:15;-575;-575.0198;6.001430761963662e-11;2.7764534718922408e+20;5.99265983047604e-11;2000.0;50728.075000000004;12.461031006702566;-1325975.0;9.785192895390464;-1.102268e-05
08:05:36;-600;-599.9944;5.989151865795058e-11;2.787849653512424e+20;5.982602684279315e-11;2000.0;43961.575000000004;11.006109382974621;-1328693.5;12.555377334035008;-1.124197e-05
08:05:58;-625;-625.0247;5.979811037523992e-11;2.7965660371476326e+20;5.974926209251012e-11;2000.0;38050.560000000005;10.488475580369043;-1330769.0;10.556988206870367;-1.147935e-05
08:06:18;-650;-650.0519;5.971962220844122e-11;2.8039217964004134e+20;5.968314608898788e-11;2000.0;32942.12;13.63749170485549;-1332518.0;11.523888232710346;-1.167838e-05
08:06:38;-675;-675.063;5.965967232315583e-11;2.8095597504734387e+20;5.963188945071076e-11;2000.0;28791.120000000003;12.765799230757255;-1333857.0;11.36001760562016;-1.188635e-05
08:06:59;-700;-700.0431;5.961453204397717e-11;2.8138161732953666e+20;5.959321095760249e-11;2000.0;25249.004999999997;10.371989864534276;-1334867.0;13.548062592119951;-1.207819e-05
08:07:20;-725;-725.013;5.957594886842729e-11;2.817461977373454e+20;5.955902705914465e-11;2000.0;22514.835;8.77345221392355;-1335731.5;11.538522435736734;-1.226845e-05
08:07:40;-750;-749.9823;5.955042531186592e-11;2.8198776464665438e+20;5.953655891767577e-11;2000.0;20393.659999999996;11.69436060671979;-1336304.0;9.038805230781334;-1.244835e-05
08:08:00;-775;-775.0024;5.952683826815207e-11;2.8221127980987977e+20;5.951536219706702e-11;2000.0;18563.480000000003;13.979596918366385;-1336833.5;14.803293552449738;-1.265272e-05
08:08:21;-800;-800.0083;5.951130196958731e-11;2.8235864983465863e+20;5.950140963033735e-11;2000.0;17241.56;14.586036816078536;-1337182.5;13.358050007392546;-1.285632e-05
08:08:42;-825;-825.0356;5.949895439560636e-11;2.8247585546010732e+20;5.949037572493068e-11;2000.0;16060.810000000001;12.003520108701457;-1337460.0;9.027735042633893;-1.302644e-05
08:09:03;-850;-850.0148;5.948598939784234e-11;2.8259900035426927e+20;5.947835214607343e-11;2000.0;15158.789999999999;11.954344189456837;-1337751.5;11.119240081948046;-1.320711e-05
08:09:24;-875;-874.9795;5.947936453117977e-11;2.826619561364531e+20;5.947248936203705e-11;2000.0;14384.920000000004;13.33932831892221;-1337900.5;11.52117615523693;-1.338081e-05
08:09:45;-900;-899.9438;5.946920778635518e-11;2.827585160413052e+20;5.946296724526556e-11;2000.0;13708.37;9.266911837284312;-1338129.0;10.952168735004038;-1.356186e-05

File: Data/DoubleIrrNeutron2025/CV_onPCB/100264_SR_UL_2e15_23days_CV.csv
time (20.10.2025);set voltage (V);real voltage (V);serial capacitance;1/serial capacitance^2;parallel capacitance;LCR frequency (Hz);r;delta r;x;delta x;sample current
11:11:30;-25;-25.03571;6.862037579942318e-11;2.1237031720060473e+20;6.38141150750953e-11;2000.0;318260.2;529.938461521713;-1159677.0;576.22482591433;-2.114842e-06
11:11:52;-50;-50.06919;6.79442593011779e-11;2.1661796071096104e+20;6.438108227289892e-11;2000.0;275535.1;420.6428051209244;-1171217.0;502.9592925873822;-2.885325e-06
11:12:14;-75;-75.09626;6.721524388974565e-11;2.2134231220162e+20;6.43981215262725e-11;2000.0;247621.65;502.21738458062157;-1183920.0;553.1789945397421;-3.490404e-06
11:12:34;-100;-100.0724;6.661039302966607e-11;2.253803285375546e+20;6.432885030228572e-11;2000.0;224988.1;420.27195302565696;-1194670.5;614.3225842340487;-3.99508e-06
11:12:56;-125;-125.0296;6.600959529137688e-11;2.2950167515867254e+20;6.409111454060145e-11;2000.0;208575.3;589.403856027427;-1205544.0;409.3515603976611;-4.473344e-06
11:13:18;-150;-150.0083;6.55374763036345e-11;2.328201542400746e+20;6.391079793845477e-11;2000.0;193715.4;662.344760679814;-1214228.5;426.96268865089365;-4.930481e-06
11:13:40;-175;-175.0417;6.50930079609754e-11;2.3601049638835687e+20;6.370468346933825e-11;2000.0;180474.4;568.4789019831782;-1222519.5;649.7601384357152;-5.334573e-06
11:14:02;-200;-200.0732;6.468295893375206e-11;2.390122954699154e+20;6.344585811835105e-11;2000.0;171791.3;609.2788282059372;-1230269.5;557.2900837983751;-5.710478e-06
11:14:24;-225;-225.0856;6.427414995054712e-11;2.4206238984989144e+20;6.32138356269654e-11;2000.0;160348.55;440.03144475707643;-1238094.5;656.7387132642631;-6.09098e-06
11:14:45;-250;-250.0633;6.387634625478922e-11;2.4508676937745092e+20;6.292953394435416e-11;2000.0;152811.05;566.686396850145;-1245805.0;556.5579484653866;-6.463034e-06
11:15:08;-275;-275.0385;6.351609347326874e-11;2.4787483702234923e+20;6.26782622834523e-11;2000.0;144852.55;584.2660202125397;-1252871.0;437.6499171712477;-6.800386e-06
11:15:28;-300;-300.0152;6.32111803827406e-11;2.5027196269712772e+20;6.245876768740909e-11;2000.0;138174.4;540.698013682314;-1258914.5;677.0644264026872;-7.139525e-06
11:15:51;-325;-325.0437;6.29492407532535e-11;2.523591217489456e+20;6.226849978190682e-11;2000.0;132177.15;635.2222141699706;-1264153.0;618.2479680516549;-7.47151e-06
11:16:12;-350;-350.0545;6.255365163705284e-11;2.555610510779713e+20;6.195561406888635e-11;2000.0;124986.0;690.0038514385263;-1272147.5;666.7529058804317;-7.819112e-06
11:16:32;-375;-375.0866;6.231426914930464e-11;2.5752831628134292e+20;6.179331386286741e-11;2000.0;117255.2;522.7462654099023;-1277034.5;585.2369071581184;-8.122098e-06
11:16:52;-400;-400.0645;6.188089652073961e-11;2.6114806117096686e+20;6.142212280406045e-11;2000.0;111140.0;689.9863839236249;-1285978.0;609.5463887186929;-8.428045e-06
11:17:13;-425;-425.0388;6.161996552327541e-11;2.6336441741375134e+20;6.123189750235996e-11;2000.0;102809.62;693.9810271397915;-1291423.5;587.8066327458375;-8.68076e-06
11:17:35;-450;-449.9852;6.128511966954247e-11;2.662501879760074e+20;6.095684486612871e-11;2000.0;95288.97;519.3592953871148;-1298479.5;713.1887811091814;-8.968334e-06
11:17:55;-475;-475.0288;6.102534077343731e-11;2.6852181467622913e+20;6.075499083357871e-11;2000.0;86986.545;706.8497582398606;-1304007.0;666.2736299749525;-9.238109e-06
11:18:17;-500;-500.0587;6.081049992277912e-11;2.7042251808522007e+20;6.058705873776169e-11;2000.0;79470.00499999999;719.454462647741;-1308614.0;702.4860852714451;-9.482784e-06
11:18:37;-525;-525.0807;6.05693083522902e-11;2.7258049202713362e+20;6.040613627952173e-11;2000.0;68284.15000000001;524.0751230262701;-1313825.0;730.6218242018233;-9.6892e-06
11:18:59;-550;-550.0763;6.03815216247134e-11;2.742785808823068e+20;6.023966272459178e-11;2000.0;63954.795000000006;567.3405090188342;-1317911.0;639.0907212595093;-9.991145e-06
11:19:21;-575;-575.0189;6.024778354167808e-11;2.7549762006582044e+20;6.01442093976288e-11;2000.0;54812.275;659.3850348572903;-1320836.5;535.5820548711467;-1.015268e-05
11:19:41;-600;-599.9952;6.008599527930733e-11;2.7698323377518402e+20;6.000664384659431e-11;2000.0;48160.90000000001;585.8798649467312;-1324393.0;577.1074856558351;-1.035581e-05
11:20:01;-625;-625.0204;6.002087111164153e-11;2.7758462753141067e+20;5.996600732565946e-11;2000.0;40103.119999999995;680.5284112584867;-1325830.0;707.4563590780706;-1.055341e-05
11:20:21;-650;-650.05;5.992216312926496e-11;2.7849989442232425e+20;5.98790311933419e-11;2000.0;35642.22;724.8554363664522;-1328014.0;730.0631479536547;-1.073765e-05
11:20:41;-675;-675.0599;5.978335286930346e-11;2.7979468708312757e+20;5.975211178618056e-11;2000.0;30436.610000000004;623.1201540995123;-1331097.5;749.3570160477581;-1.093517e-05
11:21:02;-700;-700.0424;5.983293280231436e-11;2.7933118132916997e+20;5.980637332041242e-11;2000.0;28027.599999999995;741.7674542941339;-1329994.5;647.7983771977204;-1.110849e-05
11:21:23;-725;-725.0096;5.97826791844774e-11;2.7980099307341542e+20;5.976247164429338e-11;2000.0;24476.945000000003;543.7967656889382;-1331112.5;733.9008362851209;-1.128722e-05
11:21:43;-750;-749.9813;5.969666226387744e-11;2.8060790449553814e+20;5.96813579482559e-11;2000.0;21346.55;611.6103287020258;-1333030.5;739.5821370882344;-1.146783e-05
11:22:03;-775;-775.002;5.966542032051326e-11;2.8090184465140063e+20;5.965099308809636e-11;2000.0;20741.975000000002;819.1116046325739;-1333728.5;530.3844242622515;-1.161917e-05
11:22:24;-800;-800.0068;5.969903583965047e-11;2.8058559154278007e+20;5.968665452175731e-11;2000.0;19198.515;692.6860546912649;-1332977.5;458.8430423358297;-1.177259e-05
11:22:44;-825;-825.0321;5.965191316536441e-11;2.8102906988727534e+20;5.964171748604306e-11;2000.0;17442.1;617.8089419877314;-1334030.5;699.6518687890427;-1.192113e-05
11:23:04;-850;-850.0126;5.967331723543414e-11;2.8082750284190702e+20;5.966428110298485e-11;2000.0;16411.34;712.6936978604483;-1333552.0;694.8728660697581;-1.20878e-05
11:23:25;-875;-874.9788;5.9660141962323e-11;2.8095155174540552e+20;5.965237441495016e-11;2000.0;15220.676000000001;573.898776176775;-1333846.5;817.3855500924884;-1.223095e-05
11:23:46;-900;-899.9458;5.960743202450564e-11;2.8144865373345373e+20;5.960069654596692e-11;2000.0;14192.153;679.3538031383574;-1335026.0;702.1667893029405;-1.23913e-05

File: Data/DoubleIrrNeutron2025/CV_onPCB/100264_SR_UL_2e15_37days_CV.csv
time (06.11.2025);set voltage (V);real voltage (V);serial capacitance;1/serial capacitance^2;parallel capacitance;LCR frequency (Hz);r;delta r;x;delta x;sample current
09:42:01;-25;-25.03608;6.846277899571916e-11;2.133491674683049e+20;6.366200724477236e-11;2000.0;319191.25;9.531493849339672;-1162346.5;11.253332839652437;-1.90131e-06
09:42:24;-50;-50.06898;6.775482968241804e-11;2.178308991638499e+20;6.416757665002772e-11;2000.0;277698.2;6.234821569219122;-1174491.5;14.374891303936874;-2.578053e-06
09:42:46;-75;-75.0967;6.712829440036887e-11;2.2191608114219224e+20;6.426880029017484e-11;2000.0;250051.25;13.251014112134964;-1185453.5;20.8599496643688;-3.11771e-06
09:43:08;-100;-100.0716;6.655075935837916e-11;2.2578441943641876e+20;6.419451759898387e-11;2000.0;229085.75;11.68564824902752;-1195741.0;14.281106399715673;-3.578969e-06
09:43:30;-125;-125.0266;6.60142497969219e-11;2.2946931308035742e+20;6.403648693535383e-11;2000.0;211848.7;6.4393710873034795;-1205459.0;15.311760186209812;-3.98016e-06
09:43:52;-150;-150.0074;6.553421100409184e-11;2.328433557548564e+20;6.384531359274207e-11;2000.0;197496.4;11.601594717968734;-1214289.0;10.293201639917484;-4.37917e-06
09:44:12;-175;-175.043;6.509356703790948e-11;2.360064423023973e+20;6.363241503333433e-11;2000.0;185251.0;6.6;-1222509.0;6.85200700525036;-4.726408e-06
09:44:34;-200;-200.0733;6.468498318279061e-11;2.389973364233122e+20;6.340965677821916e-11;2000.0;174469.55;7.173728110264564;-1230231.0;8.54107721543366;-5.073082e-06
09:44:56;-225;-225.0856;6.431089994152814e-11;2.417858193483176e+20;6.318542486562004e-11;2000.0;165144.85;5.866120949997537;-1237387.0;12.47196856955629;-5.39749e-06
09:45:18;-250;-250.0634;6.39597482406674e-11;2.4444801151074006e+20;6.296118734633732e-11;2000.0;156687.45;10.402277394878492;-1244180.5;9.577969513419845;-5.739179e-06
09:45:40;-275;-275.0352;6.362420990575808e-11;2.4703312682744028e+20;6.273320780920861e-11;2000.0;149059.05;8.403414484600885;-1250742.0;8.792041856133306;-6.045942e-06
09:46:02;-300;-300.0137;6.330445897425514e-11;2.4953495878900528e+20;6.250644757047833e-11;2000.0;142035.85;9.723238915094086;-1257059.5;10.523188680243264;-6.352986e-06
09:46:23;-325;-325.0464;6.298927695459386e-11;2.520384230463456e+20;6.227506706866366e-11;2000.0;135294.25;10.122221841078172;-1263349.5;9.17809893169604;-6.639904e-06
09:46:44;-350;-350.0566;6.26804268248517e-11;2.5452831924900482e+20;6.204151319791401e-11;2000.0;128836.25;9.597883881356347;-1269574.5;8.169302295790013;-6.941121e-06
09:47:06;-375;-375.0879;6.238141161904243e-11;2.569742479668416e+20;6.181291229501614e-11;2000.0;122337.7;16.603930257622743;-1275660.0;14.882876066137218;-7.223761e-06
09:47:28;-400;-400.0635;6.206775454765082e-11;2.595780299045583e+20;6.156792213804483e-11;2000.0;115520.5;10.57035950192802;-1282106.5;13.551291451370972;-7.48509e-06
09:47:50;-425;-425.0401;6.177765976953179e-11;2.620216003770665e+20;6.134166084596197e-11;2000.0;108598.45;8.159496001592256;-1288127.0;8.15781833580523;-7.761977e-06
09:48:10;-450;-449.9932;6.148867240822394e-11;2.6449031099729543e+20;6.111438768838923e-11;2000.0;101280.15;12.192267016433;-1294181.0;9.871676655968832;-8.00426e-06
09:48:30;-475;-475.0231;6.121873742608316e-11;2.66827915255454e+20;6.090168137081474e-11;2000.0;93790.565;12.211794043055537;-1299887.5;9.483538369195328;-8.260532e-06
09:48:51;-500;-500.0538;6.096750611069476e-11;2.6903150370606016e+20;6.070434091576123e-11;2000.0;85940.14;13.855097256966296;-1305244.0;13.535139452550904;-8.487115e-06
09:49:12;-525;-525.0886;6.073839531658942e-11;2.710649546480793e+20;6.052304578342973e-11;2000.0;78151.69499999998;14.153627582707918;-1310167.5;15.047840376612186;-8.701163e-06
09:49:32;-550;-550.0681;6.053882755429415e-11;2.728550451651447e+20;6.036553200826604e-11;2000.0;70429.615;11.962236987704692;-1314486.5;7.4590548999186215;-8.904377e-06
09:49:53;-575;-575.0181;6.034930720536417e-11;2.745714784774707e+20;6.021460955769097e-11;2000.0;62365.86;9.50494450273113;-1318614.5;11.412164562430739;-9.106304e-06
09:50:14;-600;-600.0045;6.020949267536169e-11;2.7584814276446333e+20;6.010151885903383e-11;2000.0;56019.815;10.609069881474248;-1321676.5;11.253332839652437;-9.29202e-06
09:50:35;-625;-625.0217;6.006871477395216e-11;2.771426211949855e+20;5.998760958543362e-11;2000.0;48711.92999999999;12.333943205641821;-1324774.0;8.87130204648675;-9.473372e-06
09:50:56;-650;-650.0626;5.997215445087536e-11;2.7803578653232965e+20;5.990778167960479e-11;2000.0;43496.064999999995;11.028967030053256;-1326907.0;13.021136663133522;-9.673173e-06
09:51:17;-675;-675.0721;5.988250491551632e-11;2.78868899214767e+20;5.983321641832066e-11;2000.0;38140.97499999999;7.3052613745163315;-1328893.5;9.779442724409197;-9.867046e-06
09:51:39;-700;-700.0414;5.978642955634151e-11;2.7976589063070636e+20;5.975073942686774e-11;2000.0;32530.43999999999;14.324299982896227;-1331029.0;12.706297651164952;-9.978163e-06
09:52:01;-725;-725.0107;5.972468697276554e-11;2.803446261017704e+20;5.96974317628013e-11;2000.0;28469.719999999994;9.406579080622297;-1332405.0;13.518505834595775;-1.013101e-05
09:52:23;-750;-749.9808;5.967101282048801e-11;2.8084919362810777e+20;5.965026205608622e-11;2000.0;24873.539999999997;12.283406286531411;-1333603.5;11.363868179453684;-1.030114e-05
09:52:45;-775;-775.001;5.962963078805157e-11;2.812391387969234e+20;5.961349152201663e-11;2000.0;21958.244999999995;13.102159125502874;-1334529.0;10.90642012761291;-1.044384e-05
09:53:05;-800;-800.0072;5.959502221662458e-11;2.8156588122145787e+20;5.958230824557597e-11;2000.0;19505.725000000002;11.289988651455719;-1335304.0;8.757853618324527;-1.06236e-05
09:53:25;-825;-825.0323;5.956656168153084e-11;2.8183500637562366e+20;5.95562493112413e-11;2000.0;17579.364999999998;11.282808327273829;-1335942.0;12.280065146407;-1.07493e-05
09:53:47;-850;-850.014;5.954726146923405e-11;2.8201773037775687e+20;5.953875957549948e-11;2000.0;15969.315000000002;10.97388781380601;-1336375.0;11.390785749894517;-1.095307e-05
09:54:07;-875;-874.9775;5.952844132783587e-11;2.8219608050603593e+20;5.952122535052211e-11;2000.0;14718.965000000002;8.755970177541712;-1336797.5;12.86225096940656;-1.108052e-05
09:54:28;-900;-899.9432;5.95172217228664e-11;2.8230248422849996e+20;5.951092025594286e-11;2000.0;13758.465000000002;9.88260915699897;-1337049.5;16.499621207773224;-1.124268e-05

File: Data/DoubleIrrNeutron2025/CV_onPCB/100264_SR_UL_2e15_44days_CV.csv
time (14.11.2025);set voltage (V);real voltage (V);serial capacitance;1/serial capacitance^2;parallel capacitance;LCR frequency (Hz);r;delta r;x;delta x;sample current
12:42:56;-25;-25.03398;6.857386858436106e-11;2.126584765667158e+20;6.3680334504004e-11;2000.0;321691.9;11.55506382500763;-1160463.5;19.32970511932347;-1.849523e-06
12:43:16;-50;-50.0657;6.790431275712188e-11;2.1687289839549488e+20;6.421302393813641e-11;2000.0;280976.65;14.767747797142254;-1171906.0;11.734564329364767;-2.490532e-06
12:43:38;-75;-75.09284;6.726472998662582e-11;2.210167526414351e+20;6.431552455049937e-11;2000.0;253336.25;7.514610768363188;-1183049.0;8.212794895770866;-3.011173e-06
12:44:00;-100;-100.071;6.669597724147273e-11;2.2480228402091393e+20;6.425684452883411e-11;2000.0;232460.15;12.376646355131912;-1193137.5;11.155155758661552;-3.450539e-06
12:44:22;-125;-125.026;6.61918014099249e-11;2.2823991602029435e+20;6.413067159753976e-11;2000.0;215529.0;8.906458330896744;-1202225.5;7.825439284794176;-3.856496e-06
12:44:42;-150;-150.0081;6.5703327045397e-11;2.3164625141537138e+20;6.394086581524589e-11;2000.0;201082.05;10.656564878045833;-1211163.5;9.779442724409197;-4.227143e-06
12:45:04;-175;-175.0401;6.529205877616385e-11;2.345736762491656e+20;6.375723982560562e-11;2000.0;189100.9;11.984552557354823;-1218792.5;9.024272823890023;-4.596466e-06
12:45:26;-200;-200.0706;6.487625309060436e-11;2.3759017709497975e+20;6.353541022923415e-11;2000.0;178190.85;14.38823738336284;-1226604.0;11.077003204838391;-4.930504e-06
12:45:48;-225;-225.0813;6.449815714525205e-11;2.4038390607101706e+20;6.331342766742897e-11;2000.0;168773.6;8.031002428090781;-1233794.5;10.896673804423072;-5.250774e-06
12:46:10;-250;-250.0584;6.41439549139818e-11;2.4304603064871787e+20;6.309152769298867e-11;2000.0;160230.4;7.93359943531308;-1240607.5;12.018215341721914;-5.561629e-06
12:46:30;-275;-275.0336;6.38076628926747e-11;2.4561468224555182e+20;6.28669394533959e-11;2000.0;152558.75;12.43962921473144;-1247146.0;11.77709641634983;-5.857042e-06
12:46:51;-300;-300.0137;6.34895396470767e-11;2.480822224218148e+20;6.264580948521579e-11;2000.0;145460.05;10.237547313687982;-1253395.0;9.7082439194738;-6.162998e-06
12:47:12;-325;-325.0425;6.317073632281739e-11;2.505925305763449e+20;6.24143688367335e-11;2000.0;138675.05;7.628064957772711;-1259720.5;10.086500879888922;-6.445367e-06
12:47:34;-350;-350.0581;6.286701130539911e-11;2.530197201166894e+20;6.218787824475805e-11;2000.0;132279.3;8.025303732569878;-1265806.5;6.64360594857943;-6.727251e-06
12:47:55;-375;-375.0869;6.256592238209957e-11;2.554608170570991e+20;6.195961220997559e-11;2000.0;125818.75;10.993606096272504;-1271898.0;12.700393694685216;-6.994798e-06
12:48:17;-400;-400.0617;6.226570613608022e-11;2.579301820548789e+20;6.172727416552389e-11;2000.0;119362.55;12.622494800949614;-1278030.5;8.845196436484608;-7.269685e-06
12:48:39;-425;-425.0362;6.197528273203615e-11;2.6035322796072442e+20;6.150268252312283e-11;2000.0;112556.75;9.520733952800066;-1284019.5;7.123026042350259;-7.524318e-06
12:48:59;-450;-449.9908;6.16875081508684e-11;2.6278800941995842e+20;6.127660472591655e-11;2000.0;105636.85;10.068335264580734;-1290009.5;11.968186997202206;-7.763803e-06
12:49:19;-475;-475.0231;6.141566253031438e-11;2.6511952779496964e+20;6.106383536947002e-11;2000.0;98352.09999999999;7.831190841755753;-1295719.5;10.135950868073502;-7.996538e-06
12:49:40;-500;-500.0525;6.115456661986378e-11;2.6738818563026905e+20;6.085811872669007e-11;2000.0;90818.88500000001;8.882846601737292;-1301251.5;9.702448144669468;-8.19907e-06
12:50:01;-525;-525.0877;6.092050574196512e-11;2.6944678120211195e+20;6.067367021102861e-11;2000.0;83316.37000000001;7.498553527181224;-1306251.0;10.022474744293447;-8.427711e-06
12:50:22;-550;-550.0603;6.069639970432461e-11;2.7144018207189415e+20;6.049788972478845e-11;2000.0;75101.43999999999;13.669534373927942;-1311074.0;12.477980605851252;-8.620065e-06
12:50:43;-575;-575.0266;6.051799478603013e-11;2.7304293322503163e+20;6.035403291865573e-11;2000.0;68536.81;9.541076721208979;-1314939.0;9.562949335848224;-8.841074e-06
12:51:03;-600;-599.9938;6.034374700163464e-11;2.7462208003173302e+20;6.021606829128025e-11;2000.0;60724.075;10.922796974676446;-1318736.0;11.497825881443848;-8.993112e-06
12:51:23;-625;-625.0207;6.019626174174369e-11;2.7596941705821192e+20;6.009578114335194e-11;2000.0;54055.48;11.832224220323232;-1321967.0;10.0024996875781;-9.190324e-06
12:51:45;-650;-650.0466;6.007495003040281e-11;2.770850942012173e+20;5.999666845557752e-11;2000.0;47847.905000000006;12.236403628109084;-1324636.5;11.119240081948046;-9.351251e-06
12:52:05;-675;-675.0672;5.998187337072031e-11;2.779456930273799e+20;5.991948347811155e-11;2000.0;42809.8;8.899331435563015;-1326692.0;8.96102672688794;-9.540669e-06
12:52:27;-700;-700.0405;5.987694028439643e-11;2.789207346844999e+20;5.983064089880483e-11;2000.0;36970.58500000001;10.373184841214393;-1329017.0;11.55638351734659;-9.694175e-06
12:52:47;-725;-725.0096;5.980208738757928e-11;2.7961940900032604e+20;5.976684918818098e-11;2000.0;32311.004999999997;11.402117073157903;-1330680.5;15.834692924082864;-9.855401e-06
12:53:07;-750;-749.9804;5.973587283612737e-11;2.8023964385488362e+20;5.970881696050982e-11;2000.0;28357.405;11.27932949026668;-1332155.5;15.353745471382545;-1.003298e-05
12:53:29;-775;-775.0014;5.968486436295946e-11;2.8071885093031022e+20;5.96640210199166e-11;2000.0;24920.305;9.966005907584018;-1333294.0;11.606032913963324;-1.019553e-05
12:53:49;-800;-800.0048;5.963879203697727e-11;2.8115274188045133e+20;5.962268929313266e-11;2000.0;21928.325;11.29518896477611;-1334324.0;11.584472366059664;-1.036894e-05
12:54:09;-825;-825.0325;5.960379336191855e-11;2.8148301825584513e+20;5.959098108996961e-11;2000.0;19576.68;13.490990697498823;-1335107.5;11.871710070583767;-1.054556e-05
12:54:31;-850;-850.0126;5.957670710765488e-11;2.817390261540114e+20;5.956643953281671e-11;2000.0;17536.655000000006;11.550834331337304;-1335714.5;12.873907720657314;-1.070121e-05
12:54:51;-875;-874.9776;5.955093779688779e-11;2.8198291119214146e+20;5.954244877206111e-11;2000.0;15955.745;10.599548280469309;-1336292.5;11.310946025863618;-1.085635e-05
12:55:11;-900;-899.9422;5.953694789449825e-11;2.821154466017495e+20;5.952976516054882e-11;2000.0;14681.87;14.016831132606265;-1336606.5;11.667797564236363;-1.101136e-05

File: Data/DoubleIrrNeutron2025/CV_onPCB/100264_SR_UL_2e15_72days_CV.csv
time (16.12.2025);set voltage (V);real voltage (V);serial capacitance;1/serial capacitance^2;parallel capacitance;LCR frequency (Hz);r;delta r;x;delta x;sample current
13:32:51;-25;-25.03357;6.921405159989535e-11;2.0874277624962813e+20;6.380249554224984e-11;2000.0;334840.6;18.257929784069166;-1149730.0;17.32050807568877;-1.638797e-06
13:33:13;-50;-50.06384;6.863422483550091e-11;2.122846215447915e+20;6.444080772556236e-11;2000.0;295769.2;6.6703073392460706;-1159443.0;8.517628778010932;-2.214372e-06
13:33:35;-75;-75.09027;6.80486955672859e-11;2.1595357145572265e+20;6.463553886537535e-11;2000.0;268727.9;10.992247267961178;-1169419.5;17.036358178906664;-2.67027e-06
13:33:57;-100;-100.0688;6.750186110694327e-11;2.1946663558213973e+20;6.464245339332139e-11;2000.0;247943.95;6.384541878631542;-1178893.0;10.077201992616798;-3.055333e-06
13:34:17;-125;-125.0232;6.700149242268665e-11;2.2275683928659683e+20;6.456373438128765e-11;2000.0;230784.5;10.39651383878269;-1187697.0;7.749193506423749;-3.414008e-06
13:34:39;-150;-150.0064;6.65399081104237e-11;2.2585806674265568e+20;6.442968145815427e-11;2000.0;216436.0;11.450327506233172;-1195936.0;12.13260071048248;-3.739978e-06
13:35:00;-175;-175.039;6.610769761782729e-11;2.2882102998560132e+20;6.426273536463015e-11;2000.0;203963.4;9.194672370454535;-1203755.0;11.191514642799696;-4.046264e-06
13:35:21;-200;-200.0673;6.570579542699198e-11;2.3162884714838e+20;6.40783133062646e-11;2000.0;193014.1;8.310505399793685;-1211118.0;9.289779329994873;-4.354733e-06
13:35:42;-225;-225.0776;6.533255684839434e-11;2.3428295328347275e+20;6.388372555210019e-11;2000.0;183431.65;10.496731634180232;-1218037.0;9.851395840184273;-4.630435e-06
13:36:02;-250;-250.0578;6.498212815959725e-11;2.3681659873599927e+20;6.36859633092561e-11;2000.0;174704.65;8.827591687430951;-1224605.5;10.011867957579145;-4.912605e-06
13:36:24;-275;-275.0308;6.464806713437215e-11;2.3927036411589866e+20;6.348059211218593e-11;2000.0;166931.35;9.288776830132157;-1230933.5;12.575273356869822;-5.193877e-06
13:36:44;-300;-300.0117;6.432930370163745e-11;2.4164749570881618e+20;6.327639130995423e-11;2000.0;159571.95;8.363155803881689;-1237033.0;12.126417442921879;-5.458829e-06
13:37:06;-325;-325.0416;6.401899838696255e-11;2.439957433257398e+20;6.306494459109131e-11;2000.0;152888.1;8.632467781579033;-1243029.0;8.363611660042567;-5.722879e-06
13:37:26;-350;-350.0518;6.372983676694759e-11;2.4621493204261978e+20;6.2863701569373e-11;2000.0;146568.35;9.262363359316025;-1248669.0;7.6124897372673015;-5.97116e-06
13:37:48;-375;-375.0808;6.343950757160605e-11;2.4847368078550716e+20;6.26537744309442e-11;2000.0;140473.45;8.739415026190255;-1254383.5;9.007635649825096;-6.225902e-06
13:38:10;-400;-400.0614;6.315897912699079e-11;2.5068583606426124e+20;6.244638509449478e-11;2000.0;134593.0;9.922197337283713;-1259955.0;8.645808232895291;-6.463118e-06
13:38:32;-425;-425.0363;6.287684662828014e-11;2.529405705999574e+20;6.223389358393724e-11;2000.0;128639.85;7.986637277352718;-1265608.5;7.591936511852559;-6.710109e-06
13:38:54;-450;-449.9931;6.26136494271296e-11;2.5507151717675785e+20;6.203316760133231e-11;2000.0;122942.9;10.35999517374405;-1270928.5;12.415212442805801;-6.956058e-06
13:39:16;-475;-475.0213;6.234295003705416e-11;2.5729141887018828e+20;6.18249504598835e-11;2000.0;116838.4;8.276593502160175;-1276447.0;9.222255689363639;-7.169746e-06
13:39:38;-500;-500.0508;6.208075556033421e-11;2.5946931911796808e+20;6.162068776042838e-11;2000.0;110759.45;8.488072513827856;-1281838.0;9.581231653602787;-7.376792e-06
13:40:00;-525;-525.079;6.182933113032292e-11;2.6158383548264353e+20;6.142538574800249e-11;2000.0;104371.75;8.656753144222145;-1287050.5;12.63873015773341;-7.588413e-06
13:40:22;-550;-550.0668;6.158532023832193e-11;2.6366081602739175e+20;6.12326468055786e-11;2000.0;98063.59000000001;11.49165980178658;-1292150.0;9.219544457292887;-7.801293e-06
13:40:43;-575;-575.0236;6.135933326543934e-11;2.6560652275336043e+20;6.105523507378301e-11;2000.0;91528.20999999999;9.31543316223141;-1296909.0;8.857200460642177;-8.008573e-06
13:41:03;-600;-600.0015;6.114032992544505e-11;2.67512724280869e+20;6.088026711370552e-11;2000.0;85067.40999999999;8.282674386935474;-1301554.5;10.570596009686493;-8.19838e-06
13:41:23;-625;-625.0266;6.094409021202652e-11;2.6923827764014635e+20;6.072387794441949e-11;2000.0;78632.04000000001;11.089973850284572;-1305745.5;10.18516077438152;-8.381733e-06
13:41:45;-650;-650.0519;6.07576405053227e-11;2.7089326035696825e+20;6.057351250133071e-11;2000.0;72211.735;8.542719926931774;-1309752.5;10.697546447667335;-8.564031e-06
13:42:05;-675;-675.0625;6.059243708495863e-11;2.723724384019568e+20;6.043938188569639e-11;2000.0;66090.0;8.136184609508575;-1313323.5;9.007635649825096;-8.736466e-06
13:42:25;-700;-700.0447;6.044240380192193e-11;2.737263107531151e+20;6.031685974776257e-11;2000.0;60065.780000000006;11.022596336616848;-1316583.5;9.007635649825096;-8.920893e-06
13:42:45;-725;-725.0077;6.029219805377427e-11;2.7509187650734473e+20;6.019258329630284e-11;2000.0;53693.21;11.294117716758574;-1319863.5;9.361490265977954;-9.079006e-06
13:43:06;-750;-749.988;6.019209554338759e-11;2.7600762084929343e+20;6.010928729692012e-11;2000.0;49070.07000000001;10.01565050308751;-1322058.5;10.89208428171578;-9.289395e-06
13:43:27;-775;-775.0096;6.008198041720301e-11;2.770202527494712e+20;6.001564688930902e-11;2000.0;44033.19500000001;15.333112004743217;-1324481.5;12.047302602657576;-9.478929e-06
13:43:48;-800;-800.0023;5.997556701506384e-11;2.780041473825215e+20;5.992489217918463e-11;2000.0;38584.094999999994;14.106444404951974;-1326831.5;12.889433657069654;-9.595153e-06
13:44:08;-825;-825.0283;5.988935511229813e-11;2.7880510832635006e+20;5.984974056213744e-11;2000.0;34185.09;9.056414577524576;-1328741.5;10.302305567201936;-9.763258e-06
13:44:28;-850;-850.0129;5.98362845479034e-11;2.79299888582974e+20;5.980322322004935e-11;2000.0;31269.675;6.088882799824643;-1329920.0;8.306623862918075;-9.975057e-06
13:44:48;-875;-874.9745;5.97552282199222e-11;2.8005812777495973e+20;5.97310307677248e-11;2000.0;26803.964999999997;8.177650258478847;-1331724.0;10.401922899156675;-1.012223e-05
13:45:08;-900;-899.9413;5.96994165250262e-11;2.8058201313290614e+20;5.968039518441035e-11;2000.0;23797.139999999996;11.53766527508916;-1332969.0;10.047387720198717;-1.030548e-05

File: Data/DoubleIrrNeutron2025/CV_onPCB/100264_SR_UL_2e15_noadd_CV.csv
time (04.08.2025);set voltage (V);real voltage (V);serial capacitance;1/serial capacitance^2;parallel capacitance;LCR frequency (Hz);r;delta r;x;delta x;sample current
08:23:58;-25;-25.03995;7.081512646521149e-11;1.9941045748819503e+20;6.380824299386278e-11;2000.0;372381.55;61.1362198291651;-1123735.5;89.60880258099647;-2.470574e-06
08:24:18;-50;-50.07384;7.010190253336635e-11;2.0348874374638407e+20;6.467481102936865e-11;2000.0;328833.7;24.926000481425014;-1135168.5;36.57372690880709;-3.49447e-06
08:24:37;-75;-75.09953;6.94185523407459e-11;2.0751471333580325e+20;6.499029826234607e-11;2000.0;299231.0;23.409186231050406;-1146343.0;37.04794191314816;-4.256291e-06
08:24:56;-100;-100.0761;6.882465203522439e-11;2.1111152904714004e+20;6.509639799180315e-11;2000.0;276707.15;16.511098540072975;-1156235.0;25.782746168707476;-4.920259e-06
08:25:15;-125;-125.0305;6.826225233641173e-11;2.14604474249846e+20;6.507038841790158e-11;2000.0;258190.35;18.234483129499445;-1165761.0;24.65664210714833;-5.530048e-06
08:25:34;-150;-150.0115;6.780078099127727e-11;2.175357337447647e+20;6.501190256251044e-11;2000.0;243093.75;10.732631317621973;-1173695.5;17.769003911305777;-6.137863e-06
08:25:53;-175;-175.0429;6.731471606333238e-11;2.2068863245869675e+20;6.486868896850648e-11;2000.0;229558.4;13.354287700959569;-1182170.5;26.31990691472901;-6.663307e-06
08:26:13;-200;-200.0665;6.688003027762034e-11;2.2356668020201334e+20;6.471742065817361e-11;2000.0;217506.45;10.267296382203059;-1189854.0;22.095248357961488;-8.734185e-06
08:26:32;-225;-225.0867;6.649801100949553e-11;2.2614276034759626e+20;6.455471235580568e-11;2000.0;207628.65;10.095116393583583;-1196689.5;10.688194421884363;-7.656895e-06
08:26:52;-250;-250.0574;6.611667791434858e-11;2.2875887498289005e+20;6.437733848796385e-11;2000.0;197835.75;27.133731313625113;-1203591.5;31.87691170737843;-4.64965e-05
08:27:12;-275;-275.0367;6.57714246775876e-11;2.3116682147855312e+20;6.419077824448934e-11;2000.0;189860.2;23.656880605861797;-1209909.5;33.55946215302027;-8.615122e-06
08:27:31;-300;-300.0064;6.542749904190452e-11;2.3360350812358394e+20;6.399805061494081e-11;2000.0;181773.55;43.44637355407238;-1216269.5;44.206758533056906;-0.0001262544
08:27:51;-325;-325.0528;6.514773651573602e-11;2.35614133024445e+20;6.383218375783541e-11;2000.0;175357.8;15.41470077555838;-1221492.5;23.258063117981255;-9.617812e-06
08:28:10;-350;-350.0508;6.480967887807417e-11;2.3807854559899048e+20;6.361774839633171e-11;2000.0;168068.6;13.232800157185174;-1227864.0;28.83920942050943;-0.0001831264
08:28:30;-375;-375.0825;6.454175886013237e-11;2.4005922913609177e+20;6.344409080885732e-11;2000.0;162177.0;11.994582110269619;-1232961.0;17.477127910500627;-1.048196e-05
08:28:49;-400;-400.0589;6.427261853089649e-11;2.4207392519807795e+20;6.326115949932225e-11;2000.0;156556.0;12.891663973281338;-1238124.0;14.042791745233567;-1.095446e-05
08:29:08;-425;-425.0328;6.40144922426399e-11;2.4403009550733584e+20;6.308060357875171e-11;2000.0;151255.6;12.282182216528136;-1243116.5;16.420642496565108;-1.141314e-05
08:29:27;-450;-449.9863;6.375352730196374e-11;2.4603198123302978e+20;6.289218157095837e-11;2000.0;146075.15;12.763086421395101;-1248205.0;27.959792560031627;-1.187214e-05
08:29:46;-475;-475.0193;6.349746799667236e-11;2.480202747613321e+20;6.270338992159621e-11;2000.0;141032.7;16.930017720014355;-1253238.5;19.85289651411098;-1.228842e-05
08:30:06;-500;-500.0493;6.324416101145209e-11;2.5001100660690544e+20;6.251268055572115e-11;2000.0;136109.05;22.08805955714535;-1258258.0;27.88010043023518;-1.277363e-05
08:30:25;-525;-525.0826;6.297873355219707e-11;2.5212281867640632e+20;6.230922625425723e-11;2000.0;130977.8;17.075801591726226;-1263561.0;19.543541132558346;-1.317904e-05
08:30:44;-550;-550.0638;6.273705734769257e-11;2.540690192158324e+20;6.212254058378505e-11;2000.0;126156.1;16.664618207447777;-1268428.5;13.402891479080177;-1.367002e-05
08:31:03;-575;-575.0199;6.246428699786115e-11;2.5629281186218915e+20;6.190770819240475e-11;2000.0;120795.1;21.853477984064686;-1273967.5;24.747474618635334;-1.402919e-05
08:31:21;-600;-599.9945;6.221383816847811e-11;2.5836043652886813e+20;6.171007231490709e-11;2000.0;115568.5;16.627762928307583;-1279096.0;22.93904967517181;-1.448466e-05
08:31:41;-625;-625.0231;6.196893632131088e-11;2.6040655768445796e+20;6.151495648089509e-11;2000.0;110317.4;12.564115567758838;-1284151.0;11.244998888394788;-1.488416e-05
08:32:01;-650;-650.0513;6.172085630593646e-11;2.6250411420762502e+20;6.131663382646818e-11;2000.0;104683.75;12.351290418413777;-1289312.5;9.536115561380324;-1.528507e-05
08:32:20;-675;-675.0629;6.148563181310161e-11;2.6451647085971214e+20;6.112759692439825e-11;2000.0;99051.37500000001;12.503195341591535;-1294245.0;11.94780314534852;-1.570103e-05
08:32:39;-700;-700.0437;6.125973787570043e-11;2.6647086496942788e+20;6.094568992925197e-11;2000.0;93248.42000000001;24.993378723173887;-1299017.5;20.455744914326633;-1.607838e-05
08:32:59;-725;-725.0118;6.104568142235869e-11;2.6834289954681265e+20;6.07726244983702e-11;2000.0;87379.14499999999;10.513461549366443;-1303572.5;16.04485898972004;-1.646774e-05
08:33:18;-750;-749.9843;6.085456157663111e-11;2.7003106181759477e+20;6.0618235110115e-11;2000.0;81649.125;20.632664484986194;-1307666.5;13.024496151483172;-1.694327e-05
08:33:37;-775;-775.0038;6.066974539392954e-11;2.716787405205334e+20;6.046740184091978e-11;2000.0;75875.57499999998;11.062038408448759;-1311650.0;12.227019260637483;-1.731925e-05
08:33:56;-800;-800.0095;6.05085384502978e-11;2.7312828274659384e+20;6.033628418819907e-11;2000.0;70269.875;13.938086086332124;-1315144.5;13.68347543572173;-1.77151e-05
08:34:16;-825;-825.0366;6.035805000892937e-11;2.7449194142669495e+20;6.021282635538712e-11;2000.0;64748.409999999996;16.112518269966397;-1318423.5;13.21504824054759;-1.80787e-05
08:34:35;-850;-850.0151;6.022794826494607e-11;2.7567911292860524e+20;6.010559530705544e-11;2000.0;59613.12000000001;15.983709832201072;-1321271.5;15.560767975906586;-1.841304e-05
08:34:55;-875;-874.9802;6.011191198359573e-11;2.7674444765593177e+20;6.000937977745193e-11;2000.0;54720.515;17.43099864465603;-1323822.0;15.420765220960986;-1.886772e-05
08:35:14;-900;-899.9453;6.000960089553313e-11;2.776889019296777e+20;5.992359901310725e-11;2000.0;50237.085;12.313590611596474;-1326079.0;9.135097153287424;-1.920962e-05

File: Data/DoubleIrrNeutron2025/CV_onPCB/100264_SR_UR2_2e15_70min_CV.csv
time (17.10.2025);set voltage (V);real voltage (V);serial capacitance;1/serial capacitance^2;parallel capacitance;LCR frequency (Hz);r;delta r;x;delta x;sample current
14:37:54;-25;-25.03596;6.889183175241064e-11;2.1069999991570792e+20;6.371987090872053e-11;2000.0;329088.4;9.53399181875042;-1155107.5;15.618498647437274;-2.231842e-06
14:38:16;-50;-50.06742;6.817079352018304e-11;2.151806927854495e+20;6.43442853858629e-11;2000.0;284667.65;13.860965875435951;-1167325.0;20.266968199511243;-3.12176e-06
14:38:38;-75;-75.09506;6.747487443105815e-11;2.196422226996649e+20;6.445833548712232e-11;2000.0;255130.85;10.927779966672096;-1179364.5;13.936911422549832;-3.801003e-06
14:39:00;-100;-100.0714;6.684904559492348e-11;2.2377397554808966e+20;6.438774344011546e-11;2000.0;232742.55;7.532089683480939;-1190405.5;11.235546270653689;-4.375998e-06
14:39:20;-125;-125.0277;6.627744425284147e-11;2.27650439880035e+20;6.42225325031859e-11;2000.0;214771.8;10.739087484511895;-1200672.0;12.48198702130394;-4.90643e-06
14:39:42;-150;-150.0083;6.576403246485167e-11;2.3121879305932928e+20;6.401943400694108e-11;2000.0;199753.1;11.749659569536474;-1210045.5;10.06168474958344;-5.398259e-06
14:40:04;-175;-175.0423;6.529377309647603e-11;2.3456135871505147e+20;6.379358451683786e-11;2000.0;186897.2;8.998499874979162;-1218760.5;13.628554582199829;-5.845331e-06
14:40:26;-200;-200.0714;6.487326488946834e-11;2.3761206542107578e+20;6.356503064167359e-11;2000.0;175977.85;13.167056428830248;-1226660.5;14.806670793936089;-6.285595e-06
14:40:46;-225;-225.0818;6.449546503043952e-11;2.404039742907013e+20;6.334320491296957e-11;2000.0;166412.6;13.988280809306048;-1233846.0;11.031772296417289;-6.729766e-06
14:41:08;-250;-250.0585;6.412508862682104e-11;2.4318906517199346e+20;6.310459288318491e-11;2000.0;157811.0;9.782126558167196;-1240972.5;8.150920193450553;-7.150302e-06
14:41:30;-275;-275.034;6.378904501442687e-11;2.4575807650943343e+20;6.287929996502526e-11;2000.0;150054.85;13.343214567711936;-1247510.0;12.549900398011133;-7.538535e-06
14:41:51;-300;-300.0118;6.346204640576144e-11;2.4829721901305974e+20;6.264703759403799e-11;2000.0;143023.35;12.349752021801896;-1253938.0;14.587666023048374;-7.945132e-06
14:42:11;-325;-325.0438;6.315276387111258e-11;2.5073518159375732e+20;6.241959413648352e-11;2000.0;136565.05;10.753946949841254;-1260079.0;15.197039185315012;-8.327645e-06
14:42:32;-350;-350.0587;6.28393845571512e-11;2.532422445327838e+20;6.21821082628391e-11;2000.0;130196.55;12.455214771331727;-1266363.0;9.952386648437649;-8.686481e-06
14:42:53;-375;-375.087;6.253059860998791e-11;2.5574952014603315e+20;6.194132235549181e-11;2000.0;124127.15;10.245309902584696;-1272616.5;14.667566260290084;-9.026481e-06
14:43:15;-400;-400.0675;6.222422430985465e-11;2.5827419538716515e+20;6.170024177617262e-11;2000.0;117854.35;12.154890990872769;-1278882.5;10.219466717984847;-9.385298e-06
14:43:37;-425;-425.0403;6.191614021436183e-11;2.6085084617203532e+20;6.14542560885237e-11;2000.0;111423.5;11.237771131323148;-1285246.0;11.861703081766969;-9.734421e-06
14:43:57;-450;-449.9832;6.158746506355728e-11;2.636424520137362e+20;6.119355997999756e-11;2000.0;103667.05;9.237552435575127;-1292105.0;9.810708435174291;-1.003991e-05
14:44:19;-475;-475.0157;6.127914975438869e-11;2.6630206756192446e+20;6.094605753557044e-11;2000.0;96003.45;12.012681840455182;-1298606.0;14.078352176302452;-1.034512e-05
14:44:39;-500;-500.0462;6.099432925256784e-11;2.6879493471511134e+20;6.07175138184508e-11;2000.0;88092.48;13.406594645919721;-1304670.0;14.89966442575134;-1.066856e-05
14:44:59;-525;-525.0798;6.073533575957848e-11;2.7109226525931104e+20;6.05109383432724e-11;2000.0;79788.57;12.356328540468512;-1310233.5;13.081953218078711;-1.0966e-05
14:45:19;-550;-550.0607;6.050274186636717e-11;2.731806204360026e+20;6.032443184776294e-11;2000.0;71508.28;11.521717753876985;-1315270.5;8.702729456900288;-1.125249e-05
14:45:41;-575;-575.0178;6.030750495040287e-11;2.7495224982108412e+20;6.016848161065464e-11;2000.0;63427.57500000001;11.938984200927534;-1319528.5;12.395059499655497;-1.15298e-05
14:46:01;-600;-599.9942;6.013894180359657e-11;2.7649573454802967e+20;6.003202724374963e-11;2000.0;55842.04;17.124208594851805;-1323227.0;11.664047325006873;-1.177485e-05
14:46:23;-625;-625.0211;6.000593559295083e-11;2.777228267380981e+20;5.992449472550432e-11;2000.0;48889.425;10.319592712408559;-1326160.0;12.30853362509117;-1.202684e-05
14:46:43;-650;-650.0475;5.989275825974901e-11;2.7877342543295506e+20;5.98312484377563e-11;2000.0;42601.415;14.042172686233338;-1328666.0;10.56882207249228;-1.226706e-05
14:47:03;-675;-675.0583;5.980195256493951e-11;2.796206697975987e+20;5.975505583579743e-11;2000.0;37278.52500000001;8.966819043005149;-1330683.5;8.493379774859946;-1.250014e-05
14:47:25;-700;-700.0399;5.973248749349601e-11;2.8027140995528127e+20;5.96967724030224e-11;2000.0;32585.920000000002;11.205877029487711;-1332231.0;10.580642702596094;-1.273182e-05
14:47:45;-725;-725.0101;5.967465969511389e-11;2.808148678185686e+20;5.964704664975664e-11;2000.0;28692.135;11.264533445731336;-1333522.0;12.300406497347963;-1.294878e-05
14:48:07;-750;-749.983;5.96338535506596e-11;2.8119931027669762e+20;5.961199458798228e-11;2000.0;25553.195;17.168184928815293;-1334434.5;13.990621858945369;-1.315781e-05
14:48:27;-775;-775.0012;5.959859285479266e-11;2.8153214419118326e+20;5.958100124325719e-11;2000.0;22943.15;10.80568021921801;-1335224.0;10.986355173577813;-1.336552e-05
14:48:48;-800;-800.0053;5.957202417388553e-11;2.8178332268666785e+20;5.955738995311256e-11;2000.0;20939.425000000003;10.326932930449336;-1335819.5;11.650643759037523;-1.355719e-05
14:49:08;-825;-825.0328;5.95530769600531e-11;2.8196265374604575e+20;5.954075815813125e-11;2000.0;19220.425;11.71938111633886;-1336244.5;12.236727503707844;-1.377483e-05
14:49:28;-850;-850.0109;5.95328947244591e-11;2.821538623652066e+20;5.952225702085848e-11;2000.0;17869.704999999998;10.913872994954653;-1336697.5;10.650704202070395;-1.395701e-05
14:49:50;-875;-874.978;5.952298682490178e-11;2.822478020326861e+20;5.951359499746597e-11;2000.0;16794.705;12.21436137299044;-1336920.0;12.767145334803704;-1.416278e-05
14:50:10;-900;-899.9449;5.951032287578129e-11;2.8236794092453895e+20;5.95019806184602e-11;2000.0;15833.39;12.902195355830003;-1337204.5;11.714841014712917;-1.434549e-05
