Repository: aimaax/PENGUIN

# PENGUIN :penguin:  

> **NOTE!!** Google ID and GitLab repo for CERN organization is hidden and the create database function won't work properly in this version. Plotting is still possible with the saved database and data stored in this repo.  

A Python-based environment for GUI-driven analysis for IV, CV, and TCT measurements obtained with [Particulars Setup]() at CERN for CMS HGCAL silicon diodes. Used to plot data for individual diodes, but also to analyse Current Volume Normalization, Saturation Voltage, Charge Collection, and Charge Collection Efficiency.

---

File: Data/DoubleIrrNeutron2025/CV_onPCB/107954_SR_LL1_4e15_200min_CV.csv
time (18.11.2025);set voltage (V);real voltage (V);serial capacitance;1/serial capacitance^2;parallel capacitance;LCR frequency (Hz);r;delta r;x;delta x;sample current
13:16:28;-25;-25.03637;7.002581088905835e-11;2.0393121504188583e+20;6.298674252638343e-11;2000.0;379896.25;12.154397352398842;-1136402.0;14.876155417311288;-1.987926e-06
13:16:50;-50;-50.06723;6.976966996086854e-11;2.0543132288200484e+20;6.386268149313595e-11;2000.0;346882.95;16.228751492336066;-1140574.0;19.05780679931455;-2.887509e-06
13:17:12;-75;-75.09456;6.945457187676674e-11;2.07299532525984e+20;6.432369677229725e-11;2000.0;323593.3;17.14483887355026;-1145748.5;19.815082639242256;-3.597642e-06
13:17:34;-100;-100.073;6.91033700868315e-11;2.0941199017862598e+20;6.458952400112987e-11;2000.0;304427.05;15.673620353957794;-1151571.5;13.477295722807302;-4.221424e-06
13:17:54;-125;-125.0278;6.876880360770955e-11;2.1145456350021825e+20;6.474309624994333e-11;2000.0;288551.3;12.435252309462806;-1157174.0;15.287249589118376;-4.784653e-06
13:18:16;-150;-150.0089;6.844296471690707e-11;2.134727147698464e+20;6.482490405008222e-11;2000.0;274680.8;14.13463830453401;-1162683.0;22.484439063494555;-5.341136e-06
13:18:36;-175;-175.0411;6.810617776033077e-11;2.1558919198978277e+20;6.483668440688056e-11;2000.0;262381.65;9.109960208475117;-1168432.5;12.705805759573062;-5.864644e-06
13:18:58;-200;-200.071;6.780170527469184e-11;2.175298028231311e+20;6.482612902032575e-11;2000.0;251454.85;9.313504979329748;-1173679.5;15.353745471382545;-6.358437e-06
13:19:20;-225;-225.0829;6.750836059326422e-11;2.1942437854263325e+20;6.478800244772603e-11;2000.0;241545.15;9.948938385576625;-1178779.5;12.599107111220222;-6.861535e-06
13:19:42;-250;-250.0646;6.720406137733659e-11;2.2141597944824778e+20;6.471209315084957e-11;2000.0;232366.3;9.388317208104976;-1184117.0;11.599568957508723;-7.342451e-06
13:20:04;-275;-275.0347;6.692075008278964e-11;2.2329469215701316e+20;6.4629349473979e-11;2000.0;223905.6;8.592554916903357;-1189130.0;13.820274961085252;-7.816992e-06
13:20:24;-300;-300.013;6.663518592456342e-11;2.252126456177817e+20;6.452378408535612e-11;2000.0;216029.0;10.911461863563469;-1194226.0;9.257429448826494;-8.281391e-06
13:20:46;-325;-325.0456;6.63717776249172e-11;2.270037863378568e+20;6.441944235523368e-11;2000.0;208725.45;9.789145774785458;-1198965.5;13.954837870788753;-8.755434e-06
13:21:07;-350;-350.0576;6.611730964784034e-11;2.287545035420909e+20;6.430661480728835e-11;2000.0;201962.05;18.850925043615234;-1203580.0;24.331050121192877;-9.202904e-06
13:21:28;-375;-375.0898;6.588338034864963e-11;2.303818451410406e+20;6.419736638137436e-11;2000.0;195743.0;15.276125163142646;-1207853.5;10.915012597335837;-9.705181e-06
13:21:50;-400;-400.0569;6.561323614379112e-11;2.3228281648105082e+20;6.405655708993288e-11;2000.0;189067.3;8.419352706710889;-1212826.5;9.702448144669468;-1.011782e-05
13:22:11;-425;-425.0302;6.539233694307627e-11;2.3385479744568548e+20;6.393695605363862e-11;2000.0;183601.25;10.361678194192288;-1216923.5;12.130024732044035;-1.057729e-05
13:22:31;-450;-449.9859;6.516913068836175e-11;2.354594603451431e+20;6.381046480629414e-11;2000.0;178179.85;10.461662152832123;-1221091.5;10.494641489827082;-1.103967e-05
13:22:52;-475;-475.0176;6.495348637851397e-11;2.3702549728888927e+20;6.368135601988466e-11;2000.0;173159.9;8.734386068865975;-1225145.5;9.259454627568514;-1.151043e-05
13:23:13;-500;-500.046;6.475032662683259e-11;2.385152066824632e+20;6.355676103303976e-11;2000.0;168418.75;10.018950793371529;-1228989.5;10.78134963722075;-1.197892e-05
13:23:33;-525;-525.0809;6.455018782117754e-11;2.3999653937954075e+20;6.342957152695334e-11;2000.0;163860.85;9.1709527858342;-1232800.0;9.110433579144297;-1.247669e-05
13:23:54;-550;-550.0624;6.436171783303894e-11;2.414041578505552e+20;6.330581427597214e-11;2000.0;159680.85;11.055377650718226;-1236410.0;10.222524150130436;-1.295915e-05
13:24:15;-575;-575.0184;6.416774742193786e-11;2.428658278900879e+20;6.317506430974066e-11;2000.0;155455.4;11.750829757936247;-1240147.5;11.4646194877981;-1.344397e-05
13:24:35;-600;-599.9948;6.398412450682511e-11;2.442617904824247e+20;6.304808274047861e-11;2000.0;151540.8;11.645514157820601;-1243706.5;7.289547311047511;-1.394507e-05
13:24:55;-625;-625.0243;6.380881407971839e-11;2.456058199623873e+20;6.292603955355158e-11;2000.0;147713.15;8.718450263664982;-1247123.5;11.385846477096026;-1.444054e-05
13:25:15;-650;-650.0485;6.363100166514756e-11;2.469803946694064e+20;6.279827071090736e-11;2000.0;144012.4;8.604185028228997;-1250608.5;11.495107654998277;-1.495565e-05
13:25:37;-675;-675.0602;6.345847858762335e-11;2.4832513976517014e+20;6.267245360421526e-11;2000.0;140436.6;12.76898586419454;-1254008.5;9.546596252068063;-1.547014e-05
13:25:58;-700;-700.0418;6.329134313138076e-11;2.4963839158932675e+20;6.254899894827685e-11;2000.0;136974.05;12.589971207274466;-1257320.0;12.041594578792294;-1.600837e-05
13:26:20;-725;-725.011;6.312616237055687e-11;2.5094654680855373e+20;6.24247106593015e-11;2000.0;133629.2;10.31954456359388;-1260610.0;12.961481396815719;-1.653899e-05
13:26:40;-750;-749.9825;6.296689824046135e-11;2.522176060224947e+20;6.23045708223192e-11;2000.0;130302.95;8.775384606955983;-1263798.5;8.979838528615089;-1.709315e-05
13:27:00;-775;-775.0036;6.280813828170137e-11;2.5349427700577727e+20;6.218279426850162e-11;2000.0;127057.0;9.99799979995999;-1266993.0;12.827704393226403;-1.765179e-05
13:27:20;-800;-800.0071;6.264980695558375e-11;2.547771796618973e+20;6.206058936633555e-11;2000.0;123765.7;10.227194141112216;-1270195.0;9.473647660748208;-1.821415e-05
13:27:41;-825;-825.0333;6.249295894946586e-11;2.560576900345554e+20;6.193876332674857e-11;2000.0;120450.7;10.608982043532734;-1273383.0;10.632497354808041;-1.880599e-05
13:28:02;-850;-850.0131;6.234114297237387e-11;2.5730633515025587e+20;6.181884861368503e-11;2000.0;117330.95;12.136407005370248;-1276484.0;12.637246535539298;-1.938001e-05
13:28:23;-875;-874.978;6.219536087112824e-11;2.5851396925717604e+20;6.170451902834607e-11;2000.0;114115.45;12.866327176004814;-1279476.0;12.891857895586655;-1.997996e-05
13:28:44;-900;-899.9465;6.204987192426811e-11;2.597276709884359e+20;6.158857978805386e-11;2000.0;110990.85;10.740641275082229;-1282476.0;12.049896265113654;-2.063151e-05

File: Data/DoubleIrrNeutron2025/CV_onPCB/107954_SR_LL1_4e15_30min_CV.csv
time (29.09.2025);set voltage (V);real voltage (V);serial capacitance;1/serial capacitance^2;parallel capacitance;LCR frequency (Hz);r;delta r;x;delta x;sample current
10:24:05;-25;-25.03915;7.001915649307764e-11;2.0396997882054315e+20;6.271765302150255e-11;2000.0;387779.2;9.971860408168581;-1136510.0;15.116216457830973;-2.412821e-06
10:24:27;-50;-50.071;6.975052879553161e-11;2.0554408860657766e+20;6.364818466652729e-11;2000.0;353262.85;11.23059993945114;-1140887.0;6.2088646305101545;-3.649468e-06
10:24:49;-75;-75.1;6.939234126450822e-11;2.0767150906065453e+20;6.413481631506236e-11;2000.0;328338.9;14.40918110095088;-1146776.0;14.771594362153326;-4.62825e-06
10:25:09;-100;-100.0788;6.903008824295378e-11;2.09856846698849e+20;6.442209609857594e-11;2000.0;308311.8;9.521712030932253;-1152794.0;8.67179335547152;-5.474937e-06
10:25:31;-125;-125.0314;6.864390472353532e-11;2.122247547149546e+20;6.457020837512126e-11;2000.0;291183.25;9.628830406648566;-1159279.5;10.011867957579145;-6.248259e-06
10:25:53;-150;-150.012;6.82856827592031e-11;2.144572278373617e+20;6.464417134463733e-11;2000.0;276590.1;8.68587934523615;-1165361.0;15.698726062964472;-6.991791e-06
10:26:15;-175;-175.0504;6.794260600868706e-11;2.1662850305622003e+20;6.466519969927216e-11;2000.0;263680.35;10.593695058854582;-1171245.5;9.604035610096414;-7.692178e-06
10:26:37;-200;-200.0769;6.761223562563286e-11;2.1875067782582223e+20;6.464250339917166e-11;2000.0;252269.3;8.304847981751381;-1176968.5;11.516835502862754;-8.351848e-06
10:26:57;-225;-225.0818;6.72792885534051e-11;2.209211113502101e+20;6.458801771097066e-11;2000.0;241441.25;9.856945520799025;-1182793.0;9.222255689363639;-9.016824e-06
10:27:19;-250;-250.0587;6.696509764310179e-11;2.2299903677258963e+20;6.450908965523286e-11;2000.0;231870.8;10.19597959982267;-1188342.5;8.940777371123833;-9.632853e-06
10:27:39;-275;-275.0324;6.668552564365157e-11;2.2487275590100173e+20;6.442832805961923e-11;2000.0;223359.75;10.124197499061346;-1193324.5;14.273664561001844;-1.026935e-05
10:28:00;-300;-300.0106;6.641165900138801e-11;2.2673122861865878e+20;6.433396874413336e-11;2000.0;215335.7;10.941229364198524;-1198245.5;14.343552558553965;-1.090067e-05
10:28:19;-325;-325.0417;6.61408846819291e-11;2.2859145963567225e+20;6.422326559440788e-11;2000.0;207900.3;9.600807257725783;-1203151.0;9.972462083156797;-1.150807e-05
10:28:41;-350;-350.0537;6.589696506260757e-11;2.302868681152493e+20;6.411921253744745e-11;2000.0;201078.8;17.319295597685265;-1207604.5;24.119235062497317;-1.214877e-05
10:29:01;-375;-375.0846;6.566261196309449e-11;2.3193361190802794e+20;6.401037295718059e-11;2000.0;194707.75;9.599967447861477;-1211914.5;12.79599546733274;-1.276904e-05
10:29:21;-400;-400.0631;6.542696111045831e-11;2.3360734945099455e+20;6.38890457778851e-11;2000.0;188706.3;8.696867252062663;-1216279.5;14.568373279127632;-1.337091e-05
10:29:41;-425;-425.0341;6.52004469837876e-11;2.352333285459245e+20;6.376765296271067e-11;2000.0;182949.5;11.914382065386354;-1220505.0;8.958236433584458;-1.398879e-05
10:30:01;-450;-449.9903;6.498783301070944e-11;2.3677502344178562e+20;6.364639993932251e-11;2000.0;177768.85;10.382984879118338;-1224498.0;14.876155417311288;-1.461118e-05
10:30:23;-475;-475.0237;6.478825628399917e-11;2.382360155957912e+20;6.3530922695287e-11;2000.0;172793.15;12.98273372599161;-1228270.0;12.165525060596439;-1.523047e-05
10:30:43;-500;-500.0521;6.459260160362249e-11;2.396814624587194e+20;6.341224570716838e-11;2000.0;168084.35;12.465206576707825;-1231990.5;10.594220122311976;-1.584843e-05
10:31:05;-525;-525.0841;6.439963643230837e-11;2.4111996330622727e+20;6.328950293166807e-11;2000.0;163654.7;11.004794409710707;-1235682.0;9.423375191511797;-1.6503e-05
10:31:25;-550;-550.067;6.421906477991091e-11;2.4247783553931975e+20;6.317379260917282e-11;2000.0;159394.15;8.043405684161405;-1239156.5;10.776711001042942;-1.711345e-05
10:31:47;-575;-575.0224;6.40374930962747e-11;2.43854826544641e+20;6.30516532028006e-11;2000.0;155385.6;10.363734848016907;-1242670.0;9.721111047611789;-1.77458e-05
10:32:07;-600;-600.0011;6.387080923463168e-11;2.4512926482163374e+20;6.293862192601368e-11;2000.0;151628.45;12.48228244352771;-1245913.0;9.977474630386187;-1.839163e-05
10:32:28;-625;-625.0269;6.370193108793649e-11;2.4643069629580077e+20;6.282088184745688e-11;2000.0;147940.0;12.241731903615598;-1249216.0;14.618481453283716;-1.904192e-05
10:32:49;-650;-650.0533;6.354330376265102e-11;2.4766259429838035e+20;6.270780760018421e-11;2000.0;144554.55;11.327946636526853;-1252334.5;10.209676782347225;-1.972205e-05
10:33:10;-675;-675.0659;6.339498292666421e-11;2.4882282789311378e+20;6.26018610875259e-11;2000.0;141290.05;9.675607216087268;-1255264.5;11.412164562430739;-2.041584e-05
10:33:30;-700;-700.0461;6.323938636133714e-11;2.500487602985077e+20;6.248607851802383e-11;2000.0;138164.7;12.424391333180072;-1258353.0;18.1810340740014;-2.107883e-05
10:33:50;-725;-725.0164;6.309052846612338e-11;2.5123009905608206e+20;6.237517703925792e-11;2000.0;135076.5;11.937859942217449;-1261322.0;10.620734437881403;-2.176937e-05
10:34:10;-750;-749.9881;6.29461037876025e-11;2.5238427538277007e+20;6.226605307413817e-11;2000.0;132119.3;13.042258240044172;-1264216.0;11.122050170719424;-2.249262e-05
10:34:30;-775;-775.0063;6.280328054255588e-11;2.535334933233247e+20;6.215606764068984e-11;2000.0;129297.35;12.357239780792472;-1267091.0;16.62678561839299;-2.320416e-05
10:34:50;-800;-800.0134;6.266339838544701e-11;2.5466667143140216e+20;6.204788205410099e-11;2000.0;126483.1;10.016711037062016;-1269919.5;10.379667624736353;-2.39755e-05
10:35:11;-825;-825.0378;6.251677003652113e-11;2.5586267513392277e+20;6.19322860954199e-11;2000.0;123657.75;10.193840051717507;-1272898.0;10.212737145349427;-2.470282e-05
10:35:31;-850;-850.0179;6.238595977000634e-11;2.5693678072021513e+20;6.182846305890108e-11;2000.0;121124.0;10.53138167573467;-1275567.0;12.126417442921879;-2.548164e-05
10:35:52;-875;-874.9839;6.224310823859444e-11;2.581175036091453e+20;6.17144218642157e-11;2000.0;118332.65;11.344222097614274;-1278494.5;13.33182283110603;-2.627769e-05
10:36:14;-900;-899.9493;6.210338110191949e-11;2.5928029351681052e+20;6.160094212790161e-11;2000.0;115723.85;10.477660759921559;-1281371.0;12.940247292845681;-2.705346e-05

File: Data/DoubleIrrNeutron2025/CV_onPCB/107954_SR_LL1_4e15_70min_CV.csv
time (20.10.2025);set voltage (V);real voltage (V);serial capacitance;1/serial capacitance^2;parallel capacitance;LCR frequency (Hz);r;delta r;x;delta x;sample current
07:51:52;-25;-25.03587;6.963224600962323e-11;2.0624298827543636e+20;6.279700951940218e-11;2000.0;377039.65;9.458930964966388;-1142825.0;15.835087622113116;-2.35492e-06
07:52:14;-50;-50.0728;6.933426927343313e-11;2.0801953172316583e+20;6.368217147077193e-11;2000.0;341930.7;10.664919127682122;-1147736.5;17.92030970714513;-3.51956e-06
07:52:36;-75;-75.09859;6.898003437491264e-11;2.101615133479968e+20;6.413255178878658e-11;2000.0;317165.25;35.35575448212073;-1153630.5;43.723420497486245;-4.451817e-06
07:52:57;-100;-100.0749;6.859940574540232e-11;2.1250017540141738e+20;6.437855540513754e-11;2000.0;297029.2;8.69039699898687;-1160031.5;18.03156953789658;-5.252406e-06
07:53:19;-125;-125.0277;6.822517728431305e-11;2.1483777914521167e+20;6.45012340525913e-11;2000.0;280261.2;10.63028691992836;-1166394.5;11.989057510913858;-5.985635e-06
07:53:41;-150;-150.0114;6.787966675462333e-11;2.1703041302694966e+20;6.455991568550221e-11;2000.0;265840.85;8.221093297122955;-1172331.5;8.839541843331022;-6.678074e-06
07:54:02;-175;-175.0456;6.753302421094911e-11;2.192641366216022e+20;6.455457043365466e-11;2000.0;253108.0;9.961676565719246;-1178349.0;12.527968710050326;-7.337742e-06
07:54:23;-200;-200.0761;6.71977905815797e-11;2.21457305782243e+20;6.45106138947407e-11;2000.0;241695.0;9.015264832493829;-1184227.5;16.701422095139083;-7.963051e-06
07:54:45;-225;-225.0901;6.686918377673123e-11;2.2363921325012645e+20;6.443449824678988e-11;2000.0;231327.0;8.194510357550351;-1190047.0;9.276313923105448;-8.578902e-06
07:55:05;-250;-250.0672;6.657453317366623e-11;2.256231926606078e+20;6.435210543364066e-11;2000.0;222133.7;12.886252364438626;-1195314.0;14.989996664442591;-9.169138e-06
07:55:26;-275;-275.0292;6.626171590319028e-11;2.277585261443906e+20;6.424054235190758e-11;2000.0;213022.1;7.245308827096332;-1200957.0;14.09077712548176;-9.721178e-06
07:55:45;-300;-300.0059;6.598860341599944e-11;2.2964771361373268e+20;6.413089440150522e-11;2000.0;205246.8;10.794118769033442;-1205927.5;13.525438994723979;-1.030664e-05
07:56:05;-325;-325.04;6.572348640059372e-11;2.3150416756898824e+20;6.40126059534146e-11;2000.0;197945.95;6.231161609202572;-1210792.0;10.876580344942981;-1.087213e-05
07:56:25;-350;-350.0506;6.547613767864798e-11;2.3325657452564962e+20;6.389493313879093e-11;2000.0;191191.2;11.231785254357387;-1215366.0;15.865055940651455;-1.145914e-05
07:56:45;-375;-375.0829;6.523337086074854e-11;2.3499593965646083e+20;6.376720204852349e-11;2000.0;184975.25;8.438268483521961;-1219889.0;11.377609590770813;-1.200868e-05
07:57:06;-400;-400.0586;6.500960024601801e-11;2.3661649070872255e+20;6.36472372888449e-11;2000.0;179089.15;12.909545886668516;-1224088.0;18.06377590649308;-1.257308e-05
07:57:25;-425;-425.0316;6.478414223489409e-11;2.3826627441387615e+20;6.35159222462794e-11;2000.0;173571.1;9.426796910934275;-1228348.0;11.282730166054668;-1.312265e-05
07:57:45;-450;-449.9854;6.456938369976771e-11;2.398538631027315e+20;6.338684925899666e-11;2000.0;168333.6;11.209460290308362;-1232433.5;13.177158267244117;-1.367072e-05
07:58:05;-475;-475.0172;6.437259923422459e-11;2.4132255190314356e+20;6.326610138362788e-11;2000.0;163485.35;13.53869916203178;-1236201.0;9.692780818733084;-1.422193e-05
07:58:26;-500;-500.0488;6.418860623777535e-11;2.4270800952436045e+20;6.314865801943895e-11;2000.0;159094.8;9.037034911960891;-1239744.5;7.432193485102497;-1.483664e-05
07:58:48;-525;-525.0809;6.400609963081324e-11;2.4409409516204658e+20;6.302959652464365e-11;2000.0;154750.95;10.808671287443245;-1243279.5;8.788486786699972;-1.539483e-05
07:59:09;-550;-550.0647;6.381467298627971e-11;2.4556072326517418e+20;6.289796152113042e-11;2000.0;150545.45;11.609581172462683;-1247009.0;9.162423260251623;-1.593323e-05
07:59:30;-575;-575.0184;6.364637114655301e-11;2.4686112621195674e+20;6.278244914404871e-11;2000.0;146667.75;13.292643642255666;-1250306.5;9.572747776892484;-1.648653e-05
07:59:50;-600;-599.9939;6.347141067335247e-11;2.482239592553945e+20;6.265830157241139e-11;2000.0;142822.65;13.63639890146955;-1253753.0;13.230646242719967;-1.704702e-05
08:00:11;-625;-625.0227;6.331226560645432e-11;2.494734254502121e+20;6.254344312359826e-11;2000.0;139355.6;13.245452049665953;-1256904.5;10.688194421884363;-1.763047e-05
08:00:33;-650;-650.051;6.315186175821994e-11;2.5074234505811798e+20;6.242634582382927e-11;2000.0;135844.95;9.052755105491366;-1260097.0;7.940403012442126;-1.822552e-05
08:00:54;-675;-675.0621;6.300137007074434e-11;2.519416747567223e+20;6.231353312259267e-11;2000.0;132706.35;8.798373429219746;-1263107.0;9.222255689363639;-1.885928e-05
08:01:15;-700;-700.0433;6.285437395666377e-11;2.5312147341337795e+20;6.220366335529796e-11;2000.0;129491.3;9.930785467424016;-1266061.0;15.164102347320135;-1.943409e-05
08:01:36;-725;-725.0107;6.27014907212931e-11;2.543573358305603e+20;6.208640959781755e-11;2000.0;126322.35;9.694399156213862;-1269148.0;11.781341180018513;-2.005784e-05
08:01:56;-750;-749.9822;6.2554585913253e-11;2.555534173346987e+20;6.197217202997689e-11;2000.0;123324.25;12.622375964928315;-1272128.5;11.689204421174265;-2.065323e-05
08:02:16;-775;-775.0019;6.240457497467834e-11;2.5678351575873575e+20;6.185549841598011e-11;2000.0;120143.7;10.444879128070367;-1275186.5;12.947490104263451;-2.125715e-05
08:02:36;-800;-800.0083;6.226227156222214e-11;2.579586392464389e+20;6.174278388595029e-11;2000.0;117235.65;9.432993957381719;-1278101.0;9.536770941990795;-2.192102e-05
08:02:57;-825;-825.0351;6.212362239999164e-11;2.5911136213400682e+20;6.163371642513115e-11;2000.0;114203.8;11.153160986913083;-1280953.5;9.931641354781192;-2.253662e-05
08:03:18;-850;-850.0136;6.197730999643505e-11;2.6033619604378508e+20;6.151610856340047e-11;2000.0;111175.3;17.070749837075113;-1283977.5;10.29259442511945;-2.315154e-05
08:03:39;-875;-874.9782;6.183855610072721e-11;2.615057960424815e+20;6.140398844794364e-11;2000.0;108258.3;12.292090953129172;-1286858.5;11.516835502862754;-2.383702e-05
08:04:00;-900;-899.9443;6.169745619457543e-11;2.6270327283576776e+20;6.128993492803085e-11;2000.0;105172.8;8.835043859540255;-1289801.5;8.5520465386947;-2.449523e-05

File: Data/DoubleIrrNeutron2025/CV_onPCB/107954_SR_UL_4e15_13days_CV.csv
time (08.10.2025);set voltage (V);real voltage (V);serial capacitance;1/serial capacitance^2;parallel capacitance;LCR frequency (Hz);r;delta r;x;delta x;sample current
09:21:24;-25;-25.03642;6.991380995011755e-11;2.0458512827161956e+20;6.289477619818594e-11;2000.0;380240.65;10.93989830848532;-1138222.5;12.26529657203608;-2.253533e-06
09:21:45;-50;-50.06831;6.960709103961524e-11;2.0639208152287937e+20;6.379263034663744e-11;2000.0;345148.6;10.600094339202835;-1143238.0;15.142654985173504;-3.310814e-06
09:22:06;-75;-75.0967;6.923079132138417e-11;2.086418421589635e+20;6.424143225367506e-11;2000.0;320335.9;7.318435625186573;-1149452.0;13.24009063413087;-4.146064e-06
09:22:26;-100;-100.0721;6.883721405952443e-11;2.1103448507564874e+20;6.448723797262837e-11;2000.0;300243.35;8.838063984832877;-1156024.0;11.344602240713423;-4.871204e-06
09:22:48;-125;-125.0282;6.845070652435412e-11;2.134244297694928e+20;6.461165759697951e-11;2000.0;283379.6;12.427067232456738;-1162551.5;11.164116624256483;-5.539754e-06
09:23:10;-150;-150.009;6.807471651039497e-11;2.1578851041929583e+20;6.465749135890127e-11;2000.0;268739.6;10.687235376840913;-1168972.5;11.042531412678889;-6.169063e-06
09:23:32;-175;-175.0436;6.772349040322006e-11;2.1803254981289997e+20;6.465627227814675e-11;2000.0;255928.0;10.054600936884565;-1175035.0;11.456439237389601;-6.754746e-06
09:23:52;-200;-200.075;6.736654435044217e-11;2.2034919055768814e+20;6.460104107286559e-11;2000.0;244406.75;10.878849893256179;-1181261.0;14.678215150351217;-7.315717e-06
09:24:14;-225;-225.0848;6.704312282428144e-11;2.224802836277238e+20;6.453358153832262e-11;2000.0;234067.0;11.488907693945494;-1186959.5;10.688194421884363;-7.879204e-06
09:24:34;-250;-250.0619;6.672768741633947e-11;2.2458867476174465e+20;6.443987336278796e-11;2000.0;224707.25;9.363993539083632;-1192570.5;12.338456143294428;-8.439336e-06
09:24:56;-275;-275.0383;6.643977090654402e-11;2.265394007944142e+20;6.434331858090897e-11;2000.0;216198.55;11.530931228656254;-1197738.5;12.475475942824787;-8.967979e-06
09:25:16;-300;-300.0181;6.618698420955914e-11;2.2827314060156145e+20;6.42537124852435e-11;2000.0;208552.25;11.163304842205106;-1202313.0;17.903910187442293;-9.543374e-06
09:25:37;-325;-325.038;6.588613502859959e-11;2.303625811492293e+20;6.411654234961284e-11;2000.0;200653.95;10.761615817338956;-1207803.0;7.453187237685633;-1.003742e-05
09:25:58;-350;-350.0495;6.562603315708333e-11;2.3219223546229375e+20;6.399208607951774e-11;2000.0;193762.55;13.135919267413303;-1212590.0;12.58967831201417;-1.054792e-05
09:26:18;-375;-375.0815;6.537213852954648e-11;2.339993307509782e+20;6.385881505378513e-11;2000.0;187392.8;7.907148664341654;-1217299.5;12.951351280850966;-1.107244e-05
09:26:39;-400;-400.058;6.513837764920394e-11;2.3568184240601147e+20;6.373246312557919e-11;2000.0;181448.05;9.92559192189564;-1221668.0;9.889388252060893;-1.158149e-05
09:26:59;-425;-425.03;6.490604437041476e-11;2.3737212371891582e+20;6.35985301443173e-11;2000.0;175794.25;13.697239685425673;-1226041.0;10.244510725261602;-1.209787e-05
09:27:19;-450;-449.9858;6.468866396020332e-11;2.3897013935611514e+20;6.346776211004126e-11;2000.0;170618.35;13.065464974504351;-1230161.0;14.193308282426615;-1.261543e-05
09:27:40;-475;-475.0183;6.448320960095202e-11;2.4049536347404023e+20;6.33422599353857e-11;2000.0;165626.55;15.82616109484546;-1234080.5;10.355554065331319;-1.313168e-05
09:28:02;-500;-500.0465;6.427858888420656e-11;2.4202895844427376e+20;6.320972542317004e-11;2000.0;160987.8;9.02319233974318;-1238009.0;12.527968710050326;-1.365983e-05
09:28:22;-525;-525.0807;6.408669256572974e-11;2.4348055468419904e+20;6.308386070675273e-11;2000.0;156558.7;11.127690685852121;-1241716.0;11.497825881443848;-1.418359e-05
09:28:43;-550;-550.0624;6.389203969328572e-11;2.449663856240687e+20;6.295131489415476e-11;2000.0;152255.25;13.215497531307703;-1245499.0;7.412826721298697;-1.470243e-05
09:29:04;-575;-575.0198;6.371363625303209e-11;2.463401584709331e+20;6.282757250258967e-11;2000.0;148325.25;11.42669571661029;-1248986.5;11.859068260196498;-1.524247e-05
09:29:25;-600;-599.9952;6.35399297397141e-11;2.476888971747997e+20;6.270571140079472e-11;2000.0;144454.05;11.078238804069896;-1252401.0;9.297849213662264;-1.578011e-05
09:29:45;-625;-625.0225;6.336353498696952e-11;2.4906987557096525e+20;6.257690913056842e-11;2000.0;140808.15;16.66677458298395;-1255887.5;19.037791363495923;-1.632007e-05
09:30:05;-650;-650.0497;6.319637164899701e-11;2.503892683271325e+20;6.245493091903405e-11;2000.0;137199.6;10.586406377992487;-1259209.5;15.05780528496766;-1.686678e-05
09:30:26;-675;-675.0614;6.303485606078065e-11;2.5167406803645622e+20;6.233474614672656e-11;2000.0;133791.15;12.677987813529402;-1262436.0;9.148770409186143;-1.742923e-05
09:30:47;-700;-700.0425;6.287379138791918e-11;2.5296515359390276e+20;6.221276683150835e-11;2000.0;130463.65;10.123802398308651;-1265670.0;9.924716620639604;-1.798983e-05
09:31:07;-725;-725.0117;6.271688396885467e-11;2.5423249209805285e+20;6.209325742438456e-11;2000.0;127158.6;9.781206469551698;-1268836.5;11.90115540609398;-1.856265e-05
09:31:27;-750;-749.9837;6.255601196757617e-11;2.5554176605162488e+20;6.196823986741126e-11;2000.0;123891.35;10.144031496402208;-1272099.5;12.71760590677349;-1.911647e-05
09:31:49;-775;-775.002;6.240122292870656e-11;2.568111041048595e+20;6.184784423880556e-11;2000.0;120627.4;9.750743561390587;-1275255.0;8.32165848854662;-1.970898e-05
09:32:09;-800;-800.0069;6.224688153078976e-11;2.5808621133495344e+20;6.172628067324156e-11;2000.0;117405.9;10.628711116593582;-1278417.0;9.222255689363639;-2.02876e-05
09:32:31;-825;-825.0331;6.209974633808032e-11;2.5931064630474143e+20;6.160978757159713e-11;2000.0;114276.05;8.779087367146996;-1281446.0;13.179529581893277;-2.090022e-05
09:32:51;-850;-850.0114;6.194935027869349e-11;2.6057124513251335e+20;6.149007883787864e-11;2000.0;111016.0;15.575621977950028;-1284557.0;11.513036089581234;-2.148366e-05
09:33:12;-875;-874.9795;6.178607777229786e-11;2.619502073260976e+20;6.135804182382439e-11;2000.0;107573.15;9.903351705357133;-1287951.5;11.006248225439947;-2.200518e-05
09:33:33;-900;-899.9458;6.163946317118521e-11;2.6319783015697803e+20;6.124034931509419e-11;2000.0;104222.35;9.559622115962535;-1291015.0;9.260129588726066;-2.262217e-05

File: Data/DoubleIrrNeutron2025/CV_onPCB/107954_SR_UL_4e15_3days_CV.csv
time (26.08.2025);set voltage (V);real voltage (V);serial capacitance;1/serial capacitance^2;parallel capacitance;LCR frequency (Hz);r;delta r;x;delta x;sample current
14:41:37;-25;-25.03809;7.144653441959309e-11;1.9590145627977017e+20;6.318676202145488e-11;2000.0;402698.45;16.466249572990204;-1113804.5;30.45878362640242;-2.612754e-06
14:41:57;-50;-50.07103;7.103136801848738e-11;1.981981708134401e+20;6.420857201578164e-11;2000.0;365194.85;19.627311965727756;-1120314.5;33.04145123931453;-3.934365e-06
14:42:16;-75;-75.09641;7.056973842425988e-11;2.007996653395054e+20;6.47382375334789e-11;2000.0;338439.75;18.493765841493722;-1127643.0;30.042469938405528;-4.964646e-06
14:42:36;-100;-100.076;7.006360472407082e-11;2.0371126449919715e+20;6.500598328488737e-11;2000.0;316806.55;9.527716148164785;-1135789.0;11.70256382165891;-5.853345e-06
14:42:55;-125;-125.0302;6.962581849547953e-11;2.0628106871572827e+20;6.516416751098098e-11;2000.0;299063.35;15.699247593435807;-1142930.5;26.20567686590064;-6.676849e-06
14:43:15;-150;-150.0028;6.916042464524404e-11;2.0906661981931867e+20;6.521310018686247e-11;2000.0;283084.75;16.47556903417906;-1150621.5;19.043043349212855;-1.388221e-05
14:43:34;-175;-175.0465;6.876152442001482e-11;2.11499335600355e+20;6.521099797701972e-11;2000.0;270041.55;17.946235677712473;-1157296.5;29.293984024027868;-8.145804e-06
14:43:54;-200;-200.0646;6.834221622517722e-11;2.1410257162332802e+20;6.515438755915858e-11;2000.0;257559.0;85.99651155715561;-1164397.0;41.274083878385476;-0.0001024804
14:44:14;-225;-225.0909;6.798930620676111e-11;2.1633101157867858e+20;6.508977776811341e-11;2000.0;247034.05;13.976314786094369;-1170441.0;14.472387501722029;-9.559294e-06
14:44:33;-250;-250.0567;6.760732434191438e-11;2.1878246094031248e+20;6.497258431248604e-11;2000.0;237028.3;275.8077328502593;-1177054.0;116.68847415233432;-0.0001819945
14:44:53;-275;-275.0301;6.729809321305976e-11;2.2079766755855303e+20;6.48883882610113e-11;2000.0;227869.3;11.374335145405206;-1182462.5;15.360257159305633;-1.086728e-05
14:45:13;-300;-300.009;6.700812160023617e-11;2.227127663725282e+20;6.478571497228021e-11;2000.0;219955.5;13.990979236636726;-1187579.5;24.924636406575722;-1.15747e-05
14:45:32;-325;-325.0399;6.669857667683997e-11;2.2478476197922256e+20;6.465391818726153e-11;2000.0;212171.25;6.548234494884862;-1193091.0;12.940247292845681;-1.220439e-05
14:45:52;-350;-350.0518;6.640766870712285e-11;2.2675847702295835e+20;6.45189275644079e-11;2000.0;205028.65;11.497015917184772;-1198317.5;16.292252760131117;-1.286176e-05
14:46:11;-375;-375.0814;6.614701474552388e-11;2.2854909293901827e+20;6.439155636881551e-11;2000.0;198637.25;12.147401985609926;-1203039.5;14.273664561001844;-1.353126e-05
14:46:30;-400;-400.0592;6.589721062102325e-11;2.3028515184311602e+20;6.426423605992264e-11;2000.0;192498.85;10.965234835606578;-1207600.0;14.508618128546908;-1.417401e-05
14:46:50;-425;-425.0319;6.564736358307376e-11;2.3204137016054245e+20;6.412501242717731e-11;2000.0;186774.05;11.58479067570925;-1212196.0;16.798809481626964;-1.482522e-05
14:47:09;-450;-449.9873;6.541615056381723e-11;2.336845668292244e+20;6.399204060760291e-11;2000.0;181473.8;8.682626330782638;-1216480.5;13.047509340866554;-1.549631e-05
14:47:28;-475;-475.0196;6.516651568427032e-11;2.3547835777428043e+20;6.383977734255575e-11;2000.0;176040.5;12.492297626937969;-1221140.5;17.09495539625652;-1.608051e-05
14:47:48;-500;-500.0508;6.492931964096623e-11;2.372019722319291e+20;6.368763049517183e-11;2000.0;171130.8;11.028735194935095;-1225601.5;11.27552659524157;-1.664571e-05
14:48:08;-525;-525.0829;6.47291538504599e-11;2.3867126789319488e+20;6.35616424249296e-11;2000.0;166618.5;13.719967201126975;-1229391.5;18.72531708676785;-1.733784e-05
14:48:27;-550;-550.0636;6.452859628486386e-11;2.4015717392717346e+20;6.342938944663931e-11;2000.0;162342.55;11.372659099788406;-1233212.5;19.220757009025423;-1.800171e-05
14:48:46;-575;-575.0209;6.433346420272044e-11;2.416162416120306e+20;6.32963929659341e-11;2000.0;158331.75;20.797340575179316;-1236953.0;28.862605564986676;-1.862353e-05
14:49:05;-600;-599.9969;6.413824216779937e-11;2.430893284402189e+20;6.316139357047417e-11;2000.0;154298.2;14.344789994977273;-1240718.0;16.071714283174646;-1.929158e-05
14:49:25;-625;-625.0247;6.395563593471598e-11;2.4447944821889434e+20;6.303140391502093e-11;2000.0;150668.8;13.12870899974556;-1244260.5;16.362686209788418;-1.998221e-05
14:49:44;-650;-650.051;6.378490350278871e-11;2.4578999136454813e+20;6.290906933654562e-11;2000.0;147206.35;12.01962457816383;-1247591.0;10.365809182114052;-2.065898e-05
14:50:03;-675;-675.0629;6.360305536626683e-11;2.4719748185963954e+20;6.27759996721557e-11;2000.0;143609.35;14.063298866197789;-1251158.0;24.244587024736056;-2.134446e-05
14:50:23;-700;-700.0432;6.343601814014296e-11;2.485010171710924e+20;6.265066321113843e-11;2000.0;140450.85;10.808856322479267;-1254452.5;12.745097096530884;-2.200868e-05
14:50:43;-725;-725.0149;6.327254736225295e-11;2.4978672898665762e+20;6.25280042774936e-11;2000.0;137240.55;10.251213342819472;-1257693.5;12.92816692342731;-2.269054e-05
14:51:02;-750;-749.9836;6.310538771709338e-11;2.511118000734496e+20;6.239970334537036e-11;2000.0;134102.75;14.141759968264205;-1261025.0;10.18577439373168;-2.342073e-05
14:51:21;-775;-775.0054;6.295145673488287e-11;2.5234135525507642e+20;6.228036758984272e-11;2000.0;131219.65;12.089515085395279;-1264108.5;10.446889489221181;-2.414102e-05
14:51:41;-800;-800.0104;6.278935588441883e-11;2.536459569290424e+20;6.215408191788006e-11;2000.0;128129.7;14.23975070006494;-1267372.0;10.96813566655701;-2.483853e-05
14:52:00;-825;-825.0361;6.262355347306772e-11;2.5499084336895033e+20;6.202208674676055e-11;2000.0;125136.8;13.45782300374024;-1270727.5;11.997395550701826;-2.554083e-05
14:52:19;-850;-850.0155;6.247438907986125e-11;2.562099336872396e+20;6.19036133845945e-11;2000.0;122310.25;13.324765476360174;-1273761.5;17.92030970714513;-2.62834e-05
14:52:39;-875;-874.9797;6.231417155731075e-11;2.575291229267952e+20;6.177435949112559e-11;2000.0;119376.95;16.578069097455227;-1277036.5;10.937892850087717;-2.707139e-05
14:52:58;-900;-899.9481;6.216147385174563e-11;2.5879590130132622e+20;6.164979726253624e-11;2000.0;116627.45;10.043026187360063;-1280173.5;9.307926729406502;-2.782872e-05

File: Data/DoubleIrrNeutron2025/CV_onPCB/107954_SR_UL_4e15_72days_CV.csv
time (16.12.2025);set voltage (V);real voltage (V);serial capacitance;1/serial capacitance^2;parallel capacitance;LCR frequency (Hz);r;delta r;x;delta x;sample current
15:08:16;-25;-25.03209;7.128359018601027e-11;1.967980860941306e+20;6.324402396994353e-11;2000.0;398022.05;22.733287817647494;-1116350.5;34.09893693357609;-1.663672e-06
15:08:38;-50;-50.06253;7.112958818159061e-11;1.976511799900834e+20;6.424320933506145e-11;2000.0;366287.15;33.876929834328266;-1118767.5;56.45296714965477;-2.388796e-06
15:09:00;-75;-75.08903;7.079581683419985e-11;1.9951925113295654e+20;6.476832686023056e-11;2000.0;342901.55;14.520240183963903;-1124042.0;27.254357449773053;-2.954038e-06
15:09:22;-100;-100.0674;7.04997477732895e-11;2.011985625282578e+20;6.512337629369668e-11;2000.0;324323.75;16.87970304833589;-1128762.5;32.20927661404397;-3.442726e-06
15:09:44;-125;-125.0233;7.023123875492038e-11;2.0273995355064562e+20;6.536503851829964e-11;2000.0;309159.1;17.600411926997616;-1133078.0;36.087393920869374;-3.935496e-06
15:10:06;-150;-150.0058;6.986737380228053e-11;2.0485716661508486e+20;6.547243788747861e-11;2000.0;295095.6;9.000944394895459;-1138979.0;16.91005617968196;-4.373597e-06
15:10:27;-175;-175.039;6.957176470388237e-11;2.066017334437153e+20;6.555612672337224e-11;2000.0;283092.1;18.17813246733558;-1143818.5;47.79265110872172;-4.806758e-06
15:10:48;-200;-200.0682;6.923121292967273e-11;2.086393009681213e+20;6.556260404508655e-11;2000.0;271901.0;14.253245244504845;-1149445.0;24.69311644973149;-5.204144e-06
15:11:09;-225;-225.0775;6.892381419942175e-11;2.1050450469553835e+20;6.555373101824242e-11;2000.0;261783.6;22.13666641570045;-1154571.5;40.61572971152925;-5.600906e-06
15:11:30;-250;-250.0556;6.86052015446986e-11;2.124642726909553e+20;6.550182970346753e-11;2000.0;252477.85;11.150622179950322;-1159933.5;16.221513492889617;-6.012496e-06
15:11:50;-275;-275.0301;6.834682395405353e-11;2.1407370434638892e+20;6.546899260915481e-11;2000.0;244110.6;22.103212436204835;-1164318.5;37.67807718023838;-6.419723e-06
15:12:12;-300;-300.0099;6.806941756880415e-11;2.1582210833331172e+20;6.539855587662656e-11;2000.0;236254.3;13.332122861720114;-1169063.5;20.545985009242074;-6.843002e-06
15:12:34;-325;-325.0443;6.778530298935843e-11;2.176350887012517e+20;6.5307743384828e-11;2000.0;228656.9;9.253620912918361;-1173963.5;16.420642496565108;-7.226666e-06
15:12:57;-350;-350.0521;6.751176831304099e-11;2.1940222779938977e+20;6.520534000091682e-11;2000.0;221686.4;15.685088460062952;-1178720.0;32.101401838549044;-7.617674e-06
15:13:18;-375;-375.0804;6.727530706932896e-11;2.2094726120974356e+20;6.511877205014983e-11;2000.0;215258.15;6.895025380663949;-1182863.0;15.57401682290089;-8.052389e-06
15:13:39;-400;-400.0597;6.699193179195446e-11;2.2282042449139214e+20;6.498391208567319e-11;2000.0;208808.75;10.288798520721455;-1187866.5;18.52397095657408;-8.423255e-06
15:14:00;-425;-425.0338;6.674979610464036e-11;2.2443992408416462e+20;6.486849705188162e-11;2000.0;203026.25;12.472544848586434;-1192175.5;23.83773269419724;-8.8426e-06
15:14:21;-450;-449.9834;6.647670739039948e-11;2.262877263475185e+20;6.472795541135938e-11;2000.0;196760.9;9.620784791273529;-1197073.0;14.249561396758848;-9.240021e-06
15:14:43;-475;-475.0143;6.625184121194243e-11;2.2782642501908487e+20;6.460755826525827e-11;2000.0;191619.1;12.699586607445143;-1201136.0;24.67184630302321;-9.638331e-06
15:15:04;-500;-500.0429;6.601635823013436e-11;2.294546557133724e+20;6.447409151715094e-11;2000.0;186434.25;10.090310946645797;-1205420.5;11.650643759037523;-1.008445e-05
15:15:25;-525;-525.0742;6.579227858346796e-11;2.310203007245083e+20;6.433987120741318e-11;2000.0;181726.95;13.074110868430024;-1209526.0;26.966646065093077;-1.051201e-05
15:15:47;-550;-550.0576;6.557028227588982e-11;2.3258724443492162e+20;6.420457271383465e-11;2000.0;177002.45;7.385280969604338;-1213621.0;14.98165544924859;-1.095667e-05
15:16:07;-575;-575.0162;6.535978926666474e-11;2.3408776409135075e+20;6.406979646846985e-11;2000.0;172761.3;11.890563485386217;-1217529.5;12.756860899139724;-1.141983e-05
15:16:27;-600;-599.994;6.515243029311557e-11;2.3558018554325352e+20;6.393511748099322e-11;2000.0;168535.3;12.00668563759375;-1221404.5;12.358701388090903;-1.189158e-05
15:16:47;-625;-625.0184;6.496178459230872e-11;2.3696494591584528e+20;6.38098732661511e-11;2000.0;164587.85;16.509281480427905;-1224989.0;21.046377360486527;-1.239382e-05
15:17:07;-650;-650.0446;6.475628067258807e-11;2.3847134791997886e+20;6.366694646612709e-11;2000.0;160742.9;11.520394958507282;-1228876.5;12.27344694859598;-1.291181e-05
15:17:28;-675;-675.0533;6.456639750646975e-11;2.3987605007891156e+20;6.35357696396175e-11;2000.0;156973.15;9.382503663734964;-1232490.5;12.072178759445206;-1.344389e-05
15:17:49;-700;-700.037;6.436419055572107e-11;2.4138560983292992e+20;6.338911012847903e-11;2000.0;153341.15;11.246393866480046;-1236362.5;13.979896280015813;-1.396587e-05
15:18:09;-725;-725.0075;6.418120317040674e-11;2.427640037183883e+20;6.32584358866108e-11;2000.0;149750.8;13.388539875580165;-1239887.5;15.919720474932967;-1.452792e-05
15:18:30;-750;-749.9804;6.399503298643273e-11;2.441785247181619e+20;6.312012699615561e-11;2000.0;146399.85;11.003471043266304;-1243494.5;9.393481782597972;-1.510575e-05
15:18:49;-775;-774.9988;6.381313779757303e-11;2.4557253859339046e+20;6.298498845025666e-11;2000.0;142993.35;17.4986106591352;-1247039.0;22.670465367962784;-1.569654e-05
15:19:10;-800;-800.004;6.362703327008621e-11;2.4701120378599775e+20;6.284427727764317e-11;2000.0;139581.8;11.085034957094184;-1250686.5;11.646351359975363;-1.627131e-05
15:19:30;-825;-825.0281;6.345389921046717e-11;2.483609835989021e+20;6.271188635235684e-11;2000.0;136415.15;12.42342042273383;-1254099.0;14.98165544924859;-1.69218e-05
15:19:51;-850;-850.0095;6.328047192760102e-11;2.4972417169989743e+20;6.257998525067886e-11;2000.0;133046.25;16.566966378911985;-1257536.0;14.498275759551545;-1.757042e-05
15:20:12;-875;-874.9745;6.309835746850645e-11;2.511677595879379e+20;6.24369002499435e-11;2000.0;129808.25;12.64908593535517;-1261165.5;11.056106909758064;-1.816034e-05
15:20:33;-900;-899.9428;6.293301157705876e-11;2.5248929536158872e+20;6.2309080326511e-11;2000.0;126533.15;14.257151714139818;-1264479.0;17.17410841936198;-1.882122e-05
