Repository: aimaax/PENGUIN

# PENGUIN :penguin:  

> **NOTE!!** Google ID and GitLab repo for CERN organization is hidden and the create database function won't work properly in this version. Plotting is still possible with the saved database and data stored in this repo.  

A Python-based environment for GUI-driven analysis for IV, CV, and TCT measurements obtained with [Particulars Setup]() at CERN for CMS HGCAL silicon diodes. Used to plot data for individual diodes, but also to analyse Current Volume Normalization, Saturation Voltage, Charge Collection, and Charge Collection Efficiency.

---

File: Data/DoubleIrrNeutron2025/CV_onPCB/107954_SR_UL_4e15_noadd_CV.csv
time (04.08.2025);set voltage (V);real voltage (V);serial capacitance;1/serial capacitance^2;parallel capacitance;LCR frequency (Hz);r;delta r;x;delta x;sample current
11:07:40;-25;-25.03655;7.159582570473266e-11;1.9508532244311962e+20;6.296749674653369e-11;2000.0;411441.0;64.302682681207;-1111482.0;91.64769500647574;-2.678051e-06
11:08:00;-50;-50.07125;7.131061072152777e-11;1.9664897554329708e+20;6.402010499444651e-11;2000.0;376579.45;25.616642539567906;-1115927.5;33.202974264363725;-4.051839e-06
11:08:20;-75;-75.09967;7.081789934866258e-11;1.9939484191254616e+20;6.45479364046237e-11;2000.0;350217.95;34.077373358285705;-1123691.5;57.01874691713243;-5.129423e-06
11:08:40;-100;-100.0741;7.04124155118823e-11;2.0169796372138462e+20;6.48868947426085e-11;2000.0;329798.75;59.74800728894647;-1130162.5;100.54321210305547;-6.073516e-06
11:08:59;-125;-125.0312;6.999615312030448e-11;2.0410406528763337e+20;6.507924451911741e-11;2000.0;312493.35;17.28153277345502;-1136883.5;26.3275046291896;-7.014357e-06
11:09:19;-150;-150.0033;6.955808196624314e-11;2.066830224980267e+20;6.516798146718208e-11;2000.0;296935.85;7.684489247829029;-1144043.5;21.809115066870547;-2.534779e-05
11:09:39;-175;-175.0374;6.918670139090526e-11;2.0890784516851325e+20;6.521540035713381e-11;2000.0;283830.35;12.320364239745508;-1150184.5;17.370592966274927;-8.566288e-06
11:09:59;-200;-200.0676;6.88258127883147e-11;2.111044082799908e+20;6.521616878298986e-11;2000.0;272015.3;16.233314510598262;-1156215.5;31.807821365192552;-9.324999e-06
11:10:18;-225;-225.0789;6.848841030142801e-11;2.1318950849968187e+20;6.518812603314151e-11;2000.0;261435.45;15.514585879100997;-1161911.5;31.08275245212367;-1.010051e-05
11:10:38;-250;-250.0569;6.813813484633768e-11;2.1538701484656758e+20;6.511656918848848e-11;2000.0;251576.55;19.651141824331734;-1167884.5;31.308744784804134;-1.083076e-05
11:10:57;-275;-275.0297;6.781378104174556e-11;2.174523375851834e+20;6.503481821782081e-11;2000.0;242571.95;25.358674551324643;-1173470.5;47.304730207453886;-1.155532e-05
11:11:16;-300;-300.0079;6.749221439759306e-11;2.1952937710472633e+20;6.493160805894563e-11;2000.0;234142.25;23.772870567098117;-1179061.5;44.29037705867946;-1.228973e-05
11:11:35;-325;-325.0406;6.718783348737522e-11;2.215229496506317e+20;6.481995424224214e-11;2000.0;226373.15;12.214187447390842;-1184403.0;14.126216761751888;-1.298727e-05
11:11:54;-350;-350.0522;6.692347963192403e-11;2.2327647787982383e+20;6.472046200793665e-11;2000.0;219381.4;22.219293418108506;-1189081.5;32.933835185110155;-1.372254e-05
11:12:14;-375;-375.0824;6.663981746402875e-11;2.2518134166022826e+20;6.459297170702676e-11;2000.0;212572.1;13.791102203957449;-1194143.0;21.88721087758785;-1.444593e-05
11:12:33;-400;-400.0609;6.635506385852002e-11;2.2711815789807183e+20;6.445219891736046e-11;2000.0;206063.55;14.8811079896626;-1199267.5;20.722873835450525;-1.512099e-05
11:12:53;-425;-425.0334;6.609177526250902e-11;2.2893129510093442e+20;6.431670395958464e-11;2000.0;200027.05;11.368921452802814;-1204045.0;16.91892431568863;-1.578477e-05
11:13:12;-450;-449.9867;6.585778102870481e-11;2.3056098159815177e+20;6.419351392767697e-11;2000.0;194557.95;11.535266576893664;-1208323.0;23.463801908471694;-1.655464e-05
11:13:32;-475;-475.0206;6.563810425881575e-11;2.3210684121140793e+20;6.407358468562875e-11;2000.0;189445.85;15.491977762700278;-1212367.0;19.340372281835734;-1.726418e-05
11:13:51;-500;-500.0498;6.541472555928382e-11;2.3369474818185878e+20;6.394419825960233e-11;2000.0;184480.55;18.86842269507444;-1216507.0;25.010997581064213;-1.796355e-05
11:14:10;-525;-525.0823;6.520544221842196e-11;2.3519728858909884e+20;6.381838076228758e-11;2000.0;179920.75;14.901824552718368;-1220411.5;22.89404944521611;-1.877279e-05
11:14:30;-550;-550.065;6.499271609739553e-11;2.367394456232248e+20;6.368579061924767e-11;2000.0;175400.0;15.276616117452189;-1224406.0;15.706686474237651;-1.945857e-05
11:14:49;-575;-575.0213;6.480775237565884e-11;2.3809270025467485e+20;6.356906877193677e-11;2000.0;171403.8;11.596464978604473;-1227900.5;15.897719962309061;-2.02828e-05
11:15:08;-600;-599.9973;6.460809822719721e-11;2.3956649829599196e+20;6.34368884255419e-11;2000.0;167359.2;16.041290471779387;-1231695.0;26.6786431439082;-2.098779e-05
11:15:28;-625;-625.0253;6.44290175768136e-11;2.4090010072165043e+20;6.331725193246861e-11;2000.0;163664.4;9.875322779534855;-1235118.5;12.3748737367296;-2.18231e-05
11:15:48;-650;-650.0534;6.424724393006345e-11;2.4226517829630863e+20;6.319141161111889e-11;2000.0;160104.7;16.123910815928003;-1238613.0;24.22911471762846;-2.259996e-05
11:16:07;-675;-675.0638;6.407126447421945e-11;2.435978269926824e+20;6.306793464029012e-11;2000.0;156655.05;13.970052791596746;-1242015.0;21.499999999999996;-2.345058e-05
11:16:27;-700;-700.0449;6.389037254051598e-11;2.449791700765734e+20;6.293733537851507e-11;2000.0;153269.4;21.7484942007487;-1245531.5;30.783721347491436;-2.418344e-05
11:16:46;-725;-725.0135;6.371881441922009e-11;2.4630012199316822e+20;6.281168439527291e-11;2000.0;150084.9;14.863697386585882;-1248885.0;20.340845606807992;-2.505261e-05
11:17:05;-750;-749.9858;6.355492532054821e-11;2.4757202816176285e+20;6.268994803478963e-11;2000.0;147076.85;16.971045194683793;-1252105.5;20.597026484422454;-2.586399e-05
11:17:24;-775;-775.0073;6.339281135972475e-11;2.488398753996067e+20;6.256778170249017e-11;2000.0;144148.3;21.597117863270554;-1255307.5;22.70324866621515;-2.673924e-05
11:17:45;-800;-800.01;6.323220061561395e-11;2.501055949139847e+20;6.24453691981881e-11;2000.0;141267.6;20.242825889682496;-1258496.0;24.024986992712396;-2.76106e-05
11:18:04;-825;-825.0374;6.308370156128613e-11;2.512844781347104e+20;6.233015373507719e-11;2000.0;138700.9;16.020908213955913;-1261458.5;18.63162633803072;-2.853707e-05
11:18:23;-850;-850.015;6.293425584951898e-11;2.5247931153428205e+20;6.221299639197009e-11;2000.0;136147.05;11.009195020527162;-1264454.0;12.637246535539298;-2.949744e-05
11:18:43;-875;-874.9817;6.277414988017288e-11;2.5376885492593063e+20;6.2086235352628e-11;2000.0;133437.8;14.2552797236673;-1267679.0;14.813844875656015;-3.039145e-05
11:19:02;-900;-899.9473;6.263156276612978e-11;2.5492563133467987e+20;6.197167496500287e-11;2000.0;131109.85;21.68931476557062;-1270565.0;22.874658467395747;-3.133765e-05

File: Data/DoubleIrrNeutron2025/CV_onPCB/107954_SR_UR1_4e15_1250min_CV.csv
time (31.10.2025);set voltage (V);real voltage (V);serial capacitance;1/serial capacitance^2;parallel capacitance;LCR frequency (Hz);r;delta r;x;delta x;sample current
10:40:40;-25;-25.03468;7.012488278378341e-11;2.0335539718257286e+20;6.298415504986238e-11;2000.0;382096.95;10.92782572152393;-1134796.5;13.421531209217523;-2.325525e-06
10:41:02;-50;-50.06803;6.980039115595126e-11;2.052505300012519e+20;6.390382866595146e-11;2000.0;346312.6;10.109005885842583;-1140072.0;11.282730166054668;-3.451573e-06
10:41:24;-75;-75.09521;6.939303714576765e-11;2.0766734397457066e+20;6.435519272142824e-11;2000.0;320852.05;11.180222493313808;-1146764.5;11.213273384699045;-4.344638e-06
10:41:45;-100;-100.0704;6.899271300568499e-11;2.100842786580071e+20;6.460305505138937e-11;2000.0;300660.05;9.716860346840434;-1153418.5;7.914385636295466;-5.117686e-06
10:42:06;-125;-125.0275;6.857714833571268e-11;2.1263813596450495e+20;6.4719324987772e-11;2000.0;283311.95;12.012384234613878;-1160408.0;17.06751299984857;-5.811396e-06
10:42:28;-150;-150.0061;6.818218325803268e-11;2.1510880752574202e+20;6.475407860271092e-11;2000.0;268542.3;14.012512265828713;-1167130.0;17.26267650163207;-6.4745e-06
10:42:49;-175;-175.0424;6.782143895957318e-11;2.1740323399360315e+20;6.474824771367565e-11;2000.0;255625.35;9.042752622957238;-1173338.0;14.774978849392644;-7.10152e-06
10:43:10;-200;-200.0709;6.746629358600312e-11;2.19698097585809e+20;6.469510947755012e-11;2000.0;244118.25;8.231304574610272;-1179514.5;10.688194421884363;-7.719475e-06
10:43:32;-225;-225.0867;6.711878246636695e-11;2.219789845684145e+20;6.460982551495611e-11;2000.0;233637.95;9.49617686229569;-1185621.5;12.314117914004234;-8.286114e-06
10:43:54;-250;-250.0606;6.679688882299914e-11;2.2412356922083072e+20;6.451307291094461e-11;2000.0;224150.95;9.980599931867824;-1191335.0;12.196310917650468;-8.865984e-06
10:44:15;-275;-275.0378;6.64990112540891e-11;2.261359573480338e+20;6.44073877848498e-11;2000.0;215649.7;10.49025738483094;-1196671.5;13.062828943226654;-9.413805e-06
10:44:36;-300;-300.0048;6.618937895866748e-11;2.2825662293605617e+20;6.428174812036642e-11;2000.0;207111.95;11.205238730165458;-1202269.5;10.427727460957158;-9.940507e-06
10:44:56;-325;-325.0361;6.591164721483604e-11;2.3018428441669432e+20;6.415439610154777e-11;2000.0;199816.65;11.02072479467662;-1207335.5;11.989057510913858;-1.051606e-05
10:45:17;-350;-350.049;6.565508168240731e-11;2.3198681800608373e+20;6.403104619777002e-11;2000.0;193029.75;7.879681148371423;-1212053.5;9.598828053465693;-1.105338e-05
10:45:37;-375;-375.0806;6.540515543953256e-11;2.3376314188361875e+20;6.390110232303561e-11;2000.0;186661.85;10.135402064052517;-1216685.0;10.283481900601565;-1.16122e-05
10:45:59;-400;-400.0578;6.515997909209374e-11;2.3552560466469283e+20;6.376297069933488e-11;2000.0;180769.2;9.984638200756201;-1221263.0;13.749545447032057;-1.214736e-05
10:46:19;-425;-425.0296;6.494150675607167e-11;2.371129525391486e+20;6.36400354848541e-11;2000.0;175234.6;15.677754941317326;-1225371.5;24.670579644588816;-1.269627e-05
10:46:40;-450;-449.9846;6.472059913265109e-11;2.3873436682344985e+20;6.350585979437254e-11;2000.0;170052.2;7.532131172516846;-1229554.0;11.755849607748475;-1.325651e-05
10:47:01;-475;-475.0176;6.450555508392366e-11;2.4032877148869994e+20;6.337069550217523e-11;2000.0;165089.65;8.386380327650306;-1233653.0;10.865081684000355;-1.377643e-05
10:47:22;-500;-500.0466;6.430414414181597e-11;2.4183662610101184e+20;6.324108882765313e-11;2000.0;160446.2;7.34186624776017;-1237517.0;7.039176088151226;-1.433259e-05
10:47:43;-525;-525.0795;6.409921077328487e-11;2.4338546326388942e+20;6.31033134398207e-11;2000.0;155961.95;12.054143478489047;-1241473.5;11.363868179453684;-1.48566e-05
10:48:03;-550;-550.0614;6.39172627843187e-11;2.447730860354542e+20;6.298087307229962e-11;2000.0;151808.45;9.067931131189738;-1245007.5;16.414551471179468;-1.54095e-05
10:48:25;-575;-575.0179;6.373407322038503e-11;2.4618220093426932e+20;6.285215951846785e-11;2000.0;147901.1;10.492354359246546;-1248586.0;15.626899884494044;-1.596503e-05
10:48:45;-600;-599.9946;6.356322540976154e-11;2.4750737644704222e+20;6.273182450028533e-11;2000.0;144127.05;6.680372369860829;-1251942.0;7.924645102463579;-1.654006e-05
10:49:05;-625;-625.0203;6.338937755750983e-11;2.48866835439016e+20;6.260610301378249e-11;2000.0;140417.85;9.659004865926926;-1255375.5;11.302101574486048;-1.710137e-05
10:49:27;-650;-650.049;6.322250496027826e-11;2.5018231201302138e+20;6.24825385266805e-11;2000.0;136976.2;8.270308337661902;-1258689.0;8.02807573457052;-1.768372e-05
10:49:47;-675;-675.0587;6.306417926863489e-11;2.5144007861916238e+20;6.236562149646212e-11;2000.0;133547.55;11.722089190924969;-1261849.0;13.433167906342867;-1.826337e-05
10:50:07;-700;-700.0407;6.290030486508585e-11;2.5275194088252873e+20;6.22401527093567e-11;2000.0;130293.9;11.56890228154772;-1265136.5;12.850583644333046;-1.884466e-05
10:50:27;-725;-725.0104;6.274996918462875e-11;2.539644722246188e+20;6.21258401676652e-11;2000.0;127109.4;11.960643795381586;-1268167.5;6.85109480302236;-1.94683e-05
10:50:49;-750;-749.9814;6.259737122486266e-11;2.5520419513231203e+20;6.200771823045143e-11;2000.0;123967.95;10.861508873080204;-1271259.0;12.527968710050326;-2.011586e-05
10:51:09;-775;-775.0016;6.244250018514238e-11;2.5647168931261432e+20;6.188656396995326e-11;2000.0;120788.1;11.925372111594674;-1274412.0;7.503332592921628;-2.069108e-05
10:51:30;-800;-800.0071;6.229392782892163e-11;2.576965291858838e+20;6.176976543576192e-11;2000.0;117676.4;13.793911700456835;-1277451.5;11.964008525573693;-2.133782e-05
10:51:51;-825;-825.0319;6.214477470705998e-11;2.589350039327537e+20;6.165043688121392e-11;2000.0;114664.6;11.775907608333213;-1280517.5;7.838207703295441;-2.201084e-05
10:52:12;-850;-850.0135;6.199531985588059e-11;2.6018496084473636e+20;6.153146833417129e-11;2000.0;111447.95;12.845908881819147;-1283604.5;8.199847559558652;-2.262762e-05
10:52:32;-875;-874.9776;6.18456929268815e-11;2.614454453977674e+20;6.141053000413097e-11;2000.0;108314.15;11.465224594398489;-1286710.0;11.895377253370318;-2.328205e-05
10:52:54;-900;-899.9422;6.170200083968536e-11;2.6266457557603353e+20;6.129463473462756e-11;2000.0;105141.0;11.908190458671712;-1289706.5;10.204778292545116;-2.395662e-05

File: Data/DoubleIrrNeutron2025/CV_onPCB/200181_SR_LL1_8e15_13days_CV.csv
time (08.10.2025);set voltage (V);real voltage (V);serial capacitance;1/serial capacitance^2;parallel capacitance;LCR frequency (Hz);r;delta r;x;delta x;sample current
15:39:35;-25;-25.03828;8.08300914313548e-11;1.530572337379282e+20;6.942461796168324e-11;2000.0;399040.5;15.950783679807083;-984503.05;24.036168059821847;-3.987655e-06
15:39:56;-50;-50.06993;7.913365046730182e-11;1.5968995527599695e+20;7.048293746905382e-11;2000.0;352300.2;11.05273721754028;-1005608.5;11.164116624256483;-5.855941e-06
15:40:17;-75;-75.10069;7.776827050101215e-11;1.6534654271582736e+20;7.078618345479059e-11;2000.0;321370.55;7.096293046372873;-1023264.0;7.155417527999327;-7.310829e-06
15:40:40;-100;-100.072;7.667309471802875e-11;1.701037995296196e+20;7.082367318974813e-11;2000.0;298273.3;9.593252837281005;-1037880.0;11.895377253370318;-8.601721e-06
15:41:01;-125;-125.0192;7.56624684413851e-11;1.7467831279251358e+20;7.069038685102119e-11;2000.0;278932.15;11.508752104376908;-1051743.0;14.901342221424217;-9.701533e-06
15:41:22;-150;-150.0019;7.479208684912362e-11;1.7876755396816526e+20;7.049521603786792e-11;2000.0;262682.3;8.700890758997035;-1063982.5;12.803808027301876;-1.077063e-05
15:41:43;-175;-175.0365;7.40343701817032e-11;1.8244553012130087e+20;7.02705404494428e-11;2000.0;248762.6;14.20218293080328;-1074872.0;20.52559377947444;-1.179154e-05
15:42:04;-200;-200.0663;7.336222393423896e-11;1.858039846914448e+20;7.003243603126038e-11;2000.0;236524.6;6.705743806618324;-1084720.0;8.97217922246318;-1.277825e-05
15:42:24;-225;-225.0784;7.274740002600603e-11;1.8895789719633655e+20;6.977849353893003e-11;2000.0;225636.9;8.119390371203988;-1093887.5;8.481597726843686;-1.372046e-05
15:42:44;-250;-250.0555;7.220226308022361e-11;1.918219845121774e+20;6.95307961617991e-11;2000.0;216035.75;8.977436995044854;-1102146.5;11.119240081948046;-1.466544e-05
15:43:04;-275;-275.0285;7.169361182770255e-11;1.9455351418002017e+20;6.927928401004429e-11;2000.0;207207.8;11.41853755960018;-1109966.0;14.289856542317;-1.557196e-05
15:43:25;-300;-300.0075;7.121794479489526e-11;1.9716105195573966e+20;6.902502304625904e-11;2000.0;199163.15;8.592227592423283;-1117379.5;8.645085309006499;-1.647067e-05
15:43:46;-325;-325.0389;7.080239919563826e-11;1.9948215502344733e+20;6.879537951380582e-11;2000.0;191972.2;12.4081827839535;-1123937.5;13.709029870855195;-1.737764e-05
15:44:08;-350;-350.0508;7.039765281738684e-11;2.0178256647468705e+20;6.85580761103096e-11;2000.0;185166.15;7.927885909875346;-1130399.5;8.816887205811357;-1.827848e-05
15:44:28;-375;-375.0807;7.002910774814916e-11;2.0391201397890908e+20;6.833345661958884e-11;2000.0;179004.15;5.594763176399874;-1136348.5;9.172649562694522;-1.916205e-05
15:44:48;-400;-400.0588;6.966934162301777e-11;2.0602341756727584e+20;6.810648861982339e-11;2000.0;173026.75;10.929518516384883;-1142216.5;7.04538856274088;-2.001988e-05
15:45:08;-425;-425.0317;6.933852840978793e-11;2.0799397720507872e+20;6.789003483229186e-11;2000.0;167637.35;13.460920288004084;-1147666.0;9.01110426085505;-2.09155e-05
15:45:30;-450;-449.9874;6.902457966004242e-11;2.098903437508769e+20;6.76807380198361e-11;2000.0;162453.05;10.332104093552292;-1152886.0;12.814054783713075;-2.181274e-05
15:45:50;-475;-475.0192;6.87203146709301e-11;2.117530727353134e+20;6.747259601905361e-11;2000.0;157470.65;12.967512290335414;-1157990.5;8.816887205811357;-2.270678e-05
15:46:10;-500;-500.0494;6.842136756454811e-11;2.136075010374862e+20;6.72622319377173e-11;2000.0;152679.2;8.065543999012093;-1163050.0;12.58967831201417;-2.359675e-05
15:46:32;-525;-525.0815;6.813364271506182e-11;2.154154172217525e+20;6.705780426046259e-11;2000.0;147937.2;12.460056179648632;-1167961.5;12.733322425824298;-2.452282e-05
15:46:52;-550;-550.065;6.784789375042697e-11;2.1723373025506987e+20;6.684909036881926e-11;2000.0;143365.95;12.627643287644773;-1172880.5;13.828864740100686;-2.540916e-05
15:47:12;-575;-575.0201;6.756989566661602e-11;2.190249063543605e+20;6.664648137084129e-11;2000.0;138626.6;10.809579085237315;-1177706.0;7.694153624668537;-2.63049e-05
15:47:33;-600;-599.9956;6.728745206922903e-11;2.208675089762074e+20;6.643512094926392e-11;2000.0;133955.75;12.379595106464508;-1182649.5;9.936674494014584;-2.727459e-05
15:47:54;-625;-625.0239;6.701122507025975e-11;2.226921379960637e+20;6.622686816527012e-11;2000.0;129235.65;13.841834235389468;-1187524.5;8.410558839934478;-2.817522e-05
15:48:15;-650;-650.051;6.673174424271376e-11;2.245613687299698e+20;6.601559573296194e-11;2000.0;124204.1;11.45183391426893;-1192498.0;9.476286192385707;-2.914462e-05
15:48:36;-675;-675.063;6.645242070607955e-11;2.2645316149047112e+20;6.580165217990049e-11;2000.0;119089.7;7.485686341278265;-1197510.5;11.010790162381626;-3.009921e-05
15:48:56;-700;-700.0442;6.617699419494033e-11;2.283420655857449e+20;6.559165691020946e-11;2000.0;113595.7;9.49581486761405;-1202494.5;12.092869800010252;-3.107175e-05
15:49:17;-725;-725.0135;6.59026679469546e-11;2.3024701411257346e+20;6.538119535213666e-11;2000.0;107839.15;11.703049816180396;-1207500.0;11.768602295939818;-3.204812e-05
15:49:38;-750;-749.9852;6.564489958968381e-11;2.3205878991854908e+20;6.518452194992856e-11;2000.0;101876.5;14.162715135170938;-1212241.5;7.080783854913239;-3.306747e-05
15:49:59;-775;-775.0064;6.539945770962119e-11;2.3380387547108416e+20;6.499797851761168e-11;2000.0;95630.75500000002;11.57575802053585;-1216791.0;9.510520490488414;-3.411604e-05
15:50:19;-800;-800.01;6.51794593372646e-11;2.3538484219304287e+20;6.483031818436839e-11;2000.0;89596.455;10.596769495935936;-1220898.0;8.35463942968217;-3.517819e-05
15:50:39;-825;-825.0354;6.49967239613386e-11;2.3671025060609547e+20;6.4693426198109e-11;2000.0;83830.72;12.983407873127899;-1224330.5;13.462447771486431;-3.620122e-05
15:51:01;-850;-850.0155;6.484305456991642e-11;2.3783352348357942e+20;6.457721538346058e-11;2000.0;78740.2;12.014162476011203;-1227232.0;12.177848742696716;-3.723333e-05
15:51:22;-875;-874.9803;6.47281271649169e-11;2.386788393244834e+20;6.449153885401538e-11;2000.0;74463.315;10.237363613255459;-1229411.0;11.766477807738388;-3.821499e-05
15:51:43;-900;-899.9469;6.463493991427571e-11;2.3936756459901544e+20;6.442125630520802e-11;2000.0;70907.765;10.81991052412168;-1231183.5;13.807153942793567;-3.923563e-05

File: Data/DoubleIrrNeutron2025/CV_onPCB/200181_SR_LL1_8e15_18days_CV.csv
time (15.10.2025);set voltage (V);real voltage (V);serial capacitance;1/serial capacitance^2;parallel capacitance;LCR frequency (Hz);r;delta r;x;delta x;sample current
08:08:52;-25;-25.03832;8.036297137333924e-11;1.5484173455480737e+20;6.934868665289852e-11;2000.0;394632.8;11.96152164233297;-990225.6;31.049025749610898;-3.875685e-06
08:09:13;-50;-50.07317;7.874610949495468e-11;1.612656187533164e+20;7.037803687244355e-11;2000.0;348461.8;9.040907034142094;-1010557.5;10.170422803403996;-5.663259e-06
08:09:34;-75;-75.09872;7.742347310081004e-11;1.6682252931748325e+20;7.066036031255307e-11;2000.0;317982.25;3.8741934644516656;-1027821.0;5.47265931700485;-7.074479e-06
08:09:56;-100;-100.0765;7.630432137619443e-11;1.7175197173460976e+20;7.065805401627708e-11;2000.0;294809.1;7.7048361436178485;-1042896.0;6.534523701081816;-8.271202e-06
08:10:16;-125;-125.0295;7.536009457333986e-11;1.7608287898493357e+20;7.053795237575575e-11;2000.0;276094.2;7.7435779843687245;-1055963.0;14.69863939281456;-9.369074e-06
08:10:38;-150;-150.0014;7.449197865513993e-11;1.8021086850140455e+20;7.033056853108562e-11;2000.0;259853.65;7.397727691663165;-1068269.0;10.146427942877235;-1.036443e-05
08:10:59;-175;-175.0363;7.37485006753213e-11;1.838626897360056e+20;7.010675563231817e-11;2000.0;245930.15;7.148522574630371;-1079038.5;11.47333865969274;-1.133654e-05
08:11:20;-200;-200.0654;7.310017471473691e-11;1.87138511205005e+20;6.987308331809263e-11;2000.0;233949.65;6.771733529902075;-1088608.5;14.287669509055702;-1.230071e-05
08:11:41;-225;-225.0791;7.250097739665816e-11;1.9024457319929555e+20;6.962295626399343e-11;2000.0;223160.35;8.34573993124636;-1097605.5;8.759994292235584;-1.317959e-05
08:12:01;-250;-250.0567;7.196279984332599e-11;1.9310072127266918e+20;6.937439239129327e-11;2000.0;213598.8;8.760878951338158;-1105814.0;7.949842765740716;-1.407251e-05
08:12:22;-275;-275.0279;7.145394409565656e-11;1.958608289613752e+20;6.91171197818451e-11;2000.0;204778.4;6.5792856755122;-1113689.0;5.563272418280449;-1.492965e-05
08:12:43;-300;-300.0072;7.102585238055078e-11;1.9822895486628948e+20;6.889315360636666e-11;2000.0;197128.95;16.765064121559455;-1120401.5;23.719981028660204;-1.581015e-05
08:13:03;-325;-325.0397;7.061332214021395e-11;2.0055186805430364e+20;6.866136711513637e-11;2000.0;190012.5;10.019106746611696;-1126947.0;11.403946685248927;-1.671077e-05
08:13:23;-350;-350.0518;7.022150881851309e-11;2.0279614099389635e+20;6.843039165757749e-11;2000.0;183340.1;8.148588834884235;-1133235.0;11.989578808281797;-1.755991e-05
08:13:45;-375;-375.0823;6.985038616952438e-11;2.049568213679906e+20;6.82021897115041e-11;2000.0;177103.3;10.779865490812027;-1139256.0;15.287249589118376;-1.841465e-05
08:14:05;-400;-400.059;6.950631873908812e-11;2.0699098195256836e+20;6.798326116137871e-11;2000.0;171365.35;9.03251764459943;-1144895.5;11.390237047577191;-1.923903e-05
08:14:25;-425;-425.0317;6.918255110368947e-11;2.0893291084047542e+20;6.777199892536342e-11;2000.0;165944.55;12.323042440890971;-1150253.5;8.52276363628606;-2.008042e-05
08:14:45;-450;-449.9872;6.886232207523579e-11;2.1088062180090623e+20;6.755614327406834e-11;2000.0;160685.75;11.020180352426179;-1155602.5;11.155155758661552;-2.093634e-05
08:15:05;-475;-475.0189;6.856728048247436e-11;2.1269934396023754e+20;6.735500677246086e-11;2000.0;155700.0;12.026637102698325;-1160575.0;11.779218989389745;-2.179249e-05
08:15:26;-500;-500.0497;6.827332120705343e-11;2.1453489402250792e+20;6.714788886522402e-11;2000.0;150897.7;7.29455276216438;-1165572.0;9.813256340277675;-2.268068e-05
08:15:47;-525;-525.081;6.799433124403561e-11;2.162990374064913e+20;6.694935437177045e-11;2000.0;146216.9;16.511647404181087;-1170354.5;16.3779577481443;-2.353929e-05
08:16:07;-550;-550.0639;6.770464890471845e-11;2.1815391907312697e+20;6.67400509980884e-11;2000.0;141303.05;8.926778534275396;-1175362.0;6.8044103344816;-2.442174e-05
08:16:27;-575;-575.02;6.743313484297036e-11;2.1991421400621413e+20;6.653997529622452e-11;2000.0;136722.5;9.255944036131593;-1180094.5;13.846931067929818;-2.531343e-05
08:16:47;-600;-599.997;6.715931183228685e-11;2.2171114522974477e+20;6.633821536749303e-11;2000.0;131825.4;7.6421201246774455;-1184906.0;8.814760348415605;-2.617455e-05
08:17:09;-625;-625.0236;6.688416186510679e-11;2.235390606058795e+20;6.61314597051527e-11;2000.0;126932.95;8.486599731341167;-1189780.5;10.734873077964172;-2.708396e-05
08:17:30;-650;-650.0511;6.661764213599093e-11;2.2533128095736116e+20;6.593059668974509e-11;2000.0;121941.1;12.103904328769293;-1194540.5;11.455893679674231;-2.800805e-05
08:17:49;-675;-675.063;6.633559353273907e-11;2.272515015000543e+20;6.571738818786431e-11;2000.0;116350.9;13.202632313292678;-1199619.5;9.86090766613297;-2.888349e-05
08:18:11;-700;-700.0437;6.605394926927689e-11;2.291935665676576e+20;6.550302044920548e-11;2000.0;110486.3;9.52446848910741;-1204734.5;10.160585613044162;-2.969742e-05
08:18:32;-725;-725.0131;6.579551525068919e-11;2.3099757220143717e+20;6.530734197523717e-11;2000.0;104568.25;11.457066596646804;-1209466.5;11.02893920556279;-3.063859e-05
08:18:52;-750;-749.9841;6.553658573512566e-11;2.3282648181127892e+20;6.510990903294809e-11;2000.0;98295.18499999998;6.066907264002389;-1214245.0;7.952986860293432;-3.154188e-05
08:19:14;-775;-775.0048;6.530590984408123e-11;2.3447418291478462e+20;6.49357674765056e-11;2000.0;91998.35500000001;11.679694933944328;-1218534.0;9.757048734120373;-3.25073e-05
08:19:34;-800;-800.0084;6.509404625435393e-11;2.360029673992888e+20;6.477590667283574e-11;2000.0;85674.37999999999;14.342622842423223;-1222500.0;11.726039399558573;-3.343492e-05
08:19:56;-825;-825.0337;6.491782555569824e-11;2.372859756943249e+20;6.464276952777389e-11;2000.0;79960.73499999999;12.153158591493805;-1225818.5;8.463893902926714;-3.439512e-05
08:20:16;-850;-850.015;6.477794577539839e-11;2.3831186023526092e+20;6.453798959786124e-11;2000.0;74906.79499999998;10.286677002317328;-1228465.5;9.961802045814803;-3.53238e-05
08:20:37;-875;-874.98;6.466584989045761e-11;2.391387861193065e+20;6.44528756510595e-11;2000.0;70738.775;15.647173666512527;-1230595.0;8.077747210701755;-3.628225e-05
08:20:58;-900;-899.9442;6.458258912826371e-11;2.3975578560972587e+20;6.439098658551818e-11;2000.0;67214.47;9.37918999700959;-1232181.5;9.830437426686567;-3.723269e-05

File: Data/DoubleIrrNeutron2025/CV_onPCB/200181_SR_LL1_8e15_23days_CV.csv
time (21.10.2025);set voltage (V);real voltage (V);serial capacitance;1/serial capacitance^2;parallel capacitance;LCR frequency (Hz);r;delta r;x;delta x;sample current
09:20:22;-25;-25.03702;8.056506224850856e-11;1.5406589316806433e+20;6.946272906201053e-11;2000.0;394888.6;11.877794408054047;-987741.7;18.625265098784496;-3.717786e-06
09:20:43;-50;-50.06992;7.898449544638394e-11;1.6029364459687897e+20;7.04897532959854e-11;2000.0;349752.15;10.871125746674076;-1007507.5;14.210471491122313;-5.401932e-06
09:21:05;-75;-75.09933;7.770751783672473e-11;1.6560518357905015e+20;7.079745003757577e-11;2000.0;319933.3;13.524810534717302;-1024064.0;28.91712295509358;-6.729357e-06
09:21:27;-100;-100.0721;7.664130483699017e-11;1.702449427698573e+20;7.083410848315293e-11;2000.0;297296.15;10.49434967017966;-1038310.5;19.589218973711024;-7.881786e-06
09:21:47;-125;-125.0328;7.569957173489818e-11;1.745071215365446e+20;7.072863171244536e-11;2000.0;278688.05;12.442763961435578;-1051227.5;17.115417026762742;-8.935375e-06
09:22:09;-150;-150.0019;7.480962943327666e-11;1.7868372312479505e+20;7.052768988536569e-11;2000.0;262103.65;11.823763148845634;-1063733.0;12.847178678604886;-9.858828e-06
09:22:31;-175;-175.0369;7.405107671615909e-11;1.8236321697097843e+20;7.030271793414717e-11;2000.0;248138.0;11.451200810395388;-1074629.5;11.346254888728703;-1.079003e-05
09:22:51;-200;-200.0647;7.33909789733861e-11;1.8565841491551257e+20;7.007046963289679e-11;2000.0;236038.2;5.237652145761495;-1084295.0;11.368817000902071;-1.169185e-05
09:23:12;-225;-225.078;7.27935494943694e-11;1.8871838305475622e+20;6.982819133522445e-11;2000.0;225278.85;9.57634455311629;-1093194.0;17.123083834403193;-1.25821e-05
09:23:33;-250;-250.0547;7.223772171248934e-11;1.916337151234251e+20;6.957180859275611e-11;2000.0;215641.55;10.637780548591895;-1101605.5;5.721669336828195;-1.343041e-05
09:23:53;-275;-275.0286;7.173280757585585e-11;1.943409590767556e+20;6.932366930055039e-11;2000.0;206805.65;6.009690091843339;-1109359.5;11.989057510913858;-1.426902e-05
09:24:13;-300;-300.0064;7.126421572478823e-11;1.9690510685190485e+20;6.907372058136687e-11;2000.0;198853.55;12.309848699313896;-1116654.0;15.786069808536892;-1.51156e-05
09:24:34;-325;-325.0397;7.083142026578887e-11;1.9931872473729457e+20;6.883086335485616e-11;2000.0;191534.95;10.317576023465977;-1123477.0;13.059479315807348;-1.593579e-05
09:24:55;-350;-350.0506;7.042422389379895e-11;2.0163032997896618e+20;6.859237710952413e-11;2000.0;184660.8;10.478931243213692;-1129973.0;11.271645842555557;-1.675787e-05
09:25:15;-375;-375.0803;7.004642905984695e-11;2.0381117837900074e+20;6.835981585868419e-11;2000.0;178447.9;8.61507399852143;-1136067.5;13.226394066411299;-1.757342e-05
09:25:36;-400;-400.058;6.968618027467078e-11;2.0592386447334824e+20;6.813303330693166e-11;2000.0;172413.35;11.029341548796102;-1141940.5;8.816887205811357;-1.839151e-05
09:25:56;-425;-425.0319;6.934614178673308e-11;2.0794830921019684e+20;6.791036334365186e-11;2000.0;166856.65;14.768932764421397;-1147540.0;13.564659966250536;-1.918978e-05
09:26:16;-450;-449.9877;6.902140663638553e-11;2.0990964217919852e+20;6.769279437049608e-11;2000.0;161522.95;10.518667928972757;-1152939.0;14.746185947559455;-1.998771e-05
09:26:36;-475;-475.0186;6.869278987301413e-11;2.1192280316148685e+20;6.746783410339891e-11;2000.0;156095.65;13.93041187474369;-1158454.5;12.63873015773341;-2.076797e-05
09:26:57;-500;-500.0486;6.837656902141212e-11;2.1388749284654504e+20;6.72447034974815e-11;2000.0;150991.05;7.745151709295306;-1163812.0;9.289779329994873;-2.154458e-05
09:27:18;-525;-525.0803;6.808790921718464e-11;2.1570489619826675e+20;6.704135578946228e-11;2000.0;146025.75;9.371732764009012;-1168746.0;9.444575162494075;-2.237646e-05
09:27:38;-550;-550.0635;6.779913467386512e-11;2.1754629839919848e+20;6.683261261042911e-11;2000.0;141148.95;10.22630798480077;-1173724.0;16.407315441594946;-2.31723e-05
09:27:58;-575;-575.0189;6.750976373033215e-11;2.1941525751294558e+20;6.662112766546162e-11;2000.0;136138.05;13.67414988216818;-1178755.0;16.28649747490233;-2.398434e-05
09:28:18;-600;-599.9973;6.722021193534362e-11;2.213095959089274e+20;6.640742853107666e-11;2000.0;130969.25;7.983381175917882;-1183832.5;12.626856299174392;-2.472759e-05
09:28:38;-625;-625.0239;6.694639411037057e-11;2.2312365744765577e+20;6.620294507977325e-11;2000.0;125965.0;15.604967157927632;-1188674.5;12.912687559141203;-2.55815e-05
09:29:00;-650;-650.0496;6.667376452801776e-11;2.249520970862013e+20;6.5999147535885e-11;2000.0;120668.7;10.614636121883786;-1193535.0;7.22841614740048;-2.640014e-05
09:29:20;-675;-675.0618;6.639863689559212e-11;2.2682017043157523e+20;6.578952888950735e-11;2000.0;115318.7;7.666844200843004;-1198480.5;10.135950868073502;-2.722027e-05
09:29:41;-700;-700.0427;6.613189780888344e-11;2.2865359189194585e+20;6.558769785638579e-11;2000.0;109609.25;11.358889690458307;-1203314.5;10.499404745031978;-2.809818e-05
09:30:02;-725;-725.0124;6.586086061804054e-11;2.3053942049089392e+20;6.538124992979241e-11;2000.0;103485.75;9.828243739346313;-1208266.5;10.253657883896848;-2.888814e-05
09:30:22;-750;-749.9847;6.56067718974692e-11;2.3232859246642007e+20;6.518753418063981e-11;2000.0;97272.33999999998;12.917757932396825;-1212946.0;7.328028384224504;-2.972824e-05
09:30:43;-775;-775.0044;6.536824532349001e-11;2.34027204674658e+20;6.500617990120436e-11;2000.0;90853.05;13.121306146874252;-1217372.0;12.033287165193057;-3.056644e-05
09:31:04;-800;-800.0081;6.515043002119435e-11;2.355946515003941e+20;6.48396473554341e-11;2000.0;84563.105;9.897268499439841;-1221442.0;10.478549517943787;-3.147762e-05
09:31:25;-825;-825.0352;6.496454229560187e-11;2.369448283218859e+20;6.469916203528013e-11;2000.0;78451.04500000001;11.367654716343036;-1224937.0;9.463086177352503;-3.234705e-05
09:31:46;-850;-850.0135;6.480780515502096e-11;2.3809231245028318e+20;6.457936216092851e-11;2000.0;73030.6;10.338537130561466;-1227899.5;12.195798456845703;-3.321009e-05
09:32:07;-875;-874.9788;6.469124075364493e-11;2.3895110232987193e+20;6.449093291474946e-11;2000.0;68555.81499999999;12.57897109266106;-1230112.0;10.807404868885037;-3.413547e-05
09:32:28;-900;-899.9456;6.459933949253054e-11;2.3963146619379345e+20;6.442117097497938e-11;2000.0;64783.32499999999;9.765323535346827;-1231862.0;9.838699100999074;-3.510294e-05

File: Data/DoubleIrrNeutron2025/CV_onPCB/200181_SR_LL1_8e15_58days_CV.csv
time (02.12.2025);set voltage (V);real voltage (V);serial capacitance;1/serial capacitance^2;parallel capacitance;LCR frequency (Hz);r;delta r;x;delta x;sample current
11:47:51;-25;-25.03699;8.114880039993177e-11;1.5185734117962213e+20;6.954696273925091e-11;2000.0;400527.5;11.142149702817674;-980636.45;10.155411119201428;-3.17892e-06
11:48:13;-50;-50.07051;7.977496244297151e-11;1.5713277604144667e+20;7.063823769400377e-11;2000.0;358755.75;13.340891087180045;-997524.4;22.988301372654753;-4.577352e-06
11:48:34;-75;-75.09923;7.862042511107062e-11;1.6178163658971034e+20;7.10376665987258e-11;2000.0;330692.25;11.853665045039866;-1012173.0;18.20851449185243;-5.693151e-06
11:48:55;-100;-100.0745;7.755461453503047e-11;1.6625882723289635e+20;7.113712309042641e-11;2000.0;308188.9;10.449617217869752;-1026083.0;10.842047777057616;-6.670988e-06
11:49:17;-125;-125.0301;7.661721231378016e-11;1.703520277184333e+20;7.109428717442133e-11;2000.0;289488.3;6.132740007533337;-1038637.0;12.571793825862718;-7.564313e-06
11:49:37;-150;-150.0073;7.579539502718372e-11;1.74066163963233e+20;7.097621568123877e-11;2000.0;273575.65;7.227473624995112;-1049898.5;9.467708276029633;-8.41064e-06
11:49:59;-175;-175.0349;7.502032442838332e-11;1.7768146408429204e+20;7.079152573793644e-11;2000.0;259256.15;6.691141531906197;-1060745.5;7.598519592657506;-9.205466e-06
11:50:20;-200;-200.0647;7.433242684304849e-11;1.8098533075013822e+20;7.057861363440321e-11;2000.0;246894.6;8.728230061129233;-1070562.0;5.8991524815010505;-9.973409e-06
11:50:41;-225;-225.0795;7.370754970272228e-11;1.8406705001135623e+20;7.035082609202273e-11;2000.0;235831.25;7.209325557914553;-1079638.0;11.631852818876277;-1.077309e-05
11:51:02;-250;-250.0549;7.311545455676612e-11;1.8706030207345784e+20;7.00979545127846e-11;2000.0;225814.55;8.684605632957664;-1088381.0;12.784756548327387;-1.152577e-05
11:51:24;-275;-275.0277;7.258390356190298e-11;1.898101176228251e+20;6.985513183861101e-11;2000.0;216687.7;10.562693785204608;-1096351.5;11.27552659524157;-1.23019e-05
11:51:44;-300;-300.0049;7.205346825689234e-11;1.9261505081692615e+20;6.958405668107698e-11;2000.0;208054.5;8.530386861098387;-1104422.5;9.243240773668076;-1.301422e-05
11:52:04;-325;-325.0382;7.157734344629836e-11;1.9518608289838665e+20;6.932762000423735e-11;2000.0;200274.65;10.227970228740402;-1111769.0;8.80056816347672;-1.373818e-05
11:52:25;-350;-350.0508;7.113814052146475e-11;1.9760365897125085e+20;6.908211510616925e-11;2000.0;192983.0;7.992809268336134;-1118633.0;8.663140308225419;-1.448437e-05
11:52:46;-375;-375.0819;7.071745802379184e-11;1.9996165258016263e+20;6.883161700998665e-11;2000.0;186261.05;9.582660121281563;-1125287.5;13.207478941872289;-1.522761e-05
11:53:06;-400;-400.059;7.032887309021851e-11;2.0217743520161802e+20;6.85951949700777e-11;2000.0;179884.55;11.067627342840924;-1131505.0;7.664854858377946;-1.596972e-05
11:53:26;-425;-425.0306;6.993282574849543e-11;2.044738837856117e+20;6.834262702196939e-11;2000.0;173575.7;9.17635548570346;-1137913.0;8.30963296421689;-1.664832e-05
11:53:46;-450;-449.986;6.957550558899109e-11;2.065795172179362e+20;6.81095330382063e-11;2000.0;167800.3;10.01001998000004;-1143757.0;8.749285685128815;-1.736612e-05
11:54:06;-475;-475.0174;6.923524858310119e-11;2.0861497892442404e+20;6.788391734597826e-11;2000.0;162166.2;6.668807989438592;-1149378.0;8.080841540334768;-1.810484e-05
11:54:26;-500;-500.049;6.890039130738938e-11;2.1064765228243593e+20;6.765480836125492e-11;2000.0;156713.15;5.688266431875357;-1154964.0;9.444575162494075;-1.882521e-05
11:54:48;-525;-525.0817;6.858051705556997e-11;2.1261724662890984e+20;6.743412198778093e-11;2000.0;151292.25;7.854258399110637;-1160351.0;10.837435120913065;-1.955422e-05
11:55:08;-550;-550.0638;6.826714210915769e-11;2.1457373238793696e+20;6.721353794689009e-11;2000.0;145944.85;11.50614509729475;-1165677.5;9.845684333757607;-2.028016e-05
11:55:30;-575;-575.0197;6.797197117373051e-11;2.1644136834382925e+20;6.700290843556897e-11;2000.0;140795.7;10.605918159216582;-1170739.5;11.412164562430739;-2.102146e-05
11:55:50;-600;-599.9942;6.766650826232589e-11;2.183999159713471e+20;6.678288229847637e-11;2000.0;135275.15;7.328122201492005;-1176024.5;7.4657551526955395;-2.168281e-05
11:56:11;-625;-625.0225;6.737703938519475e-11;2.202805501922484e+20;6.657053576900229e-11;2000.0;129999.1;9.984963695477315;-1181077.0;9.672124895802368;-2.240749e-05
11:56:31;-650;-650.0497;6.71039537576395e-11;2.2207710174986296e+20;6.637043762449664e-11;2000.0;124669.3;9.869169164625765;-1185883.5;10.081542540702786;-2.313837e-05
11:56:52;-675;-675.0625;6.682468254197788e-11;2.239371730620308e+20;6.616078593503637e-11;2000.0;119289.75;11.820506545829582;-1190839.5;13.31305750006361;-2.387906e-05
11:57:12;-700;-700.0428;6.655757797821603e-11;2.2573815996281694e+20;6.596027651957032e-11;2000.0;113775.35;13.341153435891515;-1195618.5;12.634773444743677;-2.460216e-05
11:57:33;-725;-725.0113;6.6292517359601e-11;2.2754692867190473e+20;6.575953826750433e-11;2000.0;108069.05;9.46822977118743;-1200399.0;8.09011742807235;-2.53401e-05
11:57:55;-750;-749.9814;6.603407986738633e-11;2.2933151425241163e+20;6.556112733279467e-11;2000.0;102354.65;12.579402807764762;-1205097.0;7.971825386948713;-2.60979e-05
11:58:15;-775;-775.0031;6.578316866706127e-11;2.3108429038616556e+20;6.536958531117886e-11;2000.0;96220.80999999998;12.599628764371802;-1209693.5;12.475475942824787;-2.683464e-05
11:58:36;-800;-800.0085;6.553493959644881e-11;2.328381784571469e+20;6.517696217653964e-11;2000.0;89990.775;10.960166228210326;-1214275.5;7.56554690686668;-2.760299e-05
11:58:57;-825;-825.0356;6.530754449695686e-11;2.344624452479193e+20;6.500122536637222e-11;2000.0;83647.51999999999;11.274738577900777;-1218503.5;13.024496151483172;-2.836682e-05
11:59:19;-850;-850.0153;6.509447223045032e-11;2.359998786180019e+20;6.483546930987527e-11;2000.0;77266.63999999998;10.862590390878179;-1222492.0;11.013627921806693;-2.914782e-05
11:59:39;-875;-874.9781;6.491054454315463e-11;2.373392113919954e+20;6.469171853692204e-11;2000.0;71301.72;9.875488848659709;-1225956.0;10.73312629199899;-2.990083e-05
11:59:59;-900;-899.9461;6.475646510741767e-11;2.38469989527123e+20;6.457172334362659e-11;2000.0;65730.715;10.024515636677528;-1228873.0;12.924782396620841;-3.065196e-05
