Repository: aimaax/PENGUIN

# PENGUIN :penguin:  

> **NOTE!!** Google ID and GitLab repo for CERN organization is hidden and the create database function won't work properly in this version. Plotting is still possible with the saved database and data stored in this repo.  

A Python-based environment for GUI-driven analysis for IV, CV, and TCT measurements obtained with [Particulars Setup]() at CERN for CMS HGCAL silicon diodes. Used to plot data for individual diodes, but also to analyse Current Volume Normalization, Saturation Voltage, Charge Collection, and Charge Collection Efficiency.

---

File: Data/DoubleIrrNeutron2025/CV_onPCB/200181_SR_LL1_8e15_72days_CV.csv
time (17.12.2025);set voltage (V);real voltage (V);serial capacitance;1/serial capacitance^2;parallel capacitance;LCR frequency (Hz);r;delta r;x;delta x;sample current
11:46:52;-25;-25.03337;8.235353935716941e-11;1.4744683758764324e+20;6.981716419461236e-11;2000.0;409461.2;16.931125184109888;-966290.85;38.47046107080079;-3.080935e-06
11:47:14;-50;-50.06421;8.094627713969375e-11;1.5261816967359752e+20;7.099881470720831e-11;2000.0;367979.7;37.04045761056415;-983089.95;77.8961961523154;-4.433056e-06
11:47:36;-75;-75.09132;7.965012440692544e-11;1.5762571989544387e+20;7.141119942015711e-11;2000.0;339356.2;7.134984232638499;-999087.85;20.163491141168983;-5.502781e-06
11:47:58;-100;-100.0715;7.858474969542029e-11;1.6192855917293388e+20;7.1576893516139e-11;2000.0;316853.15;17.638774759035844;-1012632.5;38.69673758858749;-6.436049e-06
11:48:20;-125;-125.0258;7.760759672214776e-11;1.660318971428851e+20;7.156084888546727e-11;2000.0;298063.7;13.412699206349185;-1025382.5;22.966007489330835;-7.317947e-06
11:48:41;-150;-150.008;7.674296995081435e-11;1.6979417816839723e+20;7.14585782586158e-11;2000.0;281982.3;7.770167308366016;-1036935.0;22.18670773233379;-8.141881e-06
11:49:02;-175;-175.0426;7.593617984979052e-11;1.7342132885942446e+20;7.128108476257702e-11;2000.0;267804.9;16.495741874799084;-1047952.0;29.245512476275742;-8.892544e-06
11:49:23;-200;-200.0703;7.521869841045843e-11;1.7674550264315098e+20;7.107921119971604e-11;2000.0;255309.1;16.251292256309952;-1057948.0;31.461087075941922;-9.751046e-06
11:49:44;-225;-225.0722;7.453206094622355e-11;1.8001709089452913e+20;7.084375721071005e-11;2000.0;243618.1;15.516265658978643;-1067694.5;33.774805698922975;-1.047009e-05
11:50:05;-250;-250.0508;7.392089668947563e-11;1.8300609208434e+20;7.059982269946198e-11;2000.0;233485.75;14.73802479981629;-1076522.0;21.87007087322764;-1.122806e-05
11:50:25;-275;-275.0256;7.331859317985294e-11;1.860251886118719e+20;7.032800001039975e-11;2000.0;223815.7;11.623489149132457;-1085365.5;23.83773269419724;-1.193303e-05
11:50:45;-300;-300.0047;7.279321655613266e-11;1.8872010936147424e+20;7.00743258933077e-11;2000.0;215335.5;13.749090879036329;-1093199.0;26.5603087331454;-1.268488e-05
11:51:06;-325;-325.0354;7.228887357851984e-11;1.9136260966767988e+20;6.981392215337851e-11;2000.0;207267.4;14.725216466999726;-1100826.0;25.742960202742804;-1.347671e-05
11:51:27;-350;-350.0452;7.179943838563214e-11;1.93980424585045e+20;6.954188137837159e-11;2000.0;199694.1;9.791041824034869;-1108330.0;11.61895003862225;-1.417031e-05
11:51:47;-375;-375.0739;7.13824455731455e-11;1.9625338410688545e+20;6.930575010098661e-11;2000.0;192974.75;12.252321208652669;-1114804.5;19.89315208809303;-1.494912e-05
11:52:07;-400;-400.0525;7.09551443186357e-11;1.986242290676783e+20;6.904916367209205e-11;2000.0;186331.5;18.214485993296655;-1121518.0;37.52066097498817;-1.570551e-05
11:52:28;-425;-425.0273;7.055725559725554e-11;2.0087072165228413e+20;6.880076933552396e-11;2000.0;180208.05;27.384345436763684;-1127842.5;44.004971310069045;-1.638913e-05
11:52:49;-450;-449.9848;7.017296142828972e-11;2.030768368282087e+20;6.855628213350343e-11;2000.0;174144.05;14.082520193488097;-1134019.0;17.071906747636596;-1.712996e-05
11:53:09;-475;-475.0145;6.980314636929448e-11;2.052343273551616e+20;6.831162294371223e-11;2000.0;168454.6;9.99734964878192;-1140027.0;16.280356261458163;-1.786064e-05
11:53:31;-500;-500.0437;6.94547537354043e-11;2.072984469512992e+20;6.807932224425135e-11;2000.0;162854.6;29.794999580466516;-1145745.5;42.839672034225465;-1.862632e-05
11:53:51;-525;-525.0738;6.909667985543563e-11;2.0945254444260403e+20;6.783255001745652e-11;2000.0;157220.7;9.755793150738693;-1151683.0;9.594269122762816;-1.936747e-05
11:54:12;-550;-550.0592;6.876396054799279e-11;2.1148435012488567e+20;6.760098210526898e-11;2000.0;151788.4;9.40436069065835;-1157255.5;13.918961886577604;-2.007366e-05
11:54:33;-575;-575.0161;6.84481453523778e-11;2.1344040176967893e+20;6.737830526961979e-11;2000.0;146496.7;14.039782761852127;-1162595.0;17.937391114652094;-2.086413e-05
11:54:53;-600;-599.9948;6.813658878625827e-11;2.1539678947864727e+20;6.715417994204318e-11;2000.0;141260.05;18.376408109312333;-1167911.0;25.158497570403522;-2.153592e-05
11:55:13;-625;-625.0193;6.783881295009552e-11;2.172918913010047e+20;6.693970589840674e-11;2000.0;135948.9;20.677995550826488;-1173037.5;21.781586259958203;-2.231814e-05
11:55:33;-650;-650.0457;6.753227916883579e-11;2.192689746610958e+20;6.671300116875102e-11;2000.0;130583.75;14.086141238820515;-1178362.0;18.0914344373242;-2.301959e-05
11:55:53;-675;-675.0552;6.724242097809455e-11;2.2116343036277385e+20;6.649851420998188e-11;2000.0;125169.95;12.21136253658862;-1183441.5;13.309301258894097;-2.377939e-05
11:56:13;-700;-700.0387;6.696154767539168e-11;2.230226819956109e+20;6.628708830902163e-11;2000.0;119874.85;18.38970839899317;-1188405.5;16.94808248740842;-2.455554e-05
11:56:34;-725;-725.009;6.668644771169529e-11;2.2486653734968453e+20;6.607857930121472e-11;2000.0;114452.95;16.62204485013803;-1193308.0;20.37891066764855;-2.53005e-05
11:56:55;-750;-749.9804;6.640464859488346e-11;2.267791036399092e+20;6.58631578347145e-11;2000.0;108659.05;9.779691968564244;-1198372.0;14.223220451079284;-2.608041e-05
11:57:15;-775;-775.0007;6.61478120121757e-11;2.2854358365710972e+20;6.566451320551948e-11;2000.0;103208.9;14.501706796098173;-1203025.0;14.309088021254185;-2.695456e-05
11:57:36;-800;-800.0052;6.588204400274504e-11;2.3039119132822435e+20;6.545918422876566e-11;2000.0;97081.38500000002;9.020521811402887;-1207878.0;9.838699100999074;-2.770881e-05
11:57:56;-825;-825.0286;6.562449075776732e-11;2.3220315020920298e+20;6.525696477418888e-11;2000.0;91002.80500000001;13.136882192895122;-1212618.5;9.728180713781997;-2.850938e-05
11:58:16;-850;-850.0104;6.538277337259685e-11;2.3392321456193687e+20;6.506854565090572e-11;2000.0;84579.185;13.390013582890951;-1217101.5;9.06297412552855;-2.926988e-05
11:58:37;-875;-874.9771;6.515259032017536e-11;2.3557902828586883e+20;6.48871529166219e-11;2000.0;78119.62500000001;10.848200023506132;-1221401.5;11.006248225439947;-3.003872e-05
11:58:58;-900;-899.9442;6.496311038197668e-11;2.369552738890807e+20;6.473757998460086e-11;2000.0;72301.55499999998;12.291687180773435;-1224964.0;9.833615815151617;-3.089643e-05

File: Data/DoubleIrrNeutron2025/CV_onPCB/200181_SR_UR2_6e15_150min_CV.csv
time (07.11.2025);set voltage (V);real voltage (V);serial capacitance;1/serial capacitance^2;parallel capacitance;LCR frequency (Hz);r;delta r;x;delta x;sample current
15:11:38;-25;-25.03587;7.916415549013369e-11;1.5956690950756214e+20;6.984186562644448e-11;2000.0;367252.65;18.533250524395335;-1005221.0;37.94008434360683;-3.990338e-06
15:12:00;-50;-50.06832;7.738191448622988e-11;1.6700176434766312e+20;7.058547628207803e-11;2000.0;319105.05;17.92463040065262;-1028373.0;33.28738499792376;-5.607971e-06
15:12:22;-75;-75.09525;7.596760491193967e-11;1.7327788221909202e+20;7.06356186544758e-11;2000.0;287802.35;8.98228116905722;-1047518.5;14.058360501850846;-6.872111e-06
15:12:44;-100;-100.0726;7.481311080405749e-11;1.7866709369146796e+20;7.046121032883756e-11;2000.0;264348.5;13.611851453788349;-1063683.5;17.121258715409912;-7.936875e-06
15:13:05;-125;-125.0204;7.382269702227337e-11;1.834932888613364e+20;7.018711311300892e-11;2000.0;245334.5;11.570976622567343;-1077954.0;18.7136313953225;-8.894501e-06
15:13:25;-150;-150.0135;7.30155294100975e-11;1.8757265386290443e+20;6.989689558259183e-11;2000.0;230212.1;19.29104714628006;-1089870.5;35.1317164397073;-9.84209e-06
15:13:44;-175;-175.0347;7.22595647725224e-11;1.915178762281213e+20;6.956973333702759e-11;2000.0;216544.5;28.547810774208237;-1101272.5;49.63806503078056;-1.063271e-05
15:14:06;-200;-200.0639;7.158420073173976e-11;1.9514868965898902e+20;6.923422237091086e-11;2000.0;204806.85;10.133675295765105;-1111662.5;9.996874511566102;-1.143774e-05
15:14:26;-225;-225.0763;7.101884812116932e-11;1.982680575980734e+20;6.893622719287674e-11;2000.0;194759.15;13.918741861245934;-1120512.0;20.305171754998774;-1.223069e-05
15:14:48;-250;-250.0535;7.046762800087817e-11;2.013820205228822e+20;6.861656870075678e-11;2000.0;185479.6;12.455601149683625;-1129277.0;11.897478724502935;-1.301324e-05
15:15:08;-275;-275.0273;6.997987205354771e-11;2.0419904741241756e+20;6.832085294727507e-11;2000.0;177200.95;15.275384610542545;-1137148.0;20.80384579831335;-1.373936e-05
15:15:28;-300;-300.0058;6.95206188265054e-11;2.0690583643004407e+20;6.802665224656453e-11;2000.0;169631.85;17.183898713621417;-1144660.0;15.905973720586864;-1.448729e-05
15:15:49;-325;-325.0385;6.908654197409708e-11;2.0951401982629072e+20;6.773791561736627e-11;2000.0;162527.4;11.042961559291964;-1151852.0;13.66747965061591;-1.520843e-05
15:16:10;-350;-350.0489;6.8670145914413e-11;2.1206258915769064e+20;6.745238969044698e-11;2000.0;155705.4;15.953588937916129;-1158836.5;19.484288542310185;-1.5908e-05
15:16:30;-375;-375.0789;6.825944176614494e-11;2.1462214721511975e+20;6.716158899648186e-11;2000.0;149052.4;7.175792639144474;-1165809.0;13.30225544785545;-1.656488e-05
15:16:51;-400;-400.0568;6.787555600226686e-11;2.170567018811484e+20;6.68873482110284e-11;2000.0;142504.6;8.561074698891488;-1172402.5;11.93471826228001;-1.724722e-05
15:17:11;-425;-425.0311;6.750403700705148e-11;2.194524873977969e+20;6.661556454660189e-11;2000.0;136142.75;13.656843522571384;-1178855.0;14.256577429383253;-1.792624e-05
15:17:32;-450;-449.984;6.713407081861176e-11;2.218778941252141e+20;6.634369689131356e-11;2000.0;129378.95;9.634177442833403;-1185351.5;8.224202088956716;-1.859942e-05
15:17:53;-475;-475.017;6.676897815880889e-11;2.2431098395426924e+20;6.607394166105085e-11;2000.0;122237.4;8.975912209909364;-1191833.0;10.51427600931229;-1.922045e-05
15:18:14;-500;-500.0465;6.642002909282004e-11;2.2667408797706856e+20;6.581360608716198e-11;2000.0;115006.15;12.953624010291483;-1198094.5;9.068489400115103;-1.989587e-05
15:18:35;-525;-525.0797;6.60803598130523e-11;2.2901039816167532e+20;6.556099705173196e-11;2000.0;107184.1;11.162638576967366;-1204253.0;10.979526401443733;-2.048517e-05
15:18:55;-550;-550.0613;6.576264660994907e-11;2.3122853838105277e+20;6.532305287030747e-11;2000.0;99266.65;19.39169474285306;-1210071.0;22.021580324763253;-2.108911e-05
15:19:17;-575;-575.0196;6.546401836304124e-11;2.3334294782771154e+20;6.510082047358015e-11;2000.0;90795.82999999999;10.188297453450794;-1215591.0;8.182297965730653;-2.171277e-05
15:19:37;-600;-599.9944;6.519417063502243e-11;2.3527862331583372e+20;6.489890017813251e-11;2000.0;82332.76500000001;10.043941644095641;-1220622.5;9.845684333757607;-2.231005e-05
15:19:58;-625;-625.0233;6.496159898607354e-11;2.3696630001534412e+20;6.472468627353321e-11;2000.0;74112.7;12.373950460543806;-1224992.5;9.896337706444744;-2.294276e-05
15:20:19;-650;-650.0496;6.476645250460975e-11;2.3839644803224368e+20;6.457860708086113e-11;2000.0;66266.8;13.462930587357269;-1228683.5;9.281029037773774;-2.351002e-05
15:20:39;-675;-675.0603;6.461326542089692e-11;2.395281830368877e+20;6.446279951713725e-11;2000.0;59502.185;12.344837534370509;-1231596.5;11.429676285879665;-2.407249e-05
15:20:59;-700;-700.0419;6.450189511417691e-11;2.4035604575673205e+20;6.437896390684858e-11;2000.0;53910.92;16.367758856972518;-1233723.0;8.663140308225419;-2.465214e-05
15:21:21;-725;-725.0118;6.441608344240164e-11;2.409968513134575e+20;6.431296039450589e-11;2000.0;49468.009999999995;7.680745081044851;-1235366.5;9.65077717077749;-2.514932e-05
15:21:41;-750;-749.9828;6.435505544184463e-11;2.414541434243704e+20;6.426600554614945e-11;2000.0;46029.21000000001;10.863351002338069;-1236538.0;11.696153213770756;-2.564333e-05
15:22:01;-775;-775.0029;6.431087395496373e-11;2.4178601474867996e+20;6.423247382457638e-11;2000.0;43230.15499999999;8.519649273884468;-1237387.5;8.027297179001161;-2.618965e-05
15:22:21;-800;-800.0077;6.427241088639274e-11;2.4207548933424677e+20;6.420170131309033e-11;2000.0;41089.55;11.207123850480126;-1238128.0;12.012493496356198;-2.674914e-05
15:22:41;-825;-825.0349;6.424535071943087e-11;2.4227945686321827e+20;6.418103352092255e-11;2000.0;39211.064999999995;12.388688943952108;-1238649.5;12.236727503707844;-2.724643e-05
15:23:01;-850;-850.0139;6.422061956220585e-11;2.424660948963739e+20;6.416097047880212e-11;2000.0;37781.75;10.51928585979103;-1239126.5;11.319783566835543;-2.780206e-05
15:23:21;-875;-874.9785;6.420308080175535e-11;2.425985849747703e+20;6.414704985112929e-11;2000.0;36631.94;7.225297225720199;-1239465.0;12.010412149464313;-2.834812e-05
15:23:42;-900;-899.9474;6.418684591315922e-11;2.427213222440062e+20;6.413401505461757e-11;2000.0;35583.095;10.317096187881518;-1239778.5;7.289547311047511;-2.893177e-05

File: Data/DoubleIrrNeutron2025/CV_onPCB/200181_SR_UR2_6e15_30min_CV.csv
time (29.09.2025);set voltage (V);real voltage (V);serial capacitance;1/serial capacitance^2;parallel capacitance;LCR frequency (Hz);r;delta r;x;delta x;sample current
14:57:10;-25;-25.04091;7.986356680129998e-11;1.567843086204802e+20;6.949805561364336e-11;2000.0;384813.65;9.167408303331971;-996417.7;8.675569145595002;-4.41281e-06
14:57:32;-50;-50.07394;7.792774126340145e-11;1.6467050721886968e+20;7.037601659182014e-11;2000.0;334509.75;11.643426256905654;-1021170.0;10.416333327999828;-6.363452e-06
14:57:54;-75;-75.10073;7.654911212131629e-11;1.7065526222604085e+20;7.057986380943437e-11;2000.0;302321.75;12.785905325787455;-1039561.0;13.112970677920393;-7.915298e-06
14:58:14;-100;-100.07;7.533983201462127e-11;1.7617760628573064e+20;7.047714357831866e-11;2000.0;277446.7;10.473323254822224;-1056247.0;15.461241864740362;-9.200789e-06
14:58:36;-125;-125.0248;7.434648970364412e-11;1.8091686939377975e+20;7.026652578154332e-11;2000.0;257919.15;9.652014038531027;-1070359.5;14.079683945316386;-1.034913e-05
14:58:56;-150;-150.0068;7.347904173742888e-11;1.85213667800881e+20;6.999942934769133e-11;2000.0;241459.8;12.035696905455872;-1082995.5;11.168594360974884;-1.141163e-05
14:59:17;-175;-175.0384;7.27269559319387e-11;1.8906414709900254e+20;6.971327396320512e-11;2000.0;227502.25;9.172206659250543;-1094195.0;14.026760139105537;-1.243387e-05
14:59:37;-200;-200.0685;7.207715847374863e-11;1.9248845474890862e+20;6.943174555518107e-11;2000.0;215506.4;8.598953424690706;-1104059.5;9.499342082481292;-1.342007e-05
14:59:58;-225;-225.0809;7.151009583892703e-11;1.9555335883664815e+20;6.916246799785055e-11;2000.0;205022.8;9.044501091823694;-1112814.5;8.759994292235584;-1.441233e-05
15:00:18;-250;-250.0591;7.096125011509738e-11;1.985900496546128e+20;6.886992143644095e-11;2000.0;195418.3;9.141690215709565;-1121421.5;10.706890304845754;-1.530791e-05
15:00:40;-275;-275.0324;7.047177788901863e-11;2.0135830356050965e+20;6.859424373181862e-11;2000.0;186820.7;10.071022788177974;-1129210.5;7.952200953195286;-1.622278e-05
15:01:00;-300;-300.0108;7.001151782011419e-11;2.0401448992408414e+20;6.831854104629373e-11;2000.0;178927.4;11.995915971696368;-1136634.0;14.166862743741113;-1.708769e-05
15:01:21;-325;-325.0432;6.958895176535558e-11;2.0649969315985437e+20;6.805316557932439e-11;2000.0;171787.3;10.157534149585716;-1143536.0;10.497618777608567;-1.795813e-05
15:01:41;-350;-350.0527;6.918679162007062e-11;2.0890730027930033e+20;6.779144514115711e-11;2000.0;165013.9;11.062978803197627;-1150183.0;8.15781833580523;-1.879495e-05
15:02:01;-375;-375.0838;6.879823317095554e-11;2.1127369593530027e+20;6.752761133153312e-11;2000.0;158664.7;7.8530567297072285;-1156679.0;9.76985158536198;-1.9632e-05
15:02:21;-400;-400.0622;6.842939870071822e-11;2.135573643918077e+20;6.727092686166949e-11;2000.0;152607.7;12.209647824568899;-1162913.5;12.212186536406984;-2.044388e-05
15:02:42;-425;-425.0353;6.807858933562466e-11;2.1576395975146334e+20;6.702074885485741e-11;2000.0;146853.75;14.704399851745055;-1168906.0;15.943650773897426;-2.127727e-05
15:03:03;-450;-449.9901;6.774594679496722e-11;2.1788802713413134e+20;6.677792492881078e-11;2000.0;141427.2;14.171556019012169;-1174645.5;8.410558839934478;-2.217265e-05
15:03:23;-475;-475.0223;6.74005224561467e-11;2.2012708068013828e+20;6.652293924636728e-11;2000.0;135608.0;11.056446083620179;-1180665.5;8.957538724448808;-2.299024e-05
15:03:43;-500;-500.0518;6.705074890680777e-11;2.2242967848025434e+20;6.626037313893941e-11;2000.0;129621.3;12.905638302695452;-1186824.5;6.799816173985882;-2.3783e-05
15:04:04;-525;-525.0831;6.671689026864729e-11;2.2466137339323708e+20;6.600867630683445e-11;2000.0;123548.1;8.931657181061084;-1192763.5;10.350724612315796;-2.461185e-05
15:04:25;-550;-550.0663;6.638251872516796e-11;2.2693033106048585e+20;6.575481926844511e-11;2000.0;117124.7;11.860037942603725;-1198771.5;8.070780631388763;-2.546038e-05
15:04:45;-575;-575.0231;6.605663598171281e-11;2.291749230302244e+20;6.550799532359114e-11;2000.0;110247.95;13.762353541455038;-1204685.5;11.4340500261281;-2.628734e-05
15:05:07;-600;-599.9999;6.574246322807376e-11;2.31370537632609e+20;6.527062817981027e-11;2000.0;102915.4;15.335970787661273;-1210442.5;9.079509898667439;-2.709871e-05
15:05:27;-625;-625.0276;6.545427230265845e-11;2.3341244195514748e+20;6.505241171504763e-11;2000.0;95556.04000000001;12.522486574159108;-1215772.0;8.619744775803978;-2.793287e-05
15:05:49;-650;-650.0542;6.519953884153475e-11;2.352398815619882e+20;6.486154471569164e-11;2000.0;88106.215;10.85437993392547;-1220522.0;12.095453691366851;-2.880212e-05
15:06:09;-675;-675.0649;6.497456745873246e-11;2.3687171579818954e+20;6.469359314949127e-11;2000.0;80714.1;16.04286757409636;-1224748.0;11.588787684654507;-2.95656e-05
15:06:29;-700;-700.0469;6.479395352237544e-11;2.3819412194292007e+20;6.455861196351927e-11;2000.0;74152.855;12.930892225596844;-1228162.0;13.030732903409538;-3.039067e-05
15:06:49;-725;-725.0157;6.465605109107317e-11;2.392112758713206e+20;6.445644142635233e-11;2000.0;68491.8;15.471000290867048;-1230781.5;10.73021435014231;-3.127498e-05
15:07:09;-750;-749.9893;6.454526629697906e-11;2.4003313985776927e+20;6.437321820626743e-11;2000.0;63737.944999999985;10.592356855299123;-1232894.0;10.2810505299799;-3.208306e-05
15:07:29;-775;-775.0075;6.44634382721076e-11;2.4064290888038652e+20;6.431265944007033e-11;2000.0;59772.11499999999;8.069783996489603;-1234459.0;10.341663309158735;-3.286823e-05
15:07:50;-800;-800.0115;6.439841171375192e-11;2.411291345541993e+20;6.426368309712369e-11;2000.0;56579.89;12.076832987170219;-1235705.5;9.096015611244297;-3.365557e-05
15:08:11;-825;-825.0374;6.434925299848314e-11;2.4149768976227716e+20;6.422696523526621e-11;2000.0;53960.93000000001;9.02857713042325;-1236649.5;11.4340500261281;-3.44589e-05
15:08:31;-850;-850.0176;6.430882108273674e-11;2.4180145162681123e+20;6.419639833263085e-11;2000.0;51783.494999999995;9.806134495814312;-1237427.0;11.337989239719713;-3.521742e-05
15:08:51;-875;-874.9848;6.427607081734708e-11;2.4204792217461047e+20;6.417106065726798e-11;2000.0;50082.600000000006;12.648760808869854;-1238057.5;13.432702632009686;-3.607655e-05
15:09:12;-900;-899.9504;6.425188665854759e-11;2.422301682486515e+20;6.415313847341531e-11;2000.0;48591.450000000004;7.777379057240281;-1238523.5;10.446889489221181;-3.684818e-05

File: Data/DoubleIrrNeutron2025/CV_onPCB/200181_UR1_15e14_270min_CV.csv
time (31.03.2025);set voltage (V);real voltage (V);serial capacitance;1/serial capacitance^2;parallel capacitance;LCR frequency (Hz);r;delta r;x;delta x;sample current
10:22:06;-25;-25.03834;8.253287475134359e-11;1.4680676032197047e+20;7.302176008941571e-11;2000.0;347978.75;10.938207119999143;-964191.2;26.762996842655717;-1.834035e-06
10:22:25;-50;-50.07328;7.93699192072208e-11;1.5874063876292175e+20;7.324910090062469e-11;2000.0;289826.3;12.506618247951767;-1002615.0;15.850867484147358;-2.625328e-06
10:22:45;-75;-75.10178;7.711843458165959e-11;1.6814485746884936e+20;7.272927750559477e-11;2000.0;253494.1;6.019925248705336;-1031886.5;19.637655155338685;-3.239865e-06
10:23:05;-100;-100.0757;7.538586659171514e-11;1.7596250534734312e+20;7.204155440152993e-11;2000.0;227437.5;11.161205132063472;-1055602.0;24.975988468927508;-3.788246e-06
10:23:25;-125;-125.0299;7.398408942518048e-11;1.8269360012060846e+20;7.133141631174136e-11;2000.0;207421.25;23.046895127109856;-1075602.5;44.3219753621158;-4.296833e-06
10:23:44;-150;-150.0098;7.27492954265108e-11;1.8894805115656346e+20;7.059515050619519e-11;2000.0;191078.3;7.778849529332727;-1093859.0;10.674736530706507;-4.75864e-06
10:24:03;-175;-175.0463;7.16788881456283e-11;1.946334495241295e+20;6.9891666204825e-11;2000.0;177531.5;8.233012814274007;-1110194.0;11.584472366059664;-5.201159e-06
10:24:23;-200;-200.0774;7.06770096990338e-11;2.001905934565136e+20;6.918196415253317e-11;2000.0;165517.05;10.777633088948617;-1125931.5;15.219641914315854;-5.616343e-06
10:24:43;-225;-225.091;6.963459189091548e-11;2.062290924973434e+20;6.840256815304098e-11;2000.0;153369.3;13.550295199736428;-1142786.5;20.15285339598341;-6.046511e-06
10:25:03;-250;-250.0647;6.856060504282605e-11;2.127407651453553e+20;6.758012998981494e-11;2000.0;139805.5;9.410765112359355;-1160688.0;8.73498712076898;-6.412504e-06
10:25:22;-275;-275.0409;6.747759215371919e-11;2.19624530467147e+20;6.674574318619432e-11;2000.0;123489.35;9.89097442115791;-1179317.0;11.024971655292362;-6.904252e-06
10:25:41;-300;-300.0074;6.64987611901197e-11;2.2613765808833115e+20;6.599837334153343e-11;2000.0;104198.95;15.750630939743335;-1196676.0;8.438009243891594;-8.982739e-06
10:26:01;-325;-325.0481;6.573461597220826e-11;2.314257819556891e+20;6.540909580932355e-11;2000.0;85401.575;10.266973446444624;-1210587.0;9.56817641977822;-7.400249e-06
10:26:21;-350;-350.0533;6.514610985298491e-11;2.3562589948355196e+20;6.49523701468935e-11;2000.0;66713.45999999999;12.706892617787656;-1221523.0;14.867750334196494;-3.262496e-05
10:26:41;-375;-375.0955;6.476442315344534e-11;2.3841138826224878e+20;6.464716950363567e-11;2000.0;52328.955;9.500859105891532;-1228722.0;11.502173707608488;-7.865978e-06
10:27:01;-400;-400.0624;6.448995081731144e-11;2.4044508753109438e+20;6.442201440629678e-11;2000.0;40071.18999999999;11.873251239656287;-1233951.5;7.754837200096465;-4.966186e-05
10:27:21;-425;-425.0401;6.432108829271121e-11;2.4170922848815366e+20;6.427851541613033e-11;2000.0;31839.800000000007;11.472066073728811;-1237191.0;8.941476388158726;-8.236151e-06
10:27:41;-450;-449.9864;6.419520831510675e-11;2.42658090077329e+20;6.416956200994174e-11;2000.0;24781.945;12.41929844033071;-1239617.0;9.56817641977822;-6.466862e-05
10:28:01;-475;-475.0302;6.412545034164744e-11;2.4318632164841813e+20;6.41073386394591e-11;2000.0;20858.614999999998;9.896169145179371;-1240965.5;10.036807261275868;-8.620503e-06
10:28:21;-500;-500.0506;6.405581802832348e-11;2.4371532371484888e+20;6.40440024901998e-11;2000.0;16874.04;14.84828340246785;-1242314.5;8.673955268503521;-0.0001232201
10:28:41;-525;-525.0942;6.403798265571947e-11;2.438510981018572e+20;6.402830142088161e-11;2000.0;15280.300000000003;9.783560190441927;-1242660.5;8.929585656680828;-9.008648e-06
10:29:01;-550;-550.0671;6.399503298643273e-11;2.441785247181619e+20;6.398815346002762e-11;2000.0;12893.574999999999;19.408999040393596;-1243494.5;10.209676782347225;-0.0001460573
10:29:21;-575;-575.0331;6.399863565978286e-11;2.4415103442264945e+20;6.399218403633091e-11;2000.0;12485.055;7.783599665321958;-1243424.5;8.929585656680828;-9.353153e-06
10:29:41;-600;-599.9962;6.396501790558765e-11;2.4440773618239016e+20;6.396014036494106e-11;2000.0;10864.09;12.617679858040434;-1244078.0;7.569676347110224;-0.0001669189
10:30:01;-625;-625.0269;6.396532640068073e-11;2.4440537870499584e+20;6.39609496767178e-11;2000.0;10291.119999999999;8.42437712831048;-1244072.0;11.238327277669038;-9.6077e-06
10:30:21;-650;-650.0682;6.397067412180029e-11;2.4436451757002723e+20;6.396613837398175e-11;2000.0;10475.109999999997;10.829304917675918;-1243968.0;10.876580344942981;-9.830909e-06
10:30:41;-675;-675.0673;6.394289114614137e-11;2.4457691485950185e+20;6.393933886313719e-11;2000.0;9276.145999999999;16.053576726075732;-1244508.5;7.2206301664051455;-0.0001944718
10:31:01;-700;-700.0477;6.394635948666724e-11;2.445503847168075e+20;6.39429248994264e-11;2000.0;9120.4305;7.869811162759826;-1244441.0;6.996427659884721;-1.009362e-05
10:31:21;-725;-725.0149;6.394250579819599e-11;2.4457986274196095e+20;6.39392351776209e-11;2000.0;8900.8575;9.609172333635188;-1244516.0;5.403702434442518;-1.027955e-05
10:31:40;-750;-749.983;6.39396543677464e-11;2.4460167762430378e+20;6.393651725340274e-11;2000.0;8717.873000000001;7.635945458815163;-1244571.5;10.542177194488811;-1.041748e-05
10:31:59;-775;-775.0055;6.39356987502477e-11;2.44631944928038e+20;6.39326964869627e-11;2000.0;8529.2255;10.423317573474355;-1244648.5;9.494077101014085;-1.059653e-05
10:32:19;-800;-800.012;6.393467139720149e-11;2.4463980687172397e+20;6.393171940445426e-11;2000.0;8457.717;7.776442281017657;-1244668.5;10.565864848652948;-1.077206e-05
10:32:39;-825;-825.04;6.393022847544109e-11;2.446738112329064e+20;6.392736795414611e-11;2000.0;8326.511;10.497379932630809;-1244755.0;7.729812416870153;-1.093316e-05
10:32:58;-850;-850.0182;6.392868772193406e-11;2.4468560520487787e+20;6.392584483013548e-11;2000.0;8301.112000000001;12.290060345661466;-1244785.0;7.053367989832942;-1.107181e-05
10:33:17;-875;-874.9824;6.392683891575389e-11;2.4469975834644667e+20;6.39240292643242e-11;2000.0;8252.795000000002;10.52998548194632;-1244821.0;8.27345151674922;-1.127136e-05
10:33:37;-900;-899.9466;6.392342404108619e-11;2.4472590342044566e+20;6.392062013436186e-11;2000.0;8245.014;10.896829731623814;-1244887.5;11.616260155488943;-1.146973e-05

File: Data/DoubleIrrNeutron2025/CV_onPCB/200181_UR2_15e14_30min_CV.csv
time (04.04.2025);set voltage (V);real voltage (V);serial capacitance;1/serial capacitance^2;parallel capacitance;LCR frequency (Hz);r;delta r;x;delta x;sample current
08:10:15;-25;-25.0376;8.161607794075178e-11;1.5012345751346024e+20;7.271089119349466e-11;2000.0;341221.35;12.089515085395277;-975022.0;36.20814825422587;-1.875929e-06
08:10:34;-50;-50.07111;7.84593860648308e-11;1.6244643653300532e+20;7.281192584093873e-11;2000.0;282468.85;10.542835244847563;-1014250.5;16.635429059690644;-2.706335e-06
08:10:53;-75;-75.1013;7.620323059673936e-11;1.72207964402748e+20;7.220036490248884e-11;2000.0;245885.3;8.43655735475081;-1044279.5;7.825439284794176;-3.352377e-06
08:11:12;-100;-100.0759;7.448905004811115e-11;1.802250390993821e+20;7.146267344461186e-11;2000.0;219846.5;7.309753757822489;-1068311.0;14.524117873385633;-3.924578e-06
08:11:31;-125;-125.0287;7.31040696283247e-11;1.8711857062121623e+20;7.071752146868077e-11;2000.0;199972.45;5.7142256693273845;-1088550.5;6.019759131393879;-4.457349e-06
08:11:50;-150;-150.0082;7.188998761077686e-11;1.9349207521006472e+20;6.995998314833607e-11;2000.0;183855.25;7.489951601979815;-1106934.0;9.06642156531451;-4.945086e-06
08:12:09;-175;-175.0438;7.078224654578482e-11;1.995957616552118e+20;6.919775908659624e-11;2000.0;170123.45;9.47957673105714;-1124257.5;13.672508913875316;-5.39661e-06
08:12:29;-200;-200.078;6.969170341633987e-11;2.0589122639584933e+20;6.839395823147223e-11;2000.0;157287.75;8.663969933004154;-1141850.0;15.165750888103101;-5.830813e-06
08:12:49;-225;-225.0907;6.854587051064133e-11;2.1283223593816326e+20;6.752122705758292e-11;2000.0;143012.85;10.66847575804529;-1160937.5;6.814506585219505;-6.243753e-06
08:13:08;-250;-250.0663;6.736534675542985e-11;2.2035702519225765e+20;6.661819648973345e-11;2000.0;125101.1;6.5302756450244885;-1181282.0;11.081516141756053;-6.624653e-06
08:13:28;-275;-275.0349;6.630903386880066e-11;2.2743358626113565e+20;6.581682777808873e-11;2000.0;103782.1;7.212107874955838;-1200100.0;9.617692030835673;-7.512364e-06
08:13:47;-300;-300.0056;6.549322006433295e-11;2.3313491127185746e+20;6.520206502256091e-11;2000.0;81194.25000000001;12.682715600375344;-1215049.0;8.151686941977102;-1.535474e-05
08:14:08;-325;-325.0472;6.495672057392586e-11;2.370018948753167e+20;6.478867600484866e-11;2000.0;62391.97500000001;9.622650037801309;-1225084.5;7.664039404909136;-7.511164e-06
08:14:27;-350;-350.0551;6.460002122496157e-11;2.3962640849638415e+20;6.45076371677955e-11;2000.0;46617.655;41.37086745223014;-1231849.0;15.031633311120917;-3.76151e-05
08:14:47;-375;-375.0945;6.438280714555983e-11;2.4124603445893988e+20;6.432886137966572e-11;2000.0;35792.825;8.81571005364843;-1236005.0;8.046738469715539;-7.976468e-06
08:15:06;-400;-400.0645;6.423326792165332e-11;2.4237061489122365e+20;6.420223330474538e-11;2000.0;27238.190000000002;39.27056715913332;-1238882.5;16.790994610206983;-5.471242e-05
08:15:26;-425;-425.0423;6.415028923844116e-11;2.4299803534186113e+20;6.412962723741958e-11;2000.0;22266.315;8.05572242260129;-1240485.0;9.260129588726066;-8.36851e-06
08:15:46;-450;-449.9839;6.407080019866579e-11;2.436013573661259e+20;6.405799611374025e-11;2000.0;17559.72;15.183246688373364;-1242024.0;11.819475453673906;-0.0001038418
08:16:05;-475;-475.0267;6.404872908244961e-11;2.4376927577209373e+20;6.403870064720969e-11;2000.0;15548.015000000003;9.452045479683218;-1242452.0;9.20869154657707;-8.519538e-06
08:16:25;-500;-500.0492;6.40078243130866e-11;2.440809411737089e+20;6.400076382073003e-11;2000.0;13058.16;23.196454901557658;-1243246.0;12.437845472588892;-0.0001169224
08:16:44;-525;-525.0858;6.399801802982917e-11;2.441557469348294e+20;6.399209632476954e-11;2000.0;11961.45;10.50619698082991;-1243436.5;10.05671417511704;-8.905314e-06
08:17:04;-550;-550.0773;6.399716880810749e-11;2.4416222671333566e+20;6.399151883482401e-11;2000.0;11683.995;7.474953093498333;-1243453.0;8.777812939451374;-9.117603e-06
08:17:23;-575;-575.0206;6.396812870071978e-11;2.4438396547267854e+20;6.396379113774434e-11;2000.0;10244.3;17.95644591783129;-1244017.5;10.316855140981673;-0.0001543763
08:17:42;-600;-600.0029;6.39823496579655e-11;2.442753421502068e+20;6.397773199522156e-11;2000.0;10566.39;9.214054210823823;-1243741.0;7.965550828411051;-9.531937e-06
08:18:02;-625;-625.0242;6.395787193548045e-11;2.4446235425810806e+20;6.395415896248219e-11;2000.0;9480.311999999998;125.2927341021817;-1244217.0;19.184629264074925;-0.0001776827
08:18:22;-650;-650.0511;6.39587715201201e-11;2.4445547754590477e+20;6.395528568172324e-11;2000.0;9185.555499999999;5.433377792635101;-1244199.5;8.616118615710905;-9.891281e-06
08:18:42;-675;-675.0656;6.395614994404076e-11;2.4447551851983536e+20;6.395283990510916e-11;2000.0;8951.472000000002;8.612126351836718;-1244250.5;9.758970232560399;-1.009134e-05
08:19:01;-700;-700.0457;6.39521151929656e-11;2.4450636750658857e+20;6.394899642833722e-11;2000.0;8689.7975;9.786769560866363;-1244329.0;7.64525996941896;-1.022303e-05
08:19:20;-725;-725.0137;6.394702750657144e-11;2.4454527537310066e+20;6.394402155067378e-11;2000.0;8532.2015;9.450060827185183;-1244428.0;8.532291603080616;-1.036405e-05
08:19:40;-750;-749.9833;6.394592271196837e-11;2.445537254703974e+20;6.394303921212859e-11;2000.0;8356.8115;9.4889774547893;-1244449.5;13.104865508657461;-1.048819e-05
08:19:59;-775;-775.0038;6.394276269631019e-11;2.445778974850142e+20;6.393994846883514e-11;2000.0;8256.428;10.53412560680766;-1244511.0;10.171037311896953;-1.064772e-05
08:20:19;-800;-800.0091;6.394111858404867e-11;2.4459047526591047e+20;6.393834046183662e-11;2000.0;8203.607999999998;6.54502443081764;-1244543.0;10.466613587975816;-1.079397e-05
08:20:39;-825;-825.0367;6.393785629911757e-11;2.4461543525750443e+20;6.393516257027991e-11;2000.0;8078.656;10.242028739463679;-1244606.5;8.895926033865164;-1.093294e-05
08:20:58;-850;-850.0153;6.393446593055415e-11;2.44641379275621e+20;6.393178138937728e-11;2000.0;8065.508;7.878461290125113;-1244672.5;10.121141239998579;-1.108985e-05
08:21:17;-875;-874.9785;6.393505665072472e-11;2.4463685862803735e+20;6.393240312085299e-11;2000.0;8018.674000000001;8.433554007652987;-1244661.0;10.413932974625869;-1.12172e-05
08:21:36;-900;-899.9437;6.393110160206218e-11;2.4466712810829555e+20;6.39284748854269e-11;2000.0;7978.7964999999995;8.087640393680957;-1244738.0;11.104053313993047;-1.134293e-05

File: Data/DoubleIrrNeutron2025/CV_onPCB/200206_SR_UL_4e15_13days_CV.csv
time (08.10.2025);set voltage (V);real voltage (V);serial capacitance;1/serial capacitance^2;parallel capacitance;LCR frequency (Hz);r;delta r;x;delta x;sample current
10:52:13;-25;-25.03671;8.006541419970494e-11;1.5599478884567e+20;7.071018436015537e-11;2000.0;361519.25;10.078907430867693;-993905.7;17.87863249804078;-2.953553e-06
10:52:33;-50;-50.0689;7.788640198602706e-11;1.6484535587407813e+20;7.135290478662923e-11;2000.0;309168.7;11.46453226259144;-1021712.0;12.700393694685216;-4.218182e-06
10:52:55;-75;-75.09786;7.619753920084615e-11;1.7223369070086547e+20;7.124777805637371e-11;2000.0;275267.95;11.96379433958976;-1044357.5;17.533895745098977;-5.230637e-06
10:53:17;-100;-100.0732;7.481483402664545e-11;1.7865886324813896e+20;7.089824749637137e-11;2000.0;249999.15;10.95109012838448;-1063659.0;22.213734490175213;-6.093011e-06
10:53:39;-125;-125.0312;7.3626328999266e-11;1.8447338023443507e+20;7.044455691270568e-11;2000.0;229703.6;10.177278614639576;-1080829.0;15.506450270774417;-6.865675e-06
10:54:01;-150;-150.0083;7.26251727010365e-11;1.8959446031746702e+20;6.997854127828989e-11;2000.0;213092.05;10.396267359009194;-1095728.5;10.42293144945317;-7.601483e-06
10:54:21;-175;-175.044;7.175007634254823e-11;1.9424742259599894e+20;6.951332456980637e-11;2000.0;198949.4;8.441386142097755;-1109092.5;8.714212528966687;-8.274349e-06
10:54:41;-200;-200.071;7.097416116493694e-11;1.9851780441000683e+20;6.905562064488496e-11;2000.0;186885.6;9.773024096972238;-1121217.5;12.101136310280948;-8.920942e-06
10:55:03;-225;-225.085;7.027505685717777e-11;2.0248720639326542e+20;6.8612507296435e-11;2000.0;176268.45;9.905673879146235;-1132371.5;9.11797674925748;-9.545035e-06
10:55:24;-250;-250.0538;6.959528117627256e-11;2.064621342347095e+20;6.815696642942956e-11;2000.0;166104.8;11.75576454340593;-1143432.0;9.016651263079881;-1.01233e-05
10:55:45;-275;-275.0294;6.897423485697245e-11;2.1019685659495914e+20;6.771833036823521e-11;2000.0;157118.9;10.353236209031454;-1153727.5;8.181534085976784;-1.070418e-05
10:56:07;-300;-300.0074;6.835891852887729e-11;2.139979599827711e+20;6.727014635558242e-11;2000.0;148099.05;9.892794094693368;-1164112.5;11.4646194877981;-1.126385e-05
10:56:27;-325;-325.0385;6.77456584285689e-11;2.178898820639026e+20;6.681443740091689e-11;2000.0;138675.55;9.130299830783215;-1174650.5;11.4340500261281;-1.181601e-05
10:56:48;-350;-350.0497;6.714579660619246e-11;2.2180040704433173e+20;6.636792269349519e-11;2000.0;128305.95;10.606477973389657;-1185144.5;10.523188680243264;-1.235282e-05
10:57:09;-375;-375.0797;6.657353065587441e-11;2.2562998794292933e+20;6.594131522056733e-11;2000.0;117042.15;9.626856963723935;-1195332.0;12.239281024635392;-1.286483e-05
10:57:29;-400;-400.0581;6.604424602632449e-11;2.2926091790749273e+20;6.554912835820447e-11;2000.0;104719.1;10.037903167494695;-1204911.5;13.196116853074619;-1.33399e-05
10:57:50;-425;-425.0306;6.557463186926821e-11;2.325563902354381e+20;6.520240681085863e-11;2000.0;91690.69499999999;12.860448038462518;-1213540.5;7.857321426542254;-1.379239e-05
10:58:10;-450;-449.9866;6.518744159501132e-11;2.353271995736217e+20;6.491617185374787e-11;2000.0;78913.34;14.001156023700615;-1220748.5;15.608891696722095;-1.424464e-05
10:58:31;-475;-475.0189;6.487440196011025e-11;2.3760373611620922e+20;6.468338955394179e-11;2000.0;66657.82999999999;10.241320959719985;-1226639.0;9.243916918709298;-1.46722e-05
10:58:53;-500;-500.0479;6.463108152558538e-11;2.3939614529580463e+20;6.449872967660175e-11;2000.0;55774.815;10.382160842040784;-1231257.0;7.619055059520176;-1.508176e-05
10:59:13;-525;-525.0792;6.446007025864447e-11;2.406680565331123e+20;6.436762888974039e-11;2000.0;46784.155000000006;8.376978796081783;-1234523.5;11.208813496530308;-1.545679e-05
10:59:34;-550;-550.0619;6.433762524199952e-11;2.4158498953653977e+20;6.427107300106189e-11;2000.0;39801.42999999999;9.650518379859085;-1236873.0;6.749074010558782;-1.583227e-05
10:59:54;-575;-575.019;6.425422124481585e-11;2.4221256638716628e+20;6.42038542912972e-11;2000.0;34688.12;11.637844731736239;-1238478.5;10.869107599062582;-1.615532e-05
11:00:14;-600;-599.9967;6.420036146802903e-11;2.4261913689910788e+20;6.416041197540334e-11;2000.0;30929.629999999997;13.301975605149813;-1239517.5;11.551515052147922;-1.647245e-05
11:00:35;-625;-625.0225;6.415755586125281e-11;2.429429934985316e+20;6.41245273325448e-11;2000.0;28149.769999999997;11.487811149213698;-1240344.5;9.630031152597585;-1.680658e-05
11:00:56;-650;-650.0502;6.413144506722828e-11;2.4314085979656828e+20;6.410316655366375e-11;2000.0;26061.995;9.22942434553741;-1240849.5;7.825439284794176;-1.710896e-05
11:01:18;-675;-675.0598;6.410703390896776e-11;2.4332606506031887e+20;6.408237950390014e-11;2000.0;24347.950000000004;8.713944284880359;-1241322.0;12.77888884058391;-1.742558e-05
11:01:39;-700;-700.0423;6.408971197447579e-11;2.4345761340467154e+20;6.40674812533185e-11;2000.0;23129.155000000006;9.378138074799296;-1241657.5;9.921567416492215;-1.772484e-05
11:02:00;-725;-725.0115;6.407583020891145e-11;2.4356311301641844e+20;6.405571437232501e-11;2000.0;22008.275;8.594285528768497;-1241926.5;15.576825735688255;-1.801258e-05
11:02:20;-750;-749.9845;6.406270225188413e-11;2.4366294688507616e+20;6.404405408560802e-11;2000.0;21196.469999999998;10.076319020356525;-1242181.0;12.060265337047936;-1.833155e-05
11:02:40;-775;-775.0024;6.405586959004123e-11;2.437149313581217e+20;6.403843017311957e-11;2000.0;20501.085;8.5334672759671;-1242313.5;8.008589139168022;-1.863177e-05
11:03:02;-800;-800.0088;6.404414143754425e-11;2.4380420065063145e+20;6.402769798561716e-11;2000.0;19912.385;10.988567411177842;-1242541.0;8.969392398596462;-1.895054e-05
11:03:22;-825;-825.0357;6.403849798953742e-11;2.4384717345603577e+20;6.402284036754946e-11;2000.0;19433.204999999994;12.029271538626105;-1242650.5;10.570596009686493;-1.926362e-05
11:03:42;-850;-850.0136;6.40316962509109e-11;2.438989813239199e+20;6.401668833903401e-11;2000.0;19028.680000000004;8.174767886613065;-1242782.5;8.742854225022855;-1.957437e-05
11:04:03;-875;-874.9792;6.40252565423796e-11;2.4394804687784736e+20;6.4010679392016e-11;2000.0;18756.375000000007;10.60034639764202;-1242907.5;8.362864341838865;-1.991194e-05
11:04:24;-900;-899.9452;6.40204404871337e-11;2.4398475113832186e+20;6.400630382446683e-11;2000.0;18472.835;9.01874790367267;-1243001.0;12.467958934805647;-2.022813e-05

File: Data/DoubleIrrNeutron2025/CV_onPCB/200206_SR_UL_4e15_23days_CV.csv
time (20.10.2025);set voltage (V);real voltage (V);serial capacitance;1/serial capacitance^2;parallel capacitance;LCR frequency (Hz);r;delta r;x;delta x;sample current
15:07:27;-25;-25.03841;8.022630176144335e-11;1.5536974556149963e+20;7.100153825769307e-11;2000.0;357533.8;418.15568033927264;-991912.5;413.66214777279293;-2.782183e-06
15:07:47;-50;-50.06893;7.80461284594449e-11;1.641713128517515e+20;7.150843732406499e-11;2000.0;308299.15;499.6665451828849;-1019621.0;388.7067660846669;-3.929933e-06
15:08:09;-75;-75.09661;7.6417603635615e-11;1.712431353076884e+20;7.143942023279641e-11;2000.0;274892.7;513.8948097616865;-1041350.0;524.0639273981752;-4.853059e-06
15:08:31;-100;-100.0738;7.507730060880556e-11;1.7741188140969145e+20;7.110315895733154e-11;2000.0;250587.1;572.5758460675755;-1059940.5;415.0406455999219;-5.642993e-06
15:08:53;-125;-125.0277;7.398020334134486e-11;1.8271279393897985e+20;7.070112881297521e-11;2000.0;231652.55;557.4091157982617;-1075659.0;411.7140391096714;-6.372771e-06
15:09:13;-150;-150.0115;7.29230600121857e-11;1.8804865493239693e+20;7.022290158461527e-11;2000.0;213983.6;552.4383829894516;-1091252.5;455.9089136000743;-7.046677e-06
15:09:35;-175;-175.0421;7.206031919800936e-11;1.9257842784168424e+20;6.975765858017672e-11;2000.0;200637.9;577.3112111331287;-1104317.5;459.8189181623566;-7.679867e-06
15:09:57;-200;-200.0713;7.124462854651836e-11;1.9701339138319027e+20;6.926147199090582e-11;2000.0;189003.85;655.3177522202492;-1116961.0;500.2263987436088;-8.276263e-06
15:10:17;-225;-225.0855;7.054483972297786e-11;2.0094143426872272e+20;6.883252736918206e-11;2000.0;177917.85;548.5139254157546;-1128041.0;563.4331814865006;-8.867637e-06
15:10:38;-250;-250.0658;6.992078223258728e-11;2.04544329123254e+20;6.843152239086912e-11;2000.0;167896.25;657.2067934638228;-1138109.0;580.1882884029976;-9.411061e-06
15:10:59;-275;-275.0281;6.927961152904706e-11;2.083478927875751e+20;6.798241624958353e-11;2000.0;158667.9;658.819796681915;-1148642.0;419.58229228603057;-9.937433e-06
15:11:19;-300;-300.0069;6.8684222535966e-11;2.1197567490557247e+20;6.753956895683707e-11;2000.0;150831.15;548.0842967783332;-1158599.0;629.1009060556183;-1.048874e-05
15:11:40;-325;-325.039;6.804569890655491e-11;2.1597259260907602e+20;6.707968223731681e-11;2000.0;140341.55;662.0922045870952;-1169471.0;672.750659605771;-1.099716e-05
15:12:00;-350;-350.05;6.743296341696146e-11;2.19915332125959e+20;6.662871577267283e-11;2000.0;129652.85;531.6781229042624;-1180097.5;611.4073417125443;-1.149027e-05
15:12:21;-375;-375.0795;6.68402863236781e-11;2.2383262955723522e+20;6.618439110989556e-11;2000.0;118519.9;563.2791665772843;-1190561.5;466.3299663328532;-1.196693e-05
15:12:41;-400;-400.0573;6.637116869759138e-11;2.2700795168390617e+20;6.585145283774222e-11;2000.0;106515.05;564.4378551931115;-1198976.5;555.3720712279292;-1.239851e-05
15:13:02;-425;-425.0315;6.584552003391481e-11;2.306468544165222e+20;6.544161266891646e-11;2000.0;94946.24499999998;601.4522984192097;-1208548.0;468.68038149681496;-1.284674e-05
15:13:22;-450;-449.9861;6.554635632548832e-11;2.3275707497441427e+20;6.525287146577355e-11;2000.0;81420.66;523.5770196637737;-1214064.0;509.9546058229105;-1.323554e-05
15:13:44;-475;-475.0168;6.513880420571e-11;2.3567875572687133e+20;6.491726783563954e-11;2000.0;71366.23;502.94952913289393;-1221660.0;686.7506825624565;-1.362911e-05
15:14:04;-500;-500.0472;6.491621035376109e-11;2.372977838246388e+20;6.477505454415943e-11;2000.0;57224.56000000001;712.3518764065971;-1225849.0;592.0164271369503;-1.396619e-05
15:14:24;-525;-525.0809;6.465894050867328e-11;2.3918989705435323e+20;6.455357004687562e-11;2000.0;49723.405;518.773979902375;-1230726.5;452.4363353003381;-1.431499e-05
15:14:44;-550;-550.061;6.456938369976771e-11;2.398538631027315e+20;6.449413254789672e-11;2000.0;42097.854999999996;484.5594632485781;-1232433.5;590.098837060369;-1.46696e-05
15:15:04;-575;-575.0187;6.449564798258099e-11;2.4040261040458157e+20;6.443728367706508e-11;2000.0;37133.405;653.737844876484;-1233842.5;665.1559497591522;-1.498067e-05
15:15:26;-600;-599.9943;6.440596923092611e-11;2.4107254878492672e+20;6.436425183442532e-11;2000.0;31455.765000000003;385.509567214291;-1235560.5;806.60413927775;-1.528181e-05
15:15:47;-625;-625.0237;6.432727565246621e-11;2.4166273281387656e+20;6.429324850670561e-11;2000.0;28459.355000000003;644.6812365609456;-1237072.0;580.8474842848163;-1.555567e-05
15:16:08;-650;-650.0494;6.432223208466076e-11;2.4170063231222392e+20;6.42915659356871e-11;2000.0;27019.769999999997;560.533421755563;-1237169.0;846.9713395387118;-1.581268e-05
15:16:28;-675;-675.0606;6.432301196613168e-11;2.4169477137082296e+20;6.429854656618847e-11;2000.0;24132.335;666.8071833099503;-1237154.0;663.8917080367852;-1.608565e-05
15:16:48;-700;-700.0419;6.429700012883052e-11;2.418903698207775e+20;6.427420847744918e-11;2000.0;23306.064999999995;714.6718882912284;-1237654.5;613.1339474372627;-1.638451e-05
15:17:08;-725;-725.0118;6.428253511777105e-11;2.4199924357751276e+20;6.426251433635167e-11;2000.0;21850.37;620.0426834541311;-1237933.0;598.644761106284;-1.664752e-05
15:17:29;-750;-749.9838;6.420820931504308e-11;2.4255983228591643e+20;6.418813425525209e-11;2000.0;21917.985000000004;708.6612815822167;-1239366.0;657.4877945635188;-1.688902e-05
15:17:50;-775;-775.0031;6.428152255110569e-11;2.420068676127661e+20;6.426470670494118e-11;2000.0;20025.21;662.199366652521;-1237952.5;651.7203675657221;-1.714158e-05
15:18:10;-800;-800.0068;6.424589533023557e-11;2.4227534928716136e+20;6.422834768322769e-11;2000.0;20473.440000000002;644.2937285276025;-1238639.0;692.7852841970591;-1.739878e-05
15:18:30;-825;-825.0316;6.424275746131137e-11;2.422990172268931e+20;6.422743314476914e-11;2000.0;19133.58;683.5947364703741;-1238699.5;693.7504864863158;-1.766973e-05
15:18:51;-850;-850.0132;6.421621454122051e-11;2.424993607896336e+20;6.420183195751922e-11;2000.0;18547.705;632.5649840322732;-1239211.5;717.8569756574077;-1.793631e-05
15:19:11;-875;-874.9771;6.420207073662291e-11;2.426062184450497e+20;6.41865755835197e-11;2000.0;19258.254999999997;557.3845359567755;-1239484.5;695.5815822029792;-1.82022e-05
15:19:31;-900;-899.9463;6.419588154438651e-11;2.4265300053978638e+20;6.418198825808775e-11;2000.0;18238.07;683.692289487749;-1239604.0;779.7161021807873;-1.847598e-05
