Repository: aimaax/PENGUIN

# PENGUIN :penguin:  

> **NOTE!!** Google ID and GitLab repo for CERN organization is hidden and the create database function won't work properly in this version. Plotting is still possible with the saved database and data stored in this repo.  

A Python-based environment for GUI-driven analysis for IV, CV, and TCT measurements obtained with [Particulars Setup]() at CERN for CMS HGCAL silicon diodes. Used to plot data for individual diodes, but also to analyse Current Volume Normalization, Saturation Voltage, Charge Collection, and Charge Collection Efficiency.

---

File: Data/DoubleIrrNeutron2025/CV_onPCB/200206_SR_UL_4e15_3days_CV.csv
time (27.08.2025);set voltage (V);real voltage (V);serial capacitance;1/serial capacitance^2;parallel capacitance;LCR frequency (Hz);r;delta r;x;delta x;sample current
09:03:20;-25;-25.0404;8.208656224206349e-11;1.4840750508820657e+20;7.114891309136724e-11;2000.0;380098.3;17.507869659099022;-969433.6;38.9205858126519;-3.382262e-06
09:03:40;-50;-50.07359;7.952017725823311e-11;1.5814130599268532e+20;7.19230509766854e-11;2000.0;325239.6;12.772509541981167;-1000720.5;25.665882022638534;-4.932398e-06
09:03:59;-75;-75.10361;7.757835491806408e-11;1.661570863720277e+20;7.185403726695955e-11;2000.0;289524.85;9.292275017454013;-1025769.0;19.337786843379984;-6.136402e-06
09:04:18;-100;-100.0756;7.604677201484256e-11;1.72917294460258e+20;7.152165261957653e-11;2000.0;263211.95;14.8405651846552;-1046428.0;33.042397007481156;-7.454691e-06
09:04:38;-125;-125.0236;7.474737116841581e-11;1.7898150407116168e+20;7.107595340304472e-11;2000.0;241963.45;17.036647997772334;-1064619.0;19.671044710436707;-3.375525e-05
09:04:58;-150;-150.01;7.368908712724057e-11;1.8415929643916145e+20;7.06197574116436e-11;2000.0;225136.35;9.075592267174635;-1079908.5;15.878838118703772;-8.932403e-06
09:05:17;-175;-175.0367;7.271775153182067e-11;1.8911201250070485e+20;7.012705507296437e-11;2000.0;210336.75;230.89521297549675;-1094333.5;221.83245366717645;-0.0001487006
09:05:36;-200;-200.069;7.189651519035851e-11;1.934569420028514e+20;6.967426117142412e-11;2000.0;197671.0;9.007774419910836;-1106833.5;14.2701611763848;-1.051347e-05
09:05:55;-225;-225.0813;7.117144747088517e-11;1.974187523751521e+20;6.923742954028127e-11;2000.0;186871.95;9.451316045927149;-1118109.5;13.142963897081966;-1.128777e-05
09:06:15;-250;-250.0581;7.048613465506949e-11;2.0127628573776753e+20;6.879212057707964e-11;2000.0;177164.05;12.162745372653333;-1128980.5;12.113525498384027;-1.201712e-05
09:06:34;-275;-275.0313;6.986237477811555e-11;2.0488648490175706e+20;6.836837624157737e-11;2000.0;168381.45;8.35298599304464;-1139060.5;10.570596009686493;-1.273071e-05
09:06:54;-300;-300.0082;6.923530882029802e-11;2.0861461591958464e+20;6.792184478472429e-11;2000.0;159833.15;20.02451934504296;-1149377.0;25.92392717163046;-1.338869e-05
09:07:13;-325;-325.0419;6.863981930019117e-11;2.1225001858594354e+20;6.748511713218431e-11;2000.0;151650.9;7.389147447439387;-1159348.5;9.361490265977954;-1.407911e-05
09:07:32;-350;-350.0547;6.803330775316042e-11;2.1605127151859345e+20;6.703530049078792e-11;2000.0;142719.6;10.865403812100128;-1169684.0;12.029131306956458;-1.475073e-05
09:07:52;-375;-375.0856;6.743473486108425e-11;2.1990377835899817e+20;6.658478173801713e-11;2000.0;133326.5;13.569911569350774;-1180066.5;11.710572146569099;-1.54039e-05
09:08:11;-400;-400.0615;6.683865825063081e-11;2.2384353403434743e+20;6.613802231523861e-11;2000.0;122541.45;15.13100707157326;-1190590.5;14.150530025408942;-1.600386e-05
09:08:30;-425;-425.0334;6.627970754207385e-11;2.2763489273864392e+20;6.572023996577908e-11;2000.0;110776.45;12.936088087207816;-1200631.0;9.243916918709298;-1.660857e-05
09:08:49;-450;-449.9883;6.57805857170648e-11;2.311024383208214e+20;6.534864971673106e-11;2000.0;98352.135;8.253669714133325;-1209741.0;10.293201639917484;-1.718334e-05
09:09:08;-475;-475.0202;6.535750784836353e-11;2.341041068635182e+20;6.503594007833783e-11;2000.0;85615.85500000001;8.520752534254182;-1217572.0;10.310189135025603;-1.775566e-05
09:09:27;-500;-500.0518;6.501090143276691e-11;2.366070190922896e+20;6.477709516013099e-11;2000.0;73539.60500000001;13.92391732774942;-1224063.5;10.15566344460075;-1.831394e-05
09:09:47;-525;-525.0845;6.47471919719618e-11;2.3853830207641607e+20;6.45789671067443e-11;2000.0;62729.05500000001;9.184158848256184;-1229049.0;8.599418584997476;-1.881504e-05
09:10:06;-550;-550.0663;6.4560111686496e-11;2.3992276285653457e+20;6.443763906559338e-11;2000.0;53737.265;13.173325842398366;-1232610.5;10.355554065331319;-1.934012e-05
09:10:25;-575;-575.0217;6.442009872661241e-11;2.4096680973594542e+20;6.432833880529073e-11;2000.0;46654.56;13.08600473788694;-1235289.5;11.010790162381626;-1.985171e-05
09:10:45;-600;-599.9969;6.433232001127564e-11;2.4162483628714865e+20;6.426043557814628e-11;2000.0;41371.999999999985;10.432437394971476;-1236975.0;9.17877987534291;-2.031903e-05
09:11:04;-625;-625.025;6.426685689384299e-11;2.4211733185230265e+20;6.420837833674694e-11;2000.0;37368.490000000005;9.839107937206537;-1238235.0;12.913171570144959;-2.080829e-05
09:11:23;-650;-650.0536;6.421929799245586e-11;2.4247607442475735e+20;6.416984040898514e-11;2000.0;34401.355;9.546882933711846;-1239152.0;8.73498712076898;-2.125025e-05
09:11:42;-675;-675.0648;6.418795904838422e-11;2.427129038641439e+20;6.414518401739663e-11;2000.0;32014.719999999994;11.16793535081584;-1239757.0;10.224969437607136;-2.165335e-05
09:12:01;-700;-700.0458;6.415752999846629e-11;2.429431893659237e+20;6.411983682965887e-11;2000.0;30073.059999999998;16.822490005941432;-1240345.0;15.850867484147358;-2.202427e-05
09:12:20;-725;-725.014;6.413914683354096e-11;2.430824710669134e+20;6.410490947003247e-11;2000.0;28672.890000000003;11.505222509799596;-1240700.5;12.257140775890598;-2.242536e-05
09:12:39;-750;-749.9854;6.412136836829595e-11;2.4321728516983816e+20;6.409004874839167e-11;2000.0;27434.704999999998;11.684086346394523;-1241044.5;12.1547315889739;-2.288025e-05
09:12:59;-775;-775.0056;6.41058461152602e-11;2.433350821426619e+20;6.407662520195844e-11;2000.0;26508.77;8.980515297019426;-1241345.0;10.331989159885913;-2.327228e-05
09:13:18;-800;-800.0118;6.409665511307295e-11;2.4340487216889148e+20;6.406917287030675e-11;2000.0;25713.210000000003;9.771854736947345;-1241523.0;11.813128290169374;-2.372547e-05
09:13:37;-825;-825.0381;6.408336380378633e-11;2.4350585016828104e+20;6.405744926539125e-11;2000.0;24976.510000000002;11.54019692206329;-1241780.5;9.630031152597585;-2.412022e-05
09:13:56;-850;-850.0158;6.407288949164596e-11;2.4358547088708832e+20;6.404815216941823e-11;2000.0;24408.375000000004;12.79356063611691;-1241983.5;13.897391841637049;-2.445646e-05
09:14:15;-875;-874.9811;6.406711202636808e-11;2.4362940513072795e+20;6.404334372983224e-11;2000.0;23928.585;11.009607792741773;-1242095.5;9.551832284959781;-2.489049e-05
09:14:34;-900;-899.9476;6.405749382664136e-11;2.437025722828821e+20;6.403439663636238e-11;2000.0;23593.54;11.535951196151876;-1242282.0;10.853570840972107;-2.535784e-05

File: Data/DoubleIrrNeutron2025/CV_onPCB/200206_SR_UL_4e15_58days_CV.csv
time (02.12.2025);set voltage (V);real voltage (V);serial capacitance;1/serial capacitance^2;parallel capacitance;LCR frequency (Hz);r;delta r;x;delta x;sample current
08:51:01;-25;-25.03741;8.05927344890366e-11;1.539601115104394e+20;7.080068511815364e-11;2000.0;367208.15;8.68282068224376;-987402.55;13.423761581613405;-2.28397e-06
08:51:23;-50;-50.07034;7.871872893202818e-11;1.6137782359723265e+20;7.152577367942432e-11;2000.0;320578.55;7.971033496354158;-1010909.0;11.681181447096865;-3.174612e-06
08:51:44;-75;-75.09933;7.720511283864189e-11;1.677675166108215e+20;7.156562783615115e-11;2000.0;289342.05;9.278867118350172;-1030728.0;11.610340218959994;-3.89153e-06
08:52:05;-100;-100.0746;7.592263196574851e-11;1.7348322612558882e+20;7.135404805218846e-11;2000.0;265216.4;12.135773564136734;-1048139.0;16.671832532748162;-4.49767e-06
08:52:27;-125;-125.0287;7.483558926759574e-11;1.785597768754862e+20;7.103854493327868e-11;2000.0;245842.95;7.668270665541219;-1063364.0;6.1400325732035;-5.079605e-06
08:52:48;-150;-150.008;7.391918006919129e-11;1.8301459206005136e+20;7.069924332748448e-11;2000.0;229746.7;11.945103599383305;-1076547.0;21.378727745120848;-5.634353e-06
08:53:09;-175;-175.0444;7.306913098039309e-11;1.8729755818531747e+20;7.03087496812582e-11;2000.0;215792.35;8.242049199076648;-1089071.0;8.941476388158726;-6.155551e-06
08:53:31;-200;-200.0742;7.228122408386239e-11;1.914031154764009e+20;6.989255635593426e-11;2000.0;203529.35;11.09397922298397;-1100942.5;13.58077685554107;-6.634873e-06
08:53:53;-225;-225.0892;7.156817025990618e-11;1.9523612170920336e+20;6.948448782602887e-11;2000.0;192549.35;9.891479919607583;-1111911.5;12.986050207819158;-7.126371e-06
08:54:15;-250;-250.065;7.090769414444732e-11;1.9889014965134524e+20;6.907546114045632e-11;2000.0;182778.55;5.811830606616128;-1122268.5;7.819047256539636;-7.599801e-06
08:54:35;-275;-275.0383;7.02922206581141e-11;2.023883326983887e+20;6.867626746109467e-11;2000.0;173657.65;6.421944798890755;-1132095.0;10.307764064044152;-8.064352e-06
08:54:55;-300;-300.0156;6.968883493515412e-11;2.0590817623478983e+20;6.826619595960797e-11;2000.0;164843.35;6.51316935139875;-1141897.0;6.674578638386096;-8.505312e-06
08:55:17;-325;-325.0389;6.90956899312257e-11;2.094585460797557e+20;6.785466940847943e-11;2000.0;155753.85;11.805565424832476;-1151699.5;14.957857466896787;-8.941901e-06
08:55:38;-350;-350.0619;6.855709062130022e-11;2.1276257703618157e+20;6.746853235372812e-11;2000.0;147439.2;12.596745611466478;-1160747.5;12.142384444580891;-9.368369e-06
08:55:58;-375;-375.0838;6.798535640985902e-11;2.1635614900313856e+20;6.705745723302691e-11;2000.0;137689.75;8.240714471452096;-1170509.0;8.02807573457052;-9.745192e-06
08:56:20;-400;-400.0602;6.746740897243962e-11;2.1969083344875946e+20;6.668110856767605e-11;2000.0;128082.25;13.046623126311268;-1179495.0;8.351646544245032;-1.013882e-05
08:56:40;-425;-425.0322;6.696861980841862e-11;2.2297558044870397e+20;6.631451837904735e-11;2000.0;118014.95;9.930124621574492;-1188280.0;7.7781745930520225;-1.051678e-05
08:57:00;-450;-449.9838;6.651260089077536e-11;2.2604356007240532e+20;6.597761950709346e-11;2000.0;107735.1;13.258940379985122;-1196427.0;11.337989239719713;-1.086075e-05
08:57:20;-475;-475.0176;6.609391609838131e-11;2.289164647982278e+20;6.566717602908235e-11;2000.0;97059.08500000002;11.47124072408943;-1204006.0;10.158740079360236;-1.123017e-05
08:57:40;-500;-500.0491;6.571195362688386e-11;2.3158543495853104e+20;6.537885246299339e-11;2000.0;86440.085;13.5294461730699;-1211004.5;9.65595671075632;-1.157404e-05
08:58:00;-525;-525.0845;6.538629222631678e-11;2.3389803743699334e+20;6.513223152838359e-11;2000.0;76010.605;8.55336330048029;-1217036.0;9.67987603226405;-1.189501e-05
08:58:20;-550;-550.0654;6.510038322417288e-11;2.35957023863528e+20;6.49116344235232e-11;2000.0;65915.48000000001;14.497047285568163;-1222381.0;9.052623929005335;-1.220206e-05
08:58:40;-575;-575.0187;6.485838087370689e-11;2.3772113467256626e+20;6.472071942387836e-11;2000.0;56585.93999999999;10.331394871942582;-1226942.0;9.181503144910423;-1.25142e-05
08:59:00;-600;-599.9949;6.466135731081111e-11;2.3917201732292025e+20;6.456316528642825e-11;2000.0;47994.45;9.463758502835937;-1230680.5;9.150819635420644;-1.282021e-05
08:59:22;-625;-625.0246;6.4494733232253e-11;2.4040942987386887e+20;6.442547116155011e-11;2000.0;40456.175;11.348039202875393;-1233860.0;11.269427669584644;-1.310456e-05
08:59:42;-650;-650.0506;6.437377089631285e-11;2.4131376739640957e+20;6.432421002162839e-11;2000.0;34313.375;9.078975368950013;-1236178.5;8.696982235235392;-1.339502e-05
09:00:02;-675;-675.0637;6.428069175099985e-11;2.4201312332113052e+20;6.4244536931203e-11;2000.0;29368.014999999996;11.205642049878268;-1237968.5;7.945910898065746;-1.366314e-05
09:00:24;-700;-700.0447;6.421396044070645e-11;2.425163859824116e+20;6.418622536276797e-11;2000.0;25760.51;8.192838030865763;-1239255.0;9.013878188659973;-1.391239e-05
09:00:44;-725;-725.0115;6.416976542451542e-11;2.4285055290327502e+20;6.414764791214643e-11;2000.0;23027.004999999997;12.580658716855815;-1240108.5;11.922143263692146;-1.41835e-05
09:01:05;-750;-749.983;6.413413272185644e-11;2.4312048172527295e+20;6.41157413207004e-11;2000.0;21014.835;14.278430016987157;-1240797.5;9.692135987490063;-1.441854e-05
09:01:26;-775;-775.0036;6.411359338858735e-11;2.432762780921582e+20;6.409762834707636e-11;2000.0;19588.629999999997;12.354042051085942;-1241195.0;14.79019945774904;-1.467342e-05
09:01:47;-800;-800.0081;6.409492564047442e-11;2.4341800792751712e+20;6.408092443486723e-11;2000.0;18352.06;11.597422989612761;-1241556.5;9.65077717077749;-1.492537e-05
09:02:07;-825;-825.0376;6.40788485941724e-11;2.4354016784771393e+20;6.406608131523982e-11;2000.0;17531.155000000002;10.351827073034073;-1241868.0;10.502380682492898;-1.517782e-05
09:02:28;-850;-850.0153;6.407080019866579e-11;2.436013573661259e+20;6.405909119455625e-11;2000.0;16791.89;11.630917633617775;-1242024.0;7.395944834840238;-1.539325e-05
09:02:49;-875;-874.9797;6.405857669680339e-11;2.4369433307348887e+20;6.404769081673513e-11;2000.0;16195.444999999998;9.724172136999663;-1242261.0;9.82089608946149;-1.56291e-05
09:03:09;-900;-899.9443;6.405161602737586e-11;2.437473018498798e+20;6.404124867806384e-11;2000.0;15807.529999999999;15.018796722773775;-1242396.0;10.871982339941507;-1.58946e-05

File: Data/DoubleIrrNeutron2025/CV_onPCB/200206_SR_UL_4e15_72days_CV.csv
time (17.12.2025);set voltage (V);real voltage (V);serial capacitance;1/serial capacitance^2;parallel capacitance;LCR frequency (Hz);r;delta r;x;delta x;sample current
07:29:29;-25;-25.03521;8.077696504960349e-11;1.5325862904898218e+20;7.078334099932348e-11;2000.0;370167.75;10.593128669094884;-985150.55;27.839493080873435;-2.194362e-06
07:29:50;-50;-50.06857;7.89952371505297e-11;1.6025005437796093e+20;7.157259309875063e-11;2000.0;324410.7;17.33062318556376;-1007370.5;35.619341655903746;-3.033579e-06
07:30:11;-75;-75.09584;7.756156881098147e-11;1.662290145834639e+20;7.168179897779088e-11;2000.0;293845.65;10.109222274735085;-1025991.0;27.238759149417948;-3.736937e-06
07:30:34;-100;-100.0725;7.631130935010836e-11;1.7172051785559415e+20;7.151695737637622e-11;2000.0;269998.7;14.474132098333223;-1042800.5;27.54519014274543;-4.325033e-06
07:30:56;-125;-125.0271;7.522627118140825e-11;1.7670991970601586e+20;7.122837659252887e-11;2000.0;250616.55;10.634960037536576;-1057841.5;18.88484842406737;-4.85819e-06
07:31:18;-150;-150.0069;7.427075204180841e-11;1.8128603778707492e+20;7.088117093144104e-11;2000.0;234304.1;12.14390793772746;-1071451.0;22.493332345386264;-5.375348e-06
07:31:40;-175;-175.0428;7.342595516145381e-11;1.854815816141248e+20;7.051151572687396e-11;2000.0;220337.3;15.78370995678773;-1083778.5;25.73203256643361;-5.871792e-06
07:32:00;-200;-200.0723;7.262397967590832e-11;1.896006894669628e+20;7.010064604991894e-11;2000.0;207891.35;13.779019377299676;-1095746.5;20.533813576635005;-6.349539e-06
07:32:22;-225;-225.0858;7.191214072920006e-11;1.9337287996502462e+20;6.970599397839184e-11;2000.0;196865.7;10.540659372164535;-1106593.0;13.135828866120324;-6.801062e-06
07:32:44;-250;-250.0631;7.126070582931424e-11;1.9692450417208364e+20;6.931407859747339e-11;2000.0;187141.75;12.99478260687727;-1116709.0;17.462817642064522;-7.270319e-06
07:33:06;-275;-275.0336;7.063074562799515e-11;2.0045293431105624e+20;6.891434823038872e-11;2000.0;177807.65;11.68979790244468;-1126669.0;16.58161632652257;-7.708317e-06
07:33:30;-300;-300.0111;7.002935425475961e-11;2.039105784217356e+20;6.851261087824781e-11;2000.0;169075.55;9.695482195332012;-1136344.5;9.259454627568514;-8.104807e-06
07:33:50;-325;-325.0435;6.94661521101714e-11;2.0723042327474668e+20;6.81265013840116e-11;2000.0;160640.35;15.260123688882734;-1145557.5;18.164181787242715;-8.528627e-06
07:34:10;-350;-350.048;6.889669284150112e-11;2.106702685804066e+20;6.772851768781232e-11;2000.0;151691.05;10.143834334215049;-1155026.0;14.342245291445826;-8.945556e-06
07:34:32;-375;-375.0785;6.837213351457736e-11;2.139152448022065e+20;6.735513484299999e-11;2000.0;143016.4;13.785934861299758;-1163887.5;15.311351997782559;-9.349213e-06
07:34:53;-400;-400.0558;6.78539393251121e-11;2.1719502228180094e+20;6.697985790517281e-11;2000.0;133973.5;9.681812846776165;-1172776.0;12.437845472588892;-9.746511e-06
07:35:12;-425;-425.0277;6.735593856173631e-11;2.204185878816754e+20;6.661621653533908e-11;2000.0;124496.9;13.83797311747642;-1181447.0;11.68546105209375;-1.011564e-05
07:35:32;-450;-449.9845;6.689847178283423e-11;2.2344343858766273e+20;6.628155065258417e-11;2000.0;114760.5;10.816769388315533;-1189526.0;10.207840124139874;-1.048416e-05
07:35:52;-475;-475.0165;6.646107860783726e-11;2.263941651105917e+20;6.595595360834157e-11;2000.0;104784.05;8.746563610927437;-1197354.5;10.87370681966366;-1.085994e-05
07:36:14;-500;-500.0471;6.606675423760352e-11;2.2910473120762292e+20;6.566208294857757e-11;2000.0;94558.60000000002;8.09985493697241;-1204501.0;9.972462083156797;-1.118486e-05
07:36:34;-525;-525.0782;6.570150978407945e-11;2.31659065963932e+20;6.538445921920388e-11;2000.0;84341.59;15.013610325301679;-1211197.0;12.808200498118381;-1.147557e-05
07:36:55;-550;-550.0615;6.539083237577477e-11;2.338655590254539e+20;6.51467741741884e-11;2000.0;74485.805;11.357668059509463;-1216951.5;8.6103135831397;-1.180096e-05
07:37:15;-575;-575.0154;6.511620440652826e-11;2.358423775747419e+20;6.493308699598853e-11;2000.0;64898.229999999996;14.450666247616336;-1222084.0;9.654014708917735;-1.210432e-05
07:37:36;-600;-599.9944;6.487723158797139e-11;2.3758301034005348e+20;6.474274800254381e-11;2000.0;55903.23;11.390926432911543;-1226585.5;13.406621498349239;-1.240555e-05
07:37:57;-625;-625.0197;6.468153940610875e-11;2.3902278650914125e+20;6.458473500922487e-11;2000.0;47631.295;6.569628889823255;-1230296.5;9.281029037773774;-1.270569e-05
07:38:17;-650;-650.0468;6.451481143204057e-11;2.4025981345764632e+20;6.444581002036085e-11;2000.0;40361.03999999999;7.780785307409441;-1233476.0;9.67987603226405;-1.301212e-05
07:38:38;-675;-675.059;6.439069966298405e-11;2.4118689791129413e+20;6.434148039993403e-11;2000.0;34181.335;9.526815509392211;-1235853.5;8.404611829228045;-1.32694e-05
07:38:59;-700;-700.038;6.429068874008518e-11;2.419378646951859e+20;6.425466726327332e-11;2000.0;29306.940000000002;10.644407921533242;-1237776.0;8.497058314499201;-1.35421e-05
07:39:19;-725;-725.0093;6.422347019195234e-11;2.4244457112255283e+20;6.419616307037536e-11;2000.0;25555.230000000003;8.63136171180425;-1239071.5;8.979838528615089;-1.377153e-05
07:39:39;-750;-749.9813;6.417243041726927e-11;2.428303828233516e+20;6.415079209049226e-11;2000.0;22774.690000000002;11.850276157119726;-1240057.0;7.716864648288189;-1.403286e-05
07:40:00;-775;-775.0002;6.413901759401539e-11;2.4308345068574962e+20;6.41210876485124e-11;2000.0;20747.075;9.321083292729448;-1240703.0;10.39471019317037;-1.426904e-05
07:40:21;-800;-800.0047;6.411547884170125e-11;2.4326197018149362e+20;6.410012369726987e-11;2000.0;19209.885000000002;7.7789693244027855;-1241158.5;10.683515339063261;-1.450705e-05
07:40:42;-825;-825.0308;6.40923445116852e-11;2.4343761419669592e+20;6.407874228671423e-11;2000.0;18089.725000000002;9.18080300137197;-1241606.5;6.2958319545553305;-1.476396e-05
07:41:03;-850;-850.0097;6.408135123175927e-11;2.4352114574956318e+20;6.406906988023806e-11;2000.0;17193.225;5.451013093911972;-1241819.5;7.3984795735340105;-1.498059e-05
07:41:23;-875;-874.9772;6.406721518625424e-11;2.4362862055592195e+20;6.405594003726443e-11;2000.0;16479.185;9.066438868155451;-1242093.5;8.78279568246922;-1.522505e-05
07:41:43;-900;-899.942;6.405826730159271e-11;2.4369668711910333e+20;6.404764166371985e-11;2000.0;16000.769999999999;10.356037128168262;-1242267.0;8.862843787408194;-1.547202e-05

File: Data/DoubleIrrNeutron2025/CV_onPCB/200206_SR_UL_4e15_noadd_CV.csv
time (04.08.2025);set voltage (V);real voltage (V);serial capacitance;1/serial capacitance^2;parallel capacitance;LCR frequency (Hz);r;delta r;x;delta x;sample current
13:39:47;-25;-25.04004;8.32829637976016e-11;1.4417423507008288e+20;7.101370397416079e-11;2000.0;397166.0;35.80970538834409;-955507.2;79.72300797135041;-3.303283e-06
13:40:06;-50;-50.07308;8.085248285965122e-11;1.529724695998325e+20;7.20177472256201e-11;2000.0;344725.8;15.673002265041633;-984230.4;31.89133111050714;-4.854747e-06
13:40:25;-75;-75.09811;7.894018741296282e-11;1.6047363629958526e+20;7.213543508747174e-11;2000.0;309616.3;15.365562143963366;-1008073.0;42.131342252532136;-6.06259e-06
13:40:44;-100;-100.0783;7.743029086511267e-11;1.6679315304625347e+20;7.196027513373034e-11;2000.0;283352.55;14.800755892858989;-1027730.5;24.944688813452853;-7.248502e-06
13:41:04;-125;-125.0239;7.615047186079625e-11;1.724466660577285e+20;7.164709868272299e-11;2000.0;261991.5;33.24781947737325;-1045003.0;48.28612637186794;-3.306259e-05
13:41:23;-150;-150.0103;7.506862473829165e-11;1.7745289165760437e+20;7.12691751359754e-11;2000.0;244760.4;22.981122687980235;-1060063.0;49.42721922180126;-8.94155e-06
13:41:43;-175;-175.0374;7.407734015541812e-11;1.8223392949310764e+20;7.084302729252992e-11;2000.0;229534.1;141.30668597062208;-1074248.5;128.7813554051983;-0.0001497843
13:42:03;-200;-200.067;7.325005826312102e-11;1.863734527740491e+20;7.04508433458785e-11;2000.0;216549.5;15.676814089603793;-1086381.0;31.669385848165728;-1.061079e-05
13:42:22;-225;-225.0804;7.247766791363031e-11;1.9036696167746198e+20;7.00339288428582e-11;2000.0;205096.9;23.070424790194043;-1097958.5;37.23086756980019;-1.137805e-05
13:42:41;-250;-250.0587;7.178946339861258e-11;1.940343346312924e+20;6.963514179811807e-11;2000.0;194971.2;15.751761806223458;-1108484.0;24.549949083450255;-1.215199e-05
13:43:01;-275;-275.0311;7.113410254340446e-11;1.976260938332441e+20;6.92279008859267e-11;2000.0;185633.4;25.313375910770976;-1118696.5;28.8467935826497;-1.290739e-05
13:43:20;-300;-300.0085;7.053314715283407e-11;2.010080615682204e+20;6.883540853629848e-11;2000.0;177184.75;12.060239425484056;-1128228.0;19.060430215501434;-1.361055e-05
13:43:39;-325;-325.0404;6.999732294037477e-11;2.0409724322567986e+20;6.847306392319599e-11;2000.0;169620.45;16.130014724109834;-1136864.5;20.790322267824518;-1.436966e-05
13:43:58;-350;-350.0521;6.94289393393115e-11;2.074526270122738e+20;6.807214356990088e-11;2000.0;161816.25;27.732550820290584;-1146171.5;34.19265271955366;-1.507294e-05
13:44:18;-375;-375.0831;6.887009944502998e-11;2.108329957923803e+20;6.766786441767424e-11;2000.0;154014.95;21.70800255666099;-1155472.0;24.44994887520217;-1.579546e-05
13:44:37;-400;-400.061;6.833356007086691e-11;2.141568179491448e+20;6.727285414895965e-11;2000.0;146229.05;15.722511726820246;-1164544.5;12.678229371643344;-1.649376e-05
13:44:56;-425;-425.0335;6.780774262058043e-11;2.174910684797005e+20;6.688097988971433e-11;2000.0;138147.75;26.676663490774104;-1173575.0;31.507935508376296;-1.719837e-05
13:45:16;-450;-449.9883;6.727914634943038e-11;2.20922045247117e+20;6.648384619621113e-11;2000.0;129365.1;15.764342675798437;-1182795.5;14.991247446426863;-1.794593e-05
13:45:35;-475;-475.0209;6.67497681096983e-11;2.2444011234501313e+20;6.608531692063637e-11;2000.0;119541.7;26.577255313519487;-1192176.0;24.993999279827147;-1.861284e-05
13:45:55;-500;-500.0513;6.626171590319028e-11;2.277585261443906e+20;6.571809761996019e-11;2000.0;109227.5;14.293092737402917;-1200957.0;9.825985955617888;-1.917889e-05
13:46:14;-525;-525.0846;6.583228328631474e-11;2.307396150189366e+20;6.539471609364796e-11;2000.0;98878.59;11.41561408773104;-1208791.0;16.776471619503308;-1.984164e-05
13:46:34;-550;-550.066;6.546226816604621e-11;2.3335542529288267e+20;6.511622581810107e-11;2000.0;88617.41999999998;20.462102286911072;-1215623.5;16.587269214671835;-2.059131e-05
13:46:53;-575;-575.0208;6.513224651672816e-11;2.3572621565233932e+20;6.486746218394155e-11;2000.0;78059.68000000001;29.7288391969817;-1221783.0;17.2206271662794;-2.109324e-05
13:47:12;-600;-599.9974;6.487733737323849e-11;2.3758223556221164e+20;6.467312344734138e-11;2000.0;68925.175;14.966732901672309;-1226583.5;11.560168683890387;-2.183607e-05
13:47:33;-625;-625.0257;6.467365427586462e-11;2.3908107425300398e+20;6.451304766858114e-11;2000.0;61393.255000000005;917.3932358447764;-1230446.5;217.75820880049503;-0.0003526639
13:47:53;-650;-650.0522;6.45148898870205e-11;2.4025922910983402e+20;6.439352707049247e-11;2000.0;53549.065;16.336360174469664;-1233474.5;10.617791672471258;-2.305386e-05
13:48:12;-675;-675.0643;6.439906315399349e-11;2.4112425620909677e+20;6.43030139880245e-11;2000.0;47757.514999999985;11.553733757967636;-1235693.0;8.691950298983537;-2.359229e-05
13:48:31;-700;-700.0459;6.431518801228613e-11;2.4175357936983953e+20;6.423647369960861e-11;2000.0;43312.43499999999;15.586642157629651;-1237304.5;11.235546270653689;-2.407738e-05
13:48:50;-725;-725.015;6.425440283085866e-11;2.4221119738030093e+20;6.418762581509276e-11;2000.0;39946.165;10.401262603645717;-1238475.0;10.571187255932987;-2.474106e-05
13:49:10;-750;-749.9854;6.42076394397731e-11;2.4256413798737324e+20;6.415011609782725e-11;2000.0;37113.06;13.120911553699202;-1239377.0;8.777812939451374;-2.523633e-05
13:49:29;-775;-775.006;6.417090384093985e-11;2.4284193645596757e+20;6.412023122864538e-11;2000.0;34861.1;12.84462728147486;-1240086.5;14.461587049836544;-2.566371e-05
13:49:48;-800;-800.0112;6.414325692209601e-11;2.4305132021736217e+20;6.40975384790171e-11;2000.0;33133.26;13.249472442327448;-1240621.0;9.216832427683602;-2.619746e-05
13:50:08;-825;-825.0379;6.412129086750022e-11;2.4321787310386984e+20;6.407916820654181e-11;2000.0;31819.060000000005;10.53755284684257;-1241046.0;11.031772296417289;-2.680463e-05
13:50:27;-850;-850.0158;6.410310919298055e-11;2.4335586127283313e+20;6.40637967931893e-11;2000.0;30751.725;10.46710770700283;-1241398.0;11.84483009586883;-2.734535e-05
13:50:46;-875;-874.9819;6.408976359077384e-11;2.43457221255443e+20;6.4052654803526e-11;2000.0;29886.239999999998;15.517041277253796;-1241656.5;13.807153942793567;-2.790593e-05
13:51:05;-900;-899.9475;6.407650093661729e-11;2.4355801399663382e+20;6.404089274952126e-11;2000.0;29284.484999999997;14.101812427840638;-1241913.5;9.06297412552855;-2.853084e-05

File: Data/DoubleIrrNeutron2025/CV_onPCB/200206_SR_UR2_4e15_30min_CV.csv
time (29.09.2025);set voltage (V);real voltage (V);serial capacitance;1/serial capacitance^2;parallel capacitance;LCR frequency (Hz);r;delta r;x;delta x;sample current
12:06:57;-25;-25.03996;7.98673460851966e-11;1.567694710573788e+20;7.0118199584399e-11;2000.0;371525.65;11.50071193448475;-996370.55;18.73492393899692;-3.07895e-06
12:07:17;-50;-50.07402;7.787695045579493e-11;1.648853711905821e+20;7.093845072441476e-11;2000.0;319575.25;9.80430390185861;-1021836.0;20.054924582256596;-4.507135e-06
12:07:39;-75;-75.10172;7.62925800720744e-11;1.7180484050131216e+20;7.098161458710646e-11;2000.0;285313.05;8.299540649939608;-1043056.5;14.199911971558134;-5.629919e-06
12:08:01;-100;-100.0799;7.497455847734786e-11;1.778984508393778e+20;7.074661932165772e-11;2000.0;259470.35;7.5353417308042525;-1061393.0;10.749418588928426;-6.590271e-06
12:08:23;-125;-125.0329;7.384667423835442e-11;1.833741516348842e+20;7.039002039621972e-11;2000.0;238798.5;12.048132635392092;-1077604.0;20.24104740372889;-7.441866e-06
12:08:46;-150;-150.0144;7.289386913215496e-11;1.881992959919988e+20;7.000604265469267e-11;2000.0;221726.15;7.610937852853615;-1091689.5;10.688194421884363;-8.25497e-06
12:09:06;-175;-175.0504;7.20553602913705e-11;1.9260493555191284e+20;6.960461644888865e-11;2000.0;207230.55;12.327302016256441;-1104393.5;16.466253368632465;-9.01888e-06
12:09:26;-200;-200.069;7.128844343031009e-11;1.967712913814909e+20;6.919132439477218e-11;2000.0;194337.55;11.215274183005961;-1116274.5;12.776443167016398;-9.719341e-06
12:09:46;-225;-225.0815;7.061808454201739e-11;2.0052481899516835e+20;6.87971877510847e-11;2000.0;183329.15;8.903447366048727;-1126871.0;9.795407086997457;-1.041832e-05
12:10:07;-250;-250.0609;7.001740068281688e-11;2.0398020876534576e+20;6.841743372330559e-11;2000.0;173802.6;8.248454400674106;-1136538.5;6.491340385467396;-1.112636e-05
12:10:27;-275;-275.0322;6.943711788058031e-11;2.074037609301574e+20;6.802916924149012e-11;2000.0;164871.0;13.810141201305655;-1146036.5;12.966784489610367;-1.179994e-05
12:10:48;-300;-300.0114;6.888488427001836e-11;2.1074250295170866e+20;6.764296087758202e-11;2000.0;156531.7;10.855436426049394;-1155224.0;14.27235089254745;-1.244188e-05
12:11:08;-325;-325.0432;6.83361420162101e-11;2.14140635275186e+20;6.724514451659522e-11;2000.0;148327.3;9.463905113640985;-1164500.5;9.961802045814803;-1.306993e-05
12:11:28;-350;-350.0541;6.779483152001615e-11;2.1757391598832845e+20;6.684588104710398e-11;2000.0;139855.0;10.96038320497965;-1173798.5;9.881168959186963;-1.367915e-05
12:11:49;-375;-375.0856;6.725415622927624e-11;2.2108625499948958e+20;6.644121825975576e-11;2000.0;130882.3;8.792354633430113;-1183235.0;12.31868499475492;-1.429235e-05
12:12:10;-400;-400.0625;6.674117477253366e-11;2.244979121584132e+20;6.605651757669281e-11;2000.0;121387.8;15.423294070982367;-1192329.5;16.023030300164823;-1.492931e-05
12:12:30;-425;-425.036;6.62314391654704e-11;2.2796680672534495e+20;6.567517021819452e-11;2000.0;110577.75;17.31327164345318;-1201506.0;17.753872816937715;-1.550132e-05
12:12:51;-450;-449.9906;6.576965800505122e-11;2.3117924062660054e+20;6.533057386031975e-11;2000.0;99192.81000000001;11.41613967153564;-1209942.0;8.905054744357274;-1.607243e-05
12:13:12;-475;-475.0217;6.536851380557192e-11;2.3402528228179807e+20;6.503339700965137e-11;2000.0;87387.92;9.611767787457005;-1217367.0;12.670832648251652;-1.659401e-05
12:13:32;-500;-500.0528;6.503037234376457e-11;2.3646535407164926e+20;6.478113766062136e-11;2000.0;75902.11;8.481305618829955;-1223697.0;9.002777349240622;-1.713783e-05
12:13:52;-525;-525.0847;6.476476576225145e-11;2.3840886585290834e+20;6.458295328320253e-11;2000.0;65193.490000000005;11.615990917696351;-1228715.5;10.036807261275868;-1.766037e-05
12:14:14;-550;-550.0668;6.456220682382686e-11;2.3990719142533634e+20;6.442977843312683e-11;2000.0;55880.335;14.78008673012434;-1232570.5;12.092869800010252;-1.815837e-05
12:14:34;-575;-575.0236;6.441600522754974e-11;2.4099743655758778e+20;6.431742935721417e-11;2000.0;48363.455;10.921253304909618;-1235368.0;10.237187113655782;-1.861792e-05
12:14:54;-600;-600.0009;6.431518801228613e-11;2.4175357936983953e+20;6.423961073253212e-11;2000.0;42439.55;11.77141771410728;-1237304.5;8.845196436484608;-1.906648e-05
12:15:15;-625;-625.0268;6.423956804092773e-11;2.423230775570665e+20;6.417930442258254e-11;2000.0;37959.24999999999;8.939464469418706;-1238761.0;5.333854141237834;-1.951256e-05
12:15:36;-650;-650.0538;6.419155758684965e-11;2.4268569196052333e+20;6.414157208397522e-11;2000.0;34607.03999999999;10.182412287861776;-1239687.5;6.7035438388959605;-1.989262e-05
12:15:56;-675;-675.0657;6.415331464294554e-11;2.4297511680616576e+20;6.411071289352517e-11;2000.0;31975.655;11.934507687793399;-1240426.5;14.374891303936874;-2.030756e-05
12:16:16;-700;-700.0464;6.41249077709381e-11;2.4319043693958437e+20;6.408736763161007e-11;2000.0;30034.825;13.932831505117653;-1240976.0;17.569860557215584;-2.068379e-05
12:16:36;-725;-725.0162;6.410442598490596e-11;2.433458636560704e+20;6.407087545660765e-11;2000.0;28406.745000000003;8.848283661253205;-1241372.5;14.813422967025547;-2.111119e-05
12:16:57;-750;-749.9869;6.408491202213946e-11;2.434940846634069e+20;6.405445152035869e-11;2000.0;27078.725;9.369996998398642;-1241750.5;9.630031152597585;-2.148551e-05
12:17:18;-775;-775.0082;6.407049068536805e-11;2.4360371096263383e+20;6.404240916774818e-11;2000.0;26008.094999999998;12.666628349722835;-1242030.0;9.539392014169456;-2.186282e-05
12:17:40;-800;-800.0132;6.405762273783612e-11;2.437015914173175e+20;6.403155102070582e-11;2000.0;25067.275000000005;8.182875029596817;-1242279.5;9.886227794260053;-2.224144e-05
12:18:00;-825;-825.0378;6.404620321911023e-11;2.4378850376649694e+20;6.402146438626286e-11;2000.0;24424.38;10.55067438602856;-1242501.0;12.407658925034971;-2.26425e-05
12:18:21;-850;-850.0178;6.403906486631697e-11;2.438428563821103e+20;6.401555359431545e-11;2000.0;23814.445;13.483794857160957;-1242639.5;9.525623339183635;-2.302855e-05
12:18:41;-875;-874.9832;6.402860502915508e-11;2.4392253217394177e+20;6.400610974985682e-11;2000.0;23299.74;9.8575818535786;-1242842.5;10.194974252051841;-2.341121e-05
12:19:01;-900;-899.9499;6.402177963832554e-11;2.4397454432885893e+20;6.399993881077524e-11;2000.0;22961.865;10.794540923540882;-1242975.0;9.604686356149273;-2.383097e-05

File: Data/DoubleIrrNeutron2025/CV_onPCB/200206_SR_UR2_4e15_70min_CV.csv
time (20.10.2025);set voltage (V);real voltage (V);serial capacitance;1/serial capacitance^2;parallel capacitance;LCR frequency (Hz);r;delta r;x;delta x;sample current
09:22:25;-25;-25.03675;7.988882626298371e-11;1.5668517933458742e+20;7.052411772584407e-11;2000.0;362979.75;415.2486717317708;-996102.65;417.91848651979967;-2.978885e-06
09:22:47;-50;-50.07;7.777530115522929e-11;1.653166504027777e+20;7.120966165275276e-11;2000.0;310683.0;565.1738360893929;-1023171.5;337.1752326313426;-4.299195e-06
09:23:08;-75;-75.09718;7.61706989500569e-11;1.7235509197414138e+20;7.118549439549944e-11;2000.0;276469.95;524.936031698149;-1044725.5;225.91754579934687;-5.332456e-06
09:23:29;-100;-100.0757;7.482594896097669e-11;1.7860578984051887e+20;7.08643383017528e-11;2000.0;251454.8;418.3221163170793;-1063501.0;489.69730446470703;-6.219928e-06
09:23:51;-125;-125.0298;7.373138385172802e-11;1.8394806750508633e+20;7.049299009882503e-11;2000.0;231328.75;589.1931426747939;-1079289.0;339.2969937974694;-7.028658e-06
09:24:14;-150;-150.0109;7.270047880418408e-11;1.8920188448988483e+20;6.999878093137639e-11;2000.0;215043.35;460.04316794731324;-1094593.5;576.3841058703822;-7.795871e-06
09:24:34;-175;-175.0449;7.191467524038383e-11;1.933592500045527e+20;6.961406297561803e-11;2000.0;201161.95;462.63069761419854;-1106554.0;456.7901049716379;-8.464432e-06
09:24:54;-200;-200.0747;7.115900541082055e-11;1.9748779523770588e+20;6.919805494164126e-11;2000.0;188255.05;462.85932784702516;-1118305.0;487.6881688128183;-9.143278e-06
09:25:15;-225;-225.0896;7.046363458507897e-11;2.0140484718902323e+20;6.876459161280731e-11;2000.0;177519.0;509.72836393514535;-1129341.0;488.3502329271482;-9.836891e-06
09:25:37;-250;-250.0552;6.977737831619475e-11;2.0538593710790813e+20;6.83074797632494e-11;2000.0;167295.8;578.7138826743314;-1140448.0;528.8173597755656;-1.041855e-05
09:25:58;-275;-275.0284;6.921522552498884e-11;2.087356955443875e+20;6.789647783990545e-11;2000.0;160230.7;417.23166886035864;-1149710.5;496.3086111483458;-1.103451e-05
09:26:18;-300;-300.0053;6.857058914670736e-11;2.126788181417538e+20;6.743733022279005e-11;2000.0;150441.15;468.55464609264095;-1160519.0;590.7025054966332;-1.163652e-05
09:26:39;-325;-325.0389;6.799674236375027e-11;2.1628369803555104e+20;6.701859888141316e-11;2000.0;141385.75;494.36982045327164;-1170313.0;477.4332937699255;-1.22042e-05
09:27:00;-350;-350.0493;6.753643442120775e-11;2.1924199396819698e+20;6.668353543375557e-11;2000.0;133257.45;414.326697637263;-1178289.5;718.9104516558373;-1.278115e-05
09:27:21;-375;-375.0805;6.690516496535473e-11;2.233987343286996e+20;6.621266565086413e-11;2000.0;121638.1;488.60412349876856;-1189407.0;474.2563125568282;-1.333526e-05
09:27:41;-400;-400.0576;6.640434382817407e-11;2.2678118527721764e+20;6.583739617120091e-11;2000.0;111206.15;600.3348493757463;-1198377.5;520.9418753565507;-1.385835e-05
09:28:02;-425;-425.0299;6.59000483177047e-11;2.3026531982908142e+20;6.545668385809228e-11;2000.0;99382.025;533.0293431826715;-1207548.0;474.19173337374826;-1.435835e-05
09:28:22;-450;-449.9859;6.549923065667796e-11;2.330921255901258e+20;6.515999879432904e-11;2000.0;87662.06999999999;527.1598938225482;-1214937.5;460.79978027338507;-1.484944e-05
09:28:42;-475;-475.018;6.508188166542914e-11;2.360911992484898e+20;6.483713371466136e-11;2000.0;75123.81999999999;530.5104246195356;-1222728.5;500.1286209566495;-1.530669e-05
09:29:02;-500;-500.0475;6.485631932845552e-11;2.3773624748409245e+20;6.469152789883646e-11;2000.0;61927.19999999999;572.12362326686;-1226981.0;499.23085842123174;-1.576032e-05
09:29:23;-525;-525.0797;6.46693971048576e-11;2.3911255258941237e+20;6.454406378822531e-11;2000.0;54224.61000000001;549.1570972363008;-1230527.5;433.0080108958724;-1.618404e-05
09:29:44;-550;-550.0625;6.452472442206062e-11;2.4018599647652617e+20;6.443596404671041e-11;2000.0;45773.0;627.8276552924376;-1233286.5;539.3200696247081;-1.658027e-05
09:30:04;-575;-575.0177;6.445156041306654e-11;2.407316138214157e+20;6.438204538096303e-11;2000.0;40570.81000000001;644.3469984371773;-1234686.5;455.6403598234028;-1.695805e-05
09:30:25;-600;-599.9964;6.434626111596981e-11;2.4152014792845915e+20;6.42957304027645e-11;2000.0;34669.969999999994;586.0087402974466;-1236707.0;557.4625996423437;-1.724972e-05
09:30:46;-625;-625.0222;6.433312614192112e-11;2.416187809319511e+20;6.429019474241776e-11;2000.0;31964.7;555.3315101810811;-1236959.5;494.60968197155216;-1.760803e-05
09:31:07;-650;-650.0494;6.42935455938355e-11;2.4191636438023016e+20;6.425494791177547e-11;2000.0;30335.425;535.8320658506263;-1237721.0;503.57218946244444;-1.794537e-05
09:31:29;-675;-675.061;6.426680499189788e-11;2.4211772292092805e+20;6.423370170289594e-11;2000.0;28109.78500000001;618.5904238781504;-1238236.0;581.1567774705893;-1.825225e-05
09:31:49;-700;-700.0418;6.418764840211208e-11;2.4271525316476836e+20;6.415845343252781e-11;2000.0;26446.35;474.8886371298013;-1239763.0;693.8512448644882;-1.860282e-05
09:32:09;-725;-725.0109;6.423344938928474e-11;2.4236924543777846e+20;6.420757246275288e-11;2000.0;24870.935;570.509042753706;-1238879.0;658.4583889662276;-1.894183e-05
09:32:30;-750;-749.9831;6.415378011512066e-11;2.4297159097352985e+20;6.4128054631188e-11;2000.0;24844.234999999997;545.4984207252573;-1240417.5;514.3558471525331;-1.923524e-05
09:32:51;-775;-775.0034;6.418156551857028e-11;2.427612625935217e+20;6.41593184831755e-11;2000.0;23087.985;524.3115020803472;-1239880.5;470.5770261073101;-1.956298e-05
09:33:11;-800;-800.0081;6.4149694534364e-11;2.4300254082215254e+20;6.412840290977711e-11;2000.0;22603.45;557.6573250437942;-1240496.5;611.4488020267927;-1.991955e-05
09:33:32;-825;-825.0335;6.41971244663093e-11;2.426436046107046e+20;6.417536021674499e-11;2000.0;22827.705;432.89855835258896;-1239580.0;734.6533196004766;-2.022009e-05
09:33:53;-850;-850.014;6.414062020094567e-11;2.4307130355169775e+20;6.412081832889642e-11;2000.0;21802.715000000004;574.7759641927887;-1240672.0;555.9939747874971;-2.055886e-05
09:34:13;-875;-874.9789;6.415729723432604e-11;2.4294495217600522e+20;6.413773662033634e-11;2000.0;21661.000000000007;507.8263881977776;-1240349.5;650.4196626025384;-2.089596e-05
09:34:34;-900;-899.9464;6.413196190639296e-11;2.4313694087037996e+20;6.411485370736472e-11;2000.0;20269.284999999996;726.0267113982445;-1240839.5;336.7302147120154;-2.122923e-05
