Repository: aimaax/PENGUIN

# PENGUIN :penguin:  

> **NOTE!!** Google ID and GitLab repo for CERN organization is hidden and the create database function won't work properly in this version. Plotting is still possible with the saved database and data stored in this repo.  

A Python-based environment for GUI-driven analysis for IV, CV, and TCT measurements obtained with [Particulars Setup]() at CERN for CMS HGCAL silicon diodes. Used to plot data for individual diodes, but also to analyse Current Volume Normalization, Saturation Voltage, Charge Collection, and Charge Collection Efficiency.

---

File: Data/DoubleIrrNeutron2025/CV_onPCB/200206_UL_1e15_noadd_CV.csv
time (11.03.2025);set voltage (V);real voltage (V);serial capacitance;1/serial capacitance^2;parallel capacitance;LCR frequency (Hz);r;delta r;x;delta x;sample current
14:34:37;-25;-25.03788;8.634265140900178e-11;1.3413720054369326e+20;7.510513918262874e-11;2000.0;356504.5;23.585959806630722;-921647.3;127.98199287399773;-1.540228e-06
14:34:56;-50;-50.06913;8.268004004877808e-11;1.4628461173845416e+20;7.542360159275764e-11;2000.0;298536.6;36.8540635479997;-962475.0;152.59053050566408;-2.14806e-06
14:35:17;-75;-75.09687;8.002760682745037e-11;1.5614221662517458e+20;7.476163889262559e-11;2000.0;263906.45;43.50479714927999;-994375.25;101.84102500957067;-2.624786e-06
14:35:36;-100;-100.0731;7.774426185148954e-11;1.6544868170485203e+20;7.365463773921733e-11;2000.0;241192.3;278.8252149645006;-1023580.0;478.7535900648683;-3.047266e-06
14:35:56;-125;-125.0275;7.629225092870665e-11;1.7180632292043312e+20;7.303083076581398e-11;2000.0;220424.55;43.37306047536881;-1043061.0;107.24714448413066;-3.414179e-06
14:36:15;-150;-150.0095;7.514795073766665e-11;1.7707845168400587e+20;7.247458504231118e-11;2000.0;203380.5;178.6403719767735;-1058944.0;227.21509632944725;-3.787486e-06
14:36:34;-175;-175.0436;7.391626199767661e-11;1.830290424717755e+20;7.166198091104059e-11;2000.0;190945.65;189.9313201528384;-1076589.5;248.75135678021937;-4.115589e-06
14:36:53;-200;-200.0734;7.294050553642964e-11;1.879587127246927e+20;7.106332625665593e-11;2000.0;177317.45;69.19495917333863;-1090991.5;85.347158710762;-4.40042e-06
14:37:12;-225;-225.0846;7.212543548855267e-11;1.9223085747081e+20;7.057039406749134e-11;2000.0;163780.2;19.392086014660727;-1103320.5;48.04932361646728;-4.734257e-06
14:37:31;-250;-250.0645;7.119468854102854e-11;1.972898811273972e+20;6.987970351211349e-11;2000.0;153330.1;17.555184419424364;-1117744.5;38.10167319160669;-5.03633e-06
14:37:50;-275;-275.0361;7.025861478589793e-11;2.025819904608687e+20;6.916052002528862e-11;2000.0;142718.85;35.47811120958949;-1132636.5;82.86819353648298;-5.295824e-06
14:38:09;-300;-300.0148;6.925486132787465e-11;2.0849683752877815e+20;6.836579315294076e-11;2000.0;131035.2;20.793460510458566;-1149052.5;40.285698454910765;-5.516171e-06
14:38:29;-325;-325.0482;6.837345529416872e-11;2.139069741635317e+20;6.766330537560647e-11;2000.0;119234.25;14.619144126794838;-1163865.0;23.78549978453259;-5.809949e-06
14:38:48;-350;-350.0607;6.752044666555035e-11;2.1934583221538066e+20;6.697478317666874e-11;2000.0;106380.4;20.491632438632116;-1178568.5;31.514084152962464;-5.993529e-06
14:39:07;-375;-375.0901;6.67709389896171e-11;2.2429780967706463e+20;6.636536105689659e-11;2000.0;93168.495;15.784649940686073;-1191798.0;17.41551032843999;-6.23531e-06
14:39:27;-400;-400.0676;6.613563517196824e-11;2.2862774992806543e+20;6.584368713152594e-11;2000.0;80121.73000000001;26.76067459912026;-1203246.5;26.03147133759442;-6.459698e-06
14:39:46;-425;-425.042;6.562511312069589e-11;2.3219874598220956e+20;6.541972794768911e-11;2000.0;67943.86500000002;19.96698183877595;-1212607.0;21.402102700435766;-6.758213e-06
14:40:05;-450;-449.993;6.521006415991451e-11;2.3516394926957484e+20;6.506957733546521e-11;2000.0;56702.775;14.373456221452146;-1220325.0;13.592277219068185;-7.366208e-06
14:40:24;-475;-475.0291;6.489230946733503e-11;2.3747261723411146e+20;6.479730025256051e-11;2000.0;46957.104999999996;23.56061594589592;-1226300.5;11.650643759037523;-9.700178e-06
14:40:43;-500;-500.0495;6.463493991427571e-11;2.3936756459901544e+20;6.457330656892845e-11;2000.0;38036.81500000001;28.728767181172362;-1231183.5;15.021234969202764;-1.595666e-05
14:41:03;-525;-525.0919;6.446087959409553e-11;2.4066201317880083e+20;6.441809865055008e-11;2000.0;31813.77;15.79886404144292;-1234508.0;10.039920318408907;-7.323586e-06
14:41:23;-550;-550.0663;6.43175012090811e-11;2.417361902132914e+20;6.428963190955903e-11;2000.0;25760.454999999998;14.75461872601253;-1237260.0;11.291589790636214;-2.176007e-05
14:41:42;-575;-575.028;6.42168882111685e-11;2.4249427291697493e+20;6.419724740665654e-11;2000.0;21675.16;10.58471634008202;-1239198.5;9.441265804964925;-7.594627e-06
14:42:01;-600;-599.9956;6.413229785631723e-11;2.4313439358529395e+20;6.411949894983804e-11;2000.0;17530.920000000002;16.867923108669842;-1240833.0;9.002777349240622;-3.979831e-05
14:42:21;-625;-625.0306;6.408496363070627e-11;2.4349369248480634e+20;6.407503033911701e-11;2000.0;15460.95;9.744368886695554;-1241749.5;7.1928784224397955;-7.894587e-06
14:42:41;-650;-650.0507;6.403965752095372e-11;2.4383834311841205e+20;6.403273914551072e-11;2000.0;12916.42;23.515784698793293;-1242628.0;8.619744775803978;-5.416719e-05
14:43:01;-675;-675.0723;6.401732460215981e-11;2.4400850242520475e+20;6.401143072101071e-11;2000.0;11927.915000000003;14.231855597567064;-1243061.5;8.639299740140979;-8.228467e-06
14:43:22;-700;-700.0439;6.398816329798597e-11;2.4423095692896928e+20;6.398391542367435e-11;2000.0;10133.067000000001;15.747875874225077;-1243628.0;11.588787684654507;-6.437369e-05
14:43:42;-725;-725.0181;6.398065206858133e-11;2.4428830496679444e+20;6.397657931634609e-11;2000.0;9923.730500000001;10.12685144738975;-1243774.0;11.77709641634983;-8.546475e-06
14:44:01;-750;-749.984;6.39546079408523e-11;2.4448730771176017e+20;6.395151717569736e-11;2000.0;8650.194500000003;18.67592468226138;-1244280.5;13.350561785932456;-0.0001058462
14:44:21;-775;-775.015;6.396452946110917e-11;2.4441146887818402e+20;6.396122791136277e-11;2000.0;8938.228500000001;11.511191234511704;-1244087.5;10.997158723961384;-8.832973e-06
14:44:40;-800;-800.01;6.394086169914514e-11;2.4459244057338954e+20;6.393828155107293e-11;2000.0;7905.9395;12.484860180935149;-1244548.0;7.987490219086342;-0.0001253628
14:45:00;-825;-825.0428;6.395499343467846e-11;2.4448436038713105e+20;6.395198586789392e-11;2000.0;8532.893;10.361044713251653;-1244273.0;11.621101496846157;-9.115794e-06
14:45:20;-850;-850.0143;6.393284792685462e-11;2.446537621328963e+20;6.393043867803991e-11;2000.0;7641.050499999998;23.604702227257604;-1244704.0;8.67179335547152;-0.0001524959
14:45:39;-875;-874.9881;6.395131858255304e-11;2.4451245893787487e+20;6.39484169445939e-11;2000.0;8381.994000000002;10.467934715119297;-1244344.5;8.199847559558652;-9.538466e-06
14:45:59;-900;-899.947;6.392791737302994e-11;2.4469150229745546e+20;6.392553163882407e-11;2000.0;7604.548499999999;119.25738396274463;-1244800.0;18.694919095839918;-0.0001743414

File: Data/DoubleIrrNeutron2025/CV_onPCB/200206_UR1_1e15_1100min_CV.csv
time (09.05.2025);set voltage (V);real voltage (V);serial capacitance;1/serial capacitance^2;parallel capacitance;LCR frequency (Hz);r;delta r;x;delta x;sample current
11:48:02;-25;-25.03645;7.919334422976122e-11;1.5944930622438235e+20;7.278531122818084e-11;2000.0;298154.9;39.29382266972762;-1004850.5;104.12846632885744;-1.436702e-06
11:48:22;-50;-50.06852;7.588925381074545e-11;1.7363586495498302e+20;7.208450708229795e-11;2000.0;240908.3;16.27161639174179;-1048600.0;38.379682124790975;-1.998533e-06
11:48:41;-75;-75.0971;7.36288495343671e-11;1.8446075030270702e+20;7.103845724967704e-11;2000.0;206385.0;11.95156893466293;-1080792.0;31.09340766143203;-2.415843e-06
11:49:01;-100;-100.0729;7.19009000510927e-11;1.934333468633746e+20;7.000629994814596e-11;2000.0;182073.2;14.604040536782964;-1106766.0;21.147103820618085;-2.783841e-06
11:49:20;-125;-125.027;7.038641365135389e-11;2.0184701211735785e+20;6.896459594992788e-11;2000.0;162334.25;11.659733058693924;-1130580.0;25.855366947695792;-3.127033e-06
11:49:39;-150;-150.0068;6.88644375842748e-11;2.1086766553422227e+20;6.783595255459862e-11;2000.0;142286.65;12.909352230069485;-1155567.0;12.788666857808128;-3.39503e-06
11:49:59;-175;-175.0414;6.739692617392371e-11;2.201505731529503e+20;6.672218728372531e-11;2000.0;118736.1;19.379744580360185;-1180728.5;18.77864478603288;-3.656205e-06
11:50:18;-200;-200.0721;6.61581507269461e-11;2.2847215897930947e+20;6.577494157209901e-11;2000.0;91810.94999999998;10.29403832322353;-1202837.0;8.834591105421914;-3.880168e-06
11:50:38;-225;-225.085;6.529562144891278e-11;2.3454807923587813e+20;6.510361380411772e-11;2000.0;66185.49;13.422261173140814;-1218726.0;8.67179335547152;-4.031898e-06
11:50:57;-250;-250.0632;6.477169778049175e-11;2.3835783843729647e+20;6.468034817920878e-11;2000.0;46171.28999999999;10.206230695021445;-1228584.0;12.049896265113654;-4.167642e-06
11:51:16;-275;-275.0348;6.446218501668121e-11;2.4065226599302493e+20;6.44187653807711e-11;2000.0;32049.554999999993;14.646817871128201;-1234483.0;9.77496803063826;-4.293423e-06
11:51:35;-300;-300.0113;6.427799179896267e-11;2.4203345493169747e+20;6.425669782715328e-11;2000.0;22537.045000000006;11.500231465061946;-1238020.5;7.889074723945767;-4.40946e-06
11:51:54;-325;-325.0455;6.416490173656935e-11;2.4288737035457112e+20;6.415381867682092e-11;2000.0;16300.885;8.980613216813223;-1240202.5;8.99652710772329;-4.518878e-06
11:52:14;-350;-350.0563;6.410065648950976e-11;2.4337448483201542e+20;6.409421855245484e-11;2000.0;12442.04;9.928880601558223;-1241445.5;10.427727460957158;-4.611963e-06
11:52:33;-375;-375.0897;6.406002058063799e-11;2.4368334767762214e+20;6.405593487739535e-11;2000.0;9921.030499999999;9.124710008405765;-1242233.0;10.0024996875781;-4.688728e-06
11:52:52;-400;-400.0666;6.403576681480955e-11;2.4386797443877437e+20;6.403284155276224e-11;2000.0;8399.404999999999;11.427659745109693;-1242703.5;9.65077717077749;-4.740584e-06
11:53:12;-425;-425.0373;6.402386573544116e-11;2.4395864568557335e+20;6.402157239678125e-11;2000.0;7439.079000000002;13.071777363847673;-1242934.5;15.124070219355634;-4.846107e-06
11:53:31;-450;-449.9923;6.401209780692288e-11;2.4404835222208692e+20;6.401021729352112e-11;2000.0;6738.164999999999;13.577898373827955;-1243163.0;12.22906374175881;-4.892452e-06
11:53:51;-475;-475.026;6.400481261504939e-11;2.4410391180220262e+20;6.400316450863016e-11;2000.0;6309.129;11.396207459062866;-1243304.5;9.65595671075632;-4.962871e-06
11:54:10;-500;-500.0564;6.400077172194543e-11;2.4413473733530167e+20;6.399928604020188e-11;2000.0;5990.736999999999;13.302753156771702;-1243383.0;6.711929677819933;-5.065964e-06
11:54:29;-525;-525.0897;6.399493005886842e-11;2.4417931017791613e+20;6.399355530253934e-11;2000.0;5763.539999999999;11.597203693132213;-1243496.5;13.04367662892637;-5.114238e-06
11:54:49;-550;-550.0727;6.399392653246736e-11;2.4418696847672492e+20;6.399261948226678e-11;2000.0;5619.951500000001;12.256920153019665;-1243516.0;11.562871615649808;-5.181148e-06
11:55:08;-575;-575.0258;6.399050448679333e-11;2.442130861424379e+20;6.398928916056501e-11;2000.0;5419.602;18.142789829571424;-1243582.5;13.207478941872289;-5.241899e-06
11:55:27;-600;-600.0002;6.398813757158804e-11;2.4423115331487095e+20;6.398695228169636e-11;2000.0;5352.507;11.616667661166867;-1243628.5;13.98704757981469;-5.324624e-06
11:55:47;-625;-625.0312;6.398746869250316e-11;2.4423625937602626e+20;6.398632346406884e-11;2000.0;5261.356000000001;12.72169788982587;-1243641.5;10.613081550614789;-5.385729e-06
11:56:06;-650;-650.0562;6.398376438460118e-11;2.442645400657793e+20;6.398265723511133e-11;2000.0;5173.594000000001;11.78706520725155;-1243713.5;11.319783566835543;-5.434615e-06
11:56:26;-675;-675.0687;6.398371293890011e-11;2.4426493286466463e+20;6.398261063805273e-11;2000.0;5162.259;10.064358124093152;-1243714.5;10.234134062049412;-5.542626e-06
11:56:45;-700;-700.0516;6.398240110147432e-11;2.44274949342952e+20;6.3981340551601e-11;2000.0;5063.706;11.840758071170956;-1243740.0;14.78174549909448;-5.600059e-06
11:57:04;-725;-725.0186;6.398029198544412e-11;2.4429105469937733e+20;6.397922959511557e-11;2000.0;5068.348499999999;13.299283012158973;-1243781.0;12.959552461408533;-5.665871e-06
11:57:24;-750;-749.9893;6.398098643512367e-11;2.4428575165753862e+20;6.397992661999356e-11;2000.0;5062.119500000001;13.236387809274119;-1243767.5;10.674151020104595;-5.744948e-06
11:57:44;-775;-775.0103;6.397872309907706e-11;2.443030358576737e+20;6.397767877998295e-11;2000.0;5025.241499999999;9.196553138948296;-1243811.5;8.639299740140979;-5.811843e-06
11:58:04;-800;-800.0157;6.3976871397778e-11;2.443171779307575e+20;6.397581043135559e-11;2000.0;5065.356999999999;11.971451417852396;-1243847.5;10.046765648705058;-5.892467e-06
11:58:23;-825;-825.0418;6.397705141958934e-11;2.443158029890228e+20;6.397599835805929e-11;2000.0;5046.43;11.614959405869657;-1243844.0;13.627178724886527;-5.971378e-06
11:58:42;-850;-850.0173;6.397566270613888e-11;2.4432640978260106e+20;6.397460440933079e-11;2000.0;5059.1235;12.698015598411452;-1243871.0;15.425628026112907;-6.022435e-06
11:59:01;-875;-874.9848;6.397622847100773e-11;2.4432208846853564e+20;6.397516900678822e-11;2000.0;5061.8460000000005;9.408334985532774;-1243860.0;11.83215956619923;-6.076315e-06
11:59:20;-900;-899.9517;6.397507123538412e-11;2.4433092756089324e+20;6.397401791626749e-11;2000.0;5047.2815;9.552454430014302;-1243882.5;8.99652710772329;-6.141081e-06

File: Data/DoubleIrrNeutron2025/CV_onPCB/200206_UR1_1e15_270min_CV.csv
time (31.03.2025);set voltage (V);real voltage (V);serial capacitance;1/serial capacitance^2;parallel capacitance;LCR frequency (Hz);r;delta r;x;delta x;sample current
08:03:17;-25;-25.03768;8.162927228232734e-11;1.5007493031145285e+20;7.359664300930531e-11;2000.0;322065.4;12.496279446299205;-974864.4;36.04000554938914;-1.499352e-06
08:03:36;-50;-50.07278;7.831827039454418e-11;1.6303236341626762e+20;7.335122790339185e-11;2000.0;264406.6;7.294312853175409;-1016078.0;24.795160818191924;-2.097488e-06
08:03:55;-75;-75.1019;7.60034111372199e-11;1.7311465361396263e+20;7.253258392468647e-11;2000.0;229037.7;9.881826754198839;-1047025.0;27.069355367278327;-2.546658e-06
08:04:15;-100;-100.0755;7.423455108353675e-11;1.8146289151277996e+20;7.164164284461679e-11;2000.0;203936.45;14.422807459021286;-1071973.5;30.13531980915417;-2.931069e-06
08:04:35;-125;-125.0286;7.278299683400155e-11;1.887731108197177e+20;7.07655991144361e-11;2000.0;184605.6;8.902640057870476;-1093352.5;14.315638302220407;-3.284412e-06
08:04:54;-150;-150.0075;7.149262123469081e-11;1.9564896689020377e+20;6.989154517822361e-11;2000.0;168470.0;9.052900087817163;-1113086.5;17.780255903670227;-3.601994e-06
08:05:13;-175;-175.0436;7.025600957901794e-11;2.025970148775334e+20;6.898915480111215e-11;2000.0;153489.85;7.650906808999833;-1132678.5;9.753845395535036;-3.885975e-06
08:05:33;-200;-200.0746;6.904608008831695e-11;2.0975964756478866e+20;6.806935727809153e-11;2000.0;138057.8;20.11834983292616;-1152527.0;27.065660900853686;-4.17263e-06
08:05:52;-225;-225.0894;6.784769128570912e-11;2.1723502675405737e+20;6.713927271410027e-11;2000.0;120479.1;13.254414358997533;-1172884.0;12.676750372236569;-4.435281e-06
08:06:11;-250;-250.0648;6.676113598709675e-11;2.2436368493197246e+20;6.628883415855988e-11;2000.0;100613.45;8.877351801072207;-1191973.0;12.371337841963577;-4.66139e-06
08:06:31;-275;-275.0359;6.588938093721696e-11;2.303398850043034e+20;6.559919720173296e-11;2000.0;80327.08000000002;10.05852275436145;-1207743.5;8.696982235235392;-4.858028e-06
08:06:51;-300;-300.0135;6.526504333722438e-11;2.3476791261451908e+20;6.509577345650664e-11;2000.0;62176.025;9.451880434601312;-1219297.0;8.369587803470372;-5.043937e-06
08:07:10;-325;-325.0482;6.483866940919623e-11;2.378656948252359e+20;6.474267327237301e-11;2000.0;47259.335;9.019155378969797;-1227315.0;9.394147114027968;-5.222121e-06
08:07:30;-350;-350.0611;6.454809346382959e-11;2.400121137100339e+20;6.449432252009347e-11;2000.0;35597.52500000001;10.272285225304133;-1232840.0;8.276472678623424;-5.387061e-06
08:07:49;-375;-375.0907;6.435471715409163e-11;2.4145668189234686e+20;6.4324190996046e-11;2000.0;26937.585;10.28950017007634;-1236544.5;8.260599251870289;-5.531092e-06
08:08:09;-400;-400.0692;6.422528436083012e-11;2.4243087467300382e+20;6.420765489161565e-11;2000.0;20531.010000000002;7.975719089837588;-1239036.5;9.85583583467176;-5.622308e-06
08:08:28;-425;-425.0406;6.413956040352276e-11;2.430793362999025e+20;6.412884570977261e-11;2000.0;16037.154999999999;10.756027321925142;-1240692.5;8.452070752188483;-5.730543e-06
08:08:47;-450;-449.9914;6.408643450980347e-11;2.4348251552745862e+20;6.407947118048955e-11;2000.0;12944.135000000004;8.747194621705908;-1241721.0;10.047387720198717;-5.861261e-06
08:09:06;-475;-475.0256;6.405048183940323e-11;2.437559343440586e+20;6.404561208430918e-11;2000.0;10833.695000000002;8.490943631305063;-1242418.0;8.677557259966655;-5.978132e-06
08:09:26;-500;-500.0583;6.402708528790388e-11;2.4393411175880075e+20;6.402341885233725e-11;2000.0;9405.437500000002;9.319155189044722;-1242872.0;10.237187113655782;-6.077686e-06
08:09:45;-525;-525.0929;6.401253548609419e-11;2.4404501492214773e+20;6.40095991890117e-11;2000.0;8419.815000000002;9.692187459495402;-1243154.5;8.90154480975072;-6.19646e-06
08:10:04;-550;-550.0753;6.400156956486933e-11;2.441286506108693e+20;6.399908206679627e-11;2000.0;7751.647500000001;11.84805466891083;-1243367.5;7.545694136393284;-6.290644e-06
08:10:24;-575;-575.0256;6.399395226352038e-11;2.4418677210858868e+20;6.399177946318802e-11;2000.0;7246.011499999998;7.495683667118047;-1243515.5;8.169302295790013;-6.368343e-06
08:10:43;-600;-600.0024;6.398878073774194e-11;2.442262436910182e+20;6.398679749039865e-11;2000.0;6923.561500000001;9.121124801114165;-1243616.0;9.338094023943002;-6.477695e-06
08:11:02;-625;-625.0275;6.398366149328176e-11;2.4426532566386586e+20;6.398180705237888e-11;2000.0;6695.751000000001;8.774069178551072;-1243715.5;9.810071355499918;-6.604576e-06
08:11:21;-650;-650.0609;6.398098643512367e-11;2.4428575165753862e+20;6.397923755902936e-11;2000.0;6502.782;9.252194107345556;-1243767.5;8.452070752188483;-6.845751e-06
08:11:41;-675;-675.074;6.397761720902056e-11;2.443114817687581e+20;6.397594745824406e-11;2000.0;6354.472999999999;9.869408774085692;-1243833.0;10.027462291128298;-7.102078e-06
08:12:00;-700;-700.0514;6.397563698979169e-11;2.4432660620687573e+20;6.397402401208841e-11;2000.0;6245.797;11.909752728331526;-1243871.5;9.035347253979783;-7.47997e-06
08:12:20;-725;-725.0181;6.397365689314152e-11;2.443417311131284e+20;6.397207132547868e-11;2000.0;6192.786999999999;10.323094959846092;-1243910.0;10.246950765959598;-7.263682e-06
08:12:39;-750;-749.9814;6.396388678237093e-11;2.4441638036344406e+20;6.396264555198565e-11;2000.0;5480.476;16.040883117833637;-1244100.0;11.489125293076057;-9.109961e-06
08:12:59;-775;-775.0081;6.396982562559877e-11;2.4437100011826027e+20;6.396829485504662e-11;2000.0;6085.379000000001;8.936886395719698;-1243984.5;8.260599251870289;-7.03522e-06
08:13:19;-800;-800.0094;6.395995386984697e-11;2.4444643972839145e+20;6.395873108261884e-11;2000.0;5440.107999999999;14.988158569350691;-1244176.5;9.145354011737325;-1.619482e-05
08:13:39;-825;-825.0472;6.396730598166984e-11;2.443902518289281e+20;6.396580352107744e-11;2000.0;6029.200000000002;8.787434779274308;-1244033.5;9.388157433703379;-7.233344e-06
08:13:59;-850;-850.0164;6.39586944118737e-11;2.4445606697458942e+20;6.395749532607813e-11;2000.0;5387.285000000001;20.731342461355467;-1244201.0;7.242237223399962;-2.390879e-05
08:14:19;-875;-874.9884;6.396419526655355e-11;2.4441402284436052e+20;6.39626929606081e-11;2000.0;6029.3295;8.966007792629885;-1244094.0;8.729261137118078;-7.408004e-06
08:14:39;-900;-899.9434;6.395558453423793e-11;2.4447984119053707e+20;6.395436509319795e-11;2000.0;5433.216000000001;15.922733973787295;-1244261.5;10.75348780628871;-3.098917e-05

File: Data/DoubleIrrNeutron2025/CV_onPCB/200422_SR_UR1_8e15_55min_CV.csv
time (15.10.2025);set voltage (V);real voltage (V);serial capacitance;1/serial capacitance^2;parallel capacitance;LCR frequency (Hz);r;delta r;x;delta x;sample current
15:11:03;-25;-25.0352;8.048544393607938e-11;1.543708559780318e+20;6.88415380420021e-11;2000.0;406627.6;8.737104783622547;-988718.8;12.198688454092101;-3.992016e-06
15:11:24;-50;-50.07075;7.891274999635339e-11;1.6058524684306173e+20;6.996821874360783e-11;2000.0;360554.85;7.57900884021123;-1008423.5;13.951254423886047;-6.084113e-06
15:11:46;-75;-75.09818;7.762902191050495e-11;1.659402619866203e+20;7.035271361891847e-11;2000.0;329671.3;7.6870345387542;-1025099.5;10.499404745031978;-7.71712e-06
15:12:07;-100;-100.0721;7.655769167660966e-11;1.706170148811847e+20;7.044600590463087e-11;2000.0;306163.65;11.155329443812944;-1039444.5;14.308651229238903;-9.108948e-06
15:12:27;-125;-125.0213;7.559145835540864e-11;1.75006650103588e+20;7.036992179223828e-11;2000.0;286762.95;7.125122805959206;-1052731.0;8.941476388158726;-1.037577e-05
15:12:49;-150;-150.0014;7.477089907012384e-11;1.7886888280411963e+20;7.023298957374182e-11;2000.0;270529.65;9.175313346147911;-1064284.0;10.329569206893382;-1.157245e-05
15:13:09;-175;-175.0349;7.402521062315773e-11;1.8249068295204703e+20;7.004281520089512e-11;2000.0;256330.85;9.412299134642929;-1075005.0;16.31716887208072;-1.267758e-05
15:13:31;-200;-200.0637;7.336871721992847e-11;1.8577109806039466e+20;6.983651966788692e-11;2000.0;243927.3;8.067558490646348;-1084624.0;7.08519583356734;-1.378238e-05
15:13:51;-225;-225.0757;7.277973511646698e-11;1.8879003141888927e+20;6.96222494251996e-11;2000.0;232850.05;14.783178785362775;-1093401.5;11.795655980063168;-1.482348e-05
15:14:13;-250;-250.0546;7.22395578576611e-11;1.9162397356742944e+20;6.939446253537038e-11;2000.0;223049.4;10.675064402616034;-1101577.5;11.508149286483905;-1.585188e-05
15:14:33;-275;-275.0279;7.176411738373486e-11;1.9417141889549743e+20;6.91819653282196e-11;2000.0;214228.5;8.20502894571372;-1108875.5;9.986866375395236;-1.686401e-05
15:14:53;-300;-300.0069;7.13130710545114e-11;1.966354068213914e+20;6.895993657256099e-11;2000.0;206132.25;10.784218794145453;-1115889.0;14.813844875656015;-1.790317e-05
15:15:13;-325;-325.0378;7.088988116431972e-11;1.9899011515672025e+20;6.873750571264231e-11;2000.0;198640.6;9.379072448808571;-1122550.5;8.440231039491751;-1.888231e-05
15:15:35;-350;-350.0493;7.050199631704197e-11;2.011857289467969e+20;6.85247468503464e-11;2000.0;191732.5;9.279951508493996;-1128726.5;12.171174963823336;-1.987434e-05
15:15:55;-375;-375.0788;7.014252972950256e-11;2.032530869223947e+20;6.83169663763558e-11;2000.0;185456.85;13.392959904367666;-1134511.0;9.324698386543128;-2.086918e-05
15:16:17;-400;-400.0581;6.981879398278309e-11;2.0514234445550574e+20;6.812556634924535e-11;2000.0;179688.55;13.361787866898654;-1139771.5;14.735586177685638;-2.188316e-05
15:16:37;-425;-425.0309;6.949202453339196e-11;2.0707614499095583e+20;6.792073950043104e-11;2000.0;174173.25;8.233126684316233;-1145131.0;11.595257651298654;-2.285099e-05
15:16:58;-450;-449.9857;6.919599623135716e-11;2.0885172531243188e+20;6.773127171272196e-11;2000.0;169119.05;8.622492389094928;-1150030.0;8.77496438739212;-2.385373e-05
15:17:17;-475;-475.0182;6.890969888150037e-11;2.1059075212883768e+20;6.754365896306038e-11;2000.0;164228.75;8.405913097338086;-1154808.0;11.392980294900891;-2.487472e-05
15:17:37;-500;-500.0472;6.863191627463615e-11;2.122989029531603e+20;6.735383143167746e-11;2000.0;159721.25;9.661748030247942;-1159482.0;9.423375191511797;-2.589948e-05
15:17:58;-525;-525.0805;6.836561348313395e-11;2.1395604895971194e+20;6.717031929411785e-11;2000.0;155274.85;12.318131960650527;-1163998.5;12.811615823150488;-2.691727e-05
15:18:19;-550;-550.0634;6.810370058918477e-11;2.156048757495147e+20;6.698318995062497e-11;2000.0;151127.85;9.433523996895328;-1168475.0;10.452272480183435;-2.797944e-05
15:18:40;-575;-575.0184;6.785275326618698e-11;2.172026154400365e+20;6.680193260929277e-11;2000.0;147093.15;9.698008816246768;-1172796.5;9.145354011737325;-2.90077e-05
15:18:59;-600;-599.9964;6.760115034848462e-11;2.1882242544244756e+20;6.661667942067773e-11;2000.0;143102.1;12.619805862215156;-1177161.5;13.643221760273487;-3.007897e-05
15:19:21;-625;-625.0242;6.734584905684692e-11;2.2048463741674216e+20;6.642407893041249e-11;2000.0;139196.35;13.057808966285272;-1181624.0;13.065221008463654;-3.117463e-05
15:19:42;-650;-650.0504;6.709159207719713e-11;2.2215894506248428e+20;6.623276428443922e-11;2000.0;135063.7;8.692554285133914;-1186102.0;12.541929676090518;-3.22595e-05
15:20:03;-675;-675.0607;6.683576721293863e-11;2.238628995363033e+20;6.60347712981472e-11;2000.0;131132.4;5.019163276881915;-1190642.0;11.928956366757319;-3.340697e-05
15:20:24;-700;-700.0435;6.658336220345192e-11;2.255633608422844e+20;6.584054559071604e-11;2000.0;126945.85;9.73351812039203;-1195155.5;12.579248785201761;-3.457199e-05
15:20:44;-725;-725.014;6.63226841504315e-11;2.2733997687053192e+20;6.563739688170561e-11;2000.0;122599.5;9.723039648175874;-1199853.0;9.672124895802368;-3.577306e-05
15:21:04;-750;-749.985;6.606445062230878e-11;2.2912070888879283e+20;6.543644942564921e-11;2000.0;118002.9;10.879774813846103;-1204543.0;11.876447280226524;-3.696059e-05
15:21:24;-775;-775.0053;6.580792089066606e-11;2.309104883802379e+20;6.523894786952164e-11;2000.0;112928.7;13.019043743685634;-1209238.5;11.689204421174265;-3.818531e-05
15:21:44;-800;-800.0105;6.556436667443692e-11;2.326292170972527e+20;6.50496937706008e-11;2000.0;107960.6;10.637292888700584;-1213730.5;12.13414603505331;-3.944748e-05
15:22:06;-825;-825.0349;6.534084490576691e-11;2.3422352254265908e+20;6.487998692824408e-11;2000.0;102644.0;10.254998781082326;-1217882.5;9.188987974744553;-4.064503e-05
15:22:26;-850;-850.0152;6.513808439484663e-11;2.3568396450964544e+20;6.472497128060906e-11;2000.0;97600.87500000003;10.100479877213736;-1221673.5;8.344908627420674;-4.201072e-05
15:22:47;-875;-874.9814;6.497589377022206e-11;2.3686204567428468e+20;6.460253636057883e-11;2000.0;93105.53;13.929309207566718;-1224723.0;8.30963296421689;-4.332339e-05
15:23:08;-900;-899.9469;6.48373222801233e-11;2.3787557922855603e+20;6.449775027378541e-11;2000.0;89055.08499999999;10.409995857347855;-1227340.5;11.757444450219612;-4.471744e-05

File: Data/DoubleIrrNeutron2025/CV_onPCB/200422_SR_UR1_8e15_85min_CV.csv
time (24.10.2025);set voltage (V);real voltage (V);serial capacitance;1/serial capacitance^2;parallel capacitance;LCR frequency (Hz);r;delta r;x;delta x;sample current
11:33:47;-25;-25.03665;8.020641819486452e-11;1.5544678896218194e+20;6.893501365321995e-11;2000.0;401190.0;23.448027635602955;-992158.4;34.77566678009209;-3.872102e-06
11:34:09;-50;-50.06827;7.872308985178623e-11;1.6135994482117735e+20;7.004982626098269e-11;2000.0;355693.35;34.67479451993913;-1010853.0;66.29517327830133;-5.820936e-06
11:34:29;-75;-75.09711;7.743865462454505e-11;1.6675712601351684e+20;7.04003846608487e-11;2000.0;324921.0;10.700934538627923;-1027619.5;23.23225128996327;-7.35567e-06
11:34:51;-100;-100.0658;7.634026270590383e-11;1.7159028664500565e+20;7.045058357635411e-11;2000.0;301397.75;12.274541742973543;-1042405.0;13.46291201783626;-8.662839e-06
11:35:13;-125;-125.0197;7.539154451558131e-11;1.7593600200157213e+20;7.035965683431108e-11;2000.0;282274.15;9.82198426999351;-1055522.5;18.532066803246742;-9.809857e-06
11:35:33;-150;-150.0019;7.459612857034169e-11;1.7970800475816352e+20;7.02156079608252e-11;2000.0;266452.55;13.294449029576219;-1066777.5;20.614012224698033;-1.093906e-05
11:35:53;-175;-175.0355;7.389344032896316e-11;1.8314211538277148e+20;7.003916282688701e-11;2000.0;252630.2;15.78679828210901;-1076922.0;22.24410034143885;-1.200252e-05
11:36:15;-200;-200.0642;7.325582361884743e-11;1.863441181241254e+20;6.983430441522387e-11;2000.0;240449.05;20.12939082535783;-1086295.5;37.00320932027383;-1.301905e-05
11:36:35;-225;-225.076;7.267348999629925e-11;1.8934243867225863e+20;6.96125073072918e-11;2000.0;229615.35;11.48200222086723;-1095000.0;18.986837546047525;-1.401649e-05
11:36:56;-250;-250.0539;7.215329439574472e-11;1.9208244268824012e+20;6.939487835232531e-11;2000.0;219887.3;25.697091275084034;-1102894.5;41.01508868696982;-1.497654e-05
11:37:17;-275;-275.0277;7.167846848019584e-11;1.946357286233237e+20;6.917382934450724e-11;2000.0;211253.1;11.74646755412026;-1110200.5;14.924392784967834;-1.599062e-05
11:37:38;-300;-300.006;7.122578525696442e-11;1.9711764776828443e+20;6.894616141324167e-11;2000.0;203155.9;13.192782117506527;-1117256.5;12.415212442805801;-1.689367e-05
11:37:58;-325;-325.0382;7.080205272504716e-11;1.9948410736427955e+20;6.871821283340253e-11;2000.0;195722.4;9.819725047067257;-1123943.0;18.575521526998912;-1.781395e-05
11:38:20;-350;-350.0482;7.043522576494765e-11;2.0156734621941472e+20;6.851479690792513e-11;2000.0;189150.35;21.12146716021403;-1129796.5;27.09497185826182;-1.880262e-05
11:38:40;-375;-375.0801;7.0077980782936e-11;2.0362769289200104e+20;6.830666124235801e-11;2000.0;182862.85;12.131214902061542;-1135556.0;13.572030061858836;-1.971038e-05
11:39:00;-400;-400.0571;6.974294861832855e-11;2.0558877112477617e+20;6.8102016906312e-11;2000.0;177114.9;13.278723583236454;-1141011.0;16.231142904922006;-2.066208e-05
11:39:21;-425;-425.0311;6.943678464310007e-11;2.074057516580658e+20;6.791127062049234e-11;2000.0;171766.2;12.315762258179557;-1146042.0;20.94755355644186;-2.161552e-05
11:39:42;-450;-449.9866;6.912350859940765e-11;2.0928998735339612e+20;6.770607938855e-11;2000.0;166571.7;19.51654426377785;-1151236.0;23.615672761960433;-2.255476e-05
11:40:02;-475;-475.0173;6.881010129963193e-11;2.112008227051763e+20;6.749582643863989e-11;2000.0;161377.35;16.03547239715749;-1156479.5;14.4131016786811;-2.339191e-05
11:40:22;-500;-500.0471;6.851049217196497e-11;2.1305210284657436e+20;6.729026032881652e-11;2000.0;156414.9;7.89933541508398;-1161537.0;6.931810730249348;-2.424213e-05
11:40:42;-525;-525.0791;6.82542311127969e-11;2.146549177636727e+20;6.711038293557841e-11;2000.0;152212.35;10.560604859571256;-1165898.0;9.6591925128346;-2.524335e-05
11:41:03;-550;-550.0628;6.799096177283452e-11;2.163204764747879e+20;6.692380321147171e-11;2000.0;147796.15;12.65864822957017;-1170412.5;12.386989141837494;-2.621323e-05
11:41:22;-575;-575.0181;6.774323624773945e-11;2.1790546378570295e+20;6.674257165993216e-11;2000.0;143835.8;16.697993891482895;-1174692.5;17.647591903713092;-2.723519e-05
11:41:43;-600;-599.9961;6.748477371652329e-11;2.195777891550367e+20;6.6552657430115e-11;2000.0;139552.2;13.812421945480816;-1179191.5;13.38422579008588;-2.818224e-05
11:42:04;-625;-625.0232;6.722620295553592e-11;2.2127015262281158e+20;6.635875399709353e-11;2000.0;135339.45;14.794166924838994;-1183727.0;15.749603169603988;-2.915747e-05
11:42:26;-650;-650.0491;6.696785898933864e-11;2.229806469102034e+20;6.61626919889941e-11;2000.0;131087.15;21.360392669611667;-1188293.5;22.72966123812671;-3.014025e-05
11:42:47;-675;-675.0595;6.670506217309472e-11;2.247410540561921e+20;6.59626376971395e-11;2000.0;126563.5;10.400600944176253;-1192975.0;16.347782724271816;-3.115773e-05
11:43:07;-700;-700.0426;6.644925780463121e-11;2.2647471977727227e+20;6.576520392647515e-11;2000.0;122136.95;15.918460195634502;-1197567.5;15.360257159305633;-3.220106e-05
11:43:28;-725;-725.0133;6.618566304284712e-11;2.282822540521431e+20;6.556251473116603e-11;2000.0;117217.95;14.316507080988716;-1202337.0;10.418733128360664;-3.318967e-05
11:43:49;-750;-749.9842;6.592371439987481e-11;2.3010002271649405e+20;6.535989961212435e-11;2000.0;112114.3;16.59052440400845;-1207114.5;11.799894067321112;-3.427139e-05
11:44:09;-775;-775.0035;6.568155364833721e-11;2.3179985806824024e+20;6.517315291922373e-11;2000.0;107007.8;12.768241852346002;-1211565.0;11.565033506220376;-3.543869e-05
11:44:29;-800;-800.0087;6.544633221685126e-11;2.3346908156133537e+20;6.49927984942735e-11;2000.0;101572.7;12.533375443191673;-1215919.5;12.579248785201761;-3.66007e-05
11:44:49;-825;-825.0345;6.523395908930867e-11;2.3499170165827958e+20;6.482921528450229e-11;2000.0;96387.59;15.67355081020252;-1219878.0;9.396807968666808;-3.787113e-05
11:45:09;-850;-850.0145;6.50503069068877e-11;2.363204474146975e+20;6.469033995246012e-11;2000.0;91254.1;18.25727800084088;-1223322.0;14.741099009232654;-3.908152e-05
11:45:31;-875;-874.98;6.48870446395529e-11;2.375111550704813e+20;6.456666789487247e-11;2000.0;86389.0;19.152939722141696;-1226400.0;12.041594578792294;-4.022417e-05
11:45:51;-900;-899.9454;6.47586257079468e-11;2.384540772132115e+20;6.447021032713524e-11;2000.0;82190.605;12.89922376540574;-1228832.0;8.988882021697693;-4.143185e-05

File: Data/DoubleIrrNeutron2025/CV_onPCB/200422_SR_UR2_8e15_500min_CV.csv
time (26.09.2025);set voltage (V);real voltage (V);serial capacitance;1/serial capacitance^2;parallel capacitance;LCR frequency (Hz);r;delta r;x;delta x;sample current
14:31:13;-25;-25.03918;7.966579302738747e-11;1.5756372252846706e+20;6.870618392578386e-11;2000.0;398949.45;18.62826816963939;-998891.35;25.633988667392366;-4.056175e-06
14:31:35;-50;-50.07478;7.814798853958165e-11;1.6374362161805083e+20;6.976551233439144e-11;2000.0;352970.25;31.85002943483726;-1018292.0;56.39858154244661;-6.148391e-06
14:31:57;-75;-75.09956;7.695455257594904e-11;1.6886178082257184e+20;7.013605249962735e-11;2000.0;322425.65;12.836914543612105;-1034084.0;18.740330840195966;-7.848012e-06
14:32:18;-100;-100.0691;7.588487555881782e-11;1.7365590171423733e+20;7.01919124709002e-11;2000.0;298648.65;14.135111425100261;-1048660.5;23.1568024562978;-9.252223e-06
14:32:39;-125;-125.0256;7.496544729732184e-11;1.779416964510306e+20;7.010698888999026e-11;2000.0;279445.8;11.53724403833082;-1061522.0;15.852444606432156;-1.054361e-05
14:32:59;-150;-150.0061;7.41562769215945e-11;1.8184617267638233e+20;6.994663144413319e-11;2000.0;263258.0;6.998214057886483;-1073105.0;11.543396380615196;-1.173295e-05
14:33:19;-175;-175.0385;7.345292955332653e-11;1.8534537644936167e+20;6.975952274398371e-11;2000.0;249283.1;14.795759527648451;-1083380.5;16.30145699009754;-1.286484e-05
14:33:41;-200;-200.0687;7.281013367182034e-11;1.8863242296760654e+20;6.95408931000017e-11;2000.0;236974.5;14.717251781497792;-1092945.0;16.178689687363434;-1.395676e-05
14:34:02;-225;-225.0794;7.22645518269879e-11;1.9149144343087478e+20;6.933679812368683e-11;2000.0;226282.1;8.222195570527377;-1101196.5;15.037868864968864;-1.501273e-05
14:34:23;-250;-250.0582;7.176123755180507e-11;1.9418700369562747e+20;6.91238950775838e-11;2000.0;216605.45;15.611610262878076;-1108920.0;16.248076809271918;-1.60705e-05
14:34:43;-275;-275.0317;7.12876770846442e-11;1.9677552200431416e+20;6.889981960692233e-11;2000.0;207812.1;17.789730183451347;-1116286.5;21.345667007615386;-1.706822e-05
14:35:05;-300;-300.012;7.086636532152933e-11;1.991222002901435e+20;6.868973925312886e-11;2000.0;199892.25;11.605144333441096;-1122923.0;8.94706655837543;-1.80924e-05
14:35:25;-325;-325.0432;7.046260510595419e-11;2.0141073239863656e+20;6.847271169856632e-11;2000.0;192525.2;9.7797239224837;-1129357.5;13.635890143294642;-1.90565e-05
14:35:46;-350;-350.0528;7.009131321537837e-11;2.0355023409914184e+20;6.826326055491021e-11;2000.0;185791.9;8.475818544541879;-1135340.0;7.516648189186453;-2.004241e-05
14:36:06;-375;-375.083;6.975040652153512e-11;2.05544809253824e+20;6.806469338022017e-11;2000.0;179545.4;11.040697441738;-1140889.0;16.791366829415644;-2.105593e-05
14:36:27;-400;-400.0617;6.942176198514134e-11;2.074955253169299e+20;6.786187139750406e-11;2000.0;173791.55;9.661127004651163;-1146290.0;14.491376746189436;-2.201836e-05
14:36:48;-425;-425.0353;6.912543002452012e-11;2.0927835257735404e+20;6.767666899215705e-11;2000.0;168434.55;10.634724961182588;-1151204.0;13.700364958642524;-2.301279e-05
14:37:09;-450;-449.9908;6.883867298034961e-11;2.1102554012278292e+20;6.748880631483692e-11;2000.0;163488.5;11.297455465723244;-1155999.5;11.757444450219612;-2.40118e-05
14:37:30;-475;-475.022;6.854764186289405e-11;2.1282123640618054e+20;6.729322688869886e-11;2000.0;158501.2;13.107745801624324;-1160907.5;15.506047207460707;-2.499793e-05
14:37:50;-500;-500.0518;6.825876843471844e-11;2.146263814711023e+20;6.709367600982784e-11;2000.0;153628.25;8.329128105630264;-1165820.5;6.762950539520454;-2.590311e-05
14:38:10;-525;-525.0835;6.7994621731327e-11;2.1629718926069124e+20;6.690572509782654e-11;2000.0;149306.0;11.468870912169166;-1170349.5;9.340101712508275;-2.695311e-05
14:38:30;-550;-550.0682;6.773914200257982e-11;2.179318055823545e+20;6.672281998996864e-11;2000.0;144986.95;11.660933710471046;-1174763.5;14.374891303936874;-2.792853e-05
14:38:52;-575;-575.0229;6.747845042741188e-11;2.1961894359439573e+20;6.65303185898916e-11;2000.0;140782.8;8.26153738719374;-1179302.0;16.318700928689143;-2.900341e-05
14:39:12;-600;-600.0013;6.72182246289789e-11;2.2132268213583806e+20;6.633628111586113e-11;2000.0;136504.8;9.827665032956707;-1183867.5;11.087718430768343;-2.996461e-05
14:39:34;-625;-625.0269;6.696306904403579e-11;2.2301254817510972e+20;6.614338348815076e-11;2000.0;132292.5;9.580840255426452;-1188378.5;7.624795079213604;-3.106141e-05
14:39:54;-650;-650.0532;6.669801764137964e-11;2.2478853010259293e+20;6.594057356199934e-11;2000.0;127872.2;12.330774509332333;-1193101.0;9.052623929005335;-3.206112e-05
14:40:14;-675;-675.0646;6.643941034689994e-11;2.2654185961176157e+20;6.574239230237876e-11;2000.0;123328.55;13.671224341660114;-1197745.0;11.169153951844338;-3.31771e-05
14:40:34;-700;-700.0466;6.617784721890999e-11;2.28336179023759e+20;6.554032740342741e-11;2000.0;118596.0;13.403357788255896;-1202479.0;12.36729558149234;-3.421978e-05
14:40:54;-725;-725.0164;6.592019207254905e-11;2.301246133381433e+20;6.534127327681221e-11;2000.0;113628.35;12.422011713084157;-1207179.0;11.723907198540937;-3.532806e-05
14:41:14;-750;-749.9904;6.566808468955634e-11;2.3189495518978595e+20;6.514837425797223e-11;2000.0;108234.25;12.92823943930495;-1211813.5;10.75348780628871;-3.641087e-05
14:41:35;-775;-775.0092;6.543217941875309e-11;2.335700899077452e+20;6.496664885582938e-11;2000.0;102950.3;10.251609629711815;-1216182.5;14.033442200686189;-3.76088e-05
14:41:56;-800;-800.0141;6.521856169238257e-11;2.3510267275383738e+20;6.480569999870038e-11;2000.0;97390.05500000001;7.4322354476966135;-1220166.0;9.959919678390985;-3.872557e-05
14:42:16;-825;-825.0392;6.502731679102931e-11;2.364875770194974e+20;6.466041069913497e-11;2000.0;92183.36;9.976127505199528;-1223754.5;11.235546270653689;-3.985884e-05
14:42:36;-850;-850.0181;6.48739259722004e-11;2.3760722278420205e+20;6.454560925711577e-11;2000.0;87484.90000000001;12.164000164419344;-1226648.0;13.107249902248753;-4.107189e-05
14:42:56;-875;-874.9838;6.474674418889895e-11;2.3854160150968353e+20;6.445042730779079e-11;2000.0;83336.93;11.415132719333311;-1229057.5;13.395428324618813;-4.228484e-05
14:43:16;-900;-899.952;6.46483822531771e-11;2.3926803154685942e+20;6.437588292488259e-11;2000.0;80085.445;13.342110918066997;-1230927.5;10.071618539241843;-4.361974e-05
