Repository: aimaax/PENGUIN

# PENGUIN :penguin:  

> **NOTE!!** Google ID and GitLab repo for CERN organization is hidden and the create database function won't work properly in this version. Plotting is still possible with the saved database and data stored in this repo.  

A Python-based environment for GUI-driven analysis for IV, CV, and TCT measurements obtained with [Particulars Setup]() at CERN for CMS HGCAL silicon diodes. Used to plot data for individual diodes, but also to analyse Current Volume Normalization, Saturation Voltage, Charge Collection, and Charge Collection Efficiency.

---

File: Data/DoubleIrrNeutron2025/CV_onPCB/200422_SR_UR2_8e15_noadd_CV.csv
time (08.08.2025);set voltage (V);real voltage (V);serial capacitance;1/serial capacitance^2;parallel capacitance;LCR frequency (Hz);r;delta r;x;delta x;sample current
11:00:57;-25;-25.0407;8.247446549728191e-11;1.4701477403181626e+20;6.926763983618476e-11;2000.0;421312.8;18.689649541925608;-964874.05;28.49547990471471;-4.642148e-06
11:01:16;-50;-50.0728;8.055282529279922e-11;1.541127056964641e+20;7.045253731680489e-11;2000.0;374048.5;25.815353958448835;-987891.75;46.94879524545864;-7.01864e-06
11:01:36;-75;-75.09258;7.905829571796779e-11;1.5999451866894873e+20;7.086855830250254e-11;2000.0;342177.05;54.72108711456672;-1006567.0;59.08933913998362;-4.00865e-05
11:01:56;-100;-100.0671;7.773708492880078e-11;1.654792325599913e+20;7.092089903478068e-11;2000.0;317355.1;26.909189880039133;-1023674.5;51.703360625785244;-1.04107e-05
11:02:15;-125;-125.0216;7.671999690135814e-11;1.6989587979044277e+20;7.087477067531703e-11;2000.0;297876.6;16.098819832521887;-1037245.5;24.036170660069793;-1.189332e-05
11:02:35;-150;-150.0017;7.578673284894282e-11;1.7410595663535794e+20;7.072179943326657e-11;2000.0;281000.55;19.898426445324766;-1050018.5;33.423606926841394;-1.324791e-05
11:02:55;-175;-175.0354;7.499070271003946e-11;1.7782186201618173e+20;7.05387139729459e-11;2000.0;266591.3;31.987583528613097;-1061164.5;57.14225669327384;-1.456739e-05
11:03:14;-200;-200.0659;7.424223866955666e-11;1.814253134604998e+20;7.030566506703579e-11;2000.0;253631.45;16.854891723176397;-1071862.5;23.08543913379167;-1.577635e-05
11:03:33;-225;-225.0775;7.361420559343989e-11;1.8453414648988795e+20;7.008786241968595e-11;2000.0;242476.35;13.656001427943686;-1081007.0;19.901004999748128;-1.700502e-05
11:03:53;-250;-250.0556;7.303854933925243e-11;1.8745443605070152e+20;6.985937081955587e-11;2000.0;232425.15;18.829136331759877;-1089527.0;29.850460632961763;-1.820353e-05
11:04:12;-275;-275.03;7.248836332229851e-11;1.9031078984097717e+20;6.961270796824181e-11;2000.0;223123.85;12.669308386806282;-1097796.5;25.211852371454185;-1.93025e-05
11:04:31;-300;-300.0076;7.201551807793332e-11;1.9281810987609217e+20;6.938948923800954e-11;2000.0;214964.6;13.184915623544962;-1105004.5;20.303632679892534;-2.04794e-05
11:04:50;-325;-325.0398;7.151726161064334e-11;1.955141733171222e+20;6.912861884871585e-11;2000.0;206835.9;17.138392573400807;-1112703.0;21.74971264177989;-2.152541e-05
11:05:09;-350;-350.0509;7.109822601336746e-11;1.978255904381332e+20;6.890185002996212e-11;2000.0;199833.95;12.971020584364211;-1119261.0;19.56910830876052;-2.260582e-05
11:05:28;-375;-375.0822;7.072606868676473e-11;1.9991296621548867e+20;6.869419014600278e-11;2000.0;193508.25;18.21385118529302;-1125150.5;31.681816551454244;-2.376009e-05
11:05:47;-400;-400.0592;7.032977435157226e-11;2.0217225351169776e+20;6.845714009820108e-11;2000.0;187140.6;17.876017453560507;-1131490.5;19.576452691946006;-2.478137e-05
11:06:06;-425;-425.0327;7.000523564481786e-11;2.0405110753657763e+20;6.82599536442227e-11;2000.0;181764.65;19.09362131707864;-1136736.0;21.77613372479146;-2.594495e-05
11:06:26;-450;-449.9876;6.970140917809432e-11;2.0583389062365282e+20;6.80707578538153e-11;2000.0;176705.0;15.040279252726657;-1141691.0;18.178283747372852;-2.714357e-05
11:06:45;-475;-475.0194;6.937001995907028e-11;2.0780517616853015e+20;6.785299729088645e-11;2000.0;171525.95;11.698178276979714;-1147145.0;12.990381056766578;-2.821114e-05
11:07:04;-500;-500.0496;6.909922979084851e-11;2.0943708607621215e+20;6.767295342521561e-11;2000.0;167190.35;13.982717010652825;-1151640.5;18.06204584204126;-2.939529e-05
11:07:24;-525;-525.0822;6.880813786789825e-11;2.1121287605603644e+20;6.747345585335683e-11;2000.0;162657.0;24.19504081418339;-1156512.5;27.55789360600697;-3.053953e-05
11:07:43;-550;-550.0645;6.852721782620907e-11;2.1294811494069682e+20;6.727423536023275e-11;2000.0;158480.25;18.77430091907552;-1161253.5;23.529502757176996;-3.172784e-05
11:08:02;-575;-575.0221;6.828829038801706e-11;2.1444084979754464e+20;6.710308381438354e-11;2000.0;154870.85;9.86566647520582;-1165316.5;10.204778292545116;-3.301302e-05
11:08:22;-600;-599.9976;6.803822295234196e-11;2.1602005680930662e+20;6.691934547351988e-11;2000.0;151235.1;14.109907866460363;-1169599.5;11.926336403103846;-3.428689e-05
11:08:41;-625;-625.0245;6.777742232003038e-11;2.1768570171720407e+20;6.672401115326236e-11;2000.0;147524.1;16.218030089995516;-1174100.0;16.62828914831589;-3.558115e-05
11:09:00;-650;-650.0512;6.751609288971159e-11;2.1937412216329647e+20;6.652584276610747e-11;2000.0;143800.4;17.76828635518912;-1178644.5;19.111187822843455;-3.683064e-05
11:09:19;-675;-675.0637;6.726629359309842e-11;2.2100647768231435e+20;6.633256467940835e-11;2000.0;140358.8;20.89648295766539;-1183021.5;19.368466640392576;-3.826738e-05
11:09:38;-700;-700.045;6.700730346056621e-11;2.227182049218245e+20;6.613178766091289e-11;2000.0;136645.35;17.41267857051292;-1187594.0;15.786069808536892;-3.958413e-05
11:09:58;-725;-725.0137;6.675629156593917e-11;2.243962497013661e+20;6.593480551585789e-11;2000.0;133057.9;21.95186780208008;-1192059.5;23.858698623353284;-4.102282e-05
11:10:17;-750;-749.9871;6.64893434833048e-11;2.2620172396354752e+20;6.572628563270945e-11;2000.0;128957.7;15.315531332604818;-1196845.5;14.168186193017085;-4.255351e-05
11:10:36;-775;-775.0062;6.62313013565428e-11;2.279677553974442e+20;6.552490838643027e-11;2000.0;124751.8;28.01612035953587;-1201508.5;21.169258371515994;-4.395898e-05
11:10:56;-800;-800.0101;6.596932017935112e-11;2.2978198810412968e+20;6.532195477876842e-11;2000.0;120086.25;22.89234315224197;-1206280.0;17.94435844492636;-4.542806e-05
11:11:15;-825;-825.0357;6.572584772638386e-11;2.3148753341483205e+20;6.513458566804859e-11;2000.0;115355.45;29.340200663935477;-1210748.5;20.387189605239854;-4.701237e-05
11:11:35;-850;-850.0168;6.548395028225127e-11;2.3320092020305602e+20;6.49515665845655e-11;2000.0;110020.3;23.610495547531396;-1215221.0;15.344380078712858;-4.813492e-05
11:11:54;-875;-874.9818;6.529154985465046e-11;2.345773330793631e+20;6.480461642965988e-11;2000.0;105648.9;19.223150106057016;-1218802.0;15.126136320951229;-4.981611e-05
11:12:14;-900;-899.9489;6.512779550462156e-11;2.3575843710509623e+20;6.468133207802789e-11;2000.0;101514.3;23.89530288571375;-1221866.5;13.679820905260419;-5.124533e-05

File: Data/DoubleIrrNeutron2025/CV_onPCB/200422_UR1_2e15_30min_CV.csv
time (04.04.2025);set voltage (V);real voltage (V);serial capacitance;1/serial capacitance^2;parallel capacitance;LCR frequency (Hz);r;delta r;x;delta x;sample current
12:39:01;-25;-25.03719;8.233029614340212e-11;1.4753010273534804e+20;7.211550007959947e-11;2000.0;363773.45;9.47034186288964;-966563.65;13.140828550742148;-2.342218e-06
12:39:21;-50;-50.0714;7.953654999097731e-11;1.5807620538565643e+20;7.265742400755976e-11;2000.0;307857.7;7.802595721937667;-1000514.5;13.828864740100686;-3.335511e-06
12:39:40;-75;-75.10119;7.747261798783616e-11;1.6661094813663488e+20;7.239467971008285e-11;2000.0;272039.7;7.763729773762091;-1027169.0;10.38989894079822;-4.103133e-06
12:39:59;-100;-100.0761;7.585185593784838e-11;1.73807125439713e+20;7.190638317400222e-11;2000.0;245747.85;7.864246626346354;-1049117.0;12.249489785293099;-4.758825e-06
12:40:18;-125;-125.0282;7.450861332700487e-11;1.801304103129099e+20;7.133879707239404e-11;2000.0;225132.3;11.715395853320539;-1068030.5;10.965286133977534;-5.365669e-06
12:40:38;-150;-150.0085;7.336340752044702e-11;1.857979895157257e+20;7.075484975009931e-11;2000.0;208272.9;10.349613519354238;-1084702.5;13.264143394882309;-5.931705e-06
12:40:57;-175;-175.0417;7.23534169809061e-11;1.910213490763897e+20;7.016895888910813e-11;2000.0;194057.5;5.195430684745972;-1099844.0;13.700364958642524;-6.453644e-06
12:41:16;-200;-200.0761;7.144647027326376e-11;1.959018080498415e+20;6.959314245659905e-11;2000.0;181761.65;8.356516917950925;-1113805.5;13.028334505991161;-7.016042e-06
12:41:36;-225;-225.0804;7.057956510852256e-11;2.007437551749737e+20;6.900644282174643e-11;2000.0;170234.5;14.423851774058134;-1127486.0;15.546703830716014;-1.866708e-05
12:41:56;-250;-250.0644;6.975569526359531e-11;2.055136424146451e+20;6.840928464496994e-11;2000.0;160044.85;10.692818851921135;-1140802.5;11.4646194877981;-7.889299e-06
12:42:15;-275;-275.0314;6.890042113534123e-11;2.106474698978709e+20;6.777937690598626e-11;2000.0;148535.7;53.58890276913683;-1154963.5;65.4724178566822;-5.438471e-05
12:42:35;-300;-300.0137;6.806411945208925e-11;2.1585570886269383e+20;6.714246104735815e-11;2000.0;136980.35;11.314653110016232;-1169154.5;9.78455415438026;-8.758872e-06
12:42:54;-325;-325.0389;6.724111415758367e-11;2.211720269994957e+20;6.65194108343593e-11;2000.0;123270.85;107.88272046532754;-1183464.5;105.32443923420622;-0.0001352535
12:43:14;-350;-350.0516;6.647859555615788e-11;2.2627487220506595e+20;6.593894116933302e-11;2000.0;108291.7;11.9235271627149;-1197039.0;11.289375536317321;-9.580473e-06
12:43:34;-375;-375.0848;6.58288796334276e-11;2.3076347621373408e+20;6.544257653887398e-11;2000.0;92876.87000000001;10.31684811364387;-1208853.5;9.035347253979783;-9.94215e-06
12:43:53;-400;-400.0604;6.531191290533795e-11;2.3443108210412487e+20;6.504455677250794e-11;2000.0;78115.51999999999;15.615190680872189;-1218422.0;11.216059914247962;-1.029349e-05
12:44:12;-425;-425.0327;6.491411865430477e-11;2.373130767579059e+20;6.47331373742613e-11;2000.0;64819.319999999985;12.6672581879425;-1225888.5;14.305156412986191;-1.060464e-05
12:44:32;-450;-449.9852;6.461864332749301e-11;2.3948831508159162e+20;6.449737464871237e-11;2000.0;53399.30499999999;14.349856227502734;-1231494.0;9.602083107326242;-1.090677e-05
12:44:51;-475;-475.0185;6.44013302687758e-11;2.4110727995281778e+20;6.431995950732086e-11;2000.0;43949.77;10.679297963817579;-1235649.5;12.1547315889739;-1.122125e-05
12:45:11;-500;-500.05;6.424078672515175e-11;2.423138836313492e+20;6.418549016816859e-11;2000.0;36358.83;11.501747910643788;-1238737.5;7.310095758606723;-1.149594e-05
12:45:30;-525;-525.0836;6.412653551061122e-11;2.431780911705454e+20;6.408805789817019e-11;2000.0;30406.599999999995;9.32749966496921;-1240944.5;9.73331906391648;-1.177561e-05
12:45:49;-550;-550.0659;6.404548158046195e-11;2.4379399761846347e+20;6.401767833910636e-11;2000.0;25894.015;16.34949735465897;-1242515.0;13.105342422081156;-1.204309e-05
12:46:08;-575;-575.0197;6.39871599837958e-11;2.4423861603763847e+20;6.396638232082727e-11;2000.0;22414.02;12.489732983534862;-1243647.5;8.856494791959175;-1.229396e-05
12:46:27;-600;-599.9957;6.394358478414754e-11;2.445716087158438e+20;6.392734418746936e-11;2000.0;19835.85;10.679177168677397;-1244495.0;10.18577439373168;-1.253639e-05
12:46:46;-625;-625.0237;6.39135152674447e-11;2.448017910177633e+20;6.390024631043182e-11;2000.0;17941.739999999998;8.736553668352306;-1245080.5;13.70173346697417;-1.278211e-05
12:47:06;-650;-650.052;6.389178320258119e-11;2.4496835244120244e+20;6.388062039786704e-11;2000.0;16464.449999999997;14.18596401377087;-1245504.0;10.80277742064512;-1.302971e-05
12:47:25;-675;-675.0649;6.387401341167956e-11;2.4510467210162753e+20;6.386435145106076e-11;2000.0;15323.9;12.335848167029251;-1245850.5;8.290808163261286;-1.321081e-05
12:47:44;-700;-700.0469;6.38603274137051e-11;2.4520974082381686e+20;6.385173065964931e-11;2000.0;14459.054999999997;14.726516008547282;-1246117.5;12.121777922400657;-1.341376e-05
12:48:03;-725;-725.0131;6.385120667285381e-11;2.4527979914695144e+20;6.384336185223581e-11;2000.0;13815.119999999999;13.31928413992281;-1246295.5;13.42525604969976;-1.364907e-05
12:48:22;-750;-749.9822;6.384234462880344e-11;2.4534789912865282e+20;6.383509052534863e-11;2000.0;13287.505000000001;11.549715310344277;-1246468.5;11.795655980063168;-1.386889e-05
12:48:42;-775;-775.0021;6.38362501998036e-11;2.4539474795585126e+20;6.382942505466428e-11;2000.0;12890.454999999998;13.526157020750603;-1246587.5;9.243240773668076;-1.411083e-05
12:49:01;-800;-800.0095;6.383056652907473e-11;2.4543845131359758e+20;6.382407520015362e-11;2000.0;12572.914999999999;8.36182478589455;-1246698.5;9.520372891856704;-1.435075e-05
12:49:21;-825;-825.0364;6.382485827507614e-11;2.454823554509564e+20;6.381863149215673e-11;2000.0;12315.679999999998;10.280254374284707;-1246810.0;9.137833441248532;-1.460563e-05
12:49:40;-850;-850.0159;6.382176139859566e-11;2.45506179518513e+20;6.38157196747356e-11;2000.0;12132.155;17.162924393878804;-1246870.5;16.14736820661497;-1.486507e-05
12:49:59;-875;-874.9782;6.38169759078431e-11;2.4554300080580837e+20;6.38111012300721e-11;2000.0;11964.59;11.577482239243562;-1246964.0;13.553597308463903;-1.513473e-05
12:50:18;-900;-899.946;6.381277959750296e-11;2.4557529554420725e+20;6.380698946285692e-11;2000.0;11879.349999999999;10.614988224204435;-1247046.0;10.401922899156675;-1.538727e-05

File: Data/DoubleIrrNeutron2025/CV_onPCB/300059_LL2_15e14_30min_CV.csv
time (04.04.2025);set voltage (V);real voltage (V);serial capacitance;1/serial capacitance^2;parallel capacitance;LCR frequency (Hz);r;delta r;x;delta x;sample current
10:11:01;-25;-25.03768;9.215165734190842e-11;1.1775888888678903e+20;8.365123039099031e-11;2000.0;275277.8;9.972612496231868;-863549.0;22.39307928803004;-2.102148e-06
10:11:20;-50;-50.06876;8.375289684031439e-11;1.4256086616178503e+20;7.99895252048866e-11;2000.0;206092.55;7.412649661221011;-950145.9;8.134463719262627;-2.972699e-06
10:11:40;-75;-75.09817;7.720814654873342e-11;1.6775433282046316e+20;7.588475820489418e-11;2000.0;136111.05;8.555254233510539;-1030687.5;9.107002800043492;-3.567701e-06
10:11:59;-100;-100.0727;7.430782096078234e-11;1.8110521156494282e+20;7.404631402801677e-11;2000.0;63642.244999999995;8.74206633182342;-1070916.5;7.977311577216976;-3.933985e-06
10:12:18;-125;-125.0267;7.354695240964281e-11;1.8487178612565017e+20;7.348313584074744e-11;2000.0;31885.875000000007;7.4740446713944815;-1081995.5;8.014830004435527;-4.158841e-06
10:12:38;-150;-150.0059;7.326772807210598e-11;1.8628356910241586e+20;7.32462428999586e-11;2000.0;18601.765;5.557676110569972;-1086119.0;6.280923498976882;-4.346271e-06
10:12:57;-175;-175.0408;7.314105840620191e-11;1.8692935987460987e+20;7.31316621884787e-11;2000.0;12332.545000000002;5.317736713113959;-1088000.0;6.782329983125268;-4.506031e-06
10:13:16;-200;-200.0714;7.30786929958649e-11;1.8724854732024978e+20;7.30733441050542e-11;2000.0;9316.477499999999;5.775474347402108;-1088928.5;6.011447413061184;-4.643481e-06
10:13:36;-225;-225.0861;7.304344336332483e-11;1.874293174159155e+20;7.303970036589208e-11;2000.0;7799.0045;7.056807297744482;-1089454.0;6.340346993658943;-4.755793e-06
10:13:54;-250;-250.0626;7.301908030101158e-11;1.875544111286848e+20;7.301612092423243e-11;2000.0;6938.163499999998;8.797025527841797;-1089817.5;9.188987974744553;-4.874558e-06
10:14:14;-275;-275.035;7.30001238839425e-11;1.8765183072396758e+20;7.299760304724257e-11;2000.0;6405.9655;7.799742510974336;-1090100.5;6.872954241081487;-4.976282e-06
10:14:34;-300;-300.0118;7.298746942527437e-11;1.877169059542696e+20;7.298519840931283e-11;2000.0;6081.833499999999;9.448868563881089;-1090289.5;7.262058936692816;-5.095902e-06
10:14:53;-325;-325.0468;7.297578970598541e-11;1.8777699865703046e+20;7.297369995953236e-11;2000.0;5835.458;7.293266606946449;-1090464.0;5.674504383644443;-5.194675e-06
10:15:12;-350;-350.0577;7.296729162990312e-11;1.878207397938854e+20;7.296532095298967e-11;2000.0;5667.759;6.149385656307473;-1090591.0;7.64525996941896;-5.2757e-06
10:15:31;-375;-375.0908;7.295956478296192e-11;1.878605245420999e+20;7.295767523851875e-11;2000.0;5550.740999999998;5.870819529673863;-1090706.5;8.132496541653122;-5.37905e-06
10:15:50;-400;-400.0663;7.295167237804769e-11;1.8790117478304586e+20;7.294982596706545e-11;2000.0;5487.909500000001;7.898913009870429;-1090824.5;8.350898155288448;-5.477858e-06
10:16:10;-425;-425.036;7.294705811882431e-11;1.8792494687675236e+20;7.29452493752053e-11;2000.0;5432.157499999999;5.086288129618705;-1090893.5;8.923984536069074;-5.568793e-06
10:16:29;-450;-449.9916;7.294097353898949e-11;1.8795630077782023e+20;7.293917859559028e-11;2000.0;5412.0715;10.585266559586492;-1090984.5;8.873415351486708;-5.671772e-06
10:16:48;-475;-475.0222;7.293622693432889e-11;1.8798076552794348e+20;7.293442976499067e-11;2000.0;5415.955;7.16404513874669;-1091055.5;5.721669336828195;-5.760686e-06
10:17:08;-500;-500.0549;7.293238330580579e-11;1.8800057969658846e+20;7.293055381011647e-11;2000.0;5464.880500000001;5.348109220790098;-1091113.0;7.003570517957251;-5.880025e-06
10:17:27;-525;-525.0876;7.292680240996712e-11;1.8802935517459992e+20;7.292494592444557e-11;2000.0;5505.6765000000005;8.90103579014825;-1091196.5;6.567914433060162;-5.999609e-06
10:17:47;-550;-550.0715;7.292412922950036e-11;1.880431406148188e+20;7.292223226229519e-11;2000.0;5565.6875;6.486035301900526;-1091236.5;10.398918212968114;-6.103876e-06
10:18:06;-575;-575.0256;7.292045392633195e-11;1.880620964202185e+20;7.291851869091454e-11;2000.0;5621.973;7.106529254847279;-1091291.5;8.10169735302424;-6.206294e-06
10:18:25;-600;-599.9996;7.291594383328278e-11;1.880853616689579e+20;7.291394609971205e-11;2000.0;5712.5645;6.882620521102397;-1091359.0;8.333666660000267;-6.318416e-06
10:18:45;-625;-625.029;7.291313783471674e-11;1.8809983854997393e+20;7.2911076625743e-11;2000.0;5802.947;6.9034454477456295;-1091401.0;6.24099351065197;-6.460734e-06
10:19:04;-650;-650.0585;7.290889584218971e-11;1.8812172727322286e+20;7.290675095310164e-11;2000.0;5920.088000000001;6.94016673430834;-1091464.5;7.330586606813946;-6.675245e-06
10:19:23;-675;-675.0715;7.290629076860282e-11;1.8813517137230496e+20;7.290406453471325e-11;2000.0;6031.629500000001;6.28762612100146;-1091503.5;5.535115174953453;-7.067761e-06
10:19:42;-700;-700.0512;7.290285102074352e-11;1.8815292521349913e+20;7.290053592447714e-11;2000.0;6151.2699999999995;13.2304120117251;-1091555.0;7.053367989832942;-7.582514e-06
10:20:01;-725;-725.0231;7.289967872549548e-11;1.8816930085816058e+20;7.289726272492347e-11;2000.0;6284.3075;12.122793776085613;-1091602.5;7.677076266392043;-1.00651e-05
10:20:21;-750;-749.9903;7.289700753309593e-11;1.8818309142741543e+20;7.289449200111203e-11;2000.0;6412.8045;12.264349075165006;-1091642.5;5.825590098865522;-9.160899e-06
10:20:40;-775;-775.0026;7.28850897225348e-11;1.8824463800170352e+20;7.288284451460311e-11;2000.0;6059.922500000001;14.746414053508042;-1091821.0;6.360031446463138;-1.867193e-05
10:21:00;-800;-800.0166;7.28904639389559e-11;1.882168804577142e+20;7.28876689226166e-11;2000.0;6760.5895;7.056241934450686;-1091740.5;7.262058936692816;-7.394506e-06
10:21:20;-825;-825.0354;7.288091774071839e-11;1.8826619030124734e+20;7.28783850282151e-11;2000.0;6436.798000000001;13.23780859130394;-1091883.5;4.431421893704097;-3.228298e-05
10:21:40;-850;-850.0261;7.288512310031518e-11;1.8824446558828144e+20;7.288202568500837e-11;2000.0;7117.717499999999;6.317959080074838;-1091820.5;7.3984795735340105;-7.733875e-06
10:21:59;-875;-874.9789;7.287577851575005e-11;1.8829274443051513e+20;7.287292238907622e-11;2000.0;6836.165500000001;15.708276663514045;-1091960.5;6.061146756184014;-4.406894e-05
10:22:19;-900;-899.9493;7.287998328226566e-11;1.882710181854708e+20;7.287649083807164e-11;2000.0;7558.8005;6.6440014477346425;-1091897.5;10.121141239998579;-8.079717e-06

File: Data/DoubleIrrNeutron2025/CV_onPCB/300059_SR_LL2_6e15_150min_CV.csv
time (07.11.2025);set voltage (V);real voltage (V);serial capacitance;1/serial capacitance^2;parallel capacitance;LCR frequency (Hz);r;delta r;x;delta x;sample current
16:40:14;-25;-25.03599;9.756875477254885e-11;1.0504574738875274e+20;8.464764924167757e-11;2000.0;318655.75;4.787940580249508;-815604.05;12.659280192807168;-3.606748e-06
16:40:36;-50;-50.07001;9.254149372501833e-11;1.1676884636275871e+20;8.44461573456643e-11;2000.0;266244.8;5.418763696637822;-859911.25;7.702231819414422;-5.011533e-06
16:40:57;-75;-75.09647;8.92207689923733e-11;1.2562268622344688e+20;8.334050598138633e-11;2000.0;236916.05;6.371606940168233;-891916.45;10.569644033741152;-6.098298e-06
16:41:18;-100;-100.0723;8.663943452629944e-11;1.3321980137524181e+20;8.208882960287982e-11;2000.0;216255.45;5.799342635161333;-918490.2;4.381552236365557;-7.033342e-06
16:41:40;-125;-125.0286;8.449768738466959e-11;1.4005878487513273e+20;8.0858687565966e-11;2000.0;199789.65;5.124585349079474;-941771.0;7.833262411026455;-7.907302e-06
16:42:02;-150;-150.01;8.258128313883983e-11;1.4663469722641308e+20;7.963956629508668e-11;2000.0;185201.5;5.343453939167062;-963626.0;9.984988733093292;-8.666108e-06
16:42:22;-175;-175.0418;8.076693836224929e-11;1.5329668352456665e+20;7.841534135383e-11;2000.0;170622.95;11.211261079825054;-985272.85;18.212807993277696;-9.432296e-06
16:42:43;-200;-200.0645;7.89433590146624e-11;1.6046074228949733e+20;7.716562511233033e-11;2000.0;153001.6;10.039521900967198;-1008032.5;7.870038119348597;-1.010031e-05
16:43:04;-225;-225.0755;7.724558191897758e-11;1.6759177533343118e+20;7.599792204534586e-11;2000.0;131996.9;8.056332912684283;-1030188.0;9.423375191511797;-1.074872e-05
16:43:25;-250;-250.054;7.57963335487038e-11;1.7406185336345212e+20;7.500926258428384e-11;2000.0;107545.3;6.529586510645218;-1049885.5;9.525623339183635;-1.133767e-05
16:43:45;-275;-275.0272;7.468665339190545e-11;1.792726344370694e+20;7.424479442709121e-11;2000.0;82197.0;10.033391749553159;-1065484.5;8.076973443066406;-1.189082e-05
16:44:06;-300;-300.0046;7.393748334746164e-11;1.8292399248225318e+20;7.371103000734316e-11;2000.0;59655.23999999999;8.804829356665621;-1076280.5;7.123026042350259;-1.237481e-05
16:44:26;-325;-325.0378;7.350286409430582e-11;1.850936313602987e+20;7.338630609779597e-11;2000.0;43146.88;6.860053206790688;-1082644.5;8.290808163261286;-1.282803e-05
16:44:47;-350;-350.0482;7.3278927859629e-11;1.862266311253353e+20;7.321011514042078e-11;2000.0;33293.52999999999;9.380850441191313;-1085953.0;8.546929273136639;-1.323386e-05
16:45:07;-375;-375.0787;7.31680256656614e-11;1.8679159358840786e+20;7.312062311867836e-11;2000.0;27691.705000000005;6.963287567665179;-1087599.0;7.774959806970065;-1.35967e-05
16:45:29;-400;-400.0566;7.309930177380079e-11;1.8714298079195336e+20;7.306307292795783e-11;2000.0;24241.260000000002;7.492747827065804;-1088621.5;8.10169735302424;-1.395852e-05
16:45:49;-425;-425.0298;7.305933670329024e-11;1.8734777947750013e+20;7.302938131910273e-11;2000.0;22059.875;5.828438362889398;-1089217.0;8.429116205154607;-1.428649e-05
16:46:09;-450;-449.9854;7.302879676778819e-11;1.8750450629518184e+20;7.300300605317824e-11;2000.0;20481.29;7.402164886031587;-1089672.5;8.392705165797258;-1.461701e-05
16:46:30;-475;-475.0161;7.300511322293935e-11;1.876261824765371e+20;7.298198893691479e-11;2000.0;19402.745;8.831074325924355;-1090026.0;5.890670590009257;-1.496982e-05
16:46:51;-500;-500.0449;7.298817233565689e-11;1.877132903677276e+20;7.296696820184783e-11;2000.0;18585.95;9.377676951143103;-1090279.0;9.457801012920498;-1.530829e-05
16:47:11;-525;-525.0797;7.297107202564217e-11;1.8780127952525135e+20;7.295121668405307e-11;2000.0;17991.269999999997;9.384221065171031;-1090534.5;8.076973443066406;-1.562863e-05
16:47:33;-550;-550.0616;7.295876208751175e-11;1.8786465826404165e+20;7.293972669138394e-11;2000.0;17620.229999999996;9.869283408637086;-1090718.5;8.696982235235392;-1.597018e-05
16:47:53;-575;-575.0179;7.294628913236962e-11;1.879289090385587e+20;7.292787488991272e-11;2000.0;17334.730000000003;7.60160871131895;-1090905.0;8.73212459828649;-1.635313e-05
16:48:13;-600;-599.9946;7.293582584111682e-11;1.8798283304457195e+20;7.291774494234882e-11;2000.0;17180.77;6.271379832222007;-1091061.5;9.145354011737325;-1.667819e-05
16:48:33;-625;-625.0208;7.29291416036468e-11;1.88017293328932e+20;7.291122644749212e-11;2000.0;17104.175;8.268173543776228;-1091161.5;6.0940544795726925;-1.70333e-05
16:48:54;-650;-650.0478;7.29164449271822e-11;1.8808277657025898e+20;7.289844380912119e-11;2000.0;17149.65;7.249243063934344;-1091351.5;5.624722215363173;-1.742702e-05
16:49:15;-675;-675.0597;7.291220254985287e-11;1.8810466430078367e+20;7.289406289391832e-11;2000.0;17217.035;7.660020479737591;-1091415.0;7.22841614740048;-1.784112e-05
16:49:35;-700;-700.0414;7.29042202018788e-11;1.881458580501454e+20;7.288582802932473e-11;2000.0;17339.335;8.654248306467718;-1091534.5;6.019759131393879;-1.825474e-05
16:49:55;-725;-725.0097;7.289710769927813e-11;1.8818257427194885e+20;7.287820721085013e-11;2000.0;17579.945;7.19536821503943;-1091641.0;6.280923498976882;-1.868694e-05
16:50:15;-750;-749.9815;7.289183265484526e-11;1.88209812093348e+20;7.287240779028724e-11;2000.0;17824.144999999997;7.7684827186523675;-1091720.0;7.483314773547883;-1.913757e-05
16:50:37;-775;-775.002;7.288492283409147e-11;1.8824550006999823e+20;7.28646846422568e-11;2000.0;18196.16;7.935642381055242;-1091823.5;6.755553271198444;-1.964192e-05
16:50:59;-800;-800.0076;7.288105123673922e-11;1.882655006085544e+20;7.28599427500434e-11;2000.0;18584.875000000004;8.886545659028664;-1091881.5;9.307926729406502;-2.012199e-05
16:51:19;-825;-825.0322;7.287284214117037e-11;1.8830791905940052e+20;7.285061982126229e-11;2000.0;19072.274999999998;8.291959584440786;-1092004.5;9.259454627568514;-2.069787e-05
16:51:40;-850;-850.0122;7.286817112380856e-11;1.8833206177459657e+20;7.284448441857727e-11;2000.0;19692.745;7.455727580189594;-1092074.5;4.872114530673514;-2.125725e-05
16:51:59;-875;-874.9778;7.286273347941839e-11;1.883601727428029e+20;7.283749773026273e-11;2000.0;20328.965000000004;7.770119931506934;-1092156.0;8.01249024960405;-2.186051e-05
16:52:21;-900;-899.9438;7.285626273944559e-11;1.8839363270296257e+20;7.282883057084722e-11;2000.0;21198.329999999998;6.660901215301129;-1092253.0;8.94706655837543;-2.249687e-05

File: Data/DoubleIrrNeutron2025/CV_onPCB/300059_SR_LL2_6e15_30min_CV.csv
time (29.09.2025);set voltage (V);real voltage (V);serial capacitance;1/serial capacitance^2;parallel capacitance;LCR frequency (Hz);r;delta r;x;delta x;sample current
16:40:39;-25;-25.04208;9.866117753457457e-11;1.027323945317273e+20;8.364308397221795e-11;2000.0;341771.8;9.464565494516904;-806573.3;17.242984080489084;-4.254386e-06
16:41:01;-50;-50.07131;9.244630183404244e-11;1.1700944376591665e+20;8.36555925470156e-11;2000.0;279039.1;6.888359746703128;-860796.7;8.881187983597691;-6.146076e-06
16:41:23;-75;-75.10039;8.867531500872677e-11;1.2717288397267381e+20;8.261079017599041e-11;2000.0;243146.15;7.399079334619951;-897402.75;17.674257410143145;-7.588594e-06
16:41:45;-100;-100.0693;8.588503607080816e-11;1.3557043676873399e+20;8.136913605850474e-11;2000.0;218280.5;9.741021507008389;-926558.05;14.858915673763006;-8.811972e-06
16:42:05;-125;-125.0253;8.3660980748477e-11;1.428742938997374e+20;8.014017495730384e-11;2000.0;199371.5;8.697844560579362;-951189.8;6.8893395909912885;-9.904311e-06
16:42:27;-150;-150.0067;8.16990278153041e-11;1.4981876844648553e+20;7.890452083061343e-11;2000.0;183305.25;8.330028511355767;-974032.05;10.925995377996458;-1.095812e-05
16:42:47;-175;-175.04;7.978380443177892e-11;1.570979496936905e+20;7.761675279649384e-11;2000.0;166660.35;6.911322232395189;-997413.85;8.609086769222388;-1.189011e-05
16:43:08;-200;-200.0693;7.788769793915764e-11;1.6483987028178626e+20;7.632084826758438e-11;2000.0;146390.65;11.294085841713795;-1021695.0;11.779218989389745;-1.278827e-05
16:43:29;-225;-225.0811;7.619203103114099e-11;1.7225859426824693e+20;7.517686069144927e-11;2000.0;121369.05;7.677393763511154;-1044433.0;7.68439978137525;-1.35968e-05
16:43:49;-250;-250.0589;7.489799463701618e-11;1.7826234710701467e+20;7.431480467998025e-11;2000.0;94121.16500000001;6.532473784868657;-1062478.0;7.056911505750939;-1.434352e-05
16:44:09;-275;-275.0337;7.405562495464221e-11;1.8234081743194413e+20;7.374352983290991e-11;2000.0;69905.86500000002;7.971120608170642;-1074563.5;9.172649562694522;-1.50271e-05
16:44:31;-300;-300.0099;7.359327147277473e-11;1.846391454782294e+20;7.342065202618311e-11;2000.0;52430.955;8.746729317293434;-1081314.5;7.432193485102497;-1.565103e-05
16:44:52;-325;-325.0425;7.335400751717894e-11;1.8584561100693366e+20;7.324543958263078e-11;2000.0;41766.375;12.830677836731684;-1084841.5;9.85583583467176;-1.622782e-05
16:45:13;-350;-350.0527;7.322872422725521e-11;1.8648206253489488e+20;7.315092516710391e-11;2000.0;35439.36499999999;7.444394787354942;-1086697.5;10.697546447667335;-1.679387e-05
16:45:34;-375;-375.0841;7.3153194574971e-11;1.868673415829743e+20;7.309268925348104e-11;2000.0;31298.005000000005;6.956707105376836;-1087819.5;5.7651973079852175;-1.726212e-05
16:45:54;-400;-400.0622;7.309886531115099e-11;1.871452156054431e+20;7.304871040930939e-11;2000.0;28525.28;5.753936044135317;-1088628.0;7.829431652425353;-1.772992e-05
16:46:14;-425;-425.035;7.306537396093173e-11;1.8731682035081763e+20;7.302190608032339e-11;2000.0;26572.730000000003;8.106639562728809;-1089127.0;7.68439978137525;-1.81667e-05
16:46:36;-450;-449.99;7.303687345436259e-11;1.8746303870977707e+20;7.299792343498307e-11;2000.0;25167.874999999996;6.006425205561095;-1089552.0;9.528903399657276;-1.867489e-05
16:46:56;-475;-475.0231;7.301519443821581e-11;1.875743749213616e+20;7.297926116802232e-11;2000.0;24183.855000000003;10.261523948712385;-1089875.5;10.086500879888922;-1.91123e-05
16:47:16;-500;-500.0509;7.299734488346259e-11;1.876661187629339e+20;7.29637621596371e-11;2000.0;23387.695;4.878039949610839;-1090142.0;9.316651759081692;-1.956005e-05
16:47:36;-525;-525.0844;7.297913594831657e-11;1.8775977913454487e+20;7.294703389836023e-11;2000.0;22874.625;7.140850352023895;-1090414.0;8.197560612767678;-2.003009e-05
16:47:56;-550;-550.0662;7.296802760544634e-11;1.8781695098998276e+20;7.293679374637499e-11;2000.0;22568.205000000005;8.875112604919487;-1090580.0;11.445523142259596;-2.052041e-05
16:48:16;-575;-575.0232;7.295588590718289e-11;1.8787947114113263e+20;7.292535767289547e-11;2000.0;22317.285000000007;7.783550844569582;-1090761.5;10.9607253409617;-2.099145e-05
16:48:37;-600;-599.9989;7.294438345320561e-11;1.8793872848914373e+20;7.291403745688161e-11;2000.0;22255.810000000005;9.679880939350458;-1090933.5;9.804973227908375;-2.15022e-05
16:48:58;-625;-625.0269;7.29367617321406e-11;1.8797800885679178e+20;7.29064953734336e-11;2000.0;22230.06;8.632422603186148;-1091047.5;6.590713163232034;-2.203034e-05
16:49:20;-650;-650.054;7.292329390079412e-11;1.88047448668518e+20;7.289274821563639e-11;2000.0;22338.635000000002;7.415019470642046;-1091249.0;8.363611660042567;-2.256964e-05
16:49:40;-675;-675.0629;7.29177812112522e-11;1.880758830605812e+20;7.288675361150636e-11;2000.0;22516.789999999997;9.625865935073115;-1091331.5;8.493379774859946;-2.311131e-05
16:50:00;-700;-700.0454;7.290996464418402e-11;1.8811621188435837e+20;7.287832284178441e-11;2000.0;22742.315;9.521817775509135;-1091448.5;9.546596252068063;-2.368044e-05
16:50:21;-725;-725.0159;7.290238350725627e-11;1.8815533842162814e+20;7.28696376599279e-11;2000.0;23139.46;7.620811636564677;-1091562.0;8.17312669668102;-2.430663e-05
16:50:40;-750;-749.9875;7.28969741444297e-11;1.8818326381272885e+20;7.286311186656235e-11;2000.0;23533.41;9.270442006722213;-1091643.0;9.800510190801294;-2.496325e-05
16:51:02;-775;-775.0072;7.288902851166067e-11;1.882242937629382e+20;7.285386536884588e-11;2000.0;23985.32;5.401331317369915;-1091762.0;7.503332592921628;-2.560699e-05
16:51:22;-800;-800.0115;7.288395489619126e-11;1.8825050010503322e+20;7.284693526440256e-11;2000.0;24613.23;7.7422319133438755;-1091838.0;6.9498201415576215;-2.635557e-05
16:51:43;-825;-825.0381;7.287818118006116e-11;1.8828032927985477e+20;7.283928987583971e-11;2000.0;25231.09;9.410376985009684;-1091924.5;7.432193485102497;-2.709124e-05
16:52:04;-850;-850.0174;7.287070674464422e-11;1.883189555371814e+20;7.282939417560739e-11;2000.0;26009.075;8.14575004219997;-1092036.5;8.951955093721146;-2.781485e-05
16:52:24;-875;-874.9847;7.28675706078772e-11;1.8833516595025553e+20;7.282330495320448e-11;2000.0;26924.9;9.470665235346459;-1092083.5;9.931641354781192;-2.864662e-05
16:52:46;-900;-899.9496;7.285846399621658e-11;1.8838224908403373e+20;7.281071081132109e-11;2000.0;27971.365;9.336975621152709;-1092220.0;5.0990195135927845;-2.956061e-05

File: Data/DoubleIrrNeutron2025/CV_onPCB/300059_SR_LL2_6e15_55min_CV.csv
time (15.10.2025);set voltage (V);real voltage (V);serial capacitance;1/serial capacitance^2;parallel capacitance;LCR frequency (Hz);r;delta r;x;delta x;sample current
11:16:12;-25;-25.03766;9.764975601626854e-11;1.0487154711504937e+20;8.385649604990168e-11;2000.0;330509.6;8.521267511350644;-814927.5;14.652559503376876;-4.137331e-06
11:16:34;-50;-50.07242;9.183646398062171e-11;1.185686002586483e+20;8.369718556697418e-11;2000.0;270216.9;6.855618134056183;-866512.8;10.956641821288125;-5.883096e-06
11:16:56;-75;-75.09913;8.827012842607817e-11;1.283430876066157e+20;8.257262826887035e-11;2000.0;236810.25;4.444026890107664;-901522.1;5.99704093699551;-7.228864e-06
11:17:17;-100;-100.0724;8.558353580496108e-11;1.3652731522201815e+20;8.128922744193168e-11;2000.0;213712.55;5.0271637132681475;-929822.2;10.016136979893995;-8.364893e-06
11:17:38;-125;-125.032;8.340031252105334e-11;1.4376879870671135e+20;8.002885424183052e-11;2000.0;195843.0;6.577233460962139;-954162.75;8.319217210771695;-9.380989e-06
11:18:00;-150;-150.0018;8.142541732077172e-11;1.50827319842939e+20;7.876035180967915e-11;2000.0;179775.4;3.584968619109517;-977305.05;10.06341766001988;-1.03183e-05
11:18:21;-175;-175.0365;7.951104007196754e-11;1.581776543939535e+20;7.745469841083533e-11;2000.0;163074.65;7.0817635515456185;-1000835.5;6.725882841679596;-1.119701e-05
11:18:40;-200;-200.0645;7.762943841827937e-11;1.6593848134192674e+20;7.616144199416595e-11;2000.0;142317.6;8.297710527609409;-1025094.0;7.155417527999327;-1.201933e-05
11:19:02;-225;-225.077;7.597090478317596e-11;1.7326282955431674e+20;7.504093963061262e-11;2000.0;116607.65;5.348960179324577;-1047473.0;8.517628778010932;-1.280794e-05
11:19:23;-250;-250.0554;7.472133216832803e-11;1.791062692838207e+20;7.420209517886557e-11;2000.0;89088.215;8.055201037218406;-1064990.0;6.7082039324993685;-1.348918e-05
11:19:43;-275;-275.0287;7.39309920296808e-11;1.8295611621984685e+20;7.366253536285215e-11;2000.0;64979.64999999998;9.233372894018768;-1076375.0;7.466592261534039;-1.412242e-05
11:20:04;-300;-300.0064;7.349814590551861e-11;1.851173961700398e+20;7.335309490076032e-11;2000.0;48146.52;6.813510842436442;-1082714.0;6.220932405998316;-1.467909e-05
11:20:25;-325;-325.038;7.32859463387153e-11;1.861909635739104e+20;7.319525197759936e-11;2000.0;38222.415;6.837690673758278;-1085849.0;6.960603422117941;-1.516631e-05
11:20:46;-350;-350.0503;7.31747874097736e-11;1.8675707408661892e+20;7.311015884857693e-11;2000.0;32333.45;9.458954751979775;-1087498.5;7.425462948530548;-1.563237e-05
11:21:07;-375;-375.0793;7.310541279821528e-11;1.8711169480418607e+20;7.305439225652796e-11;2000.0;28766.695;7.711736104795073;-1088530.5;7.56554690686668;-1.609211e-05
11:21:28;-400;-400.0581;7.306463602036443e-11;1.8732060410685194e+20;7.302227591945696e-11;2000.0;26232.140000000003;6.041197728927586;-1089138.0;6.387487769068525;-1.651615e-05
11:21:49;-425;-425.0313;7.302856220192761e-11;1.8750571081640447e+20;7.299171972326123e-11;2000.0;24481.329999999998;9.707623550591546;-1089676.0;5.585696017507576;-1.693598e-05
11:22:09;-450;-449.9861;7.300350584463802e-11;1.876344448078079e+20;7.297039006913541e-11;2000.0;23221.515000000003;7.644675516331477;-1090050.0;6.892024376045111;-1.736062e-05
11:22:30;-475;-475.018;7.29832522472757e-11;1.8773860020474102e+20;7.295284225973194e-11;2000.0;22261.475000000002;8.0937533783776;-1090352.5;7.870038119348597;-1.776838e-05
11:22:51;-500;-500.0476;7.296598698247236e-11;1.8782745640381366e+20;7.293733467547208e-11;2000.0;21615.96;7.233866186210534;-1090610.5;9.472987913008229;-1.819592e-05
11:23:11;-525;-525.0797;7.295177269451385e-11;1.8790065801509942e+20;7.29246599007185e-11;2000.0;21033.144999999997;7.818236613840805;-1090823.0;8.634234187233977;-1.85787e-05
11:23:31;-550;-550.063;7.293636063304657e-11;1.8798007635826056e+20;7.291020532126238e-11;2000.0;20664.829999999994;6.103863940161153;-1091053.5;9.702448144669468;-1.894403e-05
11:23:52;-575;-575.0189;7.292810565650456e-11;1.8802263495571266e+20;7.290233094851834e-11;2000.0;20517.355000000003;7.938678967561322;-1091177.0;6.931810730249348;-1.936462e-05
11:24:13;-600;-599.9954;7.291480804594172e-11;1.8809122129177956e+20;7.288939479724387e-11;2000.0;20378.504999999997;7.331856773696589;-1091376.0;8.197560612767678;-1.985854e-05
11:24:33;-625;-625.0229;7.290709230987844e-11;1.8813103467526947e+20;7.288151377996506e-11;2000.0;20447.934999999994;7.112170115372747;-1091491.5;8.811214445239658;-2.032364e-05
11:24:53;-650;-650.0493;7.290037994593922e-11;1.8816568091746488e+20;7.287471229118481e-11;2000.0;20486.37;6.217182239568003;-1091592.0;7.056911505750939;-2.080667e-05
11:25:15;-675;-675.0593;7.288872808054438e-11;1.8822584540343786e+20;7.286265884530302e-11;2000.0;20651.015;10.383632011488038;-1091766.5;5.444033431197865;-2.130828e-05
11:25:37;-700;-700.0428;7.288655837379194e-11;1.882370518858256e+20;7.285989018512521e-11;2000.0;20887.920000000002;7.092346579235865;-1091799.0;6.629479617586888;-2.181923e-05
11:25:58;-725;-725.0126;7.287394325390726e-11;1.8830222850191514e+20;7.284657823124665e-11;2000.0;21164.655000000006;8.959406997675673;-1091988.0;7.402702209328698;-2.237177e-05
11:26:18;-750;-749.9828;7.286977254801647e-11;1.8832378409790695e+20;7.284127984343954e-11;2000.0;21598.36;6.819106979656545;-1092050.5;8.702729456900288;-2.296944e-05
11:26:39;-775;-775.0042;7.28642012298378e-11;1.8835258429927742e+20;7.283460092001039e-11;2000.0;22016.85;7.254838040921357;-1092134.0;6.648308055437864;-2.356868e-05
11:27:00;-800;-800.0081;7.285649619976725e-11;1.8839242533313518e+20;7.282530484946722e-11;2000.0;22604.650000000005;7.092698710646024;-1092249.5;10.086500879888922;-2.423083e-05
11:27:20;-825;-825.0338;7.285269431789307e-11;1.8841208869473816e+20;7.281975774331932e-11;2000.0;23230.530000000002;6.760950746751442;-1092306.5;8.314896271150952;-2.490686e-05
11:27:40;-850;-850.0143;7.284429156579254e-11;1.8845555871419187e+20;7.280911684974985e-11;2000.0;24011.375;8.414424742666563;-1092432.5;5.238081709939241;-2.56544e-05
11:28:02;-875;-874.979;7.28405242944759e-11;1.8847505285120242e+20;7.280261969477369e-11;2000.0;24928.12;7.830586184954501;-1092489.0;9.431330765061736;-2.641908e-05
11:28:22;-900;-899.9456;7.283472412532188e-11;1.8850507234338223e+20;7.2793713481747e-11;2000.0;25933.015;9.274271602125985;-1092576.0;9.959919678390985;-2.724106e-05

File: Data/DoubleIrrNeutron2025/CV_onPCB/300059_SR_LL2_6e15_70min_CV.csv
time (21.10.2025);set voltage (V);real voltage (V);serial capacitance;1/serial capacitance^2;parallel capacitance;LCR frequency (Hz);r;delta r;x;delta x;sample current
14:15:05;-25;-25.03618;9.680729723205139e-11;1.0670476399639211e+20;8.348435972263355e-11;2000.0;328382.1;33.090927759734996;-822019.35;61.19997038397977;-4.07335e-06
14:15:27;-50;-50.06975;9.138482501592385e-11;1.1974346767985576e+20;8.338207638361611e-11;2000.0;269773.5;12.220372334753142;-870795.25;21.096311881464022;-5.75059e-06
14:15:48;-75;-75.09938;8.802518713794529e-11;1.29058343325707e+20;8.233823655674143e-11;2000.0;237586.7;18.2419982458063;-904030.7;16.231312331416703;-7.064707e-06
14:16:10;-100;-100.0723;8.547946993090283e-11;1.3685994440128e+20;8.115141320875294e-11;2000.0;214994.2;15.796771822116066;-930954.2;22.552339124800334;-8.168434e-06
14:16:30;-125;-125.0202;8.332110111731375e-11;1.440422838483889e+20;7.992112948603706e-11;2000.0;196989.0;15.141169043373104;-955069.85;13.922513242945756;-9.135344e-06
14:16:50;-150;-150.0025;8.139239997683104e-11;1.5094971278291626e+20;7.86811386990401e-11;2000.0;181491.65;9.197085136063492;-977701.5;9.15655502904886;-1.006266e-05
14:17:11;-175;-175.0354;7.951505222994718e-11;1.5816169219033658e+20;7.741400790590094e-11;2000.0;164872.65;11.720553527884254;-1000785.0;12.698425099200293;-1.092089e-05
14:17:32;-200;-200.066;7.763799674915699e-11;1.6590189930185615e+20;7.613071131908355e-11;2000.0;144222.7;8.418758815882539;-1024981.0;16.30797350991226;-1.172519e-05
14:17:52;-225;-225.0762;7.598544938967431e-11;1.7319650636974237e+20;7.502801870594082e-11;2000.0;118304.6;14.350853633146697;-1047272.5;18.559027452967463;-1.24525e-05
14:18:13;-250;-250.0542;7.473519164151483e-11;1.7903984573389688e+20;7.420158368110688e-11;2000.0;90296.215;23.25248725943105;-1064792.5;14.489220130842101;-1.311909e-05
14:18:34;-275;-275.027;7.395115662331122e-11;1.8285635489293936e+20;7.368055529735631e-11;2000.0;65212.925;16.03109770882846;-1076081.5;12.889433657069654;-1.370653e-05
14:18:55;-300;-300.0063;7.351861840652031e-11;1.8501431239367108e+20;7.33740034018714e-11;2000.0;48053.87000000001;14.114875309403038;-1082412.5;10.790620927453618;-1.426627e-05
14:19:16;-325;-325.0387;7.329762428749247e-11;1.8613163954132487e+20;7.320805085678681e-11;2000.0;37976.104999999996;21.053324529632015;-1085676.0;11.256109452204168;-1.474741e-05
14:19:36;-350;-350.0488;7.31870020849004e-11;1.8669474097931646e+20;7.31230303168425e-11;2000.0;32160.534999999996;13.673831348601588;-1087317.0;13.040322081911935;-1.517191e-05
14:19:58;-375;-375.0802;7.311841051617988e-11;1.8704517779818873e+20;7.30683545821576e-11;2000.0;28485.675;10.149159755861602;-1088337.0;13.001922934704696;-1.559168e-05
14:20:18;-400;-400.0577;7.30740626548249e-11;1.872722780961602e+20;7.30321930478518e-11;2000.0;26074.69;11.879881943857834;-1088997.5;9.324028099485757;-1.598912e-05
14:20:38;-425;-425.0313;7.304190133976916e-11;1.8743723132472682e+20;7.300558925337671e-11;2000.0;24297.725;11.167136774930242;-1089477.0;10.608958478568947;-1.637961e-05
14:20:58;-450;-449.9866;7.301820929580121e-11;1.8755888567949148e+20;7.298578779533123e-11;2000.0;22969.755;14.80441399549471;-1089830.5;9.86090766613297;-1.676985e-05
14:21:18;-475;-475.0182;7.299791405910165e-11;1.8766319225282668e+20;7.296790124252582e-11;2000.0;22108.9;11.297256304076592;-1090133.5;10.253657883896848;-1.716313e-05
14:21:39;-500;-500.0467;7.298111037523707e-11;1.877496199866253e+20;7.295329439200556e-11;2000.0;21291.41;17.92521534040796;-1090384.5;14.688005310456555;-1.754201e-05
14:22:00;-525;-525.0791;7.296197297529151e-11;1.878481236491489e+20;7.293425849705273e-11;2000.0;21260.874999999996;36.09211470321451;-1090670.5;33.75999851895731;-1.79654e-05
14:22:21;-550;-550.0619;7.295678886960844e-11;1.87874820523808e+20;7.293138924695091e-11;2000.0;20355.455;8.773196324601368;-1090748.0;6.767569726275452;-1.83811e-05
14:22:41;-575;-575.0202;7.294368138598102e-11;1.8794234624613027e+20;7.291879217412239e-11;2000.0;20155.254999999997;13.63192663382549;-1090944.0;6.418722614352484;-1.87837e-05
14:23:02;-600;-599.9947;7.293823246656259e-11;1.879704281153477e+20;7.291377965391154e-11;2000.0;19979.955;8.379195889224698;-1091025.5;7.123026042350259;-1.923231e-05
14:23:23;-625;-625.0231;7.292583335940317e-11;1.880343523382906e+20;7.290145592335386e-11;2000.0;19954.215000000004;10.414195300166075;-1091211.0;8.714929718592112;-1.968468e-05
14:23:44;-650;-650.0502;7.291938481678873e-11;1.8806761101572483e+20;7.289479371694727e-11;2000.0;20044.159999999996;7.020564079901367;-1091307.5;7.241374178980119;-2.0196e-05
14:24:05;-675;-675.0599;7.291397293076451e-11;1.8809552989620273e+20;7.288910578711758e-11;2000.0;20158.629999999997;8.286588863941542;-1091388.5;6.64360594857943;-2.067244e-05
14:24:25;-700;-700.0431;7.290248368821305e-11;1.8815482130429772e+20;7.287692869507958e-11;2000.0;20440.46;8.627628295192096;-1091560.5;10.617791672471258;-2.119403e-05
14:24:45;-725;-725.0117;7.289820954545054e-11;1.8817688560871693e+20;7.287197345291379e-11;2000.0;20712.98;7.032938930489838;-1091624.5;9.096015611244297;-2.174167e-05
14:25:05;-750;-749.9833;7.288932894525358e-11;1.8822274212883415e+20;7.286210627302358e-11;2000.0;21102.829999999998;8.773118316767443;-1091757.5;7.310095758606723;-2.230339e-05
14:25:25;-775;-775.0034;7.288428866497686e-11;1.882487759475202e+20;7.285583402169786e-11;2000.0;21577.475;10.841973701775922;-1091833.0;9.646242791885346;-2.290096e-05
14:25:46;-800;-800.0078;7.287644590661176e-11;1.8828929573649642e+20;7.284666877055688e-11;2000.0;22076.975;8.516468971938993;-1091950.5;8.759994292235584;-2.353986e-05
14:26:05;-825;-825.034;7.287064001551931e-11;1.883193004323232e+20;7.283910653467531e-11;2000.0;22721.720000000005;12.041948762555071;-1092037.5;10.24390062427394;-2.417578e-05
14:26:27;-850;-850.013;7.286780414067438e-11;1.883339587677927e+20;7.283417014777574e-11;2000.0;23468.000000000004;8.079653457915098;-1092080.0;8.215838362577491;-2.489342e-05
14:26:47;-875;-874.979;7.285973144681948e-11;1.8837569503521456e+20;7.282354016742677e-11;2000.0;24348.299999999996;6.765836977048708;-1092201.0;9.351470472604829;-2.563679e-05
14:27:07;-900;-899.9454;7.285552901674657e-11;1.8839742731903566e+20;7.281611709773946e-11;2000.0;25411.345;7.74754307829263;-1092264.0;7.5630681604756145;-2.644224e-05
