Repository: aimaax/PENGUIN

# PENGUIN :penguin:  

> **NOTE!!** Google ID and GitLab repo for CERN organization is hidden and the create database function won't work properly in this version. Plotting is still possible with the saved database and data stored in this repo.  

A Python-based environment for GUI-driven analysis for IV, CV, and TCT measurements obtained with [Particulars Setup]() at CERN for CMS HGCAL silicon diodes. Used to plot data for individual diodes, but also to analyse Current Volume Normalization, Saturation Voltage, Charge Collection, and Charge Collection Efficiency.

---

File: Data/DoubleIrrNeutron2025/CV_onPCB/300059_SR_LL2_6e15_85min_CV.csv
time (24.10.2025);set voltage (V);real voltage (V);serial capacitance;1/serial capacitance^2;parallel capacitance;LCR frequency (Hz);r;delta r;x;delta x;sample current
09:31:46;-25;-25.03574;9.661839039300963e-11;1.0712242703512119e+20;8.395541222904727e-11;2000.0;319870.3;4.209572424843168;-823626.55;6.255187846899563;-3.926536e-06
09:32:07;-50;-50.06984;9.135915240850627e-11;1.198107747614539e+20;8.369581044666845e-11;2000.0;263569.6;4.553789630626343;-871039.95;11.455888223965873;-5.503717e-06
09:32:28;-75;-75.09393;8.801995382837042e-11;1.2907369035357525e+20;8.255399583600839e-11;2000.0;232633.95;7.957221562832093;-904084.45;13.37095265865525;-6.732817e-06
09:32:50;-100;-100.0714;8.545692508304628e-11;1.3693216543241439e+20;8.128363122535525e-11;2000.0;210999.2;5.210374266787367;-931199.8;4.930821432580984;-7.781871e-06
09:33:10;-125;-125.0266;8.33266543672153e-11;1.4402308528221158e+20;8.002654885941985e-11;2000.0;193933.6;6.794262285193295;-955006.2;12.114577995126366;-8.72247e-06
09:33:32;-150;-150.0013;8.138781323076487e-11;1.5096672730839833e+20;7.877020316265469e-11;2000.0;178238.8;7.8925914628846705;-977756.6;6.426274192718514;-9.569372e-06
09:33:52;-175;-175.0342;7.950770353609475e-11;1.5819093050352547e+20;7.748328091965455e-11;2000.0;161781.0;4.464862819841165;-1000877.5;7.741931283601011;-1.038887e-05
09:34:12;-200;-200.0635;7.766110609202096e-11;1.6580318029956632e+20;7.621288975176212e-11;2000.0;141250.2;6.026026883444845;-1024676.0;5.310367218940701;-1.113193e-05
09:34:34;-225;-225.0768;7.602323334079866e-11;1.730243899829308e+20;7.510356117765782e-11;2000.0;115832.4;9.73329337891343;-1046752.0;6.348228099241551;-1.182601e-05
09:34:54;-250;-250.054;7.477996301849607e-11;1.788255246638169e+20;7.426691806493307e-11;2000.0;88447.36499999998;6.294594009942197;-1064155.0;8.170067319184096;-1.243832e-05
09:35:14;-275;-275.0272;7.397518298790746e-11;1.8273759452457973e+20;7.371423442695312e-11;2000.0;64003.81499999999;7.19426255776086;-1075732.0;6.877499545619759;-1.300272e-05
09:35:35;-300;-300.0052;7.352476577760377e-11;1.849833757677522e+20;7.338904721656927e-11;2000.0;46543.654999999984;9.597813487977309;-1082322.0;5.594640292279745;-1.351797e-05
09:35:56;-325;-325.0379;7.330522032653794e-11;1.8609306684645985e+20;7.322359846501062e-11;2000.0;36243.735;9.586830224323434;-1085563.5;7.558935110185825;-1.393897e-05
09:36:17;-350;-350.0479;7.319060333207882e-11;1.866763692939384e+20;7.31338158141386e-11;2000.0;30297.175000000007;6.800720090549264;-1087263.5;7.2551705700141875;-1.437008e-05
09:36:38;-375;-375.0778;7.312294569125357e-11;1.870219769734895e+20;7.307913350230202e-11;2000.0;26646.319999999996;8.535360566490429;-1088269.5;8.731408821032261;-1.472486e-05
09:36:58;-400;-400.0566;7.30815117516359e-11;1.872341032363238e+20;7.304544476513438e-11;2000.0;24195.855;7.731333892026598;-1088886.5;8.132496541653122;-1.508861e-05
09:37:19;-425;-425.03;7.304760044680675e-11;1.874079851026291e+20;7.3016439094055e-11;2000.0;22505.155000000006;7.879389173660629;-1089392.0;10.4546640309481;-1.546949e-05
09:37:39;-450;-449.9865;7.302557999592341e-11;1.875210257806817e+20;7.299763586302945e-11;2000.0;21320.925000000007;7.836443309946229;-1089720.5;6.303768714031313;-1.585627e-05
09:37:59;-475;-475.017;7.30047448591602e-11;1.876280759113856e+20;7.297927260123474e-11;2000.0;20364.465;8.03939448901472;-1090031.5;7.787008411450445;-1.62469e-05
09:38:20;-500;-500.0461;7.298720165345174e-11;1.8771828332973025e+20;7.296324920890941e-11;2000.0;19754.51;6.936738787067072;-1090293.5;8.070780631388763;-1.658816e-05
09:38:41;-525;-525.0785;7.297552201985539e-11;1.877783762529387e+20;7.295277242903997e-11;2000.0;19256.565000000002;7.179952210843797;-1090468.0;8.443932733033819;-1.697357e-05
09:39:02;-550;-550.061;7.296070196508509e-11;1.8785466851386694e+20;7.293869257702835e-11;2000.0;18946.375;9.775238807824547;-1090689.5;7.631349815072035;-1.737407e-05
09:39:23;-575;-575.0173;7.295163893928693e-11;1.8790134703918593e+20;7.293009225838889e-11;2000.0;18749.595000000005;9.267533315289512;-1090825.0;9.394147114027968;-1.774632e-05
09:39:44;-600;-599.9937;7.294050553642964e-11;1.879587127246927e+20;7.29191787580801e-11;2000.0;18657.915000000005;7.401808140582826;-1090991.5;8.132496541653122;-1.817965e-05
09:40:05;-625;-625.0212;7.293321884276259e-11;1.879962721797957e+20;7.291174930993645e-11;2000.0;18723.079999999998;7.761612590177389;-1091100.5;8.290808163261286;-1.863439e-05
09:40:25;-650;-650.0488;7.292620092727509e-11;1.8803245685459124e+20;7.290465970507106e-11;2000.0;18757.030000000002;10.91491891861777;-1091205.5;13.275447261768623;-1.909853e-05
09:40:45;-675;-675.0596;7.291584361532937e-11;1.8808587869082947e+20;7.289388692510728e-11;2000.0;18941.140000000003;10.043909597362894;-1091360.5;8.673955268503521;-1.956901e-05
09:41:05;-700;-700.0419;7.291273699540839e-11;1.8810190672131247e+20;7.289028036585124e-11;2000.0;19156.855;6.627806858229891;-1091407.0;5.343220002957018;-2.006316e-05
09:41:25;-725;-725.0102;7.290361909163278e-11;1.881489606908835e+20;7.28805143862709e-11;2000.0;19435.045000000002;10.558739212140793;-1091543.5;9.467708276029633;-2.060104e-05
09:41:45;-750;-749.983;7.289840988469693e-11;1.88175851315549e+20;7.287443637620504e-11;2000.0;19799.32;10.231863466641862;-1091621.5;7.009814548188846;-2.112448e-05
09:42:05;-775;-775.0024;7.289230003301937e-11;1.88207398535914e+20;7.286742378520141e-11;2000.0;20171.314999999995;5.282604826219678;-1091713.0;8.399404740813482;-2.165282e-05
09:42:25;-800;-800.0073;7.28825197252464e-11;1.8825791407231035e+20;7.285643656855113e-11;2000.0;20659.170000000002;12.334376960349513;-1091859.5;11.390237047577191;-2.217378e-05
09:42:46;-825;-825.0327;7.288085099289136e-11;1.882665351480676e+20;7.285318205743096e-11;2000.0;21278.875000000007;10.048407523085386;-1091884.5;9.123458773951905;-2.28046e-05
09:43:07;-850;-850.0121;7.28734093769095e-11;1.883049875493518e+20;7.284391465393442e-11;2000.0;21973.365;11.138196162305542;-1091996.0;9.391485505499116;-2.345643e-05
09:43:27;-875;-874.9771;7.286767069317842e-11;1.8833464858586916e+20;7.283575843524404e-11;2000.0;22859.234999999993;9.529352745596173;-1092082.0;8.018728078691781;-2.41493e-05
09:43:47;-900;-899.9446;7.286270012214154e-11;1.8836034520920497e+20;7.282799072285296e-11;2000.0;23842.909999999996;7.090849384946718;-1092156.5;9.281029037773774;-2.490602e-05

File: Data/DoubleIrrNeutron2025/CV_onPCB/300059_SR_UR1_6e15_13days_CV.csv
time (08.10.2025);set voltage (V);real voltage (V);serial capacitance;1/serial capacitance^2;parallel capacitance;LCR frequency (Hz);r;delta r;x;delta x;sample current
12:24:35;-25;-25.0387;9.835227702204076e-11;1.0337872270640957e+20;8.517997371539367e-11;2000.0;318176.3;5.072031151323896;-809106.55;10.745342014100805;-4.12917e-06
12:24:57;-50;-50.07124;9.276571325548248e-11;1.1620505585145555e+20;8.473156213068259e-11;2000.0;264149.65;5.897573653630787;-857832.8;12.681797979781887;-5.692821e-06
12:25:17;-75;-75.09619;8.92131171506991e-11;1.2564423655504688e+20;8.345420117809439e-11;2000.0;234319.1;6.258953586662871;-891992.95;7.757730015926052;-6.908288e-06
12:25:39;-100;-100.0783;8.654105838786837e-11;1.3352285055985843e+20;8.210990219011469e-11;2000.0;213613.5;7.138101988624147;-919534.3;6.896774608467352;-7.960643e-06
12:26:00;-125;-125.0221;8.429525796667157e-11;1.4073227616584874e+20;8.078147987479415e-11;2000.0;196887.55;7.120560020110778;-944032.6;6.086624680395529;-8.909949e-06
12:26:20;-150;-150.0022;8.227001275023876e-11;1.4774638746145187e+20;7.945519117382734e-11;2000.0;182059.3;5.920768531195929;-967271.9;8.491142443746895;-9.78148e-06
12:26:41;-175;-175.0364;8.029099351804446e-11;1.5511947857291742e+20;7.810236207576433e-11;2000.0;165911.9;7.884446714893824;-991113.3;7.868004829688401;-1.061705e-05
12:27:02;-200;-200.0649;7.833260971239824e-11;1.6297268050986425e+20;7.675145772537177e-11;2000.0;145811.25;8.506137490071508;-1015892.0;11.907980517283356;-1.137685e-05
12:27:22;-225;-225.0778;7.655562946200854e-11;1.7062620698477573e+20;7.553887087443153e-11;2000.0;120597.05;7.7102123835858105;-1039472.5;6.959705453537527;-1.206638e-05
12:27:43;-250;-250.0551;7.516956579264962e-11;1.7697662828991264e+20;7.459736454393638e-11;2000.0;92717.295;7.797129199262824;-1058639.5;7.087841702521296;-1.270805e-05
12:28:03;-275;-275.0292;7.423867170868901e-11;1.814427478387068e+20;7.394957712944159e-11;2000.0;67021.18;6.37768218085517;-1071914.0;9.364827814754523;-1.325866e-05
12:28:24;-300;-300.0079;7.371352386567157e-11;1.840372155405049e+20;7.356739334690913e-11;2000.0;48113.92;11.472254791452288;-1079550.5;10.011867957579145;-1.377504e-05
12:28:44;-325;-325.0392;7.345123459863152e-11;1.8535393057761834e+20;7.336669413284087e-11;2000.0;36776.795;7.9100457489196305;-1083405.5;9.630031152597585;-1.422581e-05
12:29:04;-350;-350.0508;7.332146425160777e-11;1.860106204028662e+20;7.326377384555778e-11;2000.0;30455.530000000006;6.816539077860523;-1085323.0;8.429116205154607;-1.464178e-05
12:29:24;-375;-375.0818;7.32483389467457e-11;1.8638220215170272e+20;7.320458942846548e-11;2000.0;26558.885000000002;8.41733709376074;-1086406.5;9.830437426686567;-1.504036e-05
12:29:45;-400;-400.0589;7.319757123693631e-11;1.8664083037515992e+20;7.316168506542763e-11;2000.0;24077.71;7.157425864093842;-1087160.0;5.5677643628300215;-1.542646e-05
12:30:06;-425;-425.0308;7.316668019402721e-11;1.8679846352157462e+20;7.313580722419021e-11;2000.0;22346.059999999998;11.772712941374236;-1087619.0;8.452810183601663;-1.580564e-05
12:30:26;-450;-449.9876;7.313984837194575e-11;1.8693554508841687e+20;7.311241538505114e-11;2000.0;21075.46;8.471798510351903;-1088018.0;8.473488065725943;-1.615334e-05
12:30:46;-475;-475.0193;7.311918313587955e-11;1.8704122496339535e+20;7.309404059452262e-11;2000.0;20184.705000000005;9.07200770226749;-1088325.5;11.12373588323635;-1.652999e-05
12:31:06;-500;-500.0496;7.310437183724681e-11;1.8711702355136997e+20;7.308090011611753e-11;2000.0;19508.205;7.5733066589172475;-1088546.0;9.859006035092989;-1.691116e-05
12:31:26;-525;-525.08;7.308577385483928e-11;1.872122662149581e+20;7.306344319316263e-11;2000.0;19035.224999999995;7.2081407970432485;-1088823.0;6.711929677819933;-1.72748e-05
12:31:48;-550;-550.0624;7.307473368238632e-11;1.8726883876010557e+20;7.305305641374644e-11;2000.0;18758.840000000004;9.811211444057244;-1088987.5;8.027297179001161;-1.767154e-05
12:32:08;-575;-575.0197;7.306440122421896e-11;1.873218080372406e+20;7.304328331307082e-11;2000.0;18519.089999999997;7.465835184358201;-1089141.5;9.520372891856704;-1.804636e-05
12:32:29;-600;-599.9964;7.305199271838853e-11;1.873854498646275e+20;7.303100604380295e-11;2000.0;18466.145;10.469124784336096;-1089326.5;8.923984536069074;-1.846016e-05
12:32:50;-625;-625.0242;7.304572299567448e-11;1.874176189002311e+20;7.302481038742477e-11;2000.0;18435.895;6.543116516615004;-1089420.0;8.54400374531753;-1.886893e-05
12:33:10;-650;-650.0503;7.30331197512754e-11;1.8748230938240257e+20;7.30119787078441e-11;2000.0;18541.14;9.743634845374766;-1089608.0;9.528903399657276;-1.930999e-05
12:33:32;-675;-675.0616;7.302795903949093e-11;1.8750880817445654e+20;7.300639518186916e-11;2000.0;18727.67;8.938666287539817;-1089685.0;9.785192895390464;-1.979094e-05
12:33:52;-700;-700.0439;7.301844379515985e-11;1.8755768098748524e+20;7.299650496907085e-11;2000.0;18893.534999999996;8.952346829184002;-1089827.0;6.407027391856538;-2.024927e-05
12:34:14;-725;-725.0123;7.301449100726835e-11;1.8757798916982217e+20;7.299176950127208e-11;2000.0;19229.265;8.390161723709504;-1089886.0;10.825894882179487;-2.077539e-05
12:34:34;-750;-749.983;7.300839517342813e-11;1.876093141150498e+20;7.29849364028347e-11;2000.0;19541.295000000002;6.728604888830917;-1089977.0;7.619055059520176;-2.129203e-05
12:34:56;-775;-775.0031;7.299865065251628e-11;1.8765940503832517e+20;7.297403885578132e-11;2000.0;20019.940000000002;6.964827348901053;-1090122.5;9.871043511199815;-2.186317e-05
12:35:16;-800;-800.0086;7.299634047751625e-11;1.8767128324819937e+20;7.297040079112712e-11;2000.0;20554.08;8.266291792575458;-1090157.0;7.179832867135557;-2.246301e-05
12:35:37;-825;-825.0336;7.29872351248221e-11;1.8771811115752145e+20;7.295982003412124e-11;2000.0;21134.704999999994;9.183532748893494;-1090293.0;7.58617163001207;-2.308909e-05
12:35:57;-850;-850.0157;7.298285063669213e-11;1.8774066638920978e+20;7.295320765944757e-11;2000.0;21979.004999999997;6.828423957986111;-1090358.5;5.58009856543771;-2.377449e-05
12:36:17;-875;-874.9797;7.297836628540664e-11;1.8776373955480024e+20;7.294627614910462e-11;2000.0;22870.74;11.880425918290928;-1090425.5;9.393481782597972;-2.45269e-05
12:36:38;-900;-899.9464;7.297210919383127e-11;1.8779594104371606e+20;7.293684020933073e-11;2000.0;23980.39;8.732092819021101;-1090519.0;8.423182296495783;-2.534899e-05

File: Data/DoubleIrrNeutron2025/CV_onPCB/300059_SR_UR1_6e15_23days_CV.csv
time (21.10.2025);set voltage (V);real voltage (V);serial capacitance;1/serial capacitance^2;parallel capacitance;LCR frequency (Hz);r;delta r;x;delta x;sample current
07:50:39;-25;-25.04117;9.742007522805648e-11;1.053666272856494e+20;8.501115375343741e-11;2000.0;312083.45;3.5217005835249533;-816848.8;7.39986486363096;-3.713083e-06
07:51:00;-50;-50.07322;9.249301055363635e-11;1.1689129470211873e+20;8.463820573481288e-11;2000.0;262099.2;5.67124324994088;-860362.0;13.511846653955187;-5.082892e-06
07:51:21;-75;-75.103;8.920493663333445e-11;1.2566728196097117e+20;8.345834695998869e-11;2000.0;234083.85;5.57282468771448;-892074.75;6.994596128440869;-6.171065e-06
07:51:42;-100;-100.0781;8.663654346653936e-11;1.3322869260791924e+20;8.217322153364725e-11;2000.0;214068.6;5.092347199474913;-918520.85;7.659071418912346;-7.106399e-06
07:52:04;-125;-125.0333;8.446258025454918e-11;1.4017524079836478e+20;8.089012115988772e-11;2000.0;197998.4;6.340110409133269;-942162.45;12.341287412583824;-7.940834e-06
07:52:26;-150;-150.0093;8.250023629215247e-11;1.4692294166832025e+20;7.962269438044147e-11;2000.0;183369.6;5.210278303507405;-964572.65;4.704399536604008;-8.734833e-06
07:52:46;-175;-175.0363;8.060472230846344e-11;1.539143199310538e+20;7.834423296684985e-11;2000.0;167697.8;5.932368835465306;-987255.7;6.766498355870634;-9.44277e-06
07:53:06;-200;-200.0673;7.876111261370661e-11;1.6120418598006755e+20;7.707851820635573e-11;2000.0;149279.9;7.323557878517792;-1010365.0;8.170067319184096;-1.009939e-05
07:53:28;-225;-225.0803;7.706391631931861e-11;1.6838284713866137e+20;7.592069967054853e-11;2000.0;126713.6;6.923655104061727;-1032616.5;7.185923740202091;-1.071433e-05
07:53:48;-250;-250.0572;7.564509890207285e-11;1.747585408629703e+20;7.495322098284928e-11;2000.0;101071.55;7.882092044628761;-1051984.5;7.499166620365226;-1.127401e-05
07:54:10;-275;-275.0297;7.460595455243693e-11;1.7966067096651606e+20;7.423440419510458e-11;2000.0;75461.05500000001;8.197479719401185;-1066637.0;6.484597134749389;-1.181409e-05
07:54:30;-300;-300.0065;7.392759227047292e-11;1.829729440651474e+20;7.374399505131753e-11;2000.0;53709.77;6.157788158097164;-1076424.5;5.453210063806455;-1.22684e-05
07:54:50;-325;-325.0399;7.355300254314737e-11;1.8484137396170552e+20;7.345807460783882e-11;2000.0;38892.59999999999;8.62021171433743;-1081906.5;7.591936511852559;-1.26814e-05
07:55:10;-350;-350.0528;7.336908926590103e-11;1.8576921401864615e+20;7.331146241891865e-11;2000.0;30409.095;7.577494556250126;-1084618.5;5.668994619859856;-1.305069e-05
07:55:32;-375;-375.0836;7.32720793900745e-11;1.862614445775e+20;7.323121939609038e-11;2000.0;25653.854999999996;7.3154852026368875;-1086054.5;10.209676782347225;-1.341316e-05
07:55:52;-400;-400.0594;7.321743873061299e-11;1.865395544362978e+20;7.31854568640524e-11;2000.0;22720.354999999996;4.513277495346387;-1086865.0;7.632168761236874;-1.374979e-05
07:56:13;-425;-425.0321;7.317892580990685e-11;1.8673595178568378e+20;7.315224068716375e-11;2000.0;20769.445;8.111289894338714;-1087437.0;8.399404740813482;-1.407384e-05
07:56:34;-450;-449.986;7.315147980268116e-11;1.868761025457274e+20;7.312817664809591e-11;2000.0;19419.230000000003;6.855414283615403;-1087845.0;5.937171043518958;-1.437806e-05
07:56:55;-475;-475.0196;7.312956469704456e-11;1.869881235372712e+20;7.310863440128034e-11;2000.0;18411.98;10.333292311746412;-1088171.0;6.77864293203293;-1.471157e-05
07:57:15;-500;-500.0498;7.311092031083481e-11;1.8708350527515247e+20;7.30914807210603e-11;2000.0;17750.805;10.199047688387406;-1088448.5;10.229247284135818;-1.503297e-05
07:57:36;-525;-525.0831;7.31000739897187e-11;1.8713902692385194e+20;7.308177514152956e-11;2000.0;17225.810000000005;5.306707547999921;-1088610.0;10.14889156509222;-1.535958e-05
07:57:57;-550;-550.065;7.308376020082389e-11;1.8722258275926222e+20;7.306625943529491e-11;2000.0;16851.530000000002;5.369460401194965;-1088853.0;9.3834961501564;-1.568796e-05
07:58:17;-575;-575.0195;7.307516985690998e-11;1.8726660320860622e+20;7.305808572848375e-11;2000.0;16652.619999999995;9.02697789960749;-1088981.0;5.518151864528558;-1.603004e-05
07:58:38;-600;-599.9952;7.306480373282084e-11;1.8731974415894295e+20;7.3048004284016e-11;2000.0;16516.774999999998;7.513344378504086;-1089135.5;7.729003816792949;-1.63969e-05
07:58:59;-625;-625.0227;7.305548008876339e-11;1.8736756025885255e+20;7.303863146203413e-11;2000.0;16544.105;7.570906402142302;-1089274.5;8.350898155288448;-1.679841e-05
07:59:20;-650;-650.0502;7.304874037493762e-11;1.87402136132032e+20;7.303187238957883e-11;2000.0;16555.899999999998;10.37269251448234;-1089375.0;6.461423991660043;-1.71828e-05
07:59:41;-675;-675.0629;7.303975602399583e-11;1.874482422583924e+20;7.302257407769522e-11;2000.0;16712.38499999999;6.725675709547702;-1089509.0;8.09011742807235;-1.76264e-05
08:00:01;-700;-700.043;7.303596850849964e-11;1.874676842277535e+20;7.301838933075497e-11;2000.0;16905.830000000005;7.41887491470243;-1089565.5;7.598519592657506;-1.806811e-05
08:00:23;-725;-725.0121;7.302601558385749e-11;1.8751878872442297e+20;7.3007976074021e-11;2000.0;17129.305;7.9208884444865095;-1089714.0;6.379655163094632;-1.851633e-05
08:00:44;-750;-749.9813;7.301914730227306e-11;1.8755406693467976e+20;7.300030350716219e-11;2000.0;17509.56;8.113733419332853;-1089816.5;6.792459053980377;-1.900264e-05
08:01:05;-775;-775.0023;7.30164673477175e-11;1.8756783494122933e+20;7.299688067864625e-11;2000.0;17852.435;10.149500665057406;-1089856.5;10.66008911782636;-1.952701e-05
08:01:26;-800;-800.0106;7.300826121048908e-11;1.8761000260475643e+20;7.298753228324527e-11;2000.0;18368.860000000004;6.58861669851883;-1089979.0;7.345066371381541;-2.006672e-05
08:01:46;-825;-825.0351;7.300501275972183e-11;1.8762669886691194e+20;7.298302949754273e-11;2000.0;18917.884999999995;8.52886063609908;-1090027.5;9.324028099485757;-2.063694e-05
08:02:07;-850;-850.0136;7.299640743705274e-11;1.8767093894697094e+20;7.29729040477063e-11;2000.0;19564.695;7.919849982796336;-1090156.0;6.723094525588644;-2.123506e-05
08:02:28;-875;-874.9788;7.299215575023897e-11;1.876928027016999e+20;7.296662022336559e-11;2000.0;20395.025;9.434471037106565;-1090219.5;7.598519592657506;-2.188719e-05
08:02:48;-900;-899.9444;7.298740248213451e-11;1.87717250297661e+20;7.295960110316855e-11;2000.0;21283.064999999995;9.91922193269211;-1090290.5;9.499342082481292;-2.258182e-05

File: Data/DoubleIrrNeutron2025/CV_onPCB/300059_SR_UR1_6e15_37days_CV.csv
time (06.11.2025);set voltage (V);real voltage (V);serial capacitance;1/serial capacitance^2;parallel capacitance;LCR frequency (Hz);r;delta r;x;delta x;sample current
14:39:26;-25;-25.0356;9.940445563706961e-11;1.0120181404142204e+20;8.573683280936455e-11;2000.0;319629.65;5.010626208369569;-800542.3;12.38670658407633;-3.338946e-06
14:39:45;-50;-50.06696;9.428364609684069e-11;1.1249345668896506e+20;8.551604469267663e-11;2000.0;270252.9;4.4709618651918746;-844022.0;11.178103595869919;-4.549036e-06
14:40:07;-75;-75.09308;9.09518924817411e-11;1.2088614262894328e+20;8.448169716257974e-11;2000.0;242134.0;5.738031021177909;-874940.25;16.164911846341752;-5.513739e-06
14:40:29;-100;-100.0729;8.837436645037618e-11;1.2804050348464395e+20;8.330214638689311e-11;2000.0;222195.25;6.275697172426343;-900458.75;10.838098311050699;-6.385643e-06
14:40:51;-125;-125.0256;8.619964739773722e-11;1.3458263320572885e+20;8.210494714705435e-11;2000.0;206163.15;5.2944664509278;-923176.3;11.636816574991629;-7.154162e-06
14:41:13;-150;-150.0069;8.427450697867901e-11;1.4080158996941293e+20;8.092126943442296e-11;2000.0;192218.3;5.253617801096688;-944265.05;5.718161855002007;-7.901492e-06
14:41:35;-175;-175.0415;8.248633140122918e-11;1.4697248004965576e+20;7.974526870658007e-11;2000.0;178860.8;5.731317475066269;-964735.25;5.087177508206294;-8.573623e-06
14:41:56;-200;-200.0733;8.075024367241177e-11;1.533600766494156e+20;7.85623558446713e-11;2000.0;164456.7;9.134029778799716;-985476.55;11.88033564340671;-9.215316e-06
14:42:16;-225;-225.0744;7.903552495135621e-11;1.600867233493933e+20;7.7384969509777e-11;2000.0;147046.45;7.202942107222575;-1006857.0;8.919080670113933;-9.77802e-06
14:42:36;-250;-250.0539;7.746066521722399e-11;1.6666237078031807e+20;7.629381159114902e-11;2000.0;127049.35;7.8947055043237695;-1027327.5;8.422440263961509;-1.034568e-05
14:42:56;-275;-275.0281;7.608447150154739e-11;1.7274597755222347e+20;7.533284763930027e-11;2000.0;104472.55;5.355592871008774;-1045909.5;7.227551452601357;-1.084905e-05
14:43:17;-300;-300.0061;7.498752277090213e-11;1.77836943850257e+20;7.455443171872144e-11;2000.0;80882.39499999999;7.912349445645532;-1061209.5;7.98357689259645;-1.132806e-05
14:43:38;-325;-325.0374;7.419527229816637e-11;1.8165507434128645e+20;7.396991296078948e-11;2000.0;59200.329999999994;7.501870100181597;-1072541.0;7.412826721298697;-1.177287e-05
14:43:59;-350;-350.0489;7.370116695303201e-11;1.840989329469465e+20;7.35883525911526e-11;2000.0;42275.955;7.317870164877307;-1079731.5;8.86777875231447;-1.21668e-05
14:44:19;-375;-375.0784;7.343554303327374e-11;1.8543315118215004e+20;7.337299047330903e-11;2000.0;31640.129999999997;8.797633488615018;-1083637.0;7.5531450403126765;-1.254073e-05
14:44:39;-400;-400.0563;7.330444377030391e-11;1.8609700964962933e+20;7.326322500037155e-11;2000.0;25749.234999999997;8.362733629023511;-1085575.0;7.466592261534039;-1.288357e-05
14:45:00;-425;-425.0295;7.323334049242905e-11;1.864585534743176e+20;7.320266790135259e-11;2000.0;22242.985000000008;8.346497094590054;-1086629.0;6.741661516273269;-1.322149e-05
14:45:21;-450;-449.9849;7.31857232225804e-11;1.8670126572062153e+20;7.316078585046017e-11;2000.0;20074.739999999998;6.8891124246887765;-1087336.0;5.118593556827891;-1.350494e-05
14:45:42;-475;-475.016;7.315739778824469e-11;1.8684586950357493e+20;7.313600764937397e-11;2000.0;18602.575;5.984968149455747;-1087757.0;7.109852319141376;-1.38095e-05
14:46:03;-500;-500.0466;7.313184970821476e-11;1.8697643879860706e+20;7.311278138384603e-11;2000.0;17572.889999999996;8.133246276856518;-1088137.0;7.971825386948713;-1.411228e-05
14:46:24;-525;-525.0784;7.31159919861552e-11;1.8705755215974787e+20;7.309840300000275e-11;2000.0;16882.79;8.978109210741435;-1088373.0;4.904079934095691;-1.442138e-05
14:46:44;-550;-550.0619;7.309910032885321e-11;1.8714401224267524e+20;7.30826132452179e-11;2000.0;16350.950000000003;5.3316953213776594;-1088624.5;6.725882841679596;-1.474332e-05
14:47:04;-575;-575.0184;7.308674716072448e-11;1.872072799871048e+20;7.307086133101007e-11;2000.0;16054.039999999999;7.995074733859519;-1088808.5;7.1510488741163;-1.503895e-05
14:47:24;-600;-599.9948;7.30769481607796e-11;1.8725748917520476e+20;7.306152338302826e-11;2000.0;15822.49;6.059987211207619;-1088954.5;8.90154480975072;-1.537263e-05
14:47:45;-625;-625.021;7.306376392800233e-11;1.873250758677978e+20;7.304855544946466e-11;2000.0;15715.390000000003;8.982326814361608;-1089151.0;8.303613671167511;-1.572123e-05
14:48:06;-650;-650.0475;7.305729097009419e-11;1.8735827176191482e+20;7.304210225674594e-11;2000.0;15707.260000000004;11.195031040600123;-1089247.5;7.644442425710328;-1.604689e-05
14:48:28;-675;-675.0591;7.304897507043985e-11;1.874009319435335e+20;7.303379199667512e-11;2000.0;15707.025000000003;5.986066634276641;-1089371.5;7.591936511852559;-1.640504e-05
14:48:48;-700;-700.0417;7.304032586120674e-11;1.8744531744759425e+20;7.302486079001451e-11;2000.0;15855.064999999999;8.411133321378257;-1089500.5;9.096015611244297;-1.677554e-05
14:49:08;-725;-725.0101;7.303576741246436e-11;1.8746871657289823e+20;7.301999465273077e-11;2000.0;16013.544999999998;6.2994066188808535;-1089568.5;4.963617632332289;-1.718755e-05
14:49:30;-750;-749.9833;7.302625013335897e-11;1.875175841611953e+20;7.301004685553715e-11;2000.0;16233.840000000002;6.071043567624911;-1089710.5;8.076973443066406;-1.756585e-05
14:49:50;-775;-775.0029;7.302383769615013e-11;1.8752997413915322e+20;7.30069719510217e-11;2000.0;16563.27;7.502110036516448;-1089746.5;9.199864129431477;-1.803318e-05
14:50:12;-800;-800.0073;7.301539542097603e-11;1.875733422853397e+20;7.299783577623207e-11;2000.0;16903.574999999993;9.072413887714752;-1089872.5;7.7741559027331055;-1.849089e-05
14:50:32;-825;-825.0331;7.301063912574154e-11;1.8759778210026285e+20;7.299214478623437e-11;2000.0;17349.435000000005;6.236759074230807;-1089943.5;6.718444760508193;-1.897157e-05
14:50:53;-850;-850.0116;7.300477834662287e-11;1.8762790378055005e+20;7.298527858003962e-11;2000.0;17817.055;5.918963063746945;-1090031.0;6.6670833203133135;-1.95014e-05
14:51:14;-875;-874.9777;7.299808146539056e-11;1.8766233151890253e+20;7.29772518343026e-11;2000.0;18417.29;5.494956323757164;-1090131.0;8.333666660000267;-2.006296e-05
14:51:35;-900;-899.9442;7.299490087719367e-11;1.876786858010026e+20;7.29724097484884e-11;2000.0;19139.204999999998;6.702150680938231;-1090178.5;5.712923944881465;-2.061832e-05

File: Data/DoubleIrrNeutron2025/CV_onPCB/300059_SR_UR1_6e15_3days_CV.csv
time (27.08.2025);set voltage (V);real voltage (V);serial capacitance;1/serial capacitance^2;parallel capacitance;LCR frequency (Hz);r;delta r;x;delta x;sample current
11:59:39;-25;-25.039;1.0226592999694937e-10;9.561764777765387e+19;8.581632194093186e-11;2000.0;340684.2;5.968919500211071;-778142.55;7.683903630317079;-4.93066e-06
11:59:58;-50;-50.07539;9.490341445612602e-11;1.1102897341332911e+20;8.54290121257253e-11;2000.0;279242.5;3.578058132562969;-838510.1;6.820887039088096;-7.043915e-06
12:00:18;-75;-75.0916;9.062035985323052e-11;1.2177227930688596e+20;8.407707802099232e-11;2000.0;244975.9;10.147881552324112;-878141.2;13.452620562552113;-4.105977e-05
12:00:37;-100;-100.0802;8.756206347796353e-11;1.3042715612709678e+20;8.262620153257553e-11;2000.0;222124.65;6.638250899145047;-908812.2;11.637783294081393;-1.003762e-05
12:00:57;-125;-125.0224;8.510161752852545e-11;1.380779626529594e+20;8.120626370316806e-11;2000.0;204800.5;553.5852486293326;-935087.65;599.0056605533874;-0.0002081924
12:01:16;-150;-150.0038;8.282502848925717e-11;1.457729061824803e+20;7.975699276150431e-11;2000.0;188440.55;7.254472758236811;-960790.15;9.315383781680708;-1.225861e-05
12:01:36;-175;-175.0375;8.066303057831916e-11;1.5369188261421243e+20;7.82844607620821e-11;2000.0;171963.3;5.645839175888735;-986542.05;7.226159076577267;-1.332744e-05
12:01:55;-200;-200.0656;7.849723188930302e-11;1.622898338827243e+20;7.679726849382692e-11;2000.0;150828.25;7.9141882085277695;-1013761.5;8.070780631388763;-1.428522e-05
12:02:14;-225;-225.0791;7.655128444491357e-11;1.7064557687077044e+20;7.548138904741876e-11;2000.0;123762.3;9.572643313108452;-1039531.5;9.546596252068063;-1.51648e-05
12:02:33;-250;-250.0563;7.510369466230358e-11;1.7728720589558976e+20;7.451004715017984e-11;2000.0;94577.045;8.953372199903367;-1059568.0;5.272570530585626;-1.595884e-05
12:02:52;-275;-275.0294;7.421253599972366e-11;1.8157056909734622e+20;7.390301998923456e-11;2000.0;69394.225;7.026698638051909;-1072291.5;7.787008411450445;-1.668542e-05
12:03:12;-300;-300.0082;7.373828428962115e-11;1.839136413495026e+20;7.3566518803437e-11;2000.0;52146.47499999999;6.116898213146695;-1079188.0;6.5038450166036395;-1.732182e-05
12:03:31;-325;-325.0399;7.350805819675777e-11;1.8506747473633595e+20;7.339695771185945e-11;2000.0;42118.619999999995;7.269087287961349;-1082568.0;6.308724118235002;-1.78999e-05
12:03:50;-350;-350.0518;7.338478627864482e-11;1.8568975041320288e+20;7.330400946605318e-11;2000.0;35996.774999999994;11.367778751805291;-1084386.5;7.2551705700141875;-1.840202e-05
12:04:09;-375;-375.0829;7.330592937051223e-11;1.8608946693221804e+20;7.324180307383632e-11;2000.0;32121.04;7.203674062587719;-1085553.0;8.218880702382776;-1.891233e-05
12:04:29;-400;-400.0598;7.325777932574343e-11;1.863341688841762e+20;7.320366177901252e-11;2000.0;29535.140000000003;7.164280843183097;-1086266.5;7.289547311047511;-1.941496e-05
12:04:48;-425;-425.0337;7.321919028112504e-11;1.8653062973929485e+20;7.317209905820448e-11;2000.0;27571.629999999994;7.514795739073733;-1086839.0;6.924593850905625;-1.987825e-05
12:05:08;-450;-449.9879;7.318848292868787e-11;1.8668718615813797e+20;7.31458208668557e-11;2000.0;26258.72000000001;7.888747048803008;-1087295.0;5.315072906367325;-2.03473e-05
12:05:27;-475;-475.0204;7.31696402969429e-11;1.867833498353646e+20;7.313019168435345e-11;2000.0;25259.615;7.9743848508834985;-1087575.0;8.077747210701755;-2.084137e-05
12:05:46;-500;-500.05;7.314653767350006e-11;1.869013558815455e+20;7.310924084743926e-11;2000.0;24572.32;6.329010981188084;-1087918.5;7.2206301664051455;-2.139031e-05
12:06:06;-525;-525.0828;7.31315472720668e-11;1.8697798528717308e+20;7.309571041265513e-11;2000.0;24093.75;9.600451812284708;-1088141.5;8.493379774859946;-2.185813e-05
12:06:25;-550;-550.0643;7.31179066425637e-11;1.8704775575642613e+20;7.308331782533494e-11;2000.0;23676.915;7.119555024718856;-1088344.5;6.872954241081487;-2.234932e-05
12:06:44;-575;-575.0206;7.31027600852014e-11;1.871252746644535e+20;7.306840438658354e-11;2000.0;23604.29;8.03800317243033;-1088570.0;6.6332495807108;-2.289912e-05
12:07:03;-600;-599.9976;7.309523951525575e-11;1.8716378226418496e+20;7.306099337102078e-11;2000.0;23570.245000000003;8.975665643839445;-1088682.0;7.231873892705817;-2.346907e-05
12:07:22;-625;-625.0253;7.30825520616746e-11;1.872287728222822e+20;7.304828725554428e-11;2000.0;23582.810000000005;9.098538069382467;-1088871.0;8.599418584997476;-2.407822e-05
12:07:41;-650;-650.053;7.307285483626972e-11;1.87278468980647e+20;7.30380203951194e-11;2000.0;23782.854999999996;6.354720587878024;-1089015.5;9.096015611244297;-2.467005e-05
12:08:01;-675;-675.064;7.306708469866921e-11;1.873080490633529e+20;7.303161395323941e-11;2000.0;24002.034999999996;7.7037175279211425;-1089101.5;10.42293144945317;-2.533937e-05
12:08:20;-700;-700.0447;7.305527888526816e-11;1.873685923282801e+20;7.301868162558378e-11;2000.0;24386.295000000002;7.225491246275195;-1089277.5;8.0583807306431;-2.603311e-05
12:08:39;-725;-725.013;7.305199271838853e-11;1.873854498646275e+20;7.30139255769261e-11;2000.0;24873.125000000004;8.01131972586288;-1089326.5;8.951955093721146;-2.676798e-05
12:08:58;-750;-749.9839;7.304270586567506e-11;1.8743310230798067e+20;7.30031291011049e-11;2000.0;25366.625000000004;6.976800394880099;-1089465.0;8.046738469715539;-2.757296e-05
12:09:18;-775;-775.0058;7.3035666864862e-11;1.874692327465365e+20;7.299385653165347e-11;2000.0;26076.77;9.210106134024734;-1089570.0;6.670832032063167;-2.84377e-05
12:09:37;-800;-800.0089;7.302963451530541e-11;1.8750020446525506e+20;7.298577332743475e-11;2000.0;26712.35;7.900893936764428;-1089660.0;7.314369419163896;-2.920442e-05
12:09:57;-825;-825.0374;7.302135841288447e-11;1.875427087096903e+20;7.297475329479182e-11;2000.0;27540.43;6.177475617110911;-1089783.5;9.65077717077749;-3.009825e-05
12:10:16;-850;-850.0143;7.301640035137407e-11;1.875681791478676e+20;7.29662109392179e-11;2000.0;28583.465000000004;8.555189287794885;-1089857.5;8.452070752188483;-3.101823e-05
12:10:35;-875;-874.9816;7.301211284110615e-11;1.875902090296332e+20;7.295834749914991e-11;2000.0;29587.545000000002;7.967601505472016;-1089921.5;12.088734425075273;-3.192424e-05
12:10:54;-900;-899.9461;7.300310401112207e-11;1.8763651041905007e+20;7.294421519011807e-11;2000.0;30972.04;11.901299088754932;-1090056.0;7.155417527999327;-3.29771e-05

File: Data/DoubleIrrNeutron2025/CV_onPCB/300059_SR_UR1_6e15_58days_CV.csv
time (02.12.2025);set voltage (V);real voltage (V);serial capacitance;1/serial capacitance^2;parallel capacitance;LCR frequency (Hz);r;delta r;x;delta x;sample current
10:18:08;-25;-25.03649;1.0136498898451573e-10;9.732491766020463e+19;8.636521617086968e-11;2000.0;327171.2;5.891773926416389;-785058.75;16.76929858401955;-3.034044e-06
10:18:29;-50;-50.06879;9.619067917509301e-11;1.080771833098808e+20;8.640547681698513e-11;2000.0;278401.4;4.009613447702908;-827288.8;10.388840166255326;-4.139595e-06
10:18:52;-75;-75.09629;9.271809139832095e-11;1.1632445696613476e+20;8.546722737656769e-11;2000.0;249988.9;6.944386221978154;-858273.4;10.754626911241504;-5.006896e-06
10:19:12;-100;-100.0749;9.002139863053813e-11;1.2339810424892465e+20;8.433884205943522e-11;2000.0;229457.6;6.111628260946507;-883983.95;7.346929630804966;-5.767036e-06
10:19:34;-125;-125.0261;8.779722801723904e-11;1.2972939457891195e+20;8.319959278924304e-11;2000.0;213066.9;6.310269407877923;-906377.95;6.191314480786772;-6.478561e-06
10:19:56;-150;-150.006;8.590250290037857e-11;1.3551531043623279e+20;8.210049060127869e-11;2000.0;199350.9;6.050578484740117;-926369.65;7.8823457802864745;-7.162405e-06
10:20:18;-175;-175.0442;8.418010730178546e-11;1.4111755718892957e+20;8.101096386376642e-11;2000.0;186973.35;4.221537042357912;-945323.95;5.150958648640076;-7.795737e-06
10:20:40;-200;-200.0705;8.254604182985813e-11;1.4675992919773463e+20;7.991983011037505e-11;2000.0;174755.75;9.6940381162857;-964037.4;10.604102979507507;-8.40319e-06
10:21:01;-225;-225.0838;8.094303724438654e-11;1.5263038756915793e+20;7.882245017845177e-11;2000.0;161255.2;7.05818673598255;-983129.3;9.793645899255294;-8.971959e-06
10:21:20;-250;-250.0642;7.937035460560435e-11;1.587388971749373e+20;7.772767446083121e-11;2000.0;145754.0;9.500263154249991;-1002609.5;8.138642392930162;-9.505336e-06
10:21:42;-275;-275.0273;7.786955851895152e-11;1.6491667687981675e+20;7.667590660076342e-11;2000.0;127506.35;6.217425110123967;-1021933.0;6.711929677819933;-9.961493e-06
10:22:04;-300;-300.0049;7.653574952062427e-11;1.707148578322797e+20;7.572461820988436e-11;2000.0;107610.05;7.495823837311013;-1039742.5;7.7741559027331055;-1.045556e-05
10:22:24;-325;-325.0379;7.540626110360985e-11;1.7586733595273717e+20;7.490516679273532e-11;2000.0;86315.06;7.055272496509301;-1055316.5;6.011447413061184;-1.088381e-05
10:22:44;-350;-350.0503;7.452351062583539e-11;1.8005840113577915e+20;7.424640286961697e-11;2000.0;65235.42;6.780068583723834;-1067817.0;7.214568594171102;-1.129026e-05
10:23:05;-375;-375.0812;7.390538133894622e-11;1.8308293903815665e+20;7.376400096799227e-11;2000.0;47139.65499999999;6.55373738793343;-1076748.0;8.080841540334768;-1.167518e-05
10:23:25;-400;-400.0571;7.354487927826845e-11;1.848822088472769e+20;7.347092958352712e-11;2000.0;34327.97000000001;9.129063752653002;-1082026.0;8.729261137118078;-1.204875e-05
10:23:46;-425;-425.0299;7.335312850335938e-11;1.8585006512750127e+20;7.330886720291131e-11;2000.0;26656.635;5.358998390557742;-1084854.5;6.421643091919699;-1.238706e-05
10:24:07;-450;-449.983;7.325552015644635e-11;1.863456619955093e+20;7.322443260990117e-11;2000.0;22382.83;6.83038834913504;-1086300.0;6.557438524302;-1.270327e-05
10:24:27;-475;-475.0169;7.319982683335167e-11;1.8662932816484116e+20;7.317567842806666e-11;2000.0;19748.81;7.013746858847944;-1087126.5;8.132496541653122;-1.299304e-05
10:24:47;-500;-500.0473;7.316002083807354e-11;1.8683247155113106e+20;7.31396050764644e-11;2000.0;18172.84;7.608230411863261;-1087718.0;8.203657720797473;-1.328533e-05
10:25:07;-525;-525.0801;7.31383694955587e-11;1.869431049331449e+20;7.312037801523026e-11;2000.0;17067.075;9.831024552405578;-1088040.0;9.433981132056603;-1.358817e-05
10:25:28;-550;-550.062;7.311437972168949e-11;1.8706580196151647e+20;7.30980595487703e-11;2000.0;16262.855;7.644699062095243;-1088397.0;7.419568720619817;-1.387505e-05
10:25:49;-575;-575.0182;7.310067834399167e-11;1.871359326214294e+20;7.30851870893338e-11;2000.0;15848.835000000001;7.592217314460887;-1088601.0;7.64525996941896;-1.416975e-05
10:26:09;-600;-599.9935;7.308755267485493e-11;1.872031535039256e+20;7.307289981578103e-11;2000.0;15418.060000000001;7.523398168381135;-1088796.5;8.696982235235392;-1.446466e-05
10:26:29;-625;-625.0208;7.307506920078853e-11;1.872671191039217e+20;7.306071918976181e-11;2000.0;15261.774999999998;6.980998764503516;-1088982.5;8.656644846590392;-1.475806e-05
10:26:51;-650;-650.0492;7.306869487795651e-11;1.8729979392157575e+20;7.305457456204622e-11;2000.0;15141.095000000001;8.959549305071112;-1089077.5;8.089344843681717;-1.507764e-05
10:27:11;-675;-675.0613;7.305501061566517e-11;1.873699684252718e+20;7.304091580033853e-11;2000.0;15131.664999999999;9.638522384162467;-1089281.5;10.006872638342111;-1.54031e-05
10:27:32;-700;-700.0436;7.30503162165267e-11;1.8739405094061838e+20;7.303601263713917e-11;2000.0;15244.804999999998;8.189180285596345;-1089351.5;8.070780631388763;-1.575735e-05
10:27:52;-725;-725.0103;7.304294052240274e-11;1.8743189801999657e+20;7.30285036996782e-11;2000.0;15317.980000000001;8.237446813181847;-1089461.5;5.799784478754361;-1.61515e-05
10:28:14;-750;-749.9811;7.303365597095051e-11;1.874795563685315e+20;7.301876298750856e-11;2000.0;15561.115000000002;4.681187215867366;-1089600.0;7.84219357067906;-1.653685e-05
10:28:34;-775;-775.0034;7.303164518776804e-11;1.8748988027477095e+20;7.301638313260055e-11;2000.0;15753.439999999999;9.03848825855301;-1089630.0;8.276472678623424;-1.691289e-05
10:28:55;-800;-800.0083;7.30207218673158e-11;1.875459784664785e+20;7.300491462304406e-11;2000.0;16036.000000000004;8.932079824990318;-1089793.0;8.605230967266364;-1.732293e-05
10:29:16;-825;-825.034;7.301944880947143e-11;1.8755251806556514e+20;7.300287196631024e-11;2000.0;16422.245000000003;10.764105803549135;-1089812.0;9.262828941527529;-1.77584e-05
10:29:36;-850;-850.0137;7.301254826839494e-11;1.8758797156074616e+20;7.299527213213296e-11;2000.0;16767.51;6.360687462845515;-1089915.0;7.365459931328117;-1.822238e-05
10:29:56;-875;-874.9788;7.30047448591602e-11;1.876280759113856e+20;7.29862634885334e-11;2000.0;17345.449999999997;9.9932864964435;-1090031.5;9.0905170370007;-1.869656e-05
10:30:18;-900;-899.9442;7.30025347545468e-11;1.87639436721106e+20;7.298291391668544e-11;2000.0;17873.12;7.1127652850350715;-1090064.5;7.432193485102497;-1.924841e-05
