Repository: aimaax/PENGUIN

# PENGUIN :penguin:  

> **NOTE!!** Google ID and GitLab repo for CERN organization is hidden and the create database function won't work properly in this version. Plotting is still possible with the saved database and data stored in this repo.  

A Python-based environment for GUI-driven analysis for IV, CV, and TCT measurements obtained with [Particulars Setup]() at CERN for CMS HGCAL silicon diodes. Used to plot data for individual diodes, but also to analyse Current Volume Normalization, Saturation Voltage, Charge Collection, and Charge Collection Efficiency.

---

File: Data/DoubleIrrNeutron2025/CV_onPCB/300059_SR_UR1_6e15_6days_CV.csv
time (17.09.2025);set voltage (V);real voltage (V);serial capacitance;1/serial capacitance^2;parallel capacitance;LCR frequency (Hz);r;delta r;x;delta x;sample current
12:39:21;-25;-25.03986;9.985442542253947e-11;1.0029178614990268e+20;8.527080491963922e-11;2000.0;329575.8;5.248142528552363;-796934.85;15.134773701644828;-4.604456e-06
12:39:43;-50;-50.07108;9.345484283156698e-11;1.144975983243633e+20;8.486104652881911e-11;2000.0;270973.4;5.420516580548388;-851507.2;9.018758229379477;-6.430485e-06
12:40:05;-75;-75.09885;8.959390934126419e-11;1.2457847951055187e+20;8.355292916364602e-11;2000.0;238827.6;6.749962962861353;-888201.8;11.146434407468604;-7.84465e-06
12:40:26;-100;-100.0659;8.673448936411253e-11;1.3292796250630737e+20;8.215316771522056e-11;2000.0;216661.4;7.426102611733831;-917483.6;11.689824635126053;-9.05704e-06
12:40:46;-125;-125.0215;8.439487445089111e-11;1.4040024224168264e+20;8.078105774405553e-11;2000.0;199435.45;7.156980857875755;-942918.3;9.624733762551568;-1.011514e-05
12:41:06;-150;-150.002;8.22835597755315e-11;1.4769774203848884e+20;7.940506256328795e-11;2000.0;184134.8;8.71079789686341;-967112.65;12.781485633524765;-1.113473e-05
12:41:26;-175;-175.0366;8.019829052279919e-11;1.5547829797656484e+20;7.798003000668373e-11;2000.0;167355.35;8.155757169018706;-992258.95;10.759757199862827;-1.204971e-05
12:41:46;-200;-200.066;7.812922909090413e-11;1.6382226334730784e+20;7.65609199684878e-11;2000.0;145776.95;5.638029354304568;-1018536.5;7.323762694134757;-1.292647e-05
12:42:07;-225;-225.0791;7.629934642609685e-11;1.7177436996959296e+20;7.53229464957254e-11;2000.0;118746.15;12.75152441867246;-1042964.0;11.840608092492547;-1.370685e-05
12:42:28;-250;-250.0568;7.494454939165438e-11;1.7804094655726214e+20;7.441457428049759e-11;2000.0;89608.42;7.873749424512012;-1061818.0;6.730527468185535;-1.442382e-05
12:42:48;-275;-275.03;7.410258715078016e-11;1.821097752473341e+20;7.383399322531307e-11;2000.0;64770.415000000015;7.464078225072176;-1073882.5;7.644442425710328;-1.50046e-05
12:43:08;-300;-300.0089;7.367053149538219e-11;1.8425207770157918e+20;7.352442121396081e-11;2000.0;48152.73;6.708517347372688;-1080180.5;8.528628260160012;-1.557439e-05
12:43:29;-325;-325.0402;7.346021874998054e-11;1.8530859594714058e+20;7.336723587535822e-11;2000.0;38564.55499999999;7.666643577863699;-1083273.0;8.034301463101817;-1.608951e-05
12:43:50;-350;-350.0505;7.334663797652305e-11;1.8588295874717883e+20;7.327874148134068e-11;2000.0;33025.134999999995;10.100285330128026;-1084950.5;9.65595671075632;-1.660189e-05
12:44:11;-375;-375.0818;7.328226821807617e-11;1.8620965431667432e+20;7.322848353428833e-11;2000.0;29429.340000000004;6.084707881238085;-1085903.5;10.350724612315796;-1.705056e-05
12:44:30;-400;-400.0599;7.323387965624416e-11;1.864558079872437e+20;7.318866630417795e-11;2000.0;27007.82;8.37560326185523;-1086621.0;8.657366805212773;-1.750967e-05
12:44:50;-425;-425.0319;7.320315998401922e-11;1.8661233301032272e+20;7.31633921345506e-11;2000.0;25344.250000000004;9.521666083202073;-1087077.0;7.749193506423749;-1.79518e-05
12:45:12;-450;-449.9875;7.317747899892058e-11;1.867433358689041e+20;7.314154853958104e-11;2000.0;24102.495000000003;9.599256416514837;-1087458.5;8.639299740140979;-1.843397e-05
12:45:32;-475;-475.0197;7.315403517898642e-11;1.8686304706839832e+20;7.312060681068877e-11;2000.0;23258.92;8.14982085692688;-1087807.0;6.859300255857006;-1.888927e-05
12:45:52;-500;-500.049;7.313994920660456e-11;1.869350296500246e+20;7.310833231593548e-11;2000.0;22626.199999999997;11.463871510096402;-1088016.5;8.434304950616855;-1.935364e-05
12:46:13;-525;-525.0818;7.312119874238906e-11;1.8703091341705884e+20;7.309085306637655e-11;2000.0;22175.005;9.61093251198863;-1088295.5;9.068489400115103;-1.984126e-05
12:46:34;-550;-550.0651;7.311011428154506e-11;1.870876304394368e+20;7.308036170007397e-11;2000.0;21962.140000000003;7.725446265427038;-1088460.5;8.499264674076223;-2.03443e-05
12:46:55;-575;-575.0206;7.30974216641331e-11;1.8715260777589627e+20;7.306829649071935e-11;2000.0;21734.909999999996;7.048790321750252;-1088649.5;8.90154480975072;-2.083007e-05
12:47:15;-600;-599.9974;7.308741842126681e-11;1.872038412479639e+20;7.305834924790169e-11;2000.0;21718.455000000005;8.970045916827969;-1088798.5;8.923984536069074;-2.130774e-05
12:47:37;-625;-625.0247;7.307906210627168e-11;1.872466558013678e+20;7.305013278280004e-11;2000.0;21669.845;8.204158930079357;-1088923.0;7.971825386948713;-2.17681e-05
12:47:57;-650;-650.0515;7.3067554326964e-11;1.8730564129487615e+20;7.303824521263647e-11;2000.0;21816.835;5.457711402227135;-1089094.5;8.957538724448808;-2.231239e-05
12:48:18;-675;-675.063;7.306185210605568e-11;1.8733487953048997e+20;7.303192974064739e-11;2000.0;22046.57;9.62629238076627;-1089179.5;7.1928784224397955;-2.28786e-05
12:48:39;-700;-700.0447;7.305249568395271e-11;1.8738286958032162e+20;7.302189100040263e-11;2000.0;22300.90499999999;8.142415105483083;-1089319.0;9.692780818733084;-2.347271e-05
12:49:00;-725;-725.0145;7.304404678157014e-11;1.8742622071446847e+20;7.301231907185022e-11;2000.0;22710.495000000003;9.712714540745088;-1089445.0;8.616843969807041;-2.404008e-05
12:49:22;-750;-749.9849;7.303921971474302e-11;1.874509950423412e+20;7.30066840901657e-11;2000.0;23000.234999999993;8.568655889344704;-1089517.0;7.283543093852057;-2.461267e-05
12:49:42;-775;-775.0065;7.302792553075881e-11;1.8750898025065392e+20;7.299375906536793e-11;2000.0;23575.36;8.329238860784296;-1089685.5;6.537392446534015;-2.525179e-05
12:50:02;-800;-800.0096;7.302568051575468e-11;1.8752050953574528e+20;7.298966548688269e-11;2000.0;24206.15;7.670484013411481;-1089719.0;7.479973261984296;-2.596585e-05
12:50:22;-825;-825.0359;7.301666833748544e-11;1.8756680232320965e+20;7.297854766347345e-11;2000.0;24908.685000000005;8.870818099251037;-1089853.5;9.85583583467176;-2.672791e-05
12:50:42;-850;-850.016;7.301057214009308e-11;1.8759812633437802e+20;7.296959097420339e-11;2000.0;25830.07;4.933427307663559;-1089944.5;8.873415351486708;-2.749483e-05
12:51:04;-875;-874.9799;7.300655322610838e-11;1.8761878095925287e+20;7.296241651490185e-11;2000.0;26808.879999999997;9.04236584086266;-1090004.5;6.836483013948034;-2.835593e-05
12:51:24;-900;-899.9485;7.29985502070844e-11;1.8765992147441605e+20;7.295016319048759e-11;2000.0;28075.480000000003;10.692791029474085;-1090124.0;7.981227975693966;-2.927741e-05

File: Data/DoubleIrrNeutron2025/CV_onPCB/300059_SR_UR1_6e15_72days_CV.csv
time (17.12.2025);set voltage (V);real voltage (V);serial capacitance;1/serial capacitance^2;parallel capacitance;LCR frequency (Hz);r;delta r;x;delta x;sample current
08:54:29;-25;-25.0329;1.0218866561728536e-10;9.576229456702272e+19;8.642645887511702e-11;2000.0;332561.95;4.392308618482995;-778730.9;12.827295116274515;-2.766378e-06
08:54:51;-50;-50.06584;9.713589716444333e-11;1.05984044430473e+20;8.67299011958352e-11;2000.0;283770.85;4.182866839859955;-819238.55;22.536800460580018;-3.759354e-06
08:55:13;-75;-75.09234;9.363933220014257e-11;1.1404687360978231e+20;8.59182316160467e-11;2000.0;254758.55;4.058001355347235;-849829.55;8.995130627178243;-4.544959e-06
08:55:33;-100;-100.0675;9.096320387881309e-11;1.2085607978851974e+20;8.49083964002568e-11;2000.0;233614.2;6.37400972700858;-874831.45;17.394463918155108;-5.241904e-06
08:55:55;-125;-125.026;8.875828208781067e-11;1.2693524459733218e+20;8.385519928229504e-11;2000.0;216795.8;5.056975380600541;-896563.9;9.841214355962377;-5.897783e-06
08:56:17;-150;-150.0052;8.689290245541144e-11;1.3244372653213916e+20;8.282434327316021e-11;2000.0;202977.15;8.583203073445251;-915810.95;19.73581452588162;-6.514738e-06
08:56:39;-175;-175.0409;8.52050339872112e-11;1.3774298554053714e+20;8.179320010657884e-11;2000.0;190748.1;5.372569217795151;-933952.7;8.496793512849422;-7.097288e-06
08:57:01;-200;-200.0714;8.365232256989159e-11;1.4290387096661164e+20;8.077934911439441e-11;2000.0;179402.2;5.475216890681135;-951288.25;6.4229568735902305;-7.692198e-06
08:57:21;-225;-225.0792;8.213046417256624e-11;1.4824888831478304e+20;7.974602901020419e-11;2000.0;167542.15;8.930642474088861;-968915.4;11.100090089724496;-8.241679e-06
08:57:43;-250;-250.0515;8.06461704022674e-11;1.537561520781183e+20;7.871865430413673e-11;2000.0;154406.85;5.273175039764943;-986748.3;9.137587208886165;-8.765106e-06
08:58:03;-275;-275.0338;7.924649854477543e-11;1.5923547781862192e+20;7.772982992171049e-11;2000.0;140268.95;13.28052615674545;-1004176.5;16.267682686848794;-9.256703e-06
08:58:25;-300;-300.0157;7.78820189347477e-11;1.6486391075976354e+20;7.675275356157131e-11;2000.0;123937.85;9.409642660590254;-1021769.5;9.340101712508275;-9.784791e-06
08:58:47;-325;-325.0353;7.660235113152591e-11;1.7041813216738686e+20;7.582612667906312e-11;2000.0;105107.15;7.868378168339395;-1038838.5;6.792459053980377;-1.019638e-05
08:59:07;-350;-350.0454;7.550023249074972e-11;1.754298217329223e+20;7.500858580294715e-11;2000.0;85332.19499999998;10.175589602081887;-1054003.0;6.367888189973187;-1.062303e-05
08:59:28;-375;-375.0742;7.461336946225443e-11;1.796249641893354e+20;7.43336740966734e-11;2000.0;65421.92500000001;6.647946581464054;-1066531.0;5.783597496368501;-1.102138e-05
08:59:48;-400;-400.0524;7.397408272750465e-11;1.8274303049423782e+20;7.3828770048104e-11;2000.0;47725.38999999999;8.858343242390001;-1075748.0;4.669047011971501;-1.139717e-05
09:00:08;-425;-425.0271;7.357510418396366e-11;1.8473033955413564e+20;7.349976041805913e-11;2000.0;34628.99999999999;6.515988029454824;-1081581.5;6.938119341723663;-1.174469e-05
09:00:29;-450;-449.9846;7.336425296254937e-11;1.857937073065726e+20;7.332033454510054e-11;2000.0;26547.080000000005;6.938244014157989;-1084690.0;6.782329983125268;-1.210776e-05
09:00:50;-475;-475.0151;7.325386801636867e-11;1.8635406762968544e+20;7.322364606497945e-11;2000.0;22069.635;7.29207197921135;-1086324.5;7.087841702521296;-1.242556e-05
09:01:10;-500;-500.042;7.319723459267699e-11;1.866425471533671e+20;7.317388647916107e-11;2000.0;19419.734999999997;4.593518667644692;-1087165.0;5.590169943749474;-1.271167e-05
09:01:30;-525;-525.074;7.315575007108291e-11;1.8685428641168186e+20;7.313624414656992e-11;2000.0;17764.730000000003;6.78454899016871;-1087781.5;7.2206301664051455;-1.303394e-05
09:01:50;-550;-550.058;7.313090880396902e-11;1.8698125011737048e+20;7.311362581385323e-11;2000.0;16730.135000000002;6.348540284978952;-1088151.0;6.996427659884721;-1.32808e-05
09:02:10;-575;-575.0139;7.311152484446557e-11;1.87080411431785e+20;7.309576723050762e-11;2000.0;15980.980000000001;7.221120411681264;-1088439.5;6.223945693850485;-1.360054e-05
09:02:32;-600;-599.9922;7.309322533961935e-11;1.8717409747253946e+20;7.307827161144647e-11;2000.0;15573.765000000003;8.763758540147087;-1088712.0;7.733045971672482;-1.391814e-05
09:02:52;-625;-625.019;7.308345816229183e-11;1.8722413026542404e+20;7.306919672012016e-11;2000.0;15211.974999999997;5.683229165712043;-1088857.5;7.101936355670895;-1.420602e-05
09:03:13;-650;-650.045;7.306758787207319e-11;1.8730546931200577e+20;7.305355877080746e-11;2000.0;15092.445000000002;6.040237888527212;-1089094.0;6.906518659932803;-1.451113e-05
09:03:34;-675;-675.056;7.306302601995633e-11;1.873288597072104e+20;7.304914711116023e-11;2000.0;15012.830000000002;8.245693118228479;-1089162.0;5.683308895353128;-1.48065e-05
09:03:54;-700;-700.0368;7.304988033864687e-11;1.873962872527089e+20;7.303603280724167e-11;2000.0;14999.895;7.657125684615583;-1089358.0;5.683308895353128;-1.514188e-05
09:04:14;-725;-725.0073;7.304485135473928e-11;1.8742209181900007e+20;7.303073767291802e-11;2000.0;15144.950000000003;7.491863920280441;-1089433.0;5.004997502496879;-1.547998e-05
09:04:34;-750;-749.9802;7.303804656571011e-11;1.8745701682769802e+20;7.302378518957127e-11;2000.0;15226.13;7.606612583798376;-1089534.5;6.725882841679596;-1.585401e-05
09:04:54;-775;-774.9991;7.302832763757387e-11;1.8750691534149596e+20;7.301360669413352e-11;2000.0;15472.650000000003;5.212990984070501;-1089679.5;5.633604529961257;-1.618085e-05
09:05:14;-800;-800.0026;7.302671923688203e-11;1.875151750463466e+20;7.301150370061617e-11;2000.0;15731.0;6.40797549932894;-1089703.5;6.052891870833312;-1.659115e-05
09:05:34;-825;-825.0273;7.301559640484267e-11;1.8757230965216048e+20;7.299978421075737e-11;2000.0;16040.2;4.86296720120546;-1089869.5;5.936118260277501;-1.699829e-05
09:05:56;-850;-850.009;7.301412254884792e-11;1.8757988236148356e+20;7.299750475669487e-11;2000.0;16444.32;5.260021863072421;-1089891.5;6.64360594857943;-1.743719e-05
09:06:17;-875;-874.9762;7.300548159043584e-11;1.8762428905124243e+20;7.298812827677654e-11;2000.0;16807.370000000003;7.746144524858891;-1090020.5;6.343303555719212;-1.785212e-05
09:06:39;-900;-899.9444;7.300183156750469e-11;1.8764305159632588e+20;7.298324210389946e-11;2000.0;17397.154999999995;8.360847669345503;-1090075.0;7.664854858377946;-1.834237e-05

File: Data/DoubleIrrNeutron2025/CV_onPCB/300059_SR_UR2_6e15_2000min_CV.csv
time (24.11.2025);set voltage (V);real voltage (V);serial capacitance;1/serial capacitance^2;parallel capacitance;LCR frequency (Hz);r;delta r;x;delta x;sample current
15:17:21;-25;-25.03466;9.572608375786941e-11;1.091288091896053e+20;8.438103473266774e-11;2000.0;304818.0;6.251799740874623;-831303.95;10.614959962241963;-4.096949e-06
15:17:42;-50;-50.06498;9.10450040623719e-11;1.206390089341954e+20;8.385695628365671e-11;2000.0;255899.8;4.214617420359764;-874045.45;7.242746371370462;-5.539398e-06
15:18:03;-75;-75.09096;8.788939582729426e-11;1.2945744812573522e+20;8.264923684864643e-11;2000.0;227985.1;6.198749873966525;-905427.45;8.215678608611707;-6.660638e-06
15:18:24;-100;-100.0678;8.545907716185841e-11;1.3692526891278882e+20;8.138988438159839e-11;2000.0;208209.65;4.45773204668024;-931176.35;9.51506043070668;-7.647839e-06
15:18:45;-125;-125.0285;8.342392778259449e-11;1.436874154073833e+20;8.016847443958475e-11;2000.0;192222.15;12.880464859623663;-953892.65;16.78649382688356;-8.511515e-06
15:19:07;-150;-150.0095;8.151085189530807e-11;1.505113100229074e+20;7.890784427368961e-11;2000.0;177317.8;6.167090075554271;-976280.7;4.500055555212624;-9.324297e-06
15:19:27;-175;-175.0328;7.965929358935799e-11;1.5758943496907558e+20;7.764941973682577e-11;2000.0;160719.65;6.898287831049094;-998972.85;8.375044775999708;-1.005149e-05
15:19:47;-200;-200.06;7.788461059241621e-11;1.6485293904901138e+20;7.643009657610196e-11;2000.0;140950.05;7.007308684509338;-1021735.5;6.343303555719212;-1.077111e-05
15:20:07;-225;-225.0723;7.630263859987947e-11;1.7175954744476624e+20;7.535359473778383e-11;2000.0;117042.0;6.274551776820397;-1042919.0;7.57957782465488;-1.139826e-05
15:20:27;-250;-250.0493;7.504671381608602e-11;1.7755652641806136e+20;7.449932751178105e-11;2000.0;90892.75;11.186808079161706;-1060372.5;7.578753195612059;-1.19886e-05
15:20:47;-275;-275.0252;7.41712756093345e-11;1.8177263536238582e+20;7.38880667619163e-11;2000.0;66423.32999999999;10.187693801837606;-1072888.0;8.264381404557753;-1.249218e-05
15:21:08;-300;-300.0055;7.365195112230488e-11;1.8434505294842646e+20;7.350987728276354e-11;2000.0;47499.615;9.064089239962442;-1080453.0;5.389805191284746;-1.298085e-05
15:21:30;-325;-325.0354;7.337561759553764e-11;1.857361592041286e+20;7.329555693054357e-11;2000.0;35843.395;6.443645998190617;-1084522.0;5.594640292279745;-1.340727e-05
15:21:50;-350;-350.0461;7.324867606124226e-11;1.8638048657127077e+20;7.319543937928412e-11;2000.0;29299.070000000007;10.275468602453012;-1086401.5;8.254544203043558;-1.380376e-05
15:22:11;-375;-375.075;7.316879933425832e-11;1.867876434340412e+20;7.312902745123314e-11;2000.0;25363.395;7.368871945555939;-1087587.5;6.995534289816611;-1.415815e-05
15:22:32;-400;-400.0537;7.312455833352648e-11;1.8701372813815257e+20;7.309215272827872e-11;2000.0;22914.035;7.102489968313904;-1088245.5;9.86090766613297;-1.449305e-05
15:22:51;-425;-425.0268;7.308980149577792e-11;1.871916339790836e+20;7.306224051637367e-11;2000.0;21146.29;5.787265761998461;-1088763.0;5.748912940721924;-1.48489e-05
15:23:13;-450;-449.9839;7.306416642958254e-11;1.8732301197149808e+20;7.303953931078093e-11;2000.0;19999.24;8.269883312357011;-1089145.0;7.399324293474371;-1.516932e-05
15:23:33;-475;-475.0141;7.304786866198973e-11;1.8740660886604192e+20;7.302559696355567e-11;2000.0;19024.870000000003;6.611331560283351;-1089388.0;7.6681158050723255;-1.552012e-05
15:23:54;-500;-500.042;7.302487636485305e-11;1.8752463951513315e+20;7.300403776903176e-11;2000.0;18411.114999999998;6.8305463727289535;-1089731.0;6.960603422117941;-1.585391e-05
15:24:14;-525;-525.0739;7.301643384953041e-11;1.87568007044509e+20;7.299660177028665e-11;2000.0;17963.97;9.010890910448312;-1089857.0;7.5531450403126765;-1.619901e-05
15:24:35;-550;-550.057;7.299938726079642e-11;1.8765561786203885e+20;7.298040542388694e-11;2000.0;17580.730000000003;5.846140179639922;-1090111.5;5.535115174953453;-1.653179e-05
15:24:56;-575;-575.0148;7.299128538724324e-11;1.876972789030202e+20;7.297257296358867e-11;2000.0;17458.395;4.949002298443607;-1090232.5;8.714212528966687;-1.686312e-05
15:25:17;-600;-599.9927;7.298070878822557e-11;1.8775168623173294e+20;7.296238763634216e-11;2000.0;17278.614999999998;8.160141772665472;-1090390.5;6.688609721010787;-1.725757e-05
15:25:38;-625;-625.0192;7.297010179822057e-11;1.8780627365731552e+20;7.295164685894413e-11;2000.0;17345.385000000002;5.996429249978688;-1090549.0;6.438167441127948;-1.760611e-05
15:25:59;-650;-650.044;7.296508379234976e-11;1.8783210643488385e+20;7.294668280038913e-11;2000.0;17321.795000000002;9.35912783062607;-1090624.0;8.04363102087608;-1.799883e-05
15:26:20;-675;-675.0561;7.295317715400933e-11;1.8789342333846366e+20;7.293442447651559e-11;2000.0;17490.865;8.230954607455788;-1090802.0;7.436396977031282;-1.841785e-05
15:26:40;-700;-700.038;7.29517058168391e-11;1.879010025269847e+20;7.293252849218921e-11;2000.0;17688.379999999997;5.3421138138380835;-1090824.0;6.099180272790762;-1.886174e-05
15:27:00;-725;-725.0081;7.293943583884408e-11;1.8796422580422764e+20;7.291978428768682e-11;2000.0;17910.325;7.949037284476736;-1091007.5;6.740734381356382;-1.930438e-05
15:27:20;-750;-749.9809;7.293559187211366e-11;1.8798403910118913e+20;7.29150241832846e-11;2000.0;18324.615;7.606185887157911;-1091065.0;6.264982043070834;-1.979436e-05
15:27:41;-775;-774.9985;7.292877400613076e-11;1.8801918873620106e+20;7.290739143536568e-11;2000.0;18686.82;6.545882675392282;-1091167.0;5.705260730238364;-2.036646e-05
15:28:02;-800;-800.0038;7.292165671204119e-11;1.880558925969172e+20;7.28989369055782e-11;2000.0;19265.28;7.33289710823759;-1091273.5;8.895926033865164;-2.090338e-05
15:28:23;-825;-825.0266;7.291888368248184e-11;1.8807019601020063e+20;7.289491721129554e-11;2000.0;19788.074999999997;6.910321537381651;-1091315.0;8.845903006477066;-2.147768e-05
15:28:42;-850;-850.0079;7.290722590180453e-11;1.8813034523018517e+20;7.288137307180983e-11;2000.0;20557.265;8.340249621564066;-1091489.5;7.761282110579412;-2.210676e-05
15:29:02;-875;-874.9749;7.290749308712546e-11;1.8812896634380645e+20;7.287944836431526e-11;2000.0;21411.2;10.198436154626823;-1091485.5;10.18516077438152;-2.278093e-05
15:29:24;-900;-899.9448;7.289787564915357e-11;1.8817860943697986e+20;7.286714053792285e-11;2000.0;22419.545000000002;12.584767528643503;-1091629.5;8.816887205811357;-2.348547e-05

File: Data/DoubleIrrNeutron2025/CV_onPCB/300059_SR_UR2_6e15_300min_CV.csv
time (03.09.2025);set voltage (V);real voltage (V);serial capacitance;1/serial capacitance^2;parallel capacitance;LCR frequency (Hz);r;delta r;x;delta x;sample current
11:32:19;-25;-25.03852;9.927281604990754e-11;1.0147038701846679e+20;8.424732880237775e-11;2000.0;338529.1;12.03139642768037;-801603.85;26.97223340771024;-5.161329e-06
11:32:39;-50;-50.06885;9.273483885900556e-11;1.1628244549813784e+20;8.398158113476487e-11;2000.0;277038.45;7.214733189799882;-858118.4;14.333596896801584;-7.281988e-06
11:32:59;-75;-75.09323;8.886683264597192e-11;1.2662533198303425e+20;8.281602354301771e-11;2000.0;242047.15;81.49740103218016;-895468.75;92.7319220926645;-4.918393e-05
11:33:19;-100;-100.0671;8.605455245366018e-11;1.3503685024252715e+20;8.151966380679445e-11;2000.0;218106.4;8.581491711817941;-924732.85;11.112442350806594;-1.024375e-05
11:33:38;-125;-125.021;8.379172613697095e-11;1.4242877064763816e+20;8.024084544417548e-11;2000.0;199783.35;12.09799053562202;-949705.6;14.088896337186952;-1.14824e-05
11:33:57;-150;-150.003;8.172993565021237e-11;1.4970547585297688e+20;7.892411885041682e-11;2000.0;183583.55;8.463591140881038;-973663.7;14.301940427788109;-1.261727e-05
11:34:17;-175;-175.0368;7.972511448546331e-11;1.573293313351778e+20;7.75732683860122e-11;2000.0;166243.45;12.597713086112101;-998148.1;13.012474783837238;-1.366721e-05
11:34:36;-200;-200.0662;7.776234293710966e-11;1.6537175130692534e+20;7.623838147555548e-11;2000.0;144684.15;10.492920232232782;-1023342.0;9.939818911831342;-1.4633e-05
11:34:55;-225;-225.0777;7.606865279831958e-11;1.728178311050373e+20;7.510166104715668e-11;2000.0;118705.55;10.740455064847113;-1046127.0;8.517628778010932;-1.55675e-05
11:35:15;-250;-250.057;7.482088351805441e-11;1.7862997421302527e+20;7.427105045780763e-11;2000.0;91510.925;8.066464141741879;-1063573.0;6.786015030929418;-1.634885e-05
11:35:34;-275;-275.03;7.40353689172264e-11;1.8244060778200256e+20;7.37372486340756e-11;2000.0;68344.44000000002;9.378255168207195;-1074857.5;9.743587634952538;-1.711106e-05
11:35:53;-300;-300.0078;7.361675934977601e-11;1.8452134377822018e+20;7.344376649035951e-11;2000.0;52462.630000000005;13.213975745399312;-1080969.5;5.851281910829455;-1.774638e-05
11:36:13;-325;-325.0407;7.340191179955943e-11;1.856031133582018e+20;7.328778601571881e-11;2000.0;42781.77999999999;9.433606415364144;-1084133.5;7.425462948530548;-1.836464e-05
11:36:32;-350;-350.0505;7.328017624078402e-11;1.8622028616688845e+20;7.319548248357932e-11;2000.0;36939.175;9.801402641969212;-1085934.5;8.350898155288448;-1.891254e-05
11:36:52;-375;-375.0822;7.321019763236666e-11;1.8657645689208835e+20;7.314243414392546e-11;2000.0;33085.045;6.848665837226879;-1086972.5;6.279928343540234;-1.94776e-05
11:37:12;-400;-400.0592;7.315595182838021e-11;1.868532557596874e+20;7.309914826717965e-11;2000.0;30322.995000000003;8.25098925887076;-1087778.5;5.842730526046875;-1.995212e-05
11:37:31;-425;-425.0325;7.312015733181754e-11;1.8703624101384163e+20;7.307003801449223e-11;2000.0;28502.695000000007;8.322780409814836;-1088311.0;5.094114250780011;-2.046614e-05
11:37:50;-450;-449.9869;7.309329247701886e-11;1.8717375362768142e+20;7.304811234521503e-11;2000.0;27075.835;6.951410917935968;-1088711.0;8.743569065318807;-2.093891e-05
11:38:09;-475;-475.0193;7.306846005572375e-11;1.8730099778508797e+20;7.302645855382927e-11;2000.0;26118.754999999997;7.724391480886995;-1089081.0;7.546522377890362;-2.150152e-05
11:38:28;-500;-500.0493;7.305038327512373e-11;1.8739370689378887e+20;7.301065241520706e-11;2000.0;25411.980000000003;10.273102257838264;-1089350.5;10.499404745031978;-2.194802e-05
11:38:48;-525;-525.0823;7.30338570553587e-11;1.8747852399354102e+20;7.29958657856388e-11;2000.0;24857.569999999996;7.216138510311404;-1089597.0;8.188406438373708;-2.24693e-05
11:39:07;-550;-550.0635;7.301743880851323e-11;1.875628439804665e+20;7.298041813935364e-11;2000.0;24546.100000000002;9.985587113435026;-1089842.0;9.154233993076646;-2.298884e-05
11:39:26;-575;-575.0204;7.300705556615997e-11;1.8761619906896495e+20;7.297060752359141e-11;2000.0;24360.624999999996;8.958188642242447;-1089997.0;9.249324299644812;-2.350446e-05
11:39:46;-600;-599.9972;7.299443218236499e-11;1.8768109596597725e+20;7.295809269115927e-11;2000.0;24330.614999999998;7.911495670857723;-1090185.5;9.068489400115103;-2.41098e-05
11:40:05;-625;-625.0242;7.298495914156732e-11;1.8772981904759285e+20;7.294844087298486e-11;2000.0;24395.17;6.33536541961074;-1090327.0;8.488227141164401;-2.469176e-05
11:40:24;-650;-650.0524;7.2974049781243e-11;1.877859531207604e+20;7.293729650021187e-11;2000.0;24479.069999999996;10.13496941287945;-1090490.0;7.54983443527075;-2.52548e-05
11:40:43;-675;-675.0621;7.29640802739932e-11;1.8783727320358096e+20;7.292686066529544e-11;2000.0;24639.005;5.608687346429679;-1090639.0;6.741661516273269;-2.579976e-05
11:41:02;-700;-700.0443;7.295849452628663e-11;1.8786603618146216e+20;7.292020246461823e-11;2000.0;24994.515000000007;8.502488679792565;-1090722.5;7.964766161036995;-2.643425e-05
11:41:22;-725;-725.0126;7.29499670403334e-11;1.8790995994685856e+20;7.291060343192397e-11;2000.0;25346.449999999997;7.757311067631601;-1090850.0;9.721111047611789;-2.713529e-05
11:41:41;-750;-749.9857;7.294020468081245e-11;1.8796026327013995e+20;7.289931148652911e-11;2000.0;25839.67;6.4166661904761275;-1090996.0;8.167006795638166;-2.780663e-05
11:42:00;-775;-775.0038;7.293626035896235e-11;1.8798059323540432e+20;7.289373314651745e-11;2000.0;26353.3;7.206576857288112;-1091055.0;5.852349955359812;-2.852535e-05
11:42:20;-800;-800.01;7.292716998760773e-11;1.880274597160878e+20;7.288265988221002e-11;2000.0;26966.089999999997;11.146409511587143;-1091191.0;9.795407086997457;-2.925104e-05
11:42:39;-825;-825.0356;7.292316024997703e-11;1.8804813796168935e+20;7.287583577831378e-11;2000.0;27808.385;9.184177358370171;-1091251.0;10.437911668528336;-3.010383e-05
11:42:59;-850;-850.0132;7.291634470785133e-11;1.8808329358857755e+20;7.286620089015462e-11;2000.0;28629.310000000005;10.811352598079493;-1091353.0;5.792236183029832;-3.097589e-05
11:43:18;-875;-874.9803;7.290909624017676e-11;1.881206931316521e+20;7.28552372361641e-11;2000.0;29676.125000000007;9.166342986709607;-1091461.5;7.116003091623837;-3.18787e-05
11:43:37;-900;-899.9468;7.290622397429207e-11;1.8813551609911076e+20;7.284746839615644e-11;2000.0;30998.655000000006;9.008205911833867;-1091504.5;7.296403223506771;-3.293611e-05

File: Data/DoubleIrrNeutron2025/CV_onPCB/300059_SR_UR2_6e15_500min_CV.csv
time (26.09.2025);set voltage (V);real voltage (V);serial capacitance;1/serial capacitance^2;parallel capacitance;LCR frequency (Hz);r;delta r;x;delta x;sample current
10:53:39;-25;-25.04492;9.57197278047011e-11;1.0914330234885525e+20;8.333482092343966e-11;2000.0;320495.4;7.875087301103396;-831359.15;18.83497743561165;-4.745186e-06
10:54:01;-50;-50.07603;9.031844340211227e-11;1.2258776066660024e+20;8.298009454314071e-11;2000.0;262014.85;6.8433453076693445;-881076.65;14.476407530875884;-6.587648e-06
10:54:23;-75;-75.10629;8.698171144955032e-11;1.3217341247893828e+20;8.183550154317183e-11;2000.0;229422.0;7.654083877251412;-914875.9;14.383306295841715;-8.015879e-06
10:54:44;-100;-100.0724;8.445531046187333e-11;1.4019937400662096e+20;8.058051998810532e-11;2000.0;206619.95;9.62950543901399;-942243.55;20.625163635714504;-9.193176e-06
10:55:05;-125;-125.0268;8.238993434473971e-11;1.4731659982008877e+20;7.935088271224196e-11;2000.0;189020.6;5.952478475391575;-965864.0;7.77303029712351;-1.029598e-05
10:55:26;-150;-150.0076;8.046685967591664e-11;1.5444216979470044e+20;7.808405601057983e-11;2000.0;172757.15;9.055184978784254;-988947.15;14.08425983145724;-1.130493e-05
10:55:47;-175;-175.0414;7.85437183962751e-11;1.6209778657237418e+20;7.677150265305033e-11;2000.0;153934.85;7.077879272776558;-1013161.5;9.598828053465693;-1.222215e-05
10:56:08;-200;-200.0704;7.673494076762226e-11;1.6982971295536447e+20;7.554434698171146e-11;2000.0;130190.05;12.101337735969524;-1037043.5;9.931641354781192;-1.30475e-05
10:56:28;-225;-225.0829;7.527273664625342e-11;1.7649182283184187e+20;7.45681583039312e-11;2000.0;102763.85;11.72503198289881;-1057188.5;6.052891870833312;-1.380751e-05
10:56:48;-250;-250.0606;7.428226059913811e-11;1.812298688141966e+20;7.39061303181403e-11;2000.0;76424.735;7.1721589322885535;-1071285.0;7.984359711335655;-1.449742e-05
10:57:08;-275;-275.0334;7.370045024269469e-11;1.8410251355600545e+20;7.350256128444444e-11;2000.0;56024.7;6.953233060958144;-1079742.0;9.262828941527529;-1.509861e-05
10:57:30;-300;-300.0112;7.341454106699652e-11;1.855392614372171e+20;7.329769712742515e-11;2000.0;43277.880000000005;8.038935252880195;-1083947.0;6.5612498809297;-1.566739e-05
10:57:50;-325;-325.0444;7.326435531298322e-11;1.8630072080098007e+20;7.318469016535232e-11;2000.0;35836.16;6.7799609143416175;-1086169.0;6.47688196588451;-1.615909e-05
10:58:10;-350;-350.055;7.317889216248996e-11;1.8673612350689126e+20;7.311827969150853e-11;2000.0;31309.225;6.8733502566069635;-1087437.5;6.437196594791867;-1.659007e-05
10:58:30;-375;-375.0847;7.312566706635064e-11;1.8700805716938434e+20;7.307649634549213e-11;2000.0;28228.300000000007;8.08693699740511;-1088229.0;7.6124897372673015;-1.700504e-05
10:58:50;-400;-400.0627;7.30852704309327e-11;1.8721484532438624e+20;7.30431342462716e-11;2000.0;26151.595000000005;6.960174117793299;-1088830.5;9.936674494014584;-1.74269e-05
10:59:11;-425;-425.0378;7.305943731607538e-11;1.8734726347109233e+20;7.302203875524432e-11;2000.0;24649.850000000002;7.040225493547759;-1089215.5;8.290808163261286;-1.786076e-05
10:59:32;-450;-449.9914;7.303395759797804e-11;1.8747800780711166e+20;7.300001687605289e-11;2000.0;23494.4;6.799349233566356;-1089595.5;6.575522792903998;-1.828259e-05
10:59:54;-475;-475.0236;7.301660134077316e-11;1.8756714652890045e+20;7.29846320674542e-11;2000.0;22809.68;11.713824311470624;-1089854.5;8.107866550455798;-1.879715e-05
11:00:15;-500;-500.0527;7.300122884653628e-11;1.87646150088514e+20;7.297098712265949e-11;2000.0;22191.575;7.937836213351761;-1090084.0;6.572670690061993;-1.922489e-05
11:00:35;-525;-525.085;7.298455751219828e-11;1.8773188518374002e+20;7.295538285261955e-11;2000.0;21803.86;8.332398814267167;-1090333.0;8.034301463101817;-1.966857e-05
11:00:56;-550;-550.068;7.297421707809367e-11;1.877850921053551e+20;7.29457885808076e-11;2000.0;21527.695;7.098110576061781;-1090487.5;8.212033852828421;-2.01151e-05
11:01:17;-575;-575.0247;7.296063507103773e-11;1.8785501298358927e+20;7.293265236065327e-11;2000.0;21364.140000000003;8.078153873255976;-1090690.5;8.199847559558652;-2.058472e-05
11:01:37;-600;-600.0006;7.295270899483565e-11;1.8789583488186673e+20;7.292472872520074e-11;2000.0;21366.690000000002;7.780574850228007;-1090809.0;7.870832230456955;-2.106862e-05
11:01:59;-625;-625.028;7.294418286119099e-11;1.87939762130444e+20;7.291617057392831e-11;2000.0;21382.665;10.518586585183382;-1090936.5;11.09673375367725;-2.15682e-05
11:02:19;-650;-650.0546;7.293375359646196e-11;1.879935153949462e+20;7.290527489154482e-11;2000.0;21564.640000000007;6.8887604109883185;-1091092.5;8.799857953399021;-2.208611e-05
11:02:39;-675;-675.0647;7.29269694902535e-11;1.880284936013646e+20;7.289792501942048e-11;2000.0;21780.915;6.391593209052005;-1091194.0;7.5630681604756145;-2.263677e-05
11:02:59;-700;-700.0475;7.291738032088853e-11;1.880779511002198e+20;7.288761059160492e-11;2000.0;22055.640000000003;6.728682634810583;-1091337.5;10.674151020104595;-2.322959e-05
11:03:20;-725;-725.0176;7.291116708388456e-11;1.8811000716852897e+20;7.2880385663607e-11;2000.0;22430.300000000003;8.403267221741794;-1091430.5;6.537392446534015;-2.379878e-05
11:03:40;-750;-749.9882;7.290438717870634e-11;1.8814499621003585e+20;7.287234217628502e-11;2000.0;22889.445;7.5557808166991975;-1091532.0;9.181503144910423;-2.448355e-05
11:04:01;-775;-775.0086;7.289630637752809e-11;1.8818671153557855e+20;7.286277920115579e-11;2000.0;23416.944999999996;8.570847318089399;-1091653.0;7.877182237323191;-2.509396e-05
11:04:23;-800;-800.0137;7.289333496316304e-11;1.882020542852397e+20;7.285797436550055e-11;2000.0;24050.47;5.802560210803599;-1091697.5;6.118619125260208;-2.577985e-05
11:04:43;-825;-825.0376;7.288365450689791e-11;1.8825205185354567e+20;7.284600384793195e-11;2000.0;24822.380000000005;11.030404797649078;-1091842.5;8.828221791504786;-2.65614e-05
11:05:03;-850;-850.0201;7.287964955291125e-11;1.8827274244483806e+20;7.283906863253806e-11;2000.0;25772.859999999997;7.211540750768847;-1091902.5;8.302860952707807;-2.734983e-05
11:05:24;-875;-874.9857;7.287310907453584e-11;1.8830653952241746e+20;7.282935568761254e-11;2000.0;26765.505000000005;7.075650058475322;-1092000.5;9.068489400115103;-2.822076e-05
11:05:43;-900;-899.9499;7.286630288452566e-11;1.8834171929399e+20;7.281829586652471e-11;2000.0;28041.130000000005;11.095519591258446;-1092102.5;8.569568250501305;-2.912048e-05

File: Data/DoubleIrrNeutron2025/CV_onPCB/300145_SR_UL_15e15_175min_CV.csv
time (14.11.2025);set voltage (V);real voltage (V);serial capacitance;1/serial capacitance^2;parallel capacitance;LCR frequency (Hz);r;delta r;x;delta x;sample current
07:52:49;-25;-25.04037;1.0118478399254641e-10;9.767188788334041e+19;8.20806006117314e-11;2000.0;379418.85;7.224705876366179;-786456.9;11.274284899717586;-5.331479e-06
07:53:11;-50;-50.0722;9.684657690197536e-11;1.0661822551315377e+20;8.335917309484598e-11;2000.0;330516.65;8.006021171593288;-821685.95;25.32947640595833;-7.929915e-06
07:53:32;-75;-75.09268;9.398418510057405e-11;1.132114726299932e+20;8.344450551381748e-11;2000.0;300919.4;6.5446161079164895;-846711.3;15.82531200324341;-9.863712e-06
07:53:52;-100;-100.0681;9.187060350438687e-11;1.1848049539620697e+20;8.316397769041964e-11;2000.0;280266.3;8.90002808984331;-866190.8;19.860966743842052;-1.156828e-05
07:54:13;-125;-125.0216;9.010901186797362e-11;1.2315826028102764e+20;8.27216320915116e-11;2000.0;263911.05;6.771068970258684;-883124.45;12.214433060932462;-1.311267e-05
07:54:33;-150;-150.0018;8.859793767324234e-11;1.2739511478745073e+20;8.221609237294999e-11;2000.0;250242.6;7.8700063532375895;-898186.5;8.035701587291554;-1.457737e-05
07:54:54;-175;-175.0373;8.728583651916943e-11;1.3125396846876154e+20;8.170322733043099e-11;2000.0;238311.7;6.533031455610787;-911688.25;12.835278532232946;-1.596841e-05
07:55:13;-200;-200.0664;8.610285847304278e-11;1.3488537413579612e+20;8.11851240581827e-11;2000.0;227466.2;8.069262667679123;-924214.05;12.390212871456244;-1.732448e-05
07:55:35;-225;-225.0798;8.505973749391885e-11;1.3821396432926363e+20;8.06884071968712e-11;2000.0;217754.6;6.89869552886631;-935548.05;10.26169454817283;-1.869418e-05
07:55:55;-250;-250.057;8.409742649359992e-11;1.4139517446569977e+20;8.019762291766952e-11;2000.0;208664.25;7.672312232958197;-946253.35;11.112442350806594;-2.003301e-05
07:56:16;-275;-275.0303;8.321070035557308e-11;1.4442475694677308e+20;7.971425494090774e-11;2000.0;200288.65;10.330119796013985;-956337.0;11.996249413879323;-2.138921e-05
07:56:37;-300;-300.0075;8.239110726113875e-11;1.473124054638868e+20;7.924487795343762e-11;2000.0;192450.65;10.059889412911058;-965850.25;10.692257712943512;-2.27817e-05
07:56:58;-325;-325.0396;8.163311585279483e-11;1.5006079854679825e+20;7.879270942475263e-11;2000.0;185084.9;15.133555431556724;-974818.5;15.15165007515683;-2.416044e-05
07:57:18;-350;-350.0533;8.090012385080931e-11;1.5279235580289208e+20;7.833398962636153e-11;2000.0;178035.05;7.79277710447309;-983650.8;7.9096776166920995;-2.557205e-05
07:57:38;-375;-375.0841;8.018009309866327e-11;1.555488797254236e+20;7.786936874797969e-11;2000.0;170967.8;7.747773873829824;-992484.15;9.450205024230955;-2.694751e-05
07:57:58;-400;-400.0612;7.948852388771732e-11;1.5826727894516338e+20;7.740523795040195e-11;2000.0;164238.5;8.106016284217544;-1001119.0;9.080198235721507;-2.838826e-05
07:58:18;-425;-425.0323;7.880596118593735e-11;1.610207551778218e+20;7.693583094432813e-11;2000.0;157435.5;7.960684643923536;-1009790.0;8.0;-2.984405e-05
07:58:39;-450;-449.9872;7.811358392637544e-11;1.6388789298060814e+20;7.644700340423456e-11;2000.0;150416.85;9.852988125436871;-1018740.5;9.525623339183635;-3.131899e-05
07:59:00;-475;-475.0211;7.742223021240972e-11;1.6682788549103446e+20;7.594802531002619e-11;2000.0;143200.7;11.270337173305863;-1027837.5;8.828221791504786;-3.287888e-05
07:59:20;-500;-500.0511;7.670971712604891e-11;1.6994141791933284e+20;7.54316557431569e-11;2000.0;135032.65;7.243367656000903;-1037384.5;8.199847559558652;-3.449366e-05
07:59:40;-525;-525.0836;7.599310477311421e-11;1.7316161323339216e+20;7.490785808917487e-11;2000.0;126042.35;25.325310955642767;-1047167.0;17.0308543532026;-3.610132e-05
08:00:02;-550;-550.0661;7.531573091227652e-11;1.7629037831469085e+20;7.441945452665271e-11;2000.0;115953.05;9.604549703135488;-1056585.0;9.987492177719089;-3.772332e-05
08:00:22;-575;-575.0215;7.474747648422807e-11;1.789809997178353e+20;7.401244532719122e-11;2000.0;106094.8;7.960716048195663;-1064617.5;6.887488656977955;-3.929826e-05
08:00:42;-600;-599.9976;7.434110699270268e-11;1.8094306912383196e+20;7.372392099195381e-11;2000.0;97941.09;10.77080057377333;-1070437.0;7.35187051028512;-4.091747e-05
08:01:02;-625;-625.0254;7.406048391748264e-11;1.8231689217125476e+20;7.352545226729683e-11;2000.0;91658.865;7.58845924743643;-1074493.0;11.31591799192624;-4.257684e-05
08:01:22;-650;-650.0524;7.387341006146195e-11;1.832414442992942e+20;7.338873820254547e-11;2000.0;87540.93500000001;10.386725362210836;-1077214.0;7.694153624668537;-4.440229e-05
08:01:42;-675;-675.066;7.374597194167385e-11;1.8387529917701364e+20;7.329372486561938e-11;2000.0;84763.0;11.108150161030581;-1079075.5;6.102253682042397;-4.630057e-05
08:02:04;-700;-700.0454;7.364850881644314e-11;1.8436228579933913e+20;7.321536668744988e-11;2000.0;83107.50999999998;9.171935182937084;-1080503.5;7.425462948530548;-4.817991e-05
08:02:24;-725;-725.015;7.358275784691718e-11;1.8469191233921345e+20;7.315599320752364e-11;2000.0;82600.625;7.862546899701251;-1081469.0;8.27345151674922;-5.021405e-05
08:02:46;-750;-749.986;7.353621417474294e-11;1.8492578242213357e+20;7.310534441164586e-11;2000.0;83078.245;10.949747656909823;-1082153.5;8.78279568246922;-5.243008e-05
08:03:06;-775;-775.0051;7.350435774792013e-11;1.850861090045919e+20;7.305764374541039e-11;2000.0;84656.24500000001;18.453588370558048;-1082622.5;11.637761812307382;-5.471267e-05
08:03:26;-800;-800.0115;7.349553249329617e-11;1.851305615054223e+20;7.302157452148629e-11;2000.0;87231.535;8.877176564088483;-1082752.5;10.951598056904755;-5.737604e-05
08:03:47;-825;-825.0402;7.349471796124428e-11;1.851346650822761e+20;7.298044338339297e-11;2000.0;90892.55000000002;6.799053242915312;-1082764.5;8.673955268503521;-6.024764e-05
08:04:07;-850;-850.0184;7.352316940011085e-11;1.849914087866209e+20;7.295169217954175e-11;2000.0;95796.06999999998;8.412553417363835;-1082345.5;11.033471801749439;-6.332755e-05
08:04:28;-875;-874.9843;7.356741810737474e-11;1.8476894158055703e+20;7.292146750996802e-11;2000.0;101806.75;19.809199251862754;-1081694.5;7.729003816792949;-6.668201e-05
08:04:48;-900;-899.9495;7.364465790511187e-11;1.8438156707235398e+20;7.289480119390779e-11;2000.0;109594.75;11.734963783497587;-1080560.0;8.97217922246318;-7.057694e-05
