Repository: aimaax/PENGUIN

# PENGUIN :penguin:  

> **NOTE!!** Google ID and GitLab repo for CERN organization is hidden and the create database function won't work properly in this version. Plotting is still possible with the saved database and data stored in this repo.  

A Python-based environment for GUI-driven analysis for IV, CV, and TCT measurements obtained with [Particulars Setup]() at CERN for CMS HGCAL silicon diodes. Used to plot data for individual diodes, but also to analyse Current Volume Normalization, Saturation Voltage, Charge Collection, and Charge Collection Efficiency.

---

File: Data/DoubleIrrNeutron2025/CV_onPCB/300145_SR_UL_15e15_690min_CV.csv
time (16.12.2025);set voltage (V);real voltage (V);serial capacitance;1/serial capacitance^2;parallel capacitance;LCR frequency (Hz);r;delta r;x;delta x;sample current
11:19:11;-25;-25.03474;1.0858767275966529e-10;8.48084154652374e+19;8.327268359801723e-11;2000.0;404061.25;8.813874006360653;-732840.75;37.8457973228204;-3.595944e-06
11:19:31;-50;-50.06568;1.0447861805759527e-10;9.161048047530325e+19;8.543178482601305e-11;2000.0;359637.0;3.8405728739343035;-761662.75;12.20407206632278;-5.324568e-06
11:19:53;-75;-75.09399;1.0137079315796445e-10;9.731377294063698e+19;8.616632307640785e-11;2000.0;329757.1;5.747999652052878;-785013.8;13.703028862262528;-6.71768e-06
11:20:15;-100;-100.0737;9.883514957606245e-11;1.0237104870246972e+20;8.630546709133044e-11;2000.0;306781.8;5.5989284689126;-805153.55;17.083248373772474;-7.915016e-06
11:20:37;-125;-125.0307;9.674199792061029e-11;1.068488606519446e+20;8.614878765950335e-11;2000.0;288445.85;7.816417018046055;-822574.2;26.1867905631828;-9.071952e-06
11:20:57;-150;-150.0022;9.488518449894032e-11;1.1107164072497583e+20;8.579799385032676e-11;2000.0;272940.5;6.341332667507674;-838671.2;13.119184425870383;-1.018466e-05
11:21:19;-175;-175.0333;9.329222101972608e-11;1.1489711792403015e+20;8.53817453833749e-11;2000.0;259635.15;5.287378840219415;-852991.5;19.838787765385263;-1.132084e-05
11:21:39;-200;-200.0622;9.18137360458678e-11;1.1862730940326504e+20;8.487451873690779e-11;2000.0;247827.25;4.082202224290218;-866727.3;8.61048779106039;-1.243086e-05
11:21:59;-225;-225.0728;9.049072542475326e-11;1.2212142419346835e+20;8.4352192902057e-11;2000.0;237230.3;4.520564124088939;-879399.2;12.55818458217588;-1.35519e-05
11:22:20;-250;-250.0515;8.927928643630055e-11;1.254580632818342e+20;8.381542879307197e-11;2000.0;227576.35;6.96177958570939;-891331.85;7.326075006441033;-1.468968e-05
11:22:41;-275;-275.0264;8.815560229144013e-11;1.286767745219111e+20;8.326629426759009e-11;2000.0;218740.55;7.091711711568653;-902693.3;10.392328901646634;-1.578902e-05
11:23:03;-300;-300.0061;8.713843427575995e-11;1.316983990635046e+20;8.273999671215563e-11;2000.0;210558.05;4.97618076440155;-913230.45;8.282956899561896;-1.694438e-05
11:23:23;-325;-325.0369;8.617378619715624e-11;1.3466342322039559e+20;8.220289353145896e-11;2000.0;202962.35;5.568785774295867;-923453.35;7.366232076170284;-1.808983e-05
11:23:44;-350;-350.0464;8.525794862616579e-11;1.3757206051466166e+20;8.166754500533472e-11;2000.0;195705.1;5.287201528218876;-933373.05;7.383588219829165;-1.923799e-05
11:24:05;-375;-375.077;8.438941506557745e-11;1.4041840859141752e+20;8.113517955535786e-11;2000.0;188852.2;7.471479103899038;-942979.3;10.995476342569244;-2.040337e-05
11:24:26;-400;-400.0538;8.355751659962778e-11;1.4322833791306193e+20;8.060689926588485e-11;2000.0;182211.15;6.259902155784866;-952367.6;8.079727718184566;-2.156084e-05
11:24:45;-425;-425.0293;8.276973897731159e-11;1.4596772145793298e+20;8.009093544775269e-11;2000.0;175831.75;5.9476360850341194;-961431.95;5.199747590027807;-2.274777e-05
11:25:06;-450;-449.9854;8.202488917675922e-11;1.486307589502666e+20;7.958776474965572e-11;2000.0;169769.7;6.08937599430352;-970162.5;10.542888598481916;-2.397786e-05
11:25:27;-475;-475.0168;8.128738003557909e-11;1.513400063438122e+20;7.907805294697513e-11;2000.0;163632.3;5.206294267518884;-978964.65;6.478531855289436;-2.520489e-05
11:25:48;-500;-500.0454;8.056537219635662e-11;1.5406470773817334e+20;7.856423289724113e-11;2000.0;157640.55;6.580454011692505;-987737.9;6.3639217468476135;-2.641745e-05
11:26:09;-525;-525.0768;7.986799136453618e-11;1.567669378850686e+20;7.805912439995247e-11;2000.0;151673.2;7.768397518150058;-996362.5;8.658954902296234;-2.77361e-05
11:26:30;-550;-550.0606;7.916289546241102e-11;1.5957198916839417e+20;7.753448639004846e-11;2000.0;145680.95;4.034522896204704;-1005237.0;5.748912940721924;-2.898674e-05
11:26:52;-575;-575.0172;7.845803234051322e-11;1.624520423220376e+20;7.700042409697415e-11;2000.0;139548.95;8.900414316198994;-1014268.0;10.526157893552613;-3.02665e-05
11:27:12;-600;-599.9958;7.773180750846665e-11;1.6550170297822128e+20;7.644032456630538e-11;2000.0;133068.25;6.584783595532961;-1023744.0;8.228000972289683;-3.160609e-05
11:27:34;-625;-625.022;7.699218931696787e-11;1.6869672891833205e+20;7.586294277998646e-11;2000.0;126102.3;10.317969761537393;-1033578.5;12.555377334035008;-3.297265e-05
11:27:54;-650;-650.0493;7.622169700285164e-11;1.7212453207019802e+20;7.526019197333216e-11;2000.0;118006.15;8.324744740831397;-1044026.5;7.558935110185825;-3.432921e-05
11:28:14;-675;-675.0592;7.546232244710111e-11;1.756061275370379e+20;7.466596444297924e-11;2000.0;108906.25;9.489434914682748;-1054532.5;6.437196594791867;-3.571999e-05
11:28:36;-700;-700.0424;7.477715225682106e-11;1.788389684862342e+20;7.41348051836727e-11;2000.0;99059.245;7.188022937498455;-1064195.0;7.664854858377946;-3.711856e-05
11:28:56;-725;-725.0114;7.42401261562e-11;1.81435638573634e+20;7.3718443803105e-11;2000.0;90170.905;6.494703515172623;-1071893.0;5.481788029466298;-3.857691e-05
11:29:16;-750;-749.9843;7.388918641869115e-11;1.8316320351730745e+20;7.34487183482337e-11;2000.0;83401.595;5.851386480997678;-1076984.0;9.06642156531451;-3.993823e-05
11:29:36;-775;-775.0041;7.366224587749319e-11;1.8429352982273524e+20;7.327081305452799e-11;2000.0;78960.20999999999;12.194010619972827;-1080302.0;7.7006493232713815;-4.13929e-05
11:29:56;-800;-800.0076;7.352252407569391e-11;1.8499465622673336e+20;7.315711141627032e-11;2000.0;76495.035;8.09940514791065;-1082355.0;6.837397165588672;-4.294897e-05
11:30:18;-825;-825.0321;7.342412595797648e-11;1.8549082347505e+20;7.307354740331816e-11;2000.0;75069.56999999998;10.98179425230695;-1083805.5;5.7651973079852175;-4.449241e-05
11:30:38;-850;-850.0138;7.335262138958474e-11;1.858526348367234e+20;7.300495635968713e-11;2000.0;74865.00000000001;6.0854252111089835;-1084862.0;9.016651263079881;-4.615918e-05
11:30:59;-875;-874.9796;7.330991377745769e-11;1.8606923949019333e+20;7.295656861469067e-11;2000.0;75543.1;7.4637792035938;-1085494.0;7.628892449104259;-4.794837e-05
11:31:20;-900;-899.9478;7.32765999110926e-11;1.862384639041571e+20;7.29091990704472e-11;2000.0;77091.01000000001;8.216075401309348;-1085987.5;6.398241946034863;-4.979456e-05

File: Data/DoubleIrrNeutron2025/CV_onPCB/300145_SR_UL_15e15_85min_CV.csv
time (24.10.2025);set voltage (V);real voltage (V);serial capacitance;1/serial capacitance^2;parallel capacitance;LCR frequency (Hz);r;delta r;x;delta x;sample current
13:23:21;-25;-25.03718;1.0065891632382371e-10;9.869507897626169e+19;8.16115400589567e-11;2000.0;381926.4;22.473473251814017;-790565.55;67.58215278459247;-5.955387e-06
13:23:41;-50;-50.07009;9.592505258048179e-11;1.086765662941272e+20;8.281166755199786e-11;2000.0;330118.4;6.605452293370983;-829579.65;13.578342130024563;-8.978363e-06
13:24:01;-75;-75.08993;9.294864540500778e-11;1.1574809981970524e+20;8.284176234478454e-11;2000.0;299041.2;10.192546296191152;-856144.5;28.716328107890117;-1.121256e-05
13:24:23;-100;-100.065;9.081737497942641e-11;1.2124451777440363e+20;8.253725033371365e-11;2000.0;277533.0;7.200694410957875;-876236.2;18.184141442476736;-1.317549e-05
13:24:44;-125;-125.021;8.910187378074206e-11;1.259581651598883e+20;8.210072871044313e-11;2000.0;260804.05;8.585299936519398;-893106.6;12.186960244458007;-1.495304e-05
13:25:04;-150;-150.0027;8.764807567750593e-11;1.3017129604075012e+20;8.160859634775237e-11;2000.0;246990.1;17.710575936428487;-907920.35;42.23347457882194;-1.657789e-05
13:25:24;-175;-175.0357;8.634523245183024e-11;1.3412918137054085e+20;8.108477541013427e-11;2000.0;234743.65;5.605923206751947;-921619.75;10.911891449240136;-1.817512e-05
13:25:46;-200;-200.064;8.522983767360741e-11;1.3766282495903079e+20;8.058795160888861e-11;2000.0;224083.9;6.2031846659599;-933680.9;12.756743314811972;-1.972922e-05
13:26:06;-225;-225.0777;8.422814989969693e-11;1.4095662000688675e+20;8.010284492298295e-11;2000.0;214406.0;12.392336341465237;-944784.75;20.457501680312774;-2.126514e-05
13:26:26;-250;-250.0544;8.330733242550198e-11;1.4408990121051241e+20;7.962434726988227e-11;2000.0;205439.5;7.4567083890950165;-955227.7;8.94541782143238;-2.27987e-05
13:26:46;-275;-275.0284;8.24769914177338e-11;1.4700576929166574e+20;7.916522637402233e-11;2000.0;197342.15;10.540226515592538;-964844.5;17.356771013065764;-2.4368e-05
13:27:06;-300;-300.007;8.171207698917438e-11;1.4977092105046262e+20;7.872213815363586e-11;2000.0;189795.8;8.600174416835973;-973876.5;13.739450498473364;-2.598853e-05
13:27:26;-325;-325.0387;8.096554896569297e-11;1.525455244360963e+20;7.8264683435726e-11;2000.0;182582.2;6.388113962665349;-982855.95;9.041425496015549;-2.751484e-05
13:27:48;-350;-350.051;8.027128435154763e-11;1.5519566150643466e+20;7.782104294862674e-11;2000.0;175908.1;10.353477676607024;-991356.65;12.470620473737462;-2.914181e-05
13:28:08;-375;-375.0818;7.957118940054452e-11;1.5793860597028064e+20;7.735723762534868e-11;2000.0;169187.35;8.654846907947016;-1000078.95;9.213977154302045;-3.073808e-05
13:28:29;-400;-400.0591;7.891173271291517e-11;1.6058938721001082e+20;7.69007252160495e-11;2000.0;163076.05;7.870030177832865;-1008436.5;10.15566344460075;-3.247548e-05
13:28:49;-425;-425.0316;7.824549842623783e-11;1.6333575986323872e+20;7.642963034604505e-11;2000.0;156762.45;12.997014080164725;-1017023.0;12.808200498118381;-3.424761e-05
13:29:10;-450;-449.9886;7.754478996655438e-11;1.6630095836013494e+20;7.592353367878838e-11;2000.0;149959.9;9.667186767617558;-1026213.0;9.825985955617888;-3.599733e-05
13:29:32;-475;-475.0203;7.68290653897598e-11;1.6941384519408032e+20;7.540453110340395e-11;2000.0;142364.7;9.551465856087221;-1035773.0;10.12669738858627;-3.781926e-05
13:29:53;-500;-500.0489;7.612614070481354e-11;1.725569172071764e+20;7.489578006402099e-11;2000.0;133981.2;9.222960479152016;-1045337.0;8.94706655837543;-3.968179e-05
13:30:13;-525;-525.0818;7.548035987191993e-11;1.755222089159722e+20;7.443467668329754e-11;2000.0;124959.3;9.182891701419546;-1054280.5;8.845196436484608;-4.156194e-05
13:30:33;-550;-550.0643;7.494518462920137e-11;1.780379284096546e+20;7.405938371224065e-11;2000.0;116124.65;12.32807263930579;-1061809.0;7.412826721298697;-4.339145e-05
13:30:54;-575;-575.0219;7.455339294853859e-11;1.7991408885909268e+20;7.378654918087659e-11;2000.0;108814.7;7.506363966661888;-1067389.0;6.960603422117941;-4.53126e-05
13:31:15;-600;-599.9988;7.428007647221682e-11;1.812405267153105e+20;7.359745761054207e-11;2000.0;103175.25;10.41774327769695;-1071316.5;7.492496246245306;-4.733792e-05
13:31:35;-625;-625.0253;7.408082266579129e-11;1.822167964049459e+20;7.345702786566248e-11;2000.0;98989.36500000002;12.067504454111035;-1074198.0;8.23407554009556;-4.930026e-05
13:31:55;-650;-650.0523;7.393731160479882e-11;1.8292484228026096e+20;7.33517376362439e-11;2000.0;96163.92;11.934143454810636;-1076283.0;7.749193506423749;-5.132949e-05
13:32:15;-675;-675.0635;7.383834895430022e-11;1.8341550488794913e+20;7.327485938014351e-11;2000.0;94509.09499999997;13.756739212109833;-1077725.5;8.290808163261286;-5.360221e-05
13:32:35;-700;-700.0461;7.376555706996241e-11;1.8377767249607272e+20;7.320854138056259e-11;2000.0;94099.94;14.087669076181136;-1078789.0;9.270922284217466;-5.596154e-05
13:32:55;-725;-725.014;7.371441153822602e-11;1.840327831968641e+20;7.315440443324007e-11;2000.0;94452.675;8.961227245751624;-1079537.5;7.964766161036995;-5.835484e-05
13:33:17;-750;-749.9887;7.368349216585487e-11;1.8418726480062474e+20;7.310651408395751e-11;2000.0;95944.82500000003;22.705336239527778;-1079990.5;12.113525498384027;-6.109136e-05
13:33:37;-775;-775.0079;7.367418048613512e-11;1.8423382659994855e+20;7.306645729400184e-11;2000.0;98507.36499999999;11.62157105343356;-1080127.0;8.15781833580523;-6.395089e-05
13:33:57;-800;-800.012;7.368202533485523e-11;1.841945983199668e+20;7.302844480710911e-11;2000.0;102172.05;23.465237586694066;-1080012.0;12.239281024635392;-6.712175e-05
13:34:19;-825;-825.0372;7.370830068713331e-11;1.8406329925927915e+20;7.299240039467393e-11;2000.0;106920.55;11.224855232919488;-1079627.0;8.862843787408194;-7.05351e-05
13:34:40;-850;-850.0176;7.377003610837038e-11;1.837553565990538e+20;7.296699298475189e-11;2000.0;113166.1;24.478858225007144;-1078723.5;13.477295722807302;-7.452931e-05
13:35:01;-875;-874.9833;7.385315075732295e-11;1.8334199121694533e+20;7.293875228961101e-11;2000.0;120645.1;15.095346965207526;-1077509.5;12.539437786440027;-7.859628e-05
13:35:21;-900;-899.9509;7.398199157700412e-11;1.8270396126016753e+20;7.292087813218266e-11;2000.0;129753.5;10.340333650322894;-1075633.0;7.179832867135557;-8.310245e-05

File: Data/DoubleIrrNeutron2025/CV_onPCB/300145_SR_UL_15e15_noadd_CV.csv
time (13.08.2025);set voltage (V);real voltage (V);serial capacitance;1/serial capacitance^2;parallel capacitance;LCR frequency (Hz);r;delta r;x;delta x;sample current
08:20:03;-25;-25.04079;1.0389246376566357e-10;9.264711690238809e+19;8.152801103403018e-11;2000.0;401173.1;7.326970724658315;-765960.0;19.777638888401214;-6.81141e-06
08:20:21;-50;-50.06965;9.807846322501264e-11;1.039567503894937e+20;8.285769994941796e-11;2000.0;347750.9;243.7566501656929;-811365.4;215.51725452965476;-6.381326e-05
08:20:40;-75;-75.094;9.44394391366927e-11;1.1212261073703977e+20;8.295935185688857e-11;2000.0;313456.05;7.9121662646837745;-842629.65;15.903030371598993;-1.326128e-05
08:20:58;-100;-100.0687;9.190259787374387e-11;1.183980157061281e+20;8.265834740067508e-11;2000.0;289570.85;10.0504415325895;-865889.25;20.403293239082753;-1.567643e-05
08:21:16;-125;-125.0235;8.99131601389209e-11;1.2369537917420034e+20;8.220151372175338e-11;2000.0;271081.9;11.233187437232585;-885048.1;22.819936459157812;-1.779449e-05
08:21:34;-150;-150.0026;8.833766613411986e-11;1.281469156939507e+20;8.172341193232452e-11;2000.0;256278.05;14.14787528217577;-900832.85;26.570027756854152;-1.98848e-05
08:21:52;-175;-175.0383;8.699930385876548e-11;1.3211996346133576e+20;8.12351276259406e-11;2000.0;243652.6;27.605289348239044;-914690.9;53.76508625492942;-2.178186e-05
08:22:10;-200;-200.068;8.582430054121574e-11;1.3576238370430091e+20;8.07429757538453e-11;2000.0;232603.35;10.85156094762408;-927213.75;24.2196072428931;-2.374054e-05
08:22:28;-225;-225.0804;8.480326950110656e-11;1.390512211841655e+20;8.02711248793945e-11;2000.0;222971.7;6.964947953861536;-938377.4;13.470040831415469;-2.563657e-05
08:22:46;-250;-250.0583;8.389082749993245e-11;1.4209246336197714e+20;7.981566170763569e-11;2000.0;214340.5;10.097153064106733;-948583.7;18.7009491737719;-2.75054e-05
08:23:05;-275;-275.0314;8.306340596353003e-11;1.4493742116855444e+20;7.937133290277821e-11;2000.0;206625.4;12.511474733219902;-958032.85;20.856566711709768;-2.937032e-05
08:23:23;-300;-300.0081;8.2308594163173e-11;1.4760791034449196e+20;7.894022072842829e-11;2000.0;199712.8;13.56384901125046;-966818.5;19.375822563184254;-3.142083e-05
08:23:41;-325;-325.0414;8.157224744212207e-11;1.50284829891646e+20;7.849725855369418e-11;2000.0;193082.2;11.550670976181427;-975545.9;11.902709775509104;-3.329778e-05
08:23:59;-350;-350.0529;8.08659614729715e-11;1.5292147942064505e+20;7.804759648589606e-11;2000.0;187000.7;21.462071195483443;-984066.35;26.378426317731698;-3.520212e-05
08:24:17;-375;-375.0861;8.013208574440615e-11;1.557353150840167e+20;7.75621489733828e-11;2000.0;180767.35;12.581986130973123;-993078.75;14.734801491706634;-3.701898e-05
08:24:35;-400;-400.0615;7.947554416056176e-11;1.5831897871944247e+20;7.71112874676005e-11;2000.0;175325.45;8.481590357945848;-1001282.5;7.901740314639555;-3.909175e-05
08:24:53;-425;-425.0341;7.879246224460468e-11;1.6107593294127684e+20;7.662671723764206e-11;2000.0;169792.7;10.21545397914356;-1009963.0;12.208603523745047;-4.113304e-05
08:25:11;-450;-449.9877;7.813839669403366e-11;1.637838246422711e+20;7.615378973595968e-11;2000.0;164405.8;12.209340686539958;-1018417.0;17.707343109568978;-4.339547e-05
08:25:29;-475;-475.0219;7.745286208606482e-11;1.6669595388657172e+20;7.565716850153903e-11;2000.0;158286.45;8.848015314182044;-1027431.0;10.72147377928986;-4.556826e-05
08:25:48;-500;-500.0529;7.678136303884361e-11;1.696244158005916e+20;7.517076770547226e-11;2000.0;151706.1;20.650532680780902;-1036416.5;19.802461968149313;-4.793997e-05
08:26:06;-525;-525.0859;7.610979511578006e-11;1.7263104294418432e+20;7.470070730942673e-11;2000.0;143600.6;16.140693913212033;-1045561.5;11.407782431305392;-4.99269e-05
08:26:24;-550;-550.0674;7.558126340588815e-11;1.750538656227522e+20;7.433110387077926e-11;2000.0;136544.25;14.195752005441626;-1052873.0;10.65598423422257;-5.229273e-05
08:26:42;-575;-575.0231;7.5157177319102e-11;1.7703497670195728e+20;7.403665311946867e-11;2000.0;130258.75;11.98767596325493;-1058814.0;7.395944834840238;-5.468637e-05
08:27:00;-600;-599.9998;7.483766542508278e-11;1.7854986974988897e+20;7.381807015009367e-11;2000.0;124969.05;11.491621948184688;-1063334.5;10.850691222221744;-5.720671e-05
08:27:18;-625;-625.0284;7.460028943539687e-11;1.796879587259027e+20;7.365056451158824e-11;2000.0;121132.45;38.97187928494083;-1066718.0;20.731618364228105;-5.99249e-05
08:27:36;-650;-650.0547;7.440929925676948e-11;1.8061157121470212e+20;7.351644969264179e-11;2000.0;117858.2;15.15612087573862;-1069456.0;9.47100839404126;-6.248088e-05
08:27:55;-675;-675.0682;7.42748766869512e-11;1.812659039316789e+20;7.341609162531334e-11;2000.0;115876.35;12.610367758316965;-1071391.5;11.689204421174265;-6.514339e-05
08:28:13;-700;-700.0485;7.417677203894978e-11;1.8174569799499753e+20;7.333147744797829e-11;2000.0;115181.05;10.311759064291603;-1072808.5;8.895926033865164;-6.818742e-05
08:28:31;-725;-725.0171;7.410886708075793e-11;1.820789128626719e+20;7.326206200714582e-11;2000.0;115444.2;14.281561539271534;-1073791.5;8.78279568246922;-7.134584e-05
08:28:49;-750;-749.9894;7.406448184017431e-11;1.82297210154994e+20;7.320402767866567e-11;2000.0;116486.75;12.15213458615399;-1074435.0;9.733961166965893;-7.453e-05
08:29:07;-775;-775.0096;7.403850305536938e-11;1.8242516225186025e+20;7.314725278331398e-11;2000.0;118640.6;13.992748121795087;-1074812.0;12.48198702130394;-7.813952e-05
08:29:25;-800;-800.014;7.404373869112757e-11;1.823993645827644e+20;7.310228596513958e-11;2000.0;121965.1;16.845162510346995;-1074736.0;10.871982339941507;-8.187548e-05
08:29:43;-825;-825.0434;7.407292714731298e-11;1.822556438709397e+20;7.306029939569958e-11;2000.0;126477.95;36.70704802895487;-1074312.5;15.90400892856892;-8.610402e-05
08:30:01;-850;-850.0213;7.413489527665937e-11;1.819510822735848e+20;7.302030070183539e-11;2000.0;132618.5;11.617336183480273;-1073414.5;9.068489400115103;-9.091539e-05
08:30:20;-875;-874.9875;7.422374959923002e-11;1.8151571048799928e+20;7.298516626590752e-11;2000.0;139666.6;14.944129282096027;-1072129.5;8.90154480975072;-9.578552e-05
08:30:38;-900;-899.9559;7.436642988764563e-11;1.8081986239691427e+20;7.295677661355103e-11;2000.0;148743.0;21.351229472796174;-1070072.5;7.806247497997997;-0.000101671

File: Data/DoubleIrrNeutron2025/CV_onPCB/300145_UL_4e15_30min_CV.csv
time (04.04.2025);set voltage (V);real voltage (V);serial capacitance;1/serial capacitance^2;parallel capacitance;LCR frequency (Hz);r;delta r;x;delta x;sample current
14:45:00;-25;-25.03816;1.0023302783954078e-10;9.953556833329219e+19;8.520973764342679e-11;2000.0;333362.85;14.485384875798088;-793924.65;50.06287421832669;-4.09129e-06
14:45:20;-50;-50.07047;9.225883604783383e-11;1.1748544268474347e+20;8.413302554811517e-11;2000.0;268060.15;6.171415963942148;-862545.8;15.84323199350435;-5.848719e-06
14:45:39;-75;-75.09955;8.772543156065964e-11;1.2994182835364694e+20;8.239716257651043e-11;2000.0;230675.55;9.711713288601553;-907119.75;13.14969106100976;-7.313512e-06
14:45:59;-100;-100.0672;8.438902577573608e-11;1.404197041055104e+20;8.058605243359253e-11;2000.0;204849.95;11.561028284715855;-942983.65;15.12221461955887;-3.94903e-05
14:46:19;-125;-125.0296;8.141570380188292e-11;1.5086331170565148e+20;7.86566940252945e-11;2000.0;183058.85;13.97395344918538;-977421.65;26.094853419783764;-9.44658e-06
14:46:39;-150;-149.9996;7.8319812004775e-11;1.630259453751766e+20;7.656748664851386e-11;2000.0;153710.55;43.53558745440333;-1016058.0;57.72174633532842;-0.0001768357
14:46:59;-175;-175.0361;7.57876711559584e-11;1.7410164554288644e+20;7.490103616184511e-11;2000.0;114240.5;12.865749103724974;-1050005.5;14.395745899396807;-1.111261e-05
14:47:18;-200;-200.0672;7.431656476775586e-11;1.810625977584633e+20;7.39341315734226e-11;2000.0;77012.25;24.637898144931018;-1070790.5;9.577969513419845;-1.174094e-05
14:47:37;-225;-225.0805;7.361502277619015e-11;1.8453004957383275e+20;7.344706100829212e-11;2000.0;51694.18500000001;10.218092471200345;-1080995.0;7.858116822750855;-1.231801e-05
14:47:57;-250;-250.0567;7.32983669418722e-11;1.8612786781262745e+20;7.321166432306534e-11;2000.0;37361.284999999996;9.176612324273105;-1085665.0;10.428326807307105;-1.280246e-05
14:48:16;-275;-275.0289;7.314731088773919e-11;1.868974045667502e+20;7.309323521650985e-11;2000.0;29590.625;10.384685539292969;-1087907.0;6.674578638386096;-1.325305e-05
14:48:36;-300;-300.0063;7.306550813354546e-11;1.8731613239928078e+20;7.302694365842265e-11;2000.0;25028.214999999993;10.042811546076086;-1089125.0;8.703447592764604;-1.365206e-05
14:48:55;-325;-325.0395;7.3012715741812e-11;1.8758711099934265e+20;7.298252929024442e-11;2000.0;22166.04499999999;7.078101705259745;-1089912.5;7.171994143890526;-1.403238e-05
14:49:15;-350;-350.0512;7.297773048916045e-11;1.8776701123781935e+20;7.29526621797382e-11;2000.0;20213.510000000002;7.4090819269326875;-1090435.0;7.466592261534039;-1.4392e-05
14:49:34;-375;-375.0838;7.295264211544419e-11;1.8789617938933052e+20;7.293098247583817e-11;2000.0;18798.304999999997;8.193608713503487;-1090810.0;6.519202405202648;-1.475979e-05
14:49:53;-400;-400.0601;7.293111332629569e-11;1.8800712721662476e+20;7.291168562778785e-11;2000.0;17811.045000000002;7.951891205870446;-1091132.0;6.387487769068525;-1.508117e-05
14:50:12;-425;-425.0316;7.291537593518927e-11;1.8808829146895945e+20;7.289756705382367e-11;2000.0;17058.185;7.744295561895932;-1091367.5;7.677076266392043;-1.539847e-05
14:50:31;-450;-449.9842;7.29004133377254e-11;1.881655085402051e+20;7.288366438916442e-11;2000.0;16547.745000000003;12.776187762787458;-1091591.5;8.19374761632307;-1.570199e-05
14:50:51;-475;-475.0184;7.288772666137655e-11;1.882310175846259e+20;7.287165299666935e-11;2000.0;16214.884999999998;6.725344879632502;-1091781.5;8.86777875231447;-1.608817e-05
14:51:10;-500;-500.0493;7.287841478087487e-11;1.8827912227314998e+20;7.2862765963614e-11;2000.0;16002.179999999998;8.022725845995216;-1091921.0;9.536770941990795;-1.644566e-05
14:51:29;-525;-525.0845;7.287007282289178e-11;1.8832223205378005e+20;7.285460615179325e-11;2000.0;15911.49;8.850118360790457;-1092046.0;8.197560612767678;-1.684033e-05
14:51:49;-550;-550.0641;7.28621997666538e-11;1.883629322147114e+20;7.284687926690663e-11;2000.0;15838.674999999997;9.49364228049487;-1092164.0;7.529940238806679;-1.721969e-05
14:52:08;-575;-575.0193;7.285276101415555e-11;1.8841174371463873e+20;7.283736455501663e-11;2000.0;15880.985000000004;9.28039405143985;-1092305.5;6.651127723927725;-1.75681e-05
14:52:28;-600;-599.9958;7.284622536081922e-11;1.884455532655032e+20;7.283063249571312e-11;2000.0;15984.130000000001;7.303198271990177;-1092403.5;9.334746916762125;-1.805941e-05
14:52:47;-625;-625.0233;7.283915750476099e-11;1.884821261944287e+20;7.282331530806282e-11;2000.0;16113.789999999999;7.069861738393422;-1092509.5;9.068489400115103;-1.843309e-05
14:53:06;-650;-650.0505;7.283239098448364e-11;1.8851714982487245e+20;7.281617086071196e-11;2000.0;16307.175;8.131865945156788;-1092611.0;6.438167441127948;-1.883075e-05
14:53:25;-675;-675.0635;7.282799175414844e-11;1.885399255569064e+20;7.281122391783486e-11;2000.0;16581.78;7.788429238299562;-1092677.0;8.919080670113933;-1.934148e-05
14:53:45;-700;-700.0446;7.282146054397994e-11;1.8857374660609674e+20;7.280413420142691e-11;2000.0;16858.004999999997;9.707027029425696;-1092775.0;7.697402159170326;-1.983039e-05
14:54:04;-725;-725.0133;7.28159965539386e-11;1.886020481821435e+20;7.279788472494197e-11;2000.0;17237.93;10.152642759400152;-1092857.0;4.904079934095691;-2.038032e-05
14:54:24;-750;-749.9837;7.281163261434153e-11;1.886246564545072e+20;7.27927897377838e-11;2000.0;17584.045;5.462721276982737;-1092922.5;9.921567416492215;-2.090382e-05
14:54:43;-775;-775.0032;7.28062367100816e-11;1.8865261664993883e+20;7.27864224365576e-11;2000.0;18033.725;5.765617378043719;-1093003.5;7.624795079213604;-2.146027e-05
14:55:02;-800;-800.0101;7.28024733737834e-11;1.886721209760131e+20;7.278167219716268e-11;2000.0;18478.935;7.778178691056159;-1093060.0;7.44983221287567;-2.205285e-05
14:55:22;-825;-825.0385;7.279671255952215e-11;1.887019835347321e+20;7.277471031981322e-11;2000.0;19007.35;10.116559444791488;-1093146.5;9.007635649825096;-2.261274e-05
14:55:41;-850;-850.0156;7.279168507946939e-11;1.8872805047407352e+20;7.276839594116199e-11;2000.0;19557.515000000003;9.68550792421344;-1093222.0;7.829431652425353;-2.318506e-05
14:56:00;-875;-874.9805;7.278615898212089e-11;1.8875670892190856e+20;7.276146364919367e-11;2000.0;20141.79;7.62831206755468;-1093305.0;13.5;-2.375771e-05
14:56:19;-900;-899.9456;7.278233115361801e-11;1.8877656394163575e+20;7.275576600810861e-11;2000.0;20892.315;9.786230824479821;-1093362.5;8.362864341838865;-2.44859e-05

File: Data/DoubleIrrNeutron2025/CV_onPCB/300299_LL1_4e15_19days_CV.csv
time (06.05.2025);set voltage (V);real voltage (V);serial capacitance;1/serial capacitance^2;parallel capacitance;LCR frequency (Hz);r;delta r;x;delta x;sample current
08:03:53;-25;-25.04101;9.677763476111554e-11;1.0677018431848074e+20;8.543642331709158e-11;2000.0;299587.25;13.842845625087351;-822271.3;59.23652167371073;-3.437166e-06
08:04:13;-50;-50.07764;9.06242917784343e-11;1.217617128440122e+20;8.409592744011979e-11;2000.0;244658.45;13.4297198407115;-878103.1;40.864465003227444;-4.789556e-06
08:04:32;-75;-75.10637;8.669090219461721e-11;1.3306166535289689e+20;8.220376734847472e-11;2000.0;214464.45;5.199747590027807;-917944.9;13.540476357942508;-5.822158e-06
08:04:51;-100;-100.0813;8.355993820058769e-11;1.4322003640249991e+20;8.028168636058982e-11;2000.0;192444.25;9.717477810625553;-952340.0;11.666190466471905;-6.692136e-06
08:05:11;-125;-125.0252;8.062774467361513e-11;1.5382643539973774e+20;7.829127682422933e-11;2000.0;170501.75;15.818640112222035;-986973.8;30.213870986684242;-1.572529e-05
08:05:31;-150;-150.0122;7.770224442999635e-11;1.656276625468052e+20;7.628394283601381e-11;2000.0;139644.65;14.129804492631873;-1024133.5;14.04056622789836;-8.152898e-06
08:05:50;-175;-175.0399;7.547423906494298e-11;1.7555067905724282e+20;7.480004753047772e-11;2000.0;100099.54500000001;346.9433822308044;-1054366.0;216.55761358123615;-0.0001006822
08:06:10;-200;-200.0719;7.418845897987878e-11;1.8168844154394293e+20;7.392829064046111e-11;2000.0;63632.01499999999;16.447307188412402;-1072639.5;11.390237047577191;-9.200043e-06
08:06:29;-225;-225.0935;7.361492062735417e-11;1.8453056168585252e+20;7.350947164806477e-11;2000.0;40942.45;14.422062092502603;-1080996.5;6.529739657903674;-9.63092e-06
08:06:49;-250;-250.0601;7.333710709737168e-11;1.8593127652808114e+20;7.328769566697692e-11;2000.0;28175.039999999997;12.94572400447349;-1085091.5;7.116003091623837;-0.0001827459
08:07:09;-275;-275.0327;7.323010567624757e-11;1.8647502682123285e+20;7.319978662918591e-11;2000.0;22115.835;5.599429770074844;-1086677.0;8.30963296421689;-1.020217e-05
08:07:28;-300;-300.0095;7.316678110268335e-11;1.8679794827220487e+20;7.314531346206494e-11;2000.0;18632.670000000002;6.251064309379692;-1087617.5;6.51440711039769;-1.045805e-05
08:07:47;-325;-325.0436;7.312936308526731e-11;1.8698915456115235e+20;7.311261685047517e-11;2000.0;16468.755;6.221617454488773;-1088174.0;5.495452665613635;-1.070518e-05
08:08:07;-350;-350.0559;7.310101410068352e-11;1.8713421357558193e+20;7.30870556440888e-11;2000.0;15044.065000000002;6.879644885457377;-1088596.0;5.718391382198319;-1.099108e-05
08:08:26;-375;-375.0895;7.308107550140159e-11;1.872363385938261e+20;7.306901424145026e-11;2000.0;13989.909999999998;5.844377212329768;-1088893.0;6.674578638386096;-1.120492e-05
08:08:45;-400;-400.0648;7.306671570924405e-11;1.873099408922984e+20;7.305576978188035e-11;2000.0;13331.210000000001;7.725030420652054;-1089107.0;10.052362906302179;-1.14457e-05
08:09:05;-425;-425.0359;7.305175800349544e-11;1.8738665400338314e+20;7.304165644800243e-11;2000.0;12810.565;8.654204975039612;-1089330.0;7.681145747868607;-1.171299e-05
08:09:24;-450;-449.9887;7.304166668971834e-11;1.8743843562984463e+20;7.30321744160622e-11;2000.0;12420.740000000002;10.91663959284172;-1089480.5;7.952200953195286;-1.194215e-05
08:09:43;-475;-475.0237;7.30309414398122e-11;1.8749349370910756e+20;7.302189648003504e-11;2000.0;12127.185;7.656387121221033;-1089640.5;7.432193485102497;-1.216757e-05
08:10:02;-500;-500.0527;7.302219598975167e-11;1.8753840644155326e+20;7.301346789438261e-11;2000.0;11914.985;7.910446494983687;-1089771.0;7.965550828411051;-1.239242e-05
08:10:21;-525;-525.0871;7.301432352570714e-11;1.8757884971030213e+20;7.300567980486997e-11;2000.0;11859.164999999999;8.462807675352197;-1089888.5;4.757888187000614;-1.2675e-05
08:10:41;-550;-550.0694;7.300822771983112e-11;1.8761017472738053e+20;7.299966931397693e-11;2000.0;11801.965;9.874442452614677;-1089979.5;11.078695771614996;-1.289586e-05
08:11:00;-575;-575.0237;7.300015736716602e-11;1.876516585822359e+20;7.299162497816692e-11;2000.0;11785.965;8.111877942252349;-1090100.0;10.954451150103322;-1.314361e-05
08:11:19;-600;-599.9979;7.29941308817249e-11;1.8768264536591863e+20;7.298553761632477e-11;2000.0;11829.404999999999;9.191453843108784;-1090190.0;8.77496438739212;-1.339419e-05
08:11:38;-625;-625.0263;7.298854053221295e-11;1.8771139650295906e+20;7.29798707731018e-11;2000.0;11883.31;5.6556560185357965;-1090273.5;7.080783854913239;-1.363265e-05
08:11:57;-650;-650.0553;7.298305144143142e-11;1.8773963329555415e+20;7.297420308275763e-11;2000.0;12006.455;8.172956854774155;-1090355.5;9.835522355218353;-1.396076e-05
08:12:17;-675;-675.0676;7.297692739394732e-11;1.877711439307958e+20;7.29678634465787e-11;2000.0;12153.389999999998;7.226755496071534;-1090447.0;8.127115109311545;-1.42344e-05
08:12:36;-700;-700.0483;7.297271143405167e-11;1.8779284131506396e+20;7.296343714148441e-11;2000.0;12294.685000000001;7.554360578500335;-1090510.0;6.204836822995428;-1.445764e-05
08:12:55;-725;-725.0162;7.296662257411068e-11;1.8782418419423137e+20;7.295700456055226e-11;2000.0;12522.04;8.585122014275665;-1090601.0;9.243916918709298;-1.48943e-05
08:13:14;-750;-749.9865;7.296294298655825e-11;1.8784312896067607e+20;7.295283263680959e-11;2000.0;12839.549999999997;6.608643960753226;-1090656.0;8.105553651663778;-1.522232e-05
08:13:33;-775;-775.0063;7.2958929314274e-11;1.8786379706822e+20;7.294843060145585e-11;2000.0;13084.939999999999;7.151249541164112;-1090716.0;10.03493896344168;-1.559252e-05
08:13:53;-800;-800.0139;7.29534446762349e-11;1.878920453206102e+20;7.294236268143956e-11;2000.0;13445.080000000002;8.320212136718638;-1090798.0;4.979959839195493;-1.600584e-05
08:14:12;-825;-825.0395;7.294943204885298e-11;1.8791271611900317e+20;7.293775185482102e-11;2000.0;13804.385000000004;6.333369067881647;-1090858.0;8.532291603080616;-1.639413e-05
08:14:32;-850;-850.0174;7.294498523586892e-11;1.8793562758229777e+20;7.293268567734512e-11;2000.0;14167.015;9.277831845318184;-1090924.5;9.499342082481292;-1.672501e-05
08:14:51;-875;-874.9831;7.293910156478287e-11;1.8796594865816332e+20;7.292598128806552e-11;2000.0;14633.900000000003;10.877026248014658;-1091012.5;9.692135987490063;-1.716836e-05
08:15:11;-900;-899.9469;7.293712941018558e-11;1.879761136571e+20;7.292294353377384e-11;2000.0;15217.295000000002;8.62049440287503;-1091042.0;9.914635646356349;-1.770301e-05

File: Data/DoubleIrrNeutron2025/CV_onPCB/300299_SR_LL1_15e15_13days_CV.csv
time (08.10.2025);set voltage (V);real voltage (V);serial capacitance;1/serial capacitance^2;parallel capacitance;LCR frequency (Hz);r;delta r;x;delta x;sample current
17:27:34;-25;-25.03805;1.015948025240276e-10;9.688510605611067e+19;8.270576841341394e-11;2000.0;374330.85;5.8605780431626355;-783282.9;12.368892432226904;-6.144708e-06
17:27:55;-50;-50.07624;9.68118668330384e-11;1.0669469112612721e+20;8.382505801841172e-11;2000.0;323538.4;6.756256359848995;-821980.55;10.178770800052428;-8.978198e-06
17:28:16;-75;-75.09004;9.384800367755719e-11;1.1354026993511157e+20;8.379151954378663e-11;2000.0;293756.95;4.9226390280011385;-847939.95;9.37029215126188;-1.111565e-05
17:28:38;-100;-100.0662;9.171122417854325e-11;1.1889265322646415e+20;8.344258226057469e-11;2000.0;273143.5;7.334337052522198;-867696.1;9.308034164097164;-1.302964e-05
17:28:58;-125;-125.0212;8.991232201875923e-11;1.2369768524464883e+20;8.292748112221541e-11;2000.0;256862.05;5.547736024722156;-885056.35;7.813217967009495;-1.470876e-05
17:29:18;-150;-150.0031;8.840323503681902e-11;1.2795689240843041e+20;8.23838014251385e-11;2000.0;243320.6;9.328022298429609;-900164.7;9.787772984698819;-1.631754e-05
17:29:38;-175;-175.0362;8.707392715664467e-11;1.3189360402220886e+20;8.182157145794826e-11;2000.0;231550.2;4.3689815746922065;-913907.0;7.019615374078554;-1.786245e-05
17:29:58;-200;-200.0658;8.591842300020912e-11;1.3546509495699084e+20;8.128429582620645e-11;2000.0;221148.75;6.7185843002823145;-926198.0;8.630469280404165;-1.938664e-05
17:30:20;-225;-225.0785;8.486078070447635e-11;1.3886281157586572e+20;8.074716549724708e-11;2000.0;211656.35;11.320617253489317;-937741.45;18.056366605715557;-2.087835e-05
17:30:40;-250;-250.0555;8.390415722138272e-11;1.4204731893607716e+20;8.022780722044202e-11;2000.0;203026.45;11.214828353568324;-948433.0;15.330362030950214;-2.235094e-05
17:31:01;-275;-275.0294;8.299682019248896e-11;1.4517007203819769e+20;7.970766313819932e-11;2000.0;194769.5;6.632684222846735;-958801.45;9.071790065913122;-2.383283e-05
17:31:22;-300;-300.007;8.216278096289172e-11;1.4813229084852748e+20;7.920465077158723e-11;2000.0;187175.2;10.236845217155528;-968534.3;11.889301913905623;-2.535306e-05
17:31:42;-325;-325.0398;8.135444378106911e-11;1.5109059785657218e+20;7.869677592127198e-11;2000.0;179754.9;9.155299012047614;-978157.65;8.975598865813911;-2.681751e-05
17:32:03;-350;-350.0513;8.056696275572843e-11;1.540586246828492e+20;7.818274975171064e-11;2000.0;172484.55;6.735901944060646;-987718.4;8.813739274564456;-2.830559e-05
17:32:24;-375;-375.0829;7.982910886290533e-11;1.5691968856149253e+20;7.768377659543262e-11;2000.0;165657.45;8.39448479657924;-996847.8;8.740308919025692;-2.988081e-05
17:32:44;-400;-400.0594;7.907227875696941e-11;1.5993793722682665e+20;7.715815868155962e-11;2000.0;158511.05;8.012326441177992;-1006389.0;7.446475676452586;-3.14108e-05
17:33:05;-425;-425.0319;7.831248989664713e-11;1.6305643219549353e+20;7.661442633366865e-11;2000.0;151279.75;6.499951922899122;-1016153.0;9.723682430026187;-3.298575e-05
17:33:25;-450;-449.9875;7.754667911332785e-11;1.662928558057579e+20;7.606005336675425e-11;2000.0;143466.15;10.419998800383809;-1026188.0;8.018728078691781;-3.463385e-05
17:33:46;-475;-475.0201;7.675729344870218e-11;1.697308142970605e+20;7.548419968428567e-11;2000.0;134639.55;7.440589694372348;-1036741.5;7.4590548999186215;-3.630524e-05
17:34:07;-500;-500.0506;7.598566705699696e-11;1.7319551409929722e+20;7.49250244459394e-11;2000.0;124603.3;7.574001584367407;-1047269.5;9.73331906391648;-3.799334e-05
17:34:27;-525;-525.0842;7.530603777718781e-11;1.763357642220667e+20;7.443915245967826e-11;2000.0;114035.6;13.222405227491707;-1056721.0;10.533280590585251;-3.969983e-05
17:34:47;-550;-550.0658;7.478175498935766e-11;1.788169544907812e+20;7.406788558943169e-11;2000.0;104469.35;6.491638853171056;-1064129.5;9.04087938200704;-4.141641e-05
17:35:07;-575;-575.0219;7.442791570050342e-11;1.8052123079297624e+20;7.381987304992239e-11;2000.0;97036.395;11.776214321674063;-1069188.5;12.35465499315946;-4.317193e-05
17:35:27;-600;-599.9992;7.418085167688044e-11;1.8172570803160403e+20;7.364621351854725e-11;2000.0;91401.44999999998;9.621168068379406;-1072749.5;8.616118615710905;-4.491137e-05
17:35:47;-625;-625.0269;7.401502069561047e-11;1.825409347746271e+20;7.352653333812061e-11;2000.0;87634.455;7.549961837651955;-1075153.0;8.806247782114696;-4.675754e-05
17:36:09;-650;-650.0535;7.390019956468972e-11;1.8310861495585204e+20;7.344083954941509e-11;2000.0;85163.26499999998;10.287033768293194;-1076823.5;6.052891870833312;-4.873144e-05
17:36:29;-675;-675.0654;7.381266546666816e-11;1.8354316778661465e+20;7.336866550023224e-11;2000.0;83867.82999999999;10.886850095413521;-1078100.5;10.011867957579145;-5.076054e-05
17:36:49;-700;-700.0459;7.375646390188325e-11;1.8382298986054618e+20;7.331551298509607e-11;2000.0;83673.365;7.515019211552255;-1078922.0;9.235799911215054;-5.298612e-05
17:37:10;-725;-725.0161;7.371058787029347e-11;1.840518767497269e+20;7.32645142210789e-11;2000.0;84239.68000000001;7.981684032834131;-1079593.5;7.882734297183941;-5.52682e-05
17:37:31;-750;-749.9875;7.368567546433282e-11;1.8417635006544062e+20;7.322220511233721e-11;2000.0;85920.47;5.3434544070295935;-1079958.5;7.819047256539636;-5.775871e-05
17:37:53;-775;-775.0077;7.367864843432312e-11;1.8421148302413722e+20;7.318572386083044e-11;2000.0;88639.14;10.903151837886076;-1080061.5;7.85095535587867;-6.055971e-05
17:38:13;-800;-800.0134;7.368352627889858e-11;1.8418709425540035e+20;7.314904153561959e-11;2000.0;92317.295;9.892389688543618;-1079990.0;10.173494974687902;-6.348887e-05
17:38:33;-825;-825.0391;7.371297761626411e-11;1.8403994316312114e+20;7.311995994311014e-11;2000.0;97221.43499999997;9.800901170300747;-1079558.5;8.951955093721146;-6.679769e-05
17:38:54;-850;-850.0205;7.37616939088569e-11;1.8379692317512997e+20;7.309002413909324e-11;2000.0;103420.85;8.180548575737449;-1078845.5;8.616118615710905;-7.046222e-05
17:39:16;-875;-874.9849;7.384489253820668e-11;1.8338300049858455e+20;7.30668601023177e-11;2000.0;111200.9;10.924033137994412;-1077630.0;11.224972160321823;-7.451866e-05
17:39:36;-900;-899.9498;7.396541932042943e-11;1.8278584158068644e+20;7.30469519520952e-11;2000.0;120640.25;11.602128037562764;-1075874.0;9.364827814754523;-7.918288e-05
