Repository: aimaax/PENGUIN

# PENGUIN :penguin:  

> **NOTE!!** Google ID and GitLab repo for CERN organization is hidden and the create database function won't work properly in this version. Plotting is still possible with the saved database and data stored in this repo.  

A Python-based environment for GUI-driven analysis for IV, CV, and TCT measurements obtained with [Particulars Setup]() at CERN for CMS HGCAL silicon diodes. Used to plot data for individual diodes, but also to analyse Current Volume Normalization, Saturation Voltage, Charge Collection, and Charge Collection Efficiency.

---

File: Data/DoubleIrrNeutron2025/CV_onPCB/300299_SR_LL1_15e15_18days_CV.csv
time (15.10.2025);set voltage (V);real voltage (V);serial capacitance;1/serial capacitance^2;parallel capacitance;LCR frequency (Hz);r;delta r;x;delta x;sample current
09:36:45;-25;-25.03789;1.0136079283261364e-10;9.733297597506681e+19;8.271127837872352e-11;2000.0;372796.25;5.196092281705551;-785091.25;19.426512167653772;-5.879895e-06
09:37:07;-50;-50.07192;9.676278386783483e-11;1.0680296043815849e+20;8.382916006933203e-11;2000.0;323031.1;4.437285206069134;-822397.5;9.046684475541301;-8.542329e-06
09:37:27;-75;-75.09021;9.385557463975254e-11;1.1352195297473973e+20;8.380279745518938e-11;2000.0;293659.35;7.556214329940621;-847871.55;19.2207537573322;-1.052643e-05
09:37:49;-100;-100.0666;9.172704417838109e-11;1.1885164635492594e+20;8.345255565496881e-11;2000.0;273176.6;10.017085404447743;-867546.45;23.036327289739564;-1.230062e-05
09:38:09;-125;-125.0216;8.995070362375366e-11;1.2359214515242222e+20;8.294914266229148e-11;2000.0;257026.0;5.216799785308997;-884678.7;6.283748881042271;-1.390823e-05
09:38:29;-150;-150.0031;8.843454004820899e-11;1.2786631732355786e+20;8.240393163363213e-11;2000.0;243430.4;5.234691968014929;-899846.05;6.246388956829376;-1.540028e-05
09:38:49;-175;-175.0369;8.711601686297788e-11;1.317661872232664e+20;8.185004335279066e-11;2000.0;231697.85;4.852460715966694;-913465.45;7.91564116164951;-1.684615e-05
09:39:09;-200;-200.0663;8.595526171194954e-11;1.35349004560654e+20;8.131241610136245e-11;2000.0;221223.55;5.926835158834772;-925801.05;7.114588884819699;-1.828438e-05
09:39:31;-225;-225.0778;8.487475993795527e-11;1.3881707275305452e+20;8.076294898450451e-11;2000.0;211554.4;7.713105729860056;-937587.0;8.161494961096283;-1.966346e-05
09:39:51;-250;-250.0565;8.394835160512563e-11;1.4189779744660819e+20;8.026665751450258e-11;2000.0;203017.85;8.178103386482713;-947933.7;12.143949110565309;-2.110816e-05
09:40:13;-275;-275.0286;8.307289225036477e-11;1.4490432157588328e+20;7.977121899639157e-11;2000.0;194883.35;7.12329804233966;-957923.45;10.164269526139103;-2.255426e-05
09:40:34;-300;-300.0068;8.224362056431547e-11;1.4784122705524113e+20;7.927552125239365e-11;2000.0;187222.3;5.557472447075198;-967582.3;8.640630764012544;-2.400254e-05
09:40:54;-325;-325.04;8.144674353992087e-11;1.5074834417813894e+20;7.878089041289533e-11;2000.0;179731.45;5.424700452559569;-977049.15;9.245613824944236;-2.541453e-05
09:41:14;-350;-350.0512;8.068055219162197e-11;1.53625134500909e+20;7.82855502173217e-11;2000.0;172517.6;7.847101375667326;-986327.8;10.020379234340385;-2.686652e-05
09:41:34;-375;-375.0812;7.995052469168532e-11;1.5644344235372875e+20;7.779663448820186e-11;2000.0;165615.2;8.7984657753497;-995333.95;8.594322253674227;-2.836593e-05
09:41:54;-400;-400.0609;7.920595600928612e-11;1.5939853278515606e+20;7.728422375929194e-11;2000.0;158428.5;8.263625112503592;-1004690.5;8.90154480975072;-2.985548e-05
09:42:14;-425;-425.0325;7.847068181429792e-11;1.6239967200549316e+20;7.676203053213954e-11;2000.0;151299.05;7.182435172001205;-1014104.5;7.825439284794176;-3.141503e-05
09:42:34;-450;-449.9881;7.771954691712045e-11;1.6555392430171744e+20;7.622104555912786e-11;2000.0;143565.8;7.428526098762794;-1023905.5;8.759994292235584;-3.294263e-05
09:42:54;-475;-475.0207;7.693442774788302e-11;1.68950135513133e+20;7.564969993388573e-11;2000.0;134794.25;5.923206479602074;-1034354.5;6.872954241081487;-3.451383e-05
09:43:16;-500;-500.0501;7.615058116753677e-11;1.7244617099730574e+20;7.507862895208753e-11;2000.0;124866.65;8.853043262065311;-1045001.5;8.754284665236788;-3.610372e-05
09:43:36;-525;-525.0814;7.542566577344822e-11;1.7577685723914102e+20;7.455645985041651e-11;2000.0;113917.3;8.710941395739038;-1055045.0;7.088723439378912;-3.763426e-05
09:43:57;-550;-550.0642;7.484333145790909e-11;1.785228364495511e+20;7.413982026846013e-11;2000.0;103573.05;9.894057559970026;-1063254.0;7.362064927722385;-3.927425e-05
09:44:18;-575;-575.0215;7.44374885257557e-11;1.8047480292142088e+20;7.385346905571778e-11;2000.0;95066.31;7.530507619011982;-1069051.0;8.714929718592112;-4.08624e-05
09:44:38;-600;-599.9987;7.4166263852162e-11;1.817972026263135e+20;7.366062907341967e-11;2000.0;88896.465;8.172482104599624;-1072960.5;9.04087938200704;-4.257796e-05
09:44:58;-625;-625.025;7.398536194843702e-11;1.8268731563812307e+20;7.353042782256922e-11;2000.0;84602.86;7.561228074856295;-1075584.0;8.318653737234168;-4.425858e-05
09:45:18;-650;-650.0528;7.385942275509382e-11;1.833108544521881e+20;7.343728503659047e-11;2000.0;81687.01;8.03184879090738;-1077418.0;7.231873892705817;-4.606595e-05
09:45:39;-675;-675.0625;7.376405278213484e-11;1.8378516821584927e+20;7.336077696537371e-11;2000.0;79986.095;7.128328959160256;-1078811.0;5.380520420925842;-4.792039e-05
09:45:59;-700;-700.0454;7.370236150123799e-11;1.8409296534255954e+20;7.330633356789603e-11;2000.0;79359.86;8.845943703190024;-1079714.0;7.12039324756716;-4.990577e-05
09:46:19;-725;-725.0162;7.365092862162293e-11;1.843501715329253e+20;7.325341058751526e-11;2000.0;79593.28;8.912686463687342;-1080468.0;9.396807968666808;-5.195758e-05
09:46:40;-750;-749.9883;7.362149278004226e-11;1.8449761726025453e+20;7.32109915290469e-11;2000.0;80938.4;9.794501008218882;-1080900.0;10.271319292087068;-5.422668e-05
09:47:01;-775;-775.0082;7.360620497079447e-11;1.84574264529116e+20;7.317363549274228e-11;2000.0;83123.98000000001;8.614750721871951;-1081124.5;8.076973443066406;-5.6732e-05
09:47:21;-800;-800.011;7.36013033208558e-11;1.8459884965240868e+20;7.313536638513751e-11;2000.0;86298.74500000001;9.725285278592361;-1081196.5;8.039745020832438;-5.937368e-05
09:47:42;-825;-825.0375;7.362486444327654e-11;1.8448071944743345e+20;7.310813340194428e-11;2000.0;90868.85500000001;9.042708319414094;-1080850.5;6.613433298975654;-6.245635e-05
09:48:03;-850;-850.0178;7.365938214674926e-11;1.8430786003542904e+20;7.307671211652552e-11;2000.0;96468.13999999998;7.375779280862668;-1080344.0;7.5630681604756145;-6.576654e-05
09:48:23;-875;-874.9849;7.3723596790029e-11;1.8398692862046673e+20;7.305126480646397e-11;2000.0;103552.75;12.478957288171156;-1079403.0;8.777812939451374;-6.941641e-05
09:48:43;-900;-899.9499;7.381619160719751e-11;1.835256327843167e+20;7.30274339111918e-11;2000.0;112038.5;12.644465192328223;-1078049.0;10.072239075796404;-7.346282e-05

File: Data/DoubleIrrNeutron2025/CV_onPCB/300299_SR_LL1_15e15_23days_CV.csv
time (21.10.2025);set voltage (V);real voltage (V);serial capacitance;1/serial capacitance^2;parallel capacitance;LCR frequency (Hz);r;delta r;x;delta x;sample current
10:58:21;-25;-25.03856;1.018523191029693e-10;9.639580977041424e+19;8.292371843300143e-11;2000.0;373283.75;7.790338567738888;-781302.5;19.41989958779396;-5.743693e-06
10:58:42;-50;-50.06915;9.727866160692472e-11;1.0567319208212478e+20;8.40776586162721e-11;2000.0;324142.3;5.491402370979565;-818036.25;7.744958037329835;-8.329625e-06
10:59:03;-75;-75.09007;9.435614975305148e-11;1.1232064223421717e+20;8.406290887669826e-11;2000.0;295116.7;8.713810876992913;-843373.45;14.23735842774213;-1.02861e-05
10:59:23;-100;-100.0664;9.214556444882415e-11;1.1777446242079873e+20;8.368540442999122e-11;2000.0;274587.1;8.554793977647854;-863606.1;21.17922330964948;-1.196031e-05
10:59:44;-125;-125.0215;9.03523251401271e-11;1.2249583812637971e+20;8.318756804017962e-11;2000.0;258477.25;4.655574615447593;-880746.25;7.619998359579876;-1.353714e-05
11:00:05;-150;-150.0044;8.881733917983954e-11;1.2676649524723856e+20;8.263755323847055e-11;2000.0;245013.7;6.493881735911119;-895967.75;7.632782913197518;-1.499015e-05
11:00:25;-175;-175.0354;8.747726326408473e-11;1.3068015013286053e+20;8.208285445209597e-11;2000.0;233206.5;5.6645829502267855;-909693.2;11.890037846869955;-1.639563e-05
11:00:45;-200;-200.0654;8.627927459565759e-11;1.3433433503870383e+20;8.152562127046935e-11;2000.0;222715.45;7.809761520046563;-922324.3;11.415362455918775;-1.7785e-05
11:01:05;-225;-225.077;8.521991629157969e-11;1.3769488049348905e+20;8.099702997566234e-11;2000.0;213215.7;9.723965240579584;-933789.6;12.852314966573141;-1.916224e-05
11:01:27;-250;-250.0552;8.425582242690386e-11;1.4086404514999134e+20;8.048282882504645e-11;2000.0;204494.5;8.610023228772382;-944474.45;12.020914066742177;-2.057698e-05
11:01:47;-275;-275.0285;8.334667489401467e-11;1.439539026367745e+20;7.996799466512753e-11;2000.0;196253.45;7.64770390378707;-954776.8;12.578672425975642;-2.19208e-05
11:02:09;-300;-300.0078;8.249351415441352e-11;1.4694688722333072e+20;7.946294781848465e-11;2000.0;188386.55;5.513834872391445;-964651.25;11.376263666072441;-2.331078e-05
11:02:29;-325;-325.0391;8.168412137298112e-11;1.498734539487884e+20;7.896126984613548e-11;2000.0;180907.85;5.460895073154218;-974209.8;9.10703025140468;-2.469448e-05
11:02:51;-350;-350.0511;8.091551065908395e-11;1.5273425166105706e+20;7.846954852805873e-11;2000.0;173633.15;9.076969483258166;-983463.75;7.685335061010677;-2.612772e-05
11:03:11;-375;-375.0802;8.016413674790991e-11;1.5561080865275265e+20;7.797051471908841e-11;2000.0;166504.4;6.697536860667511;-992681.7;4.795362342930928;-2.753651e-05
11:03:32;-400;-400.0584;7.943849390086812e-11;1.584666936845264e+20;7.747426113863285e-11;2000.0;159505.95;5.698892436254609;-1001749.5;9.232415718543008;-2.900728e-05
11:03:52;-425;-425.0321;7.870510417131285e-11;1.6143370115606557e+20;7.695987748641039e-11;2000.0;152258.3;11.382025303082049;-1011084.0;8.197560612767678;-3.047122e-05
11:04:14;-450;-449.9887;7.794529702621866e-11;1.645963374892055e+20;7.641401380317404e-11;2000.0;144524.5;14.167480368788233;-1020940.0;11.135528725660043;-3.198548e-05
11:04:34;-475;-475.0195;7.716498544111661e-11;1.679420471754704e+20;7.584845423999372e-11;2000.0;135866.4;7.546986153425752;-1031264.0;9.67987603226405;-3.342683e-05
11:04:54;-500;-500.05;7.638873825077637e-11;1.7137257671573894e+20;7.528162236323404e-11;2000.0;126331.85;9.727865901625083;-1041743.5;6.938119341723663;-3.499636e-05
11:05:14;-525;-525.0825;7.56437686450967e-11;1.7476468745816005e+20;7.474019564174109e-11;2000.0;115670.2;7.812681997880112;-1052003.0;8.749285685128815;-3.657406e-05
11:05:34;-550;-550.0646;7.501028294324109e-11;1.7772903903360385e+20;7.428418496283167e-11;2000.0;104886.3;9.152895716657108;-1060887.5;10.071618539241843;-3.818797e-05
11:05:56;-575;-575.0208;7.454337132213555e-11;1.7996246748622458e+20;7.394943177288241e-11;2000.0;95671.99000000002;9.504246156323907;-1067532.5;9.94673313203888;-3.983214e-05
11:06:16;-600;-599.9989;7.42362477561411e-11;1.8145459692333875e+20;7.373200405475993e-11;2000.0;88647.47;6.795447373057728;-1071949.0;7.479973261984296;-4.143362e-05
11:06:38;-625;-625.025;7.402779297601804e-11;1.824779513252181e+20;7.358108049203002e-11;2000.0;83758.00000000001;9.69528493650411;-1074967.5;8.272696053887147;-4.309314e-05
11:06:58;-650;-650.052;7.389103886779851e-11;1.831540198256198e+20;7.348013566277111e-11;2000.0;80534.72;10.46490945971358;-1076957.0;10.027462291128298;-4.485288e-05
11:07:19;-675;-675.0647;7.378990771419984e-11;1.8365639937163536e+20;7.340049066980079e-11;2000.0;78550.9;9.802137521989337;-1078433.0;9.002777349240622;-4.667858e-05
11:07:40;-700;-700.0453;7.371949899713809e-11;1.8400738348770666e+20;7.333898736307412e-11;2000.0;77754.275;6.098724764243318;-1079463.0;9.410100955887774;-4.863853e-05
11:08:00;-725;-725.0142;7.366865598657636e-11;1.842614594607122e+20;7.32890487876741e-11;2000.0;77741.88500000001;6.75424783006915;-1080208.0;9.914635646356349;-5.066713e-05
11:08:21;-750;-749.9874;7.363024612135653e-11;1.844537528239715e+20;7.324246067874642e-11;2000.0;78640.845;10.809348904998757;-1080771.5;8.19374761632307;-5.273265e-05
11:08:42;-775;-775.0079;7.361199248126241e-11;1.8454524253258688e+20;7.320384108924038e-11;2000.0;80720.765;8.079304657579927;-1081039.5;8.929585656680828;-5.520062e-05
11:09:03;-800;-800.0112;7.360409445814933e-11;1.8458484958982544e+20;7.31650986236542e-11;2000.0;83746.445;7.664526974967224;-1081155.5;8.957538724448808;-5.777698e-05
11:09:23;-825;-825.0373;7.361604428014179e-11;1.8452492849271872e+20;7.313261311906327e-11;2000.0;87887.97;8.767214780077252;-1080980.0;11.067971810589327;-6.064865e-05
11:09:45;-850;-850.0172;7.364837249412213e-11;1.8436296830506507e+20;7.310467643774011e-11;2000.0;93182.1;12.0040618125701;-1080505.5;10.711559176889235;-6.385017e-05
11:10:05;-875;-874.9825;7.369932401175603e-11;1.8410814029773403e+20;7.307365672566605e-11;2000.0;99912.065;12.026947399485946;-1079758.5;12.555377334035008;-6.740605e-05
11:10:25;-900;-899.9487;7.378737614022427e-11;1.8366900173700556e+20;7.305284368819707e-11;2000.0;108142.15;10.905566239311007;-1078470.0;9.565563234854496;-7.132455e-05

File: Data/DoubleIrrNeutron2025/CV_onPCB/300299_SR_LL1_15e15_37days_CV.csv
time (06.11.2025);set voltage (V);real voltage (V);serial capacitance;1/serial capacitance^2;parallel capacitance;LCR frequency (Hz);r;delta r;x;delta x;sample current
17:41:26;-25;-25.03664;1.0270772991338639e-10;9.47968135075405e+19;8.31462699967025e-11;2000.0;375808.2;4.604128582044597;-774795.35;20.067919050065957;-5.236034e-06
17:41:48;-50;-50.06932;9.836344326740622e-11;1.0335525287607883e+20;8.445588049756745e-11;2000.0;328297.05;7.761596163161286;-809014.7;23.50766896142618;-7.548455e-06
17:42:10;-75;-75.09779;9.54170730235957e-11;1.0983678685319771e+20;8.451716233356627e-11;2000.0;299504.3;6.294084524376837;-833996.15;22.366747081325887;-9.317569e-06
17:42:30;-100;-100.0644;9.314163689975933e-11;1.1526893160411729e+20;8.41882894909438e-11;2000.0;278620.55;3.4543269966811185;-854370.55;8.857899017261374;-1.084599e-05
17:42:52;-125;-125.02;9.130319376964712e-11;1.199576809569001e+20;8.371824374824716e-11;2000.0;262343.6;5.830265860147374;-871573.8;13.67618367820497;-1.228445e-05
17:43:12;-150;-150.0018;8.972957428283988e-11;1.2420205611266589e+20;8.319051452970512e-11;2000.0;248642.45;8.316391946030441;-886858.9;11.247199651468803;-1.364165e-05
17:43:32;-175;-175.0345;8.832431698088134e-11;1.2818565433683803e+20;8.262679180724851e-11;2000.0;236587.9;7.9239825845341185;-900969.0;11.814397995666134;-1.492463e-05
17:43:53;-200;-200.0638;8.70701210239256e-11;1.3190513531510173e+20;8.20619906515812e-11;2000.0;225781.2;7.554005559966181;-913946.95;12.397676193545301;-1.618728e-05
17:44:14;-225;-225.0776;8.595611124481395e-11;1.3534632917532849e+20;8.152186875753187e-11;2000.0;215916.6;8.42152005281707;-925791.9;11.820934819209517;-1.745354e-05
17:44:34;-250;-250.0538;8.494101684282703e-11;1.3860059306613472e+20;8.099002785617476e-11;2000.0;206923.5;5.8195790225754305;-936855.65;9.299267444266778;-1.872741e-05
17:44:54;-275;-275.0285;8.40011971933205e-11;1.4171931632745233e+20;8.046983897105807e-11;2000.0;198453.6;13.569524678484505;-947337.35;22.2796179276037;-1.993799e-05
17:45:14;-300;-300.007;8.31211593064267e-11;1.447360834427287e+20;7.995470909403904e-11;2000.0;190521.0;6.410148204214938;-957367.2;8.764587839710433;-2.120391e-05
17:45:34;-325;-325.0386;8.230632541927491e-11;1.476160479732752e+20;7.945951261079494e-11;2000.0;183005.2;8.372753430025274;-966845.15;10.840035747173529;-2.248898e-05
17:45:55;-350;-350.0494;8.151119421068546e-11;1.505100458473986e+20;7.895679051125804e-11;2000.0;175599.35;6.375843081506948;-976276.6;5.414517522365219;-2.374164e-05
17:46:15;-375;-375.0798;8.074482778188004e-11;1.5338065033234137e+20;7.845450843360026e-11;2000.0;168389.3;9.63719357489513;-985542.65;8.796952597348696;-2.501037e-05
17:46:36;-400;-400.057;8.001928603087423e-11;1.561746911756474e+20;7.796784750722043e-11;2000.0;161312.1;7.585149965557703;-994478.65;7.726990034935982;-2.634959e-05
17:46:56;-425;-425.0318;7.92931263946963e-11;1.5904825793608522e+20;7.74649698664474e-11;2000.0;154173.1;7.927767655525735;-1003586.0;7.014271166700072;-2.767869e-05
17:47:17;-450;-449.9875;7.855530985412579e-11;1.620499524784782e+20;7.694211937619625e-11;2000.0;146681.5;10.439707850318417;-1013012.0;12.541929676090518;-2.899096e-05
17:47:38;-475;-475.0192;7.78160279375532e-11;1.6514365125265067e+20;7.640811513416976e-11;2000.0;138815.9;8.660802503232597;-1022636.0;9.038805230781334;-3.037176e-05
17:47:59;-500;-500.0482;7.706290883079872e-11;1.6838724990250562e+20;7.585518228284785e-11;2000.0;130297.6;10.837527393275645;-1032630.0;10.931605554537724;-3.181144e-05
17:48:19;-525;-525.0797;7.627864882041134e-11;1.7186760183945884e+20;7.527867226584288e-11;2000.0;120239.2;8.66735253696306;-1043247.0;8.127115109311545;-3.311915e-05
17:48:40;-550;-550.0636;7.553076001654144e-11;1.7528804224749198e+20;7.47256206755635e-11;2000.0;109362.15;8.230514868463578;-1053577.0;6.004165220911229;-3.450673e-05
17:49:01;-575;-575.0189;7.48983118599642e-11;1.7826083709200597e+20;7.426219853185232e-11;2000.0;98333.48999999998;8.940902918609549;-1062473.5;8.404611829228045;-3.595289e-05
17:49:21;-600;-599.9969;7.442147718508761e-11;1.805524674479998e+20;7.391356341269841e-11;2000.0;88638.98499999999;9.427617076971428;-1069281.0;7.64525996941896;-3.736492e-05
17:49:41;-625;-625.0236;7.41124560900923e-11;1.8206127838853962e+20;7.368812061960505e-11;2000.0;81480.72;11.815541883468153;-1073739.5;8.616118615710905;-3.879897e-05
17:50:01;-650;-650.051;7.391502617801537e-11;1.8303516281812065e+20;7.354366994245549e-11;2000.0;76503.29000000001;12.29726168705888;-1076607.5;8.272696053887147;-4.03146e-05
17:50:21;-675;-675.0618;7.377602040535241e-11;1.837255474003114e+20;7.343814005930551e-11;2000.0;73163.68000000001;8.314585377515947;-1078636.0;9.391485505499116;-4.177913e-05
17:50:41;-700;-700.0444;7.368417443273066e-11;1.841838539111387e+20;7.33653638436471e-11;2000.0;71192.91;10.458269216270843;-1079980.5;9.420058386230947;-4.340397e-05
17:51:01;-725;-725.013;7.361233295139763e-11;1.8454353542738162e+20;7.330383525682488e-11;2000.0;70129.73;8.193088855859044;-1081034.5;10.850691222221744;-4.503779e-05
17:51:23;-750;-749.9859;7.356187560636183e-11;1.8479678536830783e+20;7.325481371718199e-11;2000.0;70037.755;8.404565649098426;-1081776.0;10.52140675005011;-4.685709e-05
17:51:43;-775;-775.0048;7.352775492613513e-11;1.8496833569078886e+20;7.321344384907022e-11;2000.0;70912.57500000001;11.830504796922172;-1082278.0;8.792041856133306;-4.891389e-05
17:52:03;-800;-800.0103;7.350086133586626e-11;1.851037183953615e+20;7.31727644216808e-11;2000.0;72497.67000000001;6.897231691047871;-1082674.0;9.654014708917735;-5.087918e-05
17:52:25;-825;-825.0355;7.349254596403634e-11;1.8514560817622886e+20;7.314026759265322e-11;2000.0;75146.98500000002;11.611249448272446;-1082796.5;8.374813430757726;-5.320392e-05
17:52:45;-850;-850.0157;7.349203692076097e-11;1.85148173010656e+20;7.310590825653219e-11;2000.0;78693.63999999998;11.23696667254999;-1082804.0;6.6105975524153635;-5.568635e-05
17:53:05;-875;-874.9828;7.350761683925464e-11;1.850696971227304e+20;7.307510507601242e-11;2000.0;83286.005;10.221324461633804;-1082574.5;10.827626702098664;-5.845748e-05
17:53:25;-900;-899.9493;7.354110715870078e-11;1.8490117553707388e+20;7.304492894615681e-11;2000.0;89183.35;9.915705975874685;-1082081.5;14.04056622789836;-6.159432e-05

File: Data/DoubleIrrNeutron2025/CV_onPCB/300299_SR_LL1_15e15_58days_CV.csv
time (02.12.2025);set voltage (V);real voltage (V);serial capacitance;1/serial capacitance^2;parallel capacitance;LCR frequency (Hz);r;delta r;x;delta x;sample current
13:15:07;-25;-25.03848;1.0366931946699887e-10;9.304638499220667e+19;8.328997741544889e-11;2000.0;379698.25;6.158682894905371;-767608.7;15.158842304081139;-4.819801e-06
13:15:29;-50;-50.07209;9.930317918903073e-11;1.0140834492710756e+20;8.468274406137107e-11;2000.0;332973.5;6.533949800847876;-801358.75;7.949174485441869;-6.907785e-06
13:15:51;-75;-75.09713;9.641436516210731e-11;1.0757627647115541e+20;8.487835680101923e-11;2000.0;304283.0;5.5986605540968455;-825369.45;11.332800845333868;-8.557213e-06
13:16:11;-100;-100.0662;9.420196373884258e-11;1.1268862702731174e+20;8.466879581179584e-11;2000.0;283456.95;6.831352355134377;-844753.85;17.10150212700627;-1.000875e-05
13:16:32;-125;-125.0198;9.23325000897163e-11;1.1729805470659956e+20;8.425382422224941e-11;2000.0;266876.8;6.877717644684172;-861857.65;9.099251342830353;-1.135142e-05
13:16:53;-150;-150.0011;9.068475839794856e-11;1.215993908682282e+20;8.37340777068734e-11;2000.0;252824.05;6.364147625566207;-877517.6;10.473394865085531;-1.261993e-05
13:17:13;-175;-175.0354;8.922333990564166e-11;1.2561544685361059e+20;8.318245395027599e-11;2000.0;240351.1;4.7874314616503915;-891890.75;7.4323196244510354;-1.383943e-05
13:17:33;-200;-200.0654;8.792505421152646e-11;1.29352465367415e+20;8.262701457431757e-11;2000.0;229178.6;7.607364852562286;-905060.25;7.811809969526909;-1.503901e-05
13:17:53;-225;-225.0792;8.67663499699096e-11;1.3283035812770046e+20;8.207813228996233e-11;2000.0;219194.15;6.4665582035577485;-917146.7;8.805424464499142;-1.621638e-05
13:18:14;-250;-250.0553;8.571719723428594e-11;1.3610186481037504e+20;8.154485193509046e-11;2000.0;209997.45;6.66088395034773;-928372.3;5.063151192686229;-1.7414e-05
13:18:35;-275;-275.0281;8.473978988693319e-11;1.3925962916013559e+20;8.10092360394586e-11;2000.0;201521.85;5.785012964549001;-939080.35;6.765454530184944;-1.858136e-05
13:18:55;-300;-300.0054;8.384131378387164e-11;1.4226034249063358e+20;8.049370383330074e-11;2000.0;193561.3;8.70232727493054;-949143.9;11.274284899717586;-1.975138e-05
13:19:15;-325;-325.0392;8.298834220351757e-11;1.4519973435227739e+20;7.998238068258e-11;2000.0;185894.95;11.57874669383522;-958899.4;19.241283740956582;-2.092305e-05
13:19:37;-350;-350.0506;8.217284752259806e-11;1.4809599926908767e+20;7.947168545233368e-11;2000.0;178538.1;6.126132548353815;-968415.65;8.572419436775128;-2.214757e-05
13:19:58;-375;-375.0819;8.139652099719295e-11;1.5093442831903287e+20;7.897289843455458e-11;2000.0;171268.6;7.275781744939854;-977652.0;8.644073113989725;-2.332404e-05
13:20:19;-400;-400.0599;8.064594973397308e-11;1.5375699351291698e+20;7.847269925479818e-11;2000.0;164211.35;7.588239255584924;-986751.0;14.37167352815948;-2.454029e-05
13:20:40;-425;-425.0311;7.991317079381836e-11;1.5658972958247767e+20;7.797407593373481e-11;2000.0;157034.9;8.583093847791718;-995799.2;9.767701879152536;-2.576567e-05
13:21:00;-450;-449.9854;7.918428199370792e-11;1.594858046278461e+20;7.746296350202602e-11;2000.0;149807.9;6.662919780396582;-1004965.5;11.650643759037523;-2.698467e-05
13:21:21;-475;-475.0193;7.845973417292025e-11;1.6244499506003044e+20;7.694352420697514e-11;2000.0;142376.05;8.276616156376953;-1014246.0;7.496665925596525;-2.826262e-05
13:21:42;-500;-500.0492;7.772163436068328e-11;1.6554503154397803e+20;7.64053300793901e-11;2000.0;134389.25;9.449040956626233;-1023878.0;6.985699678629191;-2.954524e-05
13:22:02;-525;-525.0812;7.696177180752532e-11;1.6883010288438936e+20;7.584062049660482e-11;2000.0;125717.65;8.678212661602618;-1033987.0;8.691950298983537;-3.0806e-05
13:22:24;-550;-550.065;7.62089958259431e-11;1.7218191023889885e+20;7.527999724647789e-11;2000.0;115998.3;7.252275504970835;-1044200.5;8.169302295790013;-3.216594e-05
13:22:44;-575;-575.0208;7.546289493126778e-11;1.7560346314558184e+20;7.472114718964154e-11;2000.0;105066.2;6.782551142453699;-1054524.5;8.440231039491751;-3.343098e-05
13:23:06;-600;-599.9955;7.482334580047697e-11;1.786182177163365e+20;7.42442553791355e-11;2000.0;93927.93500000001;5.956724246597231;-1063538.0;7.569676347110224;-3.473771e-05
13:23:26;-625;-625.024;7.434805257217836e-11;1.8090926337584457e+20;7.389086181073969e-11;2000.0;84192.595;9.339808549964829;-1070337.0;9.303225247192502;-3.609091e-05
13:23:47;-650;-650.0505;7.403915746934686e-11;1.824219374434613e+20;7.366004598783113e-11;2000.0;77107.41500000001;8.073383042442355;-1074802.5;8.332916656249479;-3.744287e-05
13:24:07;-675;-675.0639;7.384516664032576e-11;1.8338163912104182e+20;7.351577789819096e-11;2000.0;72132.695;8.58718951403774;-1077626.0;9.444575162494075;-3.879382e-05
13:24:27;-700;-700.0455;7.37111682229261e-11;1.8404897855740972e+20;7.341174558574147e-11;2000.0;68947.16;9.83860101843773;-1079585.0;7.889866919029751;-4.019339e-05
13:24:48;-725;-725.0139;7.362203767439086e-11;1.844948862481793e+20;7.334029238959994e-11;2000.0;66994.525;9.724126888826627;-1080892.0;8.111719916269298;-4.167211e-05
13:25:09;-750;-749.9847;7.355439625427049e-11;1.848343692671837e+20;7.328123505233974e-11;2000.0;66053.315;10.177114706536134;-1081886.0;8.34865258589672;-4.325729e-05
13:25:30;-775;-775.0051;7.350391643485226e-11;1.850883315028682e+20;7.323172009796745e-11;2000.0;66004.13999999998;8.741027971583266;-1082629.0;11.573677030226824;-4.492099e-05
13:25:51;-800;-800.0094;7.346764504707523e-11;1.8527113490877173e+20;7.319068479808156e-11;2000.0;66630.76999999999;9.367563984302793;-1083163.5;10.326543468169781;-4.667056e-05
13:26:11;-825;-825.0366;7.344045651730716e-11;1.854083394532535e+20;7.314978411578208e-11;2000.0;68304.62999999999;8.747211269884968;-1083564.5;8.58705420968099;-4.863216e-05
13:26:31;-850;-850.0168;7.343323900514795e-11;1.854447875992309e+20;7.312104545896345e-11;2000.0;70808.95999999999;9.735662278448013;-1083671.0;7.64525996941896;-5.082039e-05
13:26:53;-875;-874.9821;7.342724243335139e-11;1.854750782203791e+20;7.308501241905648e-11;2000.0;74161.38000000002;13.780089985192287;-1083759.5;9.835522355218353;-5.316133e-05
13:27:13;-900;-899.9484;7.343889768564852e-11;1.85416210580567e+20;7.305415679339511e-11;2000.0;78636.775;12.305807318091771;-1083587.5;8.856494791959175;-5.579505e-05

File: Data/DoubleIrrNeutron2025/CV_onPCB/300299_SR_LL1_15e15_72days_CV.csv
time (17.12.2025);set voltage (V);real voltage (V);serial capacitance;1/serial capacitance^2;parallel capacitance;LCR frequency (Hz);r;delta r;x;delta x;sample current
10:22:08;-25;-25.03464;1.0479393016845214e-10;9.106002040821719e+19;8.344722414168714e-11;2000.0;384072.75;9.40528441887857;-759371.0;30.65420036471348;-4.522265e-06
10:22:30;-50;-50.06496;1.0059305592079376e-10;9.882435679757253e+19;8.505855587174808e-11;2000.0;338074.0;15.896383236447212;-791083.15;52.478008489271;-6.497386e-06
10:22:52;-75;-75.09286;9.776278705026696e-11;1.046291872712359e+20;8.542132779731315e-11;2000.0;309397.4;8.26661962352206;-813985.3;41.11174406419655;-8.110224e-06
10:23:13;-100;-100.0702;9.53322452229159e-11;1.1003234205754455e+20;8.519373329904393e-11;2000.0;287960.95;8.260289038526436;-834738.25;31.555575973193704;-9.451425e-06
10:23:34;-125;-125.0182;9.339443584318143e-11;1.1464575901062991e+20;8.482395154368604e-11;2000.0;270839.85;8.828158075159278;-852057.95;27.60511501515616;-1.074631e-05
10:23:54;-150;-150.0005;9.165426349658267e-11;1.1904047637668979e+20;8.431679117060913e-11;2000.0;256126.0;3.694590640382233;-868235.35;13.831716270947723;-1.1944e-05
10:24:16;-175;-175.0328;9.013755480685584e-11;1.2308027409365649e+20;8.377583124266526e-11;2000.0;243283.35;14.744198011421307;-882844.8;34.71286505029511;-1.310819e-05
10:24:36;-200;-200.0621;8.883268220705401e-11;1.2672270924931083e+20;8.324554471332894e-11;2000.0;232076.7;17.3365365629932;-895813.0;45.39647563412825;-1.427036e-05
10:24:56;-225;-225.0723;8.761289717130348e-11;1.302758503067129e+20;8.268158514141495e-11;2000.0;221819.1;8.05478118883437;-908284.9;13.700711660348157;-1.543086e-05
10:25:16;-250;-250.0508;8.650991786074295e-11;1.3361899491912675e+20;8.21243407087139e-11;2000.0;212569.85;6.852837003752535;-919865.3;13.06275238990619;-1.657617e-05
10:25:38;-275;-275.0263;8.551808356670493e-11;1.3673638066486272e+20;8.159629756058576e-11;2000.0;204004.1;7.516947518773829;-930533.85;18.505847048973465;-1.774533e-05
10:25:58;-300;-300.0054;8.45924189007108e-11;1.397452685560678e+20;8.10698584086385e-11;2000.0;196091.25;10.968107174895767;-940716.35;25.14888417007801;-1.89016e-05
10:26:19;-325;-325.0364;8.368794294899335e-11;1.4278224755035803e+20;8.053041933204485e-11;2000.0;188287.1;7.116143618561953;-950883.35;13.96590043642013;-2.003447e-05
10:26:40;-350;-350.0456;8.283811218242751e-11;1.4572686222255309e+20;8.000125947924506e-11;2000.0;180896.4;8.466522308480622;-960638.4;14.072384304018987;-2.118876e-05
10:27:01;-375;-375.0761;8.205014285607255e-11;1.4853928084277274e+20;7.949664386132158e-11;2000.0;173821.8;9.050027624267232;-969863.9;15.784470216006618;-2.235608e-05
10:27:21;-400;-400.0544;8.127947596456711e-11;1.5136944207295768e+20;7.898766262943804e-11;2000.0;166770.5;6.239591332771722;-979059.85;6.622792084914035;-2.35358e-05
10:27:41;-425;-425.0284;8.054669801786647e-11;1.5413615363060145e+20;7.848930625179044e-11;2000.0;159954.2;11.060424946628409;-987966.9;12.962040734390552;-2.476162e-05
10:28:02;-450;-449.9862;7.980796092750435e-11;1.5700286239725378e+20;7.79752996394679e-11;2000.0;152864.45;5.323286109162271;-997111.95;9.992115641844823;-2.596781e-05
10:28:22;-475;-475.017;7.906599363313493e-11;1.5996336585041137e+20;7.744361622263392e-11;2000.0;145674.5;8.180311730001492;-1006469.0;8.8289297199604;-2.716797e-05
10:28:44;-500;-500.0447;7.834359903297779e-11;1.6292696309467542e+20;7.691726720993134e-11;2000.0;138320.0;15.548954948806044;-1015749.5;20.0309136087199;-2.838865e-05
10:29:05;-525;-525.0757;7.757986753674406e-11;1.6615060711728153e+20;7.634807643273712e-11;2000.0;130289.85;9.611783133217271;-1025749.0;10.744766167767448;-2.96392e-05
10:29:25;-550;-550.0596;7.682250141157642e-11;1.6944279703165813e+20;7.57779288053237e-11;2000.0;121618.5;8.915856661028148;-1035861.5;7.787008411450445;-3.091417e-05
10:29:46;-575;-575.0175;7.60301336024578e-11;1.7299298508253767e+20;7.517824041813712e-11;2000.0;111416.85;11.036592544802948;-1046657.0;8.862843787408194;-3.211079e-05
10:30:07;-600;-599.9949;7.530208283960485e-11;1.763542873552609e+20;7.462526124953108e-11;2000.0;100641.55;17.08734546382205;-1056776.5;7.787008411450445;-3.33972e-05
10:30:29;-625;-625.0209;7.467445860559238e-11;1.7933119180778616e+20;7.415132057801365e-11;2000.0;89509.01;11.587933163424646;-1065658.5;6.413852196613202;-3.46773e-05
10:30:49;-650;-650.0479;7.422406113647912e-11;1.8151418675605655e+20;7.381062184054527e-11;2000.0;80240.175;9.194780788578068;-1072125.0;7.697402159170326;-3.589493e-05
10:31:09;-675;-675.0574;7.39485796142877e-11;1.8286909971345546e+20;7.360234100789015e-11;2000.0;73807.79500000001;15.55687866347222;-1076119.0;8.182297965730653;-3.723516e-05
10:31:29;-700;-700.0392;7.376730075308228e-11;1.8376898446669575e+20;7.346378492294437e-11;2000.0;69339.43000000001;11.33563430073503;-1078763.5;8.224202088956716;-3.855397e-05
10:31:50;-725;-725.0088;7.365236013052717e-11;1.8434300553452398e+20;7.33739092309967e-11;2000.0;66559.025;10.680882161600856;-1080447.0;9.330058949438637;-3.984524e-05
10:32:11;-750;-749.9833;7.356527581471433e-11;1.8477970304121907e+20;7.330156279476553e-11;2000.0;64882.330000000016;12.20106778114117;-1081726.0;10.80277742064512;-4.142706e-05
10:32:31;-775;-775.0034;7.350442564270863e-11;1.8508576708296445e+20;7.324785327103715e-11;2000.0;64074.34000000001;9.972345260769757;-1082621.5;7.6900910267694496;-4.284554e-05
10:32:52;-800;-800.0073;7.345909984906867e-11;1.8531424108944386e+20;7.320113073607897e-11;2000.0;64308.66499999999;10.14858924925028;-1083289.5;7.364611327150945;-4.44446e-05
10:33:13;-825;-825.0306;7.342378722659325e-11;1.8549253495604317e+20;7.315910860613316e-11;2000.0;65189.64;10.193810376890475;-1083810.5;9.936674494014584;-4.616712e-05
10:33:35;-850;-850.0112;7.340671921217428e-11;1.855788038252151e+20;7.312796264279057e-11;2000.0;66930.66500000001;17.365461806413187;-1084062.5;7.806247497997997;-4.82405e-05
10:33:56;-875;-874.9792;7.338861005961991e-11;1.856704008591855e+20;7.30894289054346e-11;2000.0;69374.73000000001;7.6950669262847295;-1084330.0;9.486832980505138;-5.011386e-05
10:34:16;-900;-899.9478;7.339341572995721e-11;1.8564608691993366e+20;7.306305272726417e-11;2000.0;72908.78;20.30023472770661;-1084259.0;10.791200118615167;-5.246942e-05

File: Data/DoubleIrrNeutron2025/CV_onPCB/300299_SR_LR_15e15_1550min_CV.csv
time (12.11.2025);set voltage (V);real voltage (V);serial capacitance;1/serial capacitance^2;parallel capacitance;LCR frequency (Hz);r;delta r;x;delta x;sample current
08:01:46;-25;-25.04009;1.0007054272633951e-10;9.985906369531583e+19;8.223742667365171e-11;2000.0;370307.7;9.80079078442143;-795213.75;22.277665384864726;-6.199579e-06
08:02:07;-50;-50.07343;9.559541546188772e-11;1.0942734696289205e+20;8.331103117122771e-11;2000.0;319652.8;9.195814265196963;-832440.25;23.85234527253033;-9.101519e-06
08:02:28;-75;-75.09383;9.282288403605941e-11;1.1606195562566472e+20;8.327477270361473e-11;2000.0;290293.35;17.169780866394305;-857304.45;50.71747603144304;-1.124797e-05
08:02:50;-100;-100.07;9.064697666944894e-11;1.2170077742916354e+20;8.28471732155723e-11;2000.0;269364.15;6.2258633939398305;-877883.35;13.643180530946585;-1.310203e-05
08:03:10;-125;-125.0232;8.890940242441421e-11;1.2650410471758533e+20;8.232717412887885e-11;2000.0;253079.7;6.764281188714732;-895040.0;13.008458786497345;-1.476835e-05
08:03:32;-150;-150.003;8.750036730424517e-11;1.3061114834641756e+20;8.181364337490606e-11;2000.0;239772.0;11.42037652619212;-909453.0;21.947551116240735;-1.644305e-05
08:03:52;-175;-175.0384;8.624251285802352e-11;1.3444888216702368e+20;8.12783876521991e-11;2000.0;228035.55;7.6378907428687395;-922717.45;7.694632869734593;-1.79715e-05
08:04:12;-200;-200.0692;8.510303729637482e-11;1.3807335560195257e+20;8.073423894085625e-11;2000.0;217519.0;7.681471213250752;-935072.05;15.34624954182617;-1.943675e-05
08:04:32;-225;-225.0816;8.410244818078573e-11;1.4137828979341997e+20;8.022326575176909e-11;2000.0;208066.15;6.109531487765653;-946196.85;10.373349266268825;-2.092138e-05
08:04:52;-250;-250.058;8.317820183766919e-11;1.4453763525770097e+20;7.971684799046297e-11;2000.0;199355.65;8.56395790508104;-956710.65;11.943675104422422;-2.241575e-05
08:05:12;-275;-275.0307;8.228931169850636e-11;1.4767709497443847e+20;7.919850263519208e-11;2000.0;191040.0;8.837703321564941;-967045.05;14.177706972567881;-2.380603e-05
08:05:34;-300;-300.0075;8.147045383489216e-11;1.5066061255453003e+20;7.870190814136107e-11;2000.0;183199.05;6.974408577076625;-976764.8;9.732831037267625;-2.528812e-05
08:05:54;-325;-325.0417;8.071343648673378e-11;1.5349997999466316e+20;7.822217896715377e-11;2000.0;175949.75;11.051215996441297;-985925.95;7.355431666462548;-2.677764e-05
08:06:16;-350;-350.0529;7.996595012997662e-11;1.5638309226952144e+20;7.77315849590983e-11;2000.0;168718.75;8.676368768096479;-995141.95;11.991971272480598;-2.833228e-05
08:06:36;-375;-375.0853;7.922113488125181e-11;1.5933745670651642e+20;7.722597037702094e-11;2000.0;161456.95;6.321184619990148;-1004498.0;10.667708282475669;-2.981506e-05
08:06:57;-400;-400.0627;7.848349017637914e-11;1.623466696717763e+20;7.67103064191454e-11;2000.0;154156.5;29.77771817987402;-1013939.0;32.20170802923348;-3.131521e-05
08:07:17;-425;-425.0352;7.773651538851681e-11;1.6548165735183807e+20;7.61790476986669e-11;2000.0;146371.6;11.449978165918047;-1023682.0;11.148990985734986;-3.293198e-05
08:07:38;-450;-449.9881;7.69774801755387e-11;1.6876120546691894e+20;7.563163280816612e-11;2000.0;137902.65;6.947400593027583;-1033776.0;7.661592523751182;-3.451356e-05
08:07:58;-475;-475.0223;7.62276840827723e-11;1.7209749509872252e+20;7.509267942700274e-11;2000.0;128344.55;10.579337172053833;-1043944.5;9.810071355499918;-3.621872e-05
08:08:20;-500;-500.0523;7.551835971145687e-11;1.7534561245074375e+20;7.458670292175191e-11;2000.0;117770.05;14.21697488919496;-1053750.0;11.291589790636214;-3.778472e-05
08:08:41;-525;-525.0854;7.494991395833231e-11;1.780154607815618e+20;7.4186540457643e-11;2000.0;107702.3;14.932364179861136;-1061742.0;10.9453186340097;-3.946067e-05
08:09:00;-550;-550.0659;7.453415520132745e-11;1.8000697482320868e+20;7.389875196121527e-11;2000.0;99001.315;13.334279648710075;-1067664.5;8.788486786699972;-4.108305e-05
08:09:21;-575;-575.0227;7.425290696672433e-11;1.813731845891806e+20;7.370282744706882e-11;2000.0;92586.43000000002;7.932187907506999;-1071708.5;8.039745020832438;-4.274421e-05
08:09:41;-600;-599.9987;7.406896278372225e-11;1.8227515398549756e+20;7.357484970725354e-11;2000.0;88044.525;10.940561857144155;-1074370.0;9.0;-4.445041e-05
08:10:02;-625;-625.0263;7.39307859747669e-11;1.8295713606723017e+20;7.347343647083785e-11;2000.0;84922.69;12.8710254059264;-1076378.0;9.633275663033835;-4.635761e-05
08:10:22;-650;-650.054;7.383745829433362e-11;1.8341992979196117e+20;7.340206235244793e-11;2000.0;83004.465;9.78421502983249;-1077738.5;8.5520465386947;-4.813539e-05
08:10:42;-675;-675.0652;7.376203576520132e-11;1.837952195345507e+20;7.333955013748905e-11;2000.0;81883.06499999999;12.087717474775504;-1078840.5;7.920700726577163;-5.003589e-05
08:11:03;-700;-700.0479;7.370949546659941e-11;1.840573322324615e+20;7.32870997040793e-11;2000.0;81962.03000000001;10.100544787287722;-1079609.5;9.150819635420644;-5.211332e-05
08:11:24;-725;-725.0162;7.367847789200239e-11;1.842123358075029e+20;7.324655043613199e-11;2000.0;82939.48000000001;5.14945434002454;-1080064.0;8.167006795638166;-5.436924e-05
08:11:45;-750;-749.9885;7.365702996306172e-11;1.843196316983442e+20;7.320493384963818e-11;2000.0;84902.63;11.589501930626962;-1080378.5;10.229247284135818;-5.677739e-05
08:12:05;-775;-775.0065;7.365430298162025e-11;1.8433328047375607e+20;7.317109896277461e-11;2000.0;87798.57999999999;10.640586450003484;-1080418.5;8.314896271150952;-5.937373e-05
08:12:25;-800;-800.0131;7.366589404747859e-11;1.8427527666814773e+20;7.31392238395122e-11;2000.0;91668.02500000001;11.604748758590846;-1080248.5;9.172649562694522;-6.218446e-05
08:12:45;-825;-825.0402;7.369751528864327e-11;1.8411717736590757e+20;7.310911484758115e-11;2000.0;96869.715;12.113598299019234;-1079785.0;6.98212002188447;-6.531425e-05
08:13:07;-850;-850.0192;7.375502834343211e-11;1.838301457445769e+20;7.308673593922858e-11;2000.0;103172.15;11.410362614746301;-1078943.0;7.651797174520506;-6.879001e-05
08:13:27;-875;-874.9841;7.383427264802133e-11;1.834357577701425e+20;7.306259361084444e-11;2000.0;110765.1;14.875802499361164;-1077785.0;11.124297730643494;-7.24118e-05
08:13:49;-900;-899.9504;7.395916367720853e-11;1.828167638169985e+20;7.304895348809213e-11;2000.0;120105.25;12.332857535867346;-1075965.0;9.682458365518542;-7.665548e-05

File: Data/DoubleIrrNeutron2025/CV_onPCB/300299_SR_LR_15e15_1700min_CV.csv
time (18.11.2025);set voltage (V);real voltage (V);serial capacitance;1/serial capacitance^2;parallel capacitance;LCR frequency (Hz);r;delta r;x;delta x;sample current
10:26:28;-25;-25.0398;1.001188953381431e-10;9.976263273546786e+19;8.229533258099085e-11;2000.0;369899.5;5.113462623311135;-794829.7;10.578303266592426;-6.071182e-06
10:26:49;-50;-50.07464;9.55844669536626e-11;1.0945241661827359e+20;8.332605776608167e-11;2000.0;319322.45;4.783029897460395;-832535.6;8.106910632293905;-8.808479e-06
10:27:10;-75;-75.091;9.276477245032756e-11;1.162074129287613e+20;8.32630860520159e-11;2000.0;289788.5;4.590479277809671;-857841.5;8.863266892066378;-1.088973e-05
10:27:31;-100;-100.0669;9.070741153816888e-11;1.215386623337152e+20;8.289618390074971e-11;2000.0;269302.1;5.239227042226744;-877298.45;9.019555144240764;-1.270498e-05
10:27:52;-125;-125.0211;8.903717749886719e-11;1.261412793558434e+20;8.242035603877554e-11;2000.0;253236.45;6.597149005441668;-893755.55;15.09842293088917;-1.437648e-05
10:28:12;-150;-150.0019;8.758173248284675e-11;1.3036858034345191e+20;8.188085530824153e-11;2000.0;239748.7;4.259166585143153;-908608.1;11.070885240124205;-1.592593e-05
10:28:32;-175;-175.0363;8.633508717234728e-11;1.3416070639771697e+20;8.135338099110423e-11;2000.0;228088.85;5.611272137403426;-921728.05;8.630317201586509;-1.743951e-05
10:28:54;-200;-200.0662;8.519150664215933e-11;1.37786732737915e+20;8.080970920982474e-11;2000.0;217514.5;8.325412902673355;-934101.0;12.935416498899444;-1.887013e-05
10:29:14;-225;-225.0774;8.418042787923446e-11;1.4111648237803846e+20;8.029125224847138e-11;2000.0;208052.85;8.349932634458797;-945320.35;8.369669945702757;-2.031857e-05
10:29:34;-250;-250.0553;8.323246284864329e-11;1.443492423755442e+20;7.977175583171668e-11;2000.0;199138.5;7.28268494444185;-956086.95;6.644725351735765;-2.171725e-05
10:29:56;-275;-275.031;8.236018329495257e-11;1.4742304968278116e+20;7.926488889750117e-11;2000.0;190934.05;6.909585732878635;-966212.9;8.655605120382976;-2.313605e-05
10:30:16;-300;-300.0084;8.15478761815789e-11;1.503746710553972e+20;7.877367457714694e-11;2000.0;183128.5;7.900474669284118;-975837.45;9.296632454819326;-2.456343e-05
10:30:36;-325;-325.0397;8.076613092460438e-11;1.5329974862451425e+20;7.827922890981033e-11;2000.0;175617.15;8.471503703593598;-985282.7;7.4441587839056735;-2.599219e-05
10:30:56;-350;-350.0518;8.001517455455472e-11;1.561907412572728e+20;7.778673929350142e-11;2000.0;168331.35;7.878856198713111;-994529.75;11.384391727272915;-2.742422e-05
10:31:16;-375;-375.0824;7.927622190271734e-11;1.5911609458600303e+20;7.728683803104595e-11;2000.0;161047.4;8.208958521030546;-1003800.0;7.648529270389178;-2.889266e-05
10:31:36;-400;-400.0587;7.854856390732562e-11;1.620777881828256e+20;7.677974080257722e-11;2000.0;153769.7;8.668362013667863;-1013099.0;8.857200460642177;-3.038718e-05
10:31:58;-425;-425.0322;7.780929423901321e-11;1.651722359016242e+20;7.625505555605464e-11;2000.0;146010.2;9.977624967896919;-1022724.5;8.290808163261286;-3.190537e-05
10:32:19;-450;-449.9888;7.705194010512208e-11;1.684351948345462e+20;7.57092564657903e-11;2000.0;137536.8;11.379718801446721;-1032777.0;8.00312438988674;-3.339634e-05
10:32:40;-475;-475.0208;7.629378695538778e-11;1.71799405019252e+20;7.516172710683235e-11;2000.0;128008.05;7.493488840319974;-1043040.0;7.416198487095663;-3.499796e-05
10:33:00;-500;-500.0505;7.558183769614119e-11;1.7505120542422e+20;7.465069402563711e-11;2000.0;117588.3;11.639394314138515;-1052865.0;10.23474474522936;-3.659468e-05
10:33:22;-525;-525.0826;7.497293384115905e-11;1.7790616091227583e+20;7.421921145548542e-11;2000.0;106962.9;7.574925742210283;-1061416.0;7.854934754662192;-3.817426e-05
10:33:43;-550;-550.065;7.453398067557363e-11;1.800078178182955e+20;7.391282953662848e-11;2000.0;97875.625;7.1849317150549465;-1067667.0;7.317786550590281;-3.974011e-05
10:34:04;-575;-575.0226;7.423354696689485e-11;1.814678006448106e+20;7.370170280600912e-11;2000.0;91063.29500000001;9.589359923894751;-1071988.0;7.092249290598857;-4.137052e-05
10:34:26;-600;-599.9985;7.403664320511972e-11;1.8243432765240748e+20;7.356398554496318e-11;2000.0;86155.725;10.658923198428688;-1074839.0;8.452810183601663;-4.301721e-05
10:34:46;-625;-625.0261;7.38931315609261e-11;1.8314364593232114e+20;7.346059431399946e-11;2000.0;82636.25;9.919068756693182;-1076926.5;6.901992465947786;-4.471235e-05
10:35:07;-650;-650.0518;7.379042089226161e-11;1.836538448908181e+20;7.338213070933167e-11;2000.0;80441.37;9.308453416116054;-1078425.5;11.412164562430739;-4.643686e-05
10:35:28;-675;-675.0643;7.372076243470385e-11;1.8400107644906943e+20;7.332492570027433e-11;2000.0;79310.84000000003;9.506146432703508;-1079444.5;7.3984795735340105;-4.837591e-05
10:35:49;-700;-700.0457;7.366122309095171e-11;1.8429864769188505e+20;7.326873517082125e-11;2000.0;79068.775;10.582107245251356;-1080317.0;7.519973404208288;-5.026424e-05
10:36:09;-725;-725.0135;7.36268739652058e-11;1.844706494017497e+20;7.32276758787344e-11;2000.0;79801.375;6.675196158166467;-1080821.0;8.120960534321048;-5.239551e-05
10:36:30;-750;-749.9877;7.360252867213663e-11;1.8459270321809342e+20;7.318783010161677e-11;2000.0;81384.97499999999;10.586344683128361;-1081178.5;8.951955093721146;-5.467874e-05
10:36:51;-775;-775.0075;7.359180823162059e-11;1.8464648798791247e+20;7.315168124726153e-11;2000.0;83875.95999999999;10.56341658744928;-1081336.0;10.183319694480774;-5.706658e-05
10:37:13;-800;-800.0121;7.359803591689731e-11;1.8461524064418644e+20;7.312035596801525e-11;2000.0;87392.31999999999;11.797537031092707;-1081244.5;8.014830004435527;-5.974738e-05
10:37:33;-825;-825.0378;7.361883653559328e-11;1.845109312335769e+20;7.308831145733949e-11;2000.0;92093.75500000002;8.242088555093371;-1080939.0;7.8390050389064045;-6.27011e-05
10:37:53;-850;-850.0183;7.366381420535591e-11;1.8428568256138838e+20;7.306497242672514e-11;2000.0;97799.66500000001;13.957115165749476;-1080279.0;8.243178998420452;-6.582e-05
10:38:14;-875;-874.9849;7.372936862098414e-11;1.8395812327726914e+20;7.303971291173936e-11;2000.0;104878.45;8.794167100982332;-1079318.5;10.589499516030017;-6.936588e-05
10:38:34;-900;-899.9509;7.383177227949867e-11;1.8344818236044775e+20;7.302174251598678e-11;2000.0;113519.7;12.967864126370232;-1077821.5;11.051583596933066;-7.329312e-05
