Repository: aimaax/PENGUIN

# PENGUIN :penguin:  

> **NOTE!!** Google ID and GitLab repo for CERN organization is hidden and the create database function won't work properly in this version. Plotting is still possible with the saved database and data stored in this repo.  

A Python-based environment for GUI-driven analysis for IV, CV, and TCT measurements obtained with [Particulars Setup]() at CERN for CMS HGCAL silicon diodes. Used to plot data for individual diodes, but also to analyse Current Volume Normalization, Saturation Voltage, Charge Collection, and Charge Collection Efficiency.

---

File: Data/DoubleIrrNeutron2025/CV_onPCB/300299_SR_LR_15e15_850min_CV.csv
time (17.10.2025);set voltage (V);real voltage (V);serial capacitance;1/serial capacitance^2;parallel capacitance;LCR frequency (Hz);r;delta r;x;delta x;sample current
12:44:03;-25;-25.04036;1.0131366487085016e-10;9.742354957469073e+19;8.225143020196712e-11;2000.0;378126.65;7.415279832885606;-785456.45;12.702258657419945;-6.821384e-06
12:44:24;-50;-50.06447;9.61043954737566e-11;1.0827133646060639e+20;8.330894347147758e-11;2000.0;324510.6;8.718199355371496;-828031.55;22.145707823413545;-1.008363e-05
12:44:45;-75;-75.09091;9.302298060447533e-11;1.1556318378678385e+20;8.323449038115326e-11;2000.0;293363.5;5.653538714822779;-855460.35;11.758672331517703;-1.254124e-05
12:45:07;-100;-100.0667;9.07567883666443e-11;1.214064504893632e+20;8.281198154850395e-11;2000.0;271585.2;5.84534002432707;-876821.15;13.742138661794966;-1.462521e-05
12:45:27;-125;-125.0217;8.896531885286508e-11;1.2634513412441881e+20;8.228654943178259e-11;2000.0;254831.55;7.684228978889163;-894477.45;14.965706632164078;-1.653301e-05
12:45:47;-150;-150.0025;8.748751525797288e-11;1.3064952510939233e+20;8.174919960156804e-11;2000.0;240987.5;4.769433928675394;-909586.6;7.4095883826296305;-1.830896e-05
12:46:07;-175;-175.036;8.619660821703309e-11;1.3459212379152299e+20;8.119732629500067e-11;2000.0;229077.75;5.207626618719894;-923208.85;4.716606301144924;-2.003629e-05
12:46:27;-200;-200.0665;8.506120132609867e-11;1.3820920727658544e+20;8.06593772582194e-11;2000.0;218548.35;5.752510321590045;-935531.95;8.848015314182048;-2.168427e-05
12:46:47;-225;-225.0786;8.403971128827917e-11;1.4158945056707032e+20;8.013473892132888e-11;2000.0;209027.85;9.359560620029129;-946903.2;10.041812585385172;-2.332332e-05
12:47:07;-250;-250.0557;8.311611955705961e-11;1.4475363613174815e+20;7.962572261157199e-11;2000.0;200454.4;10.969822241039278;-957425.25;8.787740039395793;-2.494689e-05
12:47:27;-275;-275.0305;8.226183140207711e-11;1.4777577714859285e+20;7.912986806989507e-11;2000.0;192455.3;4.9082074120803;-967368.1;7.498299807289649;-2.658372e-05
12:47:49;-300;-300.0072;8.144227152552186e-11;1.507648998871583e+20;7.86265319108147e-11;2000.0;184906.4;7.154509067713872;-977102.8;8.255180191855294;-2.823155e-05
12:48:09;-325;-325.0398;8.067360806075154e-11;1.5365158277755617e+20;7.813533699329246e-11;2000.0;177788.6;9.28207950838604;-986412.7;9.047955570182692;-2.98697e-05
12:48:30;-350;-350.0519;7.992256118061333e-11;1.56552935172397e+20;7.763625366814343e-11;2000.0;170866.05;5.653085440712885;-995682.2;6.5006153554875095;-3.151661e-05
12:48:51;-375;-375.083;7.918306072049887e-11;1.5949072429729802e+20;7.712455845456838e-11;2000.0;164186.4;11.75593467147551;-1004981.0;6.629479617586888;-3.32564e-05
12:49:11;-400;-400.0597;7.843974230370361e-11;1.6252781004270594e+20;7.660041999227574e-11;2000.0;157205.35;7.259226887210511;-1014504.5;9.70760011537352;-3.496313e-05
12:49:32;-425;-425.0319;7.767065691859615e-11;1.6576240659887024e+20;7.60467263267616e-11;2000.0;149718.9;8.039247477220739;-1024550.0;6.928203230275509;-3.673365e-05
12:49:52;-450;-449.9872;7.690914714048222e-11;1.6906122409456655e+20;7.549815265550247e-11;2000.0;141451.2;8.514869347206686;-1034694.5;8.350898155288448;-3.853756e-05
12:50:12;-475;-475.02;7.61673816998631e-11;1.7237010515694597e+20;7.496728674719623e-11;2000.0;132188.3;4.937661389767426;-1044771.0;11.289375536317321;-4.040585e-05
12:50:32;-500;-500.0491;7.550700231182087e-11;1.7539836570296464e+20;7.45018522940567e-11;2000.0;122415.05;9.024542924713693;-1053908.5;9.676647146610234;-4.222785e-05
12:50:53;-525;-525.0819;7.499996140173489e-11;1.7777796076228696e+20;7.415149935081345e-11;2000.0;113497.25;10.164613863792367;-1061033.5;8.039745020832438;-4.410548e-05
12:51:14;-550;-550.0665;7.462778378632e-11;1.7955558192273247e+20;7.389636965902052e-11;2000.0;106086.4;9.140131290085499;-1066325.0;9.447221813845593;-4.598062e-05
12:51:34;-575;-575.0228;7.437417956911295e-11;1.80782182026169e+20;7.372347552531302e-11;2000.0;100521.0;8.199085314838479;-1069961.0;7.677890335241837;-4.788504e-05
12:51:55;-600;-599.9996;7.419198653159872e-11;1.8167116474174747e+20;7.359747931240143e-11;2000.0;96400.70999999998;9.216935228154487;-1072588.5;6.255997122761487;-4.982742e-05
12:52:15;-625;-625.0262;7.405886419235784e-11;1.8232486708373556e+20;7.350023393049921e-11;2000.0;93676.56499999999;8.323056154442158;-1074516.5;6.829165395566283;-5.196952e-05
12:52:36;-650;-650.0535;7.396404436305777e-11;1.8279263745234184e+20;7.34280211921505e-11;2000.0;91924.30500000002;11.117233187713568;-1075894.0;7.854934754662192;-5.409419e-05
12:52:56;-675;-675.0633;7.388582480383394e-11;1.831798708051074e+20;7.33617462097048e-11;2000.0;91031.645;10.92847078735183;-1077033.0;12.690547663517126;-5.626251e-05
12:53:16;-700;-700.0449;7.383834895430022e-11;1.8341550488794913e+20;7.331327605472431e-11;2000.0;91206.68000000001;12.500081199736442;-1077725.5;8.673955268503521;-5.863902e-05
12:53:36;-725;-725.0149;7.380246552022299e-11;1.8359390484095215e+20;7.326518817999035e-11;2000.0;92335.70999999999;8.466601738596303;-1078249.5;6.909232953085312;-6.110483e-05
12:53:57;-750;-749.9871;7.378593937821241e-11;1.8367615462320315e+20;7.322482623922624e-11;2000.0;94408.81999999998;18.80103534383107;-1078491.0;12.706297651164952;-6.384971e-05
12:54:18;-775;-775.0072;7.378522101818836e-11;1.8367973111853194e+20;7.318778477043807e-11;2000.0;97442.23500000002;12.663807237557153;-1078501.5;9.931641354781192;-6.687998e-05
12:54:40;-800;-800.0136;7.380291042552345e-11;1.8359169133325373e+20;7.315392211199373e-11;2000.0;101558.5;9.102609515957496;-1078243.0;9.030503861911582;-7.004806e-05
12:55:01;-825;-825.0404;7.384400172037278e-11;1.833874250104968e+20;7.312567314117781e-11;2000.0;106807.45;9.860901327972002;-1077643.0;11.447707194019246;-7.358712e-05
12:55:22;-850;-850.0183;7.390610204060662e-11;1.830793683577619e+20;7.309530175178132e-11;2000.0;113402.35;10.543309489908756;-1076737.5;9.21615429558338;-7.753142e-05
12:55:43;-875;-874.986;7.400435181915107e-11;1.8259357078901496e+20;7.307466559801367e-11;2000.0;121287.95;14.365840560162153;-1075308.0;9.633275663033835;-8.177393e-05
12:56:04;-900;-899.9507;7.414048992782549e-11;1.819236232042373e+20;7.305558853673664e-11;2000.0;130798.6;8.434868108038206;-1073333.5;9.804973227908375;-8.64932e-05

File: Data/DoubleIrrNeutron2025/CV_onPCB/300299_SR_LR_15e15_noadd_CV.csv
time (08.08.2025);set voltage (V);real voltage (V);serial capacitance;1/serial capacitance^2;parallel capacitance;LCR frequency (Hz);r;delta r;x;delta x;sample current
14:26:45;-25;-25.03765;1.0428056155510042e-10;9.19587962356317e+19;8.230507256271379e-11;2000.0;394314.5;8.239387113129228;-763109.35;20.186539450832083;-7.620595e-06
14:27:05;-50;-50.06078;9.796680600638536e-11;1.0419385389198144e+20;8.343865984133293e-11;2000.0;338947.65;60.017258976064554;-812290.15;76.95506074976484;-0.0001317381
14:27:25;-75;-75.09064;9.430423829836908e-11;1.1244433408197963e+20;8.339018722465082e-11;2000.0;305277.25;7.652409751182955;-843837.7;12.660785915574117;-1.437212e-05
14:27:44;-100;-100.0668;9.172307941605844e-11;1.1886192138530534e+20;8.296655932162008e-11;2000.0;281855.0;16.203548993970426;-867583.95;26.219313015409078;-1.679341e-05
14:28:04;-125;-125.0222;8.977110128821075e-11;1.2408717400865007e+20;8.245313961562397e-11;2000.0;264085.8;8.641354060562499;-886448.65;17.005480734163324;-1.902778e-05
14:28:23;-150;-150.0031;8.816441196130135e-11;1.286510602174505e+20;8.190298098445732e-11;2000.0;249565.05;12.059119992768956;-902603.1;19.366194773367326;-2.110855e-05
14:28:43;-175;-175.0374;8.674951833677169e-11;1.3288190812583476e+20;8.13213971872948e-11;2000.0;236998.4;9.92582490274738;-917324.65;17.203382661558162;-2.298427e-05
14:29:03;-200;-200.0662;8.562091233599806e-11;1.3640814331659487e+20;8.08186048165982e-11;2000.0;226558.1;11.832138437324;-929416.3;18.016950352376504;-2.500141e-05
14:29:23;-225;-225.0781;8.460876563812503e-11;1.3969127513074513e+20;8.032218990386838e-11;2000.0;217276.25;15.309943664168067;-940534.6;20.91188657199537;-2.695783e-05
14:29:42;-250;-250.0555;8.36441892963965e-11;1.4293166328030924e+20;7.980496476345351e-11;2000.0;208670.55;17.23506237296518;-951380.75;19.522022820394405;-2.882861e-05
14:30:01;-275;-275.0301;8.278511751969205e-11;1.4591349523084239e+20;7.931873819871165e-11;2000.0;200950.0;21.340103092534488;-961253.35;29.9342007576618;-3.065487e-05
14:30:21;-300;-300.0079;8.198298345323924e-11;1.4878274344941453e+20;7.88371137350183e-11;2000.0;193897.15;11.80005826256803;-970658.4;17.02166266849393;-3.258661e-05
14:30:40;-325;-325.0406;8.120995404210202e-11;1.5162872061084346e+20;7.834986470838435e-11;2000.0;187219.7;10.417797271976452;-979898.0;11.05848090833456;-3.449629e-05
14:30:59;-350;-350.0514;8.04533958249828e-11;1.5449386581879046e+20;7.785098831651849e-11;2000.0;180842.85;9.107215545928405;-989112.65;11.177717790318379;-3.637743e-05
14:31:18;-375;-375.0825;7.973358192600058e-11;1.5729591740871652e+20;7.735846657219015e-11;2000.0;174878.85;9.537105168760593;-998042.1;16.345473379501737;-3.842551e-05
14:31:37;-400;-400.0612;7.898876825613471e-11;1.602763032523265e+20;7.683451742880214e-11;2000.0;168692.1;10.807381736572463;-1007453.0;10.818964830333814;-4.036975e-05
14:31:57;-425;-425.0346;7.824899916266355e-11;1.633211454231901e+20;7.630509587707702e-11;2000.0;162319.95;17.942613382670878;-1016977.5;15.213070038621394;-4.24252e-05
14:32:16;-450;-449.9889;7.75010253249295e-11;1.6648883088897543e+20;7.576778832517633e-11;2000.0;155299.25;14.053269192611376;-1026792.5;12.244896896258457;-4.445873e-05
14:32:35;-475;-475.0209;7.677191855429936e-11;1.6966615277274268e+20;7.524831166420225e-11;2000.0;147494.5;12.158638904087907;-1036544.0;9.782637681116478;-4.651911e-05
14:32:55;-500;-500.0511;7.61046271476333e-11;1.7265448914071106e+20;7.478084456140161e-11;2000.0;139120.85;11.82651153130119;-1045632.5;9.614442261514705;-4.866754e-05
14:33:14;-525;-525.0842;7.557110708916894e-11;1.7510092122483468e+20;7.441117638987006e-11;2000.0;131471.4;15.44480495182765;-1053014.5;12.499499989999599;-5.099684e-05
14:33:33;-550;-550.0674;7.514447361403491e-11;1.7709483979306965e+20;7.412218042579135e-11;2000.0;124367.45;11.145060565111347;-1058993.0;8.834591105421914;-5.324875e-05
14:33:53;-575;-575.0223;7.483055770279221e-11;1.7858379020162918e+20;7.391057841526317e-11;2000.0;118644.3;15.882553321176037;-1063435.5;11.056106909758064;-5.560484e-05
14:34:12;-600;-599.9993;7.459913553555049e-11;1.796935175975991e+20;7.375230738713676e-11;2000.0;114305.25;15.760690816077828;-1066734.5;10.30715770714701;-5.797821e-05
14:34:31;-625;-625.0269;7.442864662941783e-11;1.8051768518129775e+20;7.363184931430719e-11;2000.0;111222.1;8.372245815789215;-1069178.0;10.922453936730518;-6.046032e-05
14:34:51;-650;-650.0552;7.430119508086527e-11;1.8113751346500298e+20;7.353701944451077e-11;2000.0;109178.7;15.303610685063834;-1071012.0;7.893034904268446;-6.309225e-05
14:35:11;-675;-675.0664;7.420526973553873e-11;1.8160613003051424e+20;7.345972261245579e-11;2000.0;108035.95;13.276760711860405;-1072396.5;10.565864848652948;-6.585805e-05
14:35:30;-700;-700.048;7.413461901946695e-11;1.819524383307e+20;7.339542133736873e-11;2000.0;107724.6;14.302167667874683;-1073418.5;12.634773444743677;-6.856188e-05
14:35:49;-725;-725.0175;7.408537455913023e-11;1.8219440586035842e+20;7.333937013823478e-11;2000.0;108332.75;15.631038833039854;-1074132.0;11.949895397031725;-7.144358e-05
14:36:08;-750;-749.9888;7.405548712102489e-11;1.8234149618564137e+20;7.328886279099565e-11;2000.0;109901.9;14.750576259929641;-1074565.5;10.036807261275868;-7.451708e-05
14:36:28;-775;-775.0101;7.404770035498774e-11;1.8237984782162015e+20;7.324370186539851e-11;2000.0;112595.5;14.918696323740892;-1074678.5;10.589499516030017;-7.795899e-05
14:36:48;-800;-800.0143;7.40521792681254e-11;1.8235778665336645e+20;7.320048270827095e-11;2000.0;115914.5;13.119737040047715;-1074613.5;10.494641489827082;-8.135185e-05
14:37:07;-825;-825.04;7.409109970396851e-11;1.8216625000720466e+20;7.316532955504334e-11;2000.0;120815.6;13.807135836226132;-1074049.0;13.654669530969983;-8.547087e-05
14:37:26;-850;-850.0186;7.41525800205167e-11;1.818643051289451e+20;7.312922199992816e-11;2000.0;126949.85;13.326341395897073;-1073158.5;13.440145088502579;-8.984587e-05
14:37:46;-875;-874.9865;7.424982392953197e-11;1.8138824703252303e+20;7.30974312496497e-11;2000.0;134568.65;16.58889312160398;-1071753.0;11.293803610830143;-9.475942e-05
14:38:05;-900;-899.9542;7.439316094594655e-11;1.806899408333993e+20;7.307202914379877e-11;2000.0;143831.7;15.810929763932291;-1069688.0;9.813256340277675;-0.0001003687
