Repository: aimaax/PENGUIN

# PENGUIN :penguin:  

> **NOTE!!** Google ID and GitLab repo for CERN organization is hidden and the create database function won't work properly in this version. Plotting is still possible with the saved database and data stored in this repo.  

A Python-based environment for GUI-driven analysis for IV, CV, and TCT measurements obtained with [Particulars Setup]() at CERN for CMS HGCAL silicon diodes. Used to plot data for individual diodes, but also to analyse Current Volume Normalization, Saturation Voltage, Charge Collection, and Charge Collection Efficiency.

---

## Using saved database from another computer

GUI only searches for Database/Diodes_Database.pkl so either create new database or copy a previous backup database:

```bash
cp Database/SavedDatabases/DB_DI_DISR_HF_20260216.pkl Database/Diodes_Database.pkl
```

> **Important!** If database was previously created on another system (Windows vs Linux), after you copied the file, then go to "Manage Database" --> "Create Database" then select one campaign at the time and under "Columns to Overwrite" select **file_iv**, **file_cv**, and **file_tct** then press Create Database. (This has to be done once, have patience :>)

---

## Creating the Database

Before you can plot any data, you must create the sensor database:

1. Navigate to the **Manage Database** tab.
2. Click the **Manage Database** sub-tab.
3. Select the **campaign** you want to import from the campaign dropdown.
4. Choose which **measurement directories** under Data/ to scan (IV_onPCB, CV_onPCB, TCT, IVCV_bare).
5. Press **"Create Database"**.

It scans the selected directories in `Data/` and matches the sensor id and annealing time from the filename to fetch metadata from the corresponding Google Sheets. Saves the database to `Database/Diodes_Database.pkl`.

---

## GUI Overview

Divided into **8 main tabs** containing:

1. Plot IV|CV|TCT vs Voltage
2. Current Volume Noramlization
3. Saturation Voltage
4. Charge Collection
5. Charge Collection Efficiency
6. DI vs HF Comparison
7. Manage Database
8. Annealing

Plots can be saved with Save Plot:

- **Original** = saves exactly as you see it in the GUI
- **16:9** = 16 to 9 ratio with the base_width of 5.12 (full width of 15' laptop screen)

<!-- - **Left side**: Matplotlib plot canvas (resizable)
- **Right side**: A narrow panel (max 300px) with two sub-tabs:
  - **Filter tab**: Campaign, measurement type, sensor ID, annealing time, and other filters specific to the tab
  - **Plot Settings tab**: Visual customization (axis scales, labels, fonts, markers, legend, colors, etc.)

### Extract Saturation Voltage from CV and TCT data

Extraction of saturation voltage from CV and TCT data can be done under `Saturation Voltage` --> `Fit`,

**How to use the fit tab:**

1. Select a **campaign**, **measurement type**, **annealing temperature**, **sensor ID**, and **annealing time**
2. Default fit from `CV`. To fit from `TCT` data, click in the checkbox `Fit from TCT | CC vs V`
3. **Annealing Time** displays green checkbox if all diodes for the specific sensor id, campaign and annealing temperature are done, otherwise a red X. To skip looking through already fit diodes, check `Only iterate through non analysed annealing times`
4. Click **Interactive Fit Saturation Voltage** to load first diode
5. First tries an **automatic fit** using a curvature-based algorithm (@GUI.SaturationVoltage.SaturationVoltageFitTab.py -> automatic_fit_saturation_voltage -> @Utils.saturation_voltage_fit_helper.py -> find_saturation_voltage_from_curvature_fit):
6. If the automatic fit is unsatisfactory, use the **manual fit modes** by pressing `1`:
   - **Manual Fit Mode**: Click on the plot to define the lower and upper fit regions by placing interactive vertical lines. Move lower lines by `left click` and `right click`. Move upper lines by `SHIFT` + `left click` and `right click`.
   - **Endcap Assumption**: Remove lines for upper fit and uses end capacitance assumption for the upper fit (values extracted from mean value of all diodes with equal thicknesses for 120um, 200um, and 300um)
   - **Manual Upper Fit Mode**: Manually align upper fit line by moving it with the left click and rotating it with keyboard controls `A` & `D`
7. When satisfied with the selected region, press `2` to fit.
8. If saturation voltage is not possible to extract, press `3` to skip (stores 0 in the database).
9. If you are happy with the **automatic fit** or **manual fit**, press `SPACE` to save the saturation voltage, uncertainties, and fit regions to the database.

**Fit result colors:**

- Orange lines/points: Not yet saved to database = current analysis
- Green lines/points: Stored in database = already analysed

---

### Manage Database Tab

#### Display Database

Shows the full database as an interactive table. You can:

- Select which columns to display
- Edit individual cell values directly in the table **delete individual row** by setting `thickness value to 0`

File: Data/DoubleIrrNeutron2025/IVCV_bare/IVCV_onPCB/100264_UL_5e14/100264_UL_5e14_noadd_CV.csv
time (10.03.2025);set voltage (V);real voltage (V);serial capacitance;1/serial capacitance^2;parallel capacitance;LCR frequency (Hz);r;delta r;x;delta x;sample current
10:12:37;-25;-25.04083;7.388143458383755e-11;1.832016414658982e+20;6.69716316399948e-11;2000.0;345973.0;17.670455568547176;-1077097.0;47.48736674106072;-1.058478e-06
10:12:56;-50;-50.07284;7.24608059503409e-11;1.9045557052368e+20;6.766645261688003e-11;2000.0;292324.55;23.26687290978313;-1098214.0;83.87311845877677;-1.476515e-06
10:13:15;-75;-75.09871;7.123401003551311e-11;1.9707213143684992e+20;6.762928025057749e-11;2000.0;257912.1;9.653211900709525;-1117127.5;27.439706631084814;-1.788824e-06
10:13:35;-100;-100.0744;7.033953431587386e-11;2.02116152569292e+20;6.746773122108863e-11;2000.0;233410.25;41.58075726823647;-1131333.5;156.89212057971554;-2.062527e-06
10:13:54;-125;-125.0291;6.942058104373005e-11;2.075025849565658e+20;6.708758917094044e-11;2000.0;213765.4;11.130453719413241;-1146309.5;53.72836773995652;-2.322464e-06
10:14:13;-150;-150.0079;6.867663526089205e-11;2.120225148997119e+20;6.672733317570329e-11;2000.0;198047.25;11.032197197294833;-1158727.0;22.67267077342235;-2.534718e-06
10:14:33;-175;-175.0434;6.802112461172549e-11;2.1612867155971113e+20;6.63636012021933e-11;2000.0;184889.05;12.107120838580908;-1169893.5;33.73629351306987;-2.741416e-06
10:14:52;-200;-200.0738;6.739238855592753e-11;2.201802202052252e+20;6.596765510967845e-11;2000.0;173532.4;12.334990879607492;-1180808.0;23.15815191244759;-2.923965e-06
10:15:11;-225;-225.0887;6.687452228825e-11;2.2360350898424686e+20;6.563007828443006e-11;2000.0;163857.25;24.693002551330206;-1189952.0;76.60156656361539;-3.146402e-06
10:15:31;-250;-250.0644;6.637651103191952e-11;2.269714115419249e+20;6.528215242764127e-11;2000.0;155223.8;13.24284712590159;-1198880.0;38.865151485617545;-3.323466e-06
10:15:50;-275;-275.0369;6.591243881780211e-11;2.301787554612691e+20;6.494320993325884e-11;2000.0;147492.2;9.601718596168084;-1207321.0;26.89702585788994;-3.492216e-06
10:16:09;-300;-300.0133;6.545010015297756e-11;2.3344220089154745e+20;6.459106296595295e-11;2000.0;140216.65;11.79687988410495;-1215849.5;15.49959676894854;-3.635566e-06
10:16:28;-325;-325.0472;6.503898257585412e-11;2.36402748946877e+20;6.427241061380585e-11;2000.0;133622.8;15.081876541067427;-1223535.0;35.26683994916471;-3.807857e-06
10:16:47;-350;-350.0605;6.465284676629843e-11;2.3923498804026324e+20;6.396761185434512e-11;2000.0;127392.0;12.970736293672768;-1230842.5;27.448816003609334;-3.985634e-06
10:17:06;-375;-375.0921;6.424996723692356e-11;2.4224464136942735e+20;6.364092346043574e-11;2000.0;121163.9;13.592258826258425;-1238560.5;19.499679484545382;-4.13416e-06
10:17:26;-400;-400.07;6.385556175778304e-11;2.4524634308141662e+20;6.331531699733791e-11;2000.0;115115.1;12.015594034420438;-1246210.5;13.972741320156183;-4.286182e-06
10:17:46;-425;-425.0401;6.347513183867781e-11;2.4819485635199363e+20;6.299821108313134e-11;2000.0;109080.1;11.637418098530276;-1253679.5;13.00913140836082;-4.422786e-06
10:18:05;-450;-449.9939;6.310278559195647e-11;2.5113251034141685e+20;6.268376201770054e-11;2000.0;103105.85;17.90520524875378;-1261077.0;25.730332294783913;-4.574924e-06
10:18:24;-475;-475.0268;6.272041831698359e-11;2.542038404774179e+20;6.235740811383501e-11;2000.0;96804.73000000001;12.292239625064433;-1268765.0;13.35102992281869;-4.704779e-06
10:18:44;-500;-500.0583;6.235247548755863e-11;2.5721281318681887e+20;6.204068016277249e-11;2000.0;90475.91;16.188645557920896;-1276252.0;25.105776227792678;-4.870275e-06
10:19:04;-525;-525.0937;6.199715522798988e-11;2.601695559717188e+20;6.173254700577656e-11;2000.0;84035.53000000001;14.575829478969679;-1283566.5;14.987911795844008;-4.991208e-06
10:19:23;-550;-550.0754;6.166671371449735e-11;2.6296526711863866e+20;6.144529615472794e-11;2000.0;77464.20000000001;9.171420282595134;-1290444.5;9.232415718543008;-5.091482e-06
10:19:42;-575;-575.0286;6.136434874529723e-11;2.6556310699967624e+20;6.1180586374554e-11;2000.0;71071.49999999999;10.355240219328747;-1296803.0;14.715637940639882;-5.246887e-06
10:20:02;-600;-600.0035;6.10758545430142e-11;2.6807782776874484e+20;6.092651753985114e-11;2000.0;64506.14999999999;10.600331362745388;-1302928.5;9.702448144669468;-5.334414e-06
10:20:21;-625;-625.0325;6.084446477530124e-11;2.70120689566438e+20;6.072294666958363e-11;2000.0;58507.715000000004;16.1540850483711;-1307883.5;16.959879126927763;-5.535289e-06
10:20:40;-650;-650.0622;6.062084755021503e-11;2.721171990010504e+20;6.052380060692493e-11;2000.0;52564.915000000015;14.053243887089058;-1312708.0;15.899685531481431;-5.608235e-06
10:21:00;-675;-675.0741;6.042319719024549e-11;2.739003561785045e+20;6.034686913188203e-11;2000.0;46838.305;13.904250204523795;-1317002.0;13.68575902169843;-5.682585e-06
10:21:19;-700;-700.0546;6.026448265671037e-11;2.7534496202101716e+20;6.020410755923712e-11;2000.0;41816.200000000004;12.559374984448967;-1320470.5;13.68347543572173;-5.831409e-06
10:21:39;-725;-725.0215;6.012383390844739e-11;2.7663470750189597e+20;6.007645376227637e-11;2000.0;37169.740000000005;22.646343413452108;-1323559.5;12.216280121215295;-6.00582e-06
10:21:58;-750;-749.9938;5.999702308348935e-11;2.778053438710751e+20;5.996073758205493e-11;2000.0;32628.23;12.474963126197903;-1326357.0;14.664583185348295;-6.020696e-06
10:22:18;-775;-775.0134;5.989133835650905e-11;2.787866439047084e+20;5.986334338371484e-11;2000.0;28733.310000000005;14.67264785238164;-1328697.5;10.928746497197196;-6.107617e-06
10:22:37;-800;-800.0177;5.980882929474197e-11;2.795563727608113e+20;5.978702047310341e-11;2000.0;25411.919999999995;13.620426938976557;-1330530.5;7.696590154087716;-6.262368e-06
10:22:56;-825;-825.0441;5.973553652664703e-11;2.8024279934723477e+20;5.971873595219303e-11;2000.0;22344.165;16.944118854339933;-1332163.0;13.040322081911935;-6.341364e-06
10:23:16;-850;-850.0242;5.967452544642785e-11;2.808161313081113e+20;5.966146398548268e-11;2000.0;19731.045000000006;12.340734327826686;-1333525.0;12.072696467649635;-6.49158e-06
10:23:35;-875;-874.9881;5.962216980192318e-11;2.8130953048544906e+20;5.961219384385728e-11;2000.0;17266.015000000003;15.095935338692986;-1334696.0;15.056560032092323;-6.54808e-06
10:23:54;-900;-899.9521;5.957862509303199e-11;2.8172088667417185e+20;5.957083493628096e-11;2000.0;15274.11;8.024256663392578;-1335671.5;10.613081550614789;-6.802953e-06

File: Data/DoubleIrrNeutron2025/IVCV_bare/IVCV_onPCB/100264_UL_5e14/100264_UL_5e14_noadd_IV.csv
time (10.03.2025);set voltage (V);real voltage (V);current (A);delta current;input current (A)
09:57:23;-25;-25.03852;1.0810597e-06;3.2055954283097224e-10;-1.083793e-06
09:57:43;-50;-50.07215;1.4776371999999999e-06;4.982628252237954e-10;-1.475418e-06
09:58:03;-75;-75.10101;1.7901019999999999e-06;5.035795170576248e-10;-1.794636e-06
09:58:23;-100;-100.0736;2.0732507e-06;1.07902949936505e-09;-2.074446e-06
09:58:43;-125;-125.0286;2.30425785e-06;4.10820296936496e-10;-2.308402e-06
09:59:03;-150;-150.0072;2.526651e-06;9.007020289751717e-10;-2.524298e-06
09:59:23;-175;-175.0427;2.7534339499999995e-06;8.469231856402357e-10;-2.750431e-06
09:59:43;-200;-200.0735;2.9517145999999996e-06;7.034571323115568e-10;-2.957161e-06
10:00:02;-225;-225.0876;3.1452383999999995e-06;8.312282640767236e-10;-3.147783e-06
10:00:22;-250;-250.0633;3.3283575499999997e-06;3.239229806219274e-10;-3.332845e-06
10:00:42;-275;-275.0351;3.4982586e-06;1.5057608199843652e-09;-3.496309e-06
10:01:02;-300;-300.012;3.6667567499999994e-06;7.474345552454765e-10;-3.672716e-06
10:01:21;-325;-325.0449;3.8221564e-06;4.745472231506667e-10;-3.821988e-06
10:01:41;-350;-350.0586;3.9765394e-06;3.711027108497454e-10;-3.980987e-06
10:02:01;-375;-375.0922;4.138497550000002e-06;7.823043924042605e-10;-4.130136e-06
10:02:21;-400;-400.0678;4.30823165e-06;1.1641797225407285e-09;-4.304683e-06
10:02:40;-425;-425.0399;4.4333165000000005e-06;1.3892224524891703e-09;-4.437007e-06
10:03:00;-450;-449.9926;4.568554749999999e-06;1.939137514302432e-09;-4.563961e-06
10:03:20;-475;-475.0256;4.726510949999999e-06;1.8082678375658247e-09;-4.705904e-06
10:03:40;-500;-500.058;4.883224200000001e-06;2.6191381908940823e-09;-4.871624e-06
10:04:00;-525;-525.0924;4.98694985e-06;2.4004147196630173e-09;-4.977941e-06
10:04:20;-550;-550.0718;5.0926858e-06;1.485120087063653e-09;-5.090142e-06
10:04:40;-575;-575.0272;5.198516150000001e-06;1.055706463168143e-09;-5.200446e-06
10:05:00;-600;-600.0032;5.3071448e-06;1.1458004485947761e-09;-5.321419e-06
10:05:20;-625;-625.0314;5.4465644e-06;2.514043109614484e-09;-5.474875e-06
10:05:40;-650;-650.0598;5.555595199999999e-06;4.6703628663092104e-09;-5.552787e-06
10:06:00;-675;-675.0724;5.636476549999999e-06;9.427667725238163e-10;-5.641231e-06
10:06:20;-700;-700.0514;5.733200650000001e-06;9.640352827438228e-10;-5.74718e-06
10:06:39;-725;-725.0219;5.900393199999999e-06;5.552323146035332e-09;-5.864482e-06
10:06:59;-750;-749.991;5.947121450000001e-06;2.9081127406576e-09;-5.947881e-06
10:07:19;-775;-775.0108;6.0468359000000005e-06;4.4727650787852807e-10;-6.053046e-06
10:07:39;-800;-800.018;6.151447850000001e-06;2.188972494430878e-09;-6.145724e-06
10:07:59;-825;-825.0472;6.267060749999999e-06;1.912485388016092e-09;-6.247022e-06
10:08:19;-850;-850.0236;6.403004e-06;6.11359879203729e-09;-6.382669e-06
10:08:39;-875;-874.9879;6.482061049999999e-06;4.0435421158156835e-09;-6.469877e-06
10:08:59;-900;-899.9526;6.5843834e-06;5.760538273460003e-10;-6.598656e-06
