Repository: aimaax/PENGUIN

# PENGUIN :penguin:  

> **NOTE!!** Google ID and GitLab repo for CERN organization is hidden and the create database function won't work properly in this version. Plotting is still possible with the saved database and data stored in this repo.  

A Python-based environment for GUI-driven analysis for IV, CV, and TCT measurements obtained with [Particulars Setup]() at CERN for CMS HGCAL silicon diodes. Used to plot data for individual diodes, but also to analyse Current Volume Normalization, Saturation Voltage, Charge Collection, and Charge Collection Efficiency.

---

## Using saved database from another computer

GUI only searches for Database/Diodes_Database.pkl so either create new database or copy a previous backup database:

```bash
cp Database/SavedDatabases/DB_DI_DISR_HF_20260216.pkl Database/Diodes_Database.pkl
```

> **Important!** If database was previously created on another system (Windows vs Linux), after you copied the file, then go to "Manage Database" --> "Create Database" then select one campaign at the time and under "Columns to Overwrite" select **file_iv**, **file_cv**, and **file_tct** then press Create Database. (This has to be done once, have patience :>)

---

## Creating the Database

Before you can plot any data, you must create the sensor database:

1. Navigate to the **Manage Database** tab.
2. Click the **Manage Database** sub-tab.
3. Select the **campaign** you want to import from the campaign dropdown.
4. Choose which **measurement directories** under Data/ to scan (IV_onPCB, CV_onPCB, TCT, IVCV_bare).
5. Press **"Create Database"**.

It scans the selected directories in `Data/` and matches the sensor id and annealing time from the filename to fetch metadata from the corresponding Google Sheets. Saves the database to `Database/Diodes_Database.pkl`.

---

## GUI Overview

Divided into **8 main tabs** containing:

1. Plot IV|CV|TCT vs Voltage
2. Current Volume Noramlization
3. Saturation Voltage
4. Charge Collection
5. Charge Collection Efficiency
6. DI vs HF Comparison
7. Manage Database
8. Annealing

Plots can be saved with Save Plot:

- **Original** = saves exactly as you see it in the GUI
- **16:9** = 16 to 9 ratio with the base_width of 5.12 (full width of 15' laptop screen)

<!-- - **Left side**: Matplotlib plot canvas (resizable)
- **Right side**: A narrow panel (max 300px) with two sub-tabs:
  - **Filter tab**: Campaign, measurement type, sensor ID, annealing time, and other filters specific to the tab
  - **Plot Settings tab**: Visual customization (axis scales, labels, fonts, markers, legend, colors, etc.)

### Extract Saturation Voltage from CV and TCT data

Extraction of saturation voltage from CV and TCT data can be done under `Saturation Voltage` --> `Fit`,

**How to use the fit tab:**

1. Select a **campaign**, **measurement type**, **annealing temperature**, **sensor ID**, and **annealing time**
2. Default fit from `CV`. To fit from `TCT` data, click in the checkbox `Fit from TCT | CC vs V`
3. **Annealing Time** displays green checkbox if all diodes for the specific sensor id, campaign and annealing temperature are done, otherwise a red X. To skip looking through already fit diodes, check `Only iterate through non analysed annealing times`
4. Click **Interactive Fit Saturation Voltage** to load first diode
5. First tries an **automatic fit** using a curvature-based algorithm (@GUI.SaturationVoltage.SaturationVoltageFitTab.py -> automatic_fit_saturation_voltage -> @Utils.saturation_voltage_fit_helper.py -> find_saturation_voltage_from_curvature_fit):
6. If the automatic fit is unsatisfactory, use the **manual fit modes** by pressing `1`:
   - **Manual Fit Mode**: Click on the plot to define the lower and upper fit regions by placing interactive vertical lines. Move lower lines by `left click` and `right click`. Move upper lines by `SHIFT` + `left click` and `right click`.
   - **Endcap Assumption**: Remove lines for upper fit and uses end capacitance assumption for the upper fit (values extracted from mean value of all diodes with equal thicknesses for 120um, 200um, and 300um)
   - **Manual Upper Fit Mode**: Manually align upper fit line by moving it with the left click and rotating it with keyboard controls `A` & `D`
7. When satisfied with the selected region, press `2` to fit.
8. If saturation voltage is not possible to extract, press `3` to skip (stores 0 in the database).
9. If you are happy with the **automatic fit** or **manual fit**, press `SPACE` to save the saturation voltage, uncertainties, and fit regions to the database.

**Fit result colors:**

- Orange lines/points: Not yet saved to database = current analysis
- Green lines/points: Stored in database = already analysed

---

### Manage Database Tab

#### Display Database

Shows the full database as an interactive table. You can:

- Select which columns to display
- Edit individual cell values directly in the table **delete individual row** by setting `thickness value to 0`

File: Data/DoubleIrrNeutron2025/IVCV_bare/IVCV_onPCB/100264_UR2_5e14/100264_UR2_5e14_noadd_CV.csv
time (18.03.2025);set voltage (V);real voltage (V);serial capacitance;1/serial capacitance^2;parallel capacitance;LCR frequency (Hz);r;delta r;x;delta x;sample current
11:14:33;-25;-25.03318;7.400139261129405e-11;1.8260817438264485e+20;6.69360178250026e-11;2000.0;349371.85;19.348937309320117;-1075351.0;60.340285050702235;-9.695447e-07
11:14:53;-50;-50.06709;7.254364019284903e-11;1.9002087395231475e+20;6.76332208144815e-11;2000.0;295576.6;728.6585633889166;-1096960.0;320.79198867802165;-0.000225487
11:15:12;-75;-75.09871;7.142780858385937e-11;1.9600418655884725e+20;6.771421905724603e-11;2000.0;260903.45;13.620843402667843;-1114096.5;30.87292503148997;-1.720119e-06
11:15:32;-100;-100.0728;7.04203600295103e-11;2.0165245692079024e+20;6.748209665464346e-11;2000.0;235799.55;13.047696156793354;-1130035.0;29.609964538985857;-1.998103e-06
11:15:51;-125;-125.0274;6.958417503970758e-11;2.065280451877791e+20;6.717893396528447e-11;2000.0;216392.6;15.922845223137726;-1143614.5;28.42072307313802;-2.249216e-06
11:16:11;-150;-150.0058;6.8829384581873e-11;2.1108249898047216e+20;6.681838155474728e-11;2000.0;200574.0;9.751410154434074;-1156155.5;14.097428843587045;-2.470314e-06
11:16:30;-175;-175.0431;6.816714376841253e-11;2.1520373547421476e+20;6.64549853005977e-11;2000.0;187380.0;14.53272169966796;-1167387.5;19.734170871865885;-2.689409e-06
11:16:49;-200;-200.0725;6.757264973867428e-11;2.1900705303398888e+20;6.609540955428171e-11;2000.0;176059.35;12.400660264679459;-1177658.0;25.323901753086943;-2.880814e-06
11:17:09;-225;-225.0858;6.703993168242693e-11;2.2250146452765852e+20;6.574938261206354e-11;2000.0;166302.2;29.472241177080505;-1187016.0;36.60874212534487;-3.072704e-06
11:17:28;-250;-250.0632;6.65392404568992e-11;2.258625992768354e+20;6.540268787931977e-11;2000.0;157655.55;21.16701148013106;-1195948.0;41.56681368592017;-3.26277e-06
11:17:48;-275;-275.0345;6.610022962705734e-11;2.2887273721510324e+20;6.508916245802769e-11;2000.0;150045.45;20.04426040042386;-1203891.0;30.157088718906536;-3.444785e-06
11:18:07;-300;-300.0132;6.56669467208168e-11;2.319029924599671e+20;6.476410363804723e-11;2000.0;143081.1;20.46300320089894;-1211834.5;25.88894551734388;-3.61142e-06
11:18:27;-325;-325.0475;6.525934323293944e-11;2.3480892620617505e+20;6.445057789442392e-11;2000.0;136598.3;10.773369946307422;-1219403.5;16.496590556839312;-3.786851e-06
11:18:46;-350;-350.0584;6.486694561856868e-11;2.3765836352051918e+20;6.414103934832719e-11;2000.0;130508.55;9.258097806785148;-1226780.0;9.027735042633893;-3.957216e-06
11:19:05;-375;-375.0918;6.447320488996565e-11;2.4057000760854505e+20;6.38231862933588e-11;2000.0;124561.7;12.664537101686744;-1234272.0;20.019990009987517;-4.112899e-06
11:19:25;-400;-400.0667;6.410894479990306e-11;2.4331155966972664e+20;6.352609822598838e-11;2000.0;118897.45;7.854449375990653;-1241285.0;15.337861650177965;-4.279289e-06
11:19:44;-425;-425.0393;6.372136554945023e-11;2.4628040078652444e+20;6.320268520455518e-11;2000.0;113132.45;10.55639024477591;-1248835.0;16.605721905415614;-4.438024e-06
11:20:03;-450;-449.9928;6.33328742888038e-11;2.4931109326054815e+20;6.287483300623371e-11;2000.0;107244.45;13.151516072301323;-1256495.5;13.536524664772713;-4.548517e-06
11:20:22;-475;-475.0269;6.294480925799623e-11;2.5239465661293527e+20;6.254353119252843e-11;2000.0;101265.55;11.998848903124001;-1264242.0;19.086644545335883;-4.683585e-06
11:20:41;-500;-500.0576;6.258708166147137e-11;2.552881151851809e+20;6.223694739742548e-11;2000.0;95367.10500000001;10.761318402035862;-1271468.0;15.868207208125309;-4.833071e-06
11:21:00;-525;-525.0922;6.222578131372484e-11;2.5826127055497396e+20;6.192488846809697e-11;2000.0;89144.20000000003;13.443706706113343;-1278850.5;9.86090766613297;-4.979226e-06
11:21:20;-550;-550.0716;6.186836387337782e-11;2.612538731836833e+20;6.161352845263546e-11;2000.0;82720.54;10.474968735036546;-1286238.5;12.515490401897962;-5.089489e-06
11:21:39;-575;-575.0275;6.154838120676532e-11;2.6397738967616828e+20;6.133460587981833e-11;2000.0;76330.74500000001;10.344323262060165;-1292925.5;12.175282337588726;-5.223052e-06
11:21:59;-600;-600.0032;6.124507508759153e-11;2.665984727334829e+20;6.106887385133575e-11;2000.0;69793.25999999998;11.971682003795431;-1299328.5;11.753191056049417;-5.346278e-06
11:22:18;-625;-625.0325;6.096622162205156e-11;2.6904284019837803e+20;6.082302916321601e-11;2000.0;63332.54;12.045784324816676;-1305271.5;8.10169735302424;-5.474879e-06
11:22:37;-650;-650.0601;6.07221739091219e-11;2.7120979934365457e+20;6.060742016811887e-11;2000.0;57024.744999999995;8.185662694614257;-1310517.5;11.82951816432098;-5.581024e-06
11:22:56;-675;-675.0692;6.050966569282475e-11;2.7311810655592035e+20;6.041840728826252e-11;2000.0;51111.33;10.569219696836699;-1315120.0;10.488088481701515;-5.687321e-06
11:23:16;-700;-700.0522;6.032672953688983e-11;2.747770372373596e+20;6.025476714584072e-11;2000.0;45586.62500000001;12.160544549895935;-1319108.0;9.235799911215054;-5.814857e-06
11:23:34;-725;-725.0195;6.016724693281148e-11;2.7623564597826906e+20;6.011116224350187e-11;2000.0;40399.37;11.05735072248316;-1322604.5;11.257775091020427;-5.915218e-06
11:23:54;-750;-749.991;6.003280223658917e-11;2.7747430225448288e+20;5.998916953919149e-11;2000.0;35749.594999999994;11.75791961828282;-1325566.5;11.18648738434009;-6.025158e-06
11:24:14;-775;-775.0125;5.992177959782134e-11;2.785034595303402e+20;5.988803932194097e-11;2000.0;31521.704999999994;9.52913027248547;-1328022.5;8.272696053887147;-6.167164e-06
11:24:33;-800;-800.0178;5.982213778544134e-11;2.7943200209529992e+20;5.979621645128662e-11;2000.0;27696.190000000002;9.439663394422487;-1330234.5;11.101238669626015;-6.284138e-06
11:24:52;-825;-825.0464;5.974208403192127e-11;2.8018137562263673e+20;5.97221210815248e-11;2000.0;24353.114999999998;12.276852762414384;-1332017.0;9.463086177352503;-6.400373e-06
11:25:11;-850;-850.0266;5.967497294439708e-11;2.8081191968735596e+20;5.965963791674854e-11;2000.0;21379.615000000005;8.72522857866771;-1333515.0;10.21028892833107;-6.559895e-06
11:25:30;-875;-874.9898;5.96169437561274e-11;2.8135885206528403e+20;5.96050498936247e-11;2000.0;18855.600000000002;10.178646766638531;-1334813.0;8.605230967266364;-6.882023e-06
11:25:49;-900;-899.955;5.957204647182566e-11;2.8178311174254703e+20;5.95628440311259e-11;2000.0;16603.95;12.198082841168068;-1335819.0;13.339790103296227;-7.38314e-06
