Repository: aimaax/PENGUIN

# PENGUIN :penguin:  

> **NOTE!!** Google ID and GitLab repo for CERN organization is hidden and the create database function won't work properly in this version. Plotting is still possible with the saved database and data stored in this repo.  

A Python-based environment for GUI-driven analysis for IV, CV, and TCT measurements obtained with [Particulars Setup]() at CERN for CMS HGCAL silicon diodes. Used to plot data for individual diodes, but also to analyse Current Volume Normalization, Saturation Voltage, Charge Collection, and Charge Collection Efficiency.

---

## Using saved database from another computer

GUI only searches for Database/Diodes_Database.pkl so either create new database or copy a previous backup database:

```bash
cp Database/SavedDatabases/DB_DI_DISR_HF_20260216.pkl Database/Diodes_Database.pkl
```

> **Important!** If database was previously created on another system (Windows vs Linux), after you copied the file, then go to "Manage Database" --> "Create Database" then select one campaign at the time and under "Columns to Overwrite" select **file_iv**, **file_cv**, and **file_tct** then press Create Database. (This has to be done once, have patience :>)

---

## Creating the Database

Before you can plot any data, you must create the sensor database:

1. Navigate to the **Manage Database** tab.
2. Click the **Manage Database** sub-tab.
3. Select the **campaign** you want to import from the campaign dropdown.
4. Choose which **measurement directories** under Data/ to scan (IV_onPCB, CV_onPCB, TCT, IVCV_bare).
5. Press **"Create Database"**.

It scans the selected directories in `Data/` and matches the sensor id and annealing time from the filename to fetch metadata from the corresponding Google Sheets. Saves the database to `Database/Diodes_Database.pkl`.

---

## GUI Overview

Divided into **8 main tabs** containing:

1. Plot IV|CV|TCT vs Voltage
2. Current Volume Noramlization
3. Saturation Voltage
4. Charge Collection
5. Charge Collection Efficiency
6. DI vs HF Comparison
7. Manage Database
8. Annealing

Plots can be saved with Save Plot:

- **Original** = saves exactly as you see it in the GUI
- **16:9** = 16 to 9 ratio with the base_width of 5.12 (full width of 15' laptop screen)

<!-- - **Left side**: Matplotlib plot canvas (resizable)
- **Right side**: A narrow panel (max 300px) with two sub-tabs:
  - **Filter tab**: Campaign, measurement type, sensor ID, annealing time, and other filters specific to the tab
  - **Plot Settings tab**: Visual customization (axis scales, labels, fonts, markers, legend, colors, etc.)

### Extract Saturation Voltage from CV and TCT data

Extraction of saturation voltage from CV and TCT data can be done under `Saturation Voltage` --> `Fit`,

**How to use the fit tab:**

1. Select a **campaign**, **measurement type**, **annealing temperature**, **sensor ID**, and **annealing time**
2. Default fit from `CV`. To fit from `TCT` data, click in the checkbox `Fit from TCT | CC vs V`
3. **Annealing Time** displays green checkbox if all diodes for the specific sensor id, campaign and annealing temperature are done, otherwise a red X. To skip looking through already fit diodes, check `Only iterate through non analysed annealing times`
4. Click **Interactive Fit Saturation Voltage** to load first diode
5. First tries an **automatic fit** using a curvature-based algorithm (@GUI.SaturationVoltage.SaturationVoltageFitTab.py -> automatic_fit_saturation_voltage -> @Utils.saturation_voltage_fit_helper.py -> find_saturation_voltage_from_curvature_fit):
6. If the automatic fit is unsatisfactory, use the **manual fit modes** by pressing `1`:
   - **Manual Fit Mode**: Click on the plot to define the lower and upper fit regions by placing interactive vertical lines. Move lower lines by `left click` and `right click`. Move upper lines by `SHIFT` + `left click` and `right click`.
   - **Endcap Assumption**: Remove lines for upper fit and uses end capacitance assumption for the upper fit (values extracted from mean value of all diodes with equal thicknesses for 120um, 200um, and 300um)
   - **Manual Upper Fit Mode**: Manually align upper fit line by moving it with the left click and rotating it with keyboard controls `A` & `D`
7. When satisfied with the selected region, press `2` to fit.
8. If saturation voltage is not possible to extract, press `3` to skip (stores 0 in the database).
9. If you are happy with the **automatic fit** or **manual fit**, press `SPACE` to save the saturation voltage, uncertainties, and fit regions to the database.

**Fit result colors:**

- Orange lines/points: Not yet saved to database = current analysis
- Green lines/points: Stored in database = already analysed

---

### Manage Database Tab

#### Display Database

Shows the full database as an interactive table. You can:

- Select which columns to display
- Edit individual cell values directly in the table **delete individual row** by setting `thickness value to 0`

File: Data/DoubleIrrNeutron2025/IVCV_bare/IVCV_onPCB/107954_UL_1e15/107954_UL_1e15_noadd_CV.csv
time (10.03.2025);set voltage (V);real voltage (V);serial capacitance;1/serial capacitance^2;parallel capacitance;LCR frequency (Hz);r;delta r;x;delta x;sample current
13:34:27;-25;-25.03713;7.688224898442518e-11;1.691795408903347e+20;6.666112636708529e-11;2000.0;405300.4;27.449990892530366;-1035056.5;90.03686744884008;-1.22642e-06
13:34:46;-50;-50.07071;7.574557847640483e-11;1.7429519983772402e+20;6.799856335628944e-11;2000.0;354609.35;8.990348992113708;-1050589.0;20.96306275332877;-1.749298e-06
13:35:05;-75;-75.09825;7.487826160419181e-11;1.783563161758484e+20;6.860263078982561e-11;2000.0;321434.65;15.040324963244641;-1062758.0;70.59603388293141;-2.163728e-06
13:35:25;-100;-100.0746;7.407006586837083e-11;1.8226972497920072e+20;6.883294281371006e-11;2000.0;296343.65;10.64971243743229;-1074354.0;39.4106584568185;-2.519667e-06
13:35:44;-125;-125.0295;7.32875324312679e-11;1.8618290455226604e+20;6.883609553736481e-11;2000.0;276122.65;13.697312692641573;-1085825.5;43.37323483439989;-2.823899e-06
13:36:03;-150;-150.0088;7.263335923617332e-11;1.8955172419022946e+20;6.87763316725727e-11;2000.0;259454.3;11.699380325470235;-1095605.0;51.25670687822229;-3.146891e-06
13:36:22;-175;-175.0428;7.199860987596419e-11;1.929086835792616e+20;6.862321038660178e-11;2000.0;245128.1;10.413188752730838;-1105264.0;29.26089540666861;-3.426315e-06
13:36:42;-200;-200.0747;7.148119027054907e-11;1.9571154657413618e+20;6.848548988840541e-11;2000.0;232835.0;13.112208052040662;-1113264.5;44.01973989019017;-3.712496e-06
13:37:02;-225;-225.0874;7.091031631385421e-11;1.9887544053565574e+20;6.824467192947308e-11;2000.0;221792.8;12.49011609233477;-1122227.0;52.50285706511598;-3.973662e-06
13:37:21;-250;-250.0639;7.050843044287813e-11;2.0114901290513347e+20;6.809989482263151e-11;2000.0;212252.3;12.537164751250582;-1128623.5;60.42464315161489;-4.246574e-06
13:37:40;-275;-275.038;6.998618045271511e-11;2.0416223697252804e+20;6.781743456751012e-11;2000.0;203334.7;7.425664953389696;-1137045.5;25.714538689231816;-4.492485e-06
13:37:59;-300;-300.0132;6.957590099059863e-11;2.0657716923135096e+20;6.760261699040889e-11;2000.0;195408.9;9.770593636008;-1143750.5;12.37891352259963;-4.749198e-06
13:38:18;-325;-325.0467;6.91991251536531e-11;2.0883283877175784e+20;6.739375832378722e-11;2000.0;188218.55;9.968820140819075;-1149978.0;47.757721888716596;-5.000489e-06
13:38:37;-350;-350.0595;6.880775114455333e-11;2.1121525024144717e+20;6.715315094048073e-11;2000.0;181537.4;7.068026598704905;-1156519.0;20.998809490063955;-5.273552e-06
13:38:57;-375;-375.0903;6.845550555794789e-11;2.1339450682616526e+20;6.693143937637745e-11;2000.0;175415.75;9.450363749613027;-1162470.0;22.770595073471398;-5.498784e-06
13:39:16;-400;-400.0677;6.814910513643544e-11;2.1531767665493318e+20;6.673761153593421e-11;2000.0;169818.15;11.810858351533982;-1167696.5;55.83133080985979;-5.768717e-06
13:39:35;-425;-425.0419;6.784627406651727e-11;2.1724410235529822e+20;6.653545244877293e-11;2000.0;164630.15;8.853608021592104;-1172908.5;30.82430047868078;-6.045089e-06
13:39:55;-450;-449.9975;6.752949973370714e-11;2.192870247409927e+20;6.631165456850707e-11;2000.0;159697.35;12.244034261631253;-1178410.5;51.456170669804024;-6.311259e-06
13:40:14;-475;-475.0289;6.718553611543959e-11;2.2153809961707323e+20;6.605512526196917e-11;2000.0;154945.6;9.815905460017431;-1184443.5;19.599426012003512;-6.510597e-06
13:40:33;-500;-500.0598;6.691799262007459e-11;2.233130949646883e+20;6.586103617932939e-11;2000.0;150647.35;11.401376013446798;-1189179.0;49.0657721838758;-7.03943e-06
13:40:53;-525;-525.0849;6.663819914212329e-11;2.251922789402735e+20;6.565557497705797e-11;2000.0;146091.45;16.34219614984474;-1194172.0;42.705971479407886;-8.541367e-06
13:41:13;-550;-550.0733;6.639669786994634e-11;2.268334185768471e+20;6.546770087984693e-11;2000.0;142770.1;15.897782864286446;-1198515.5;50.05234759729058;-7.223315e-06
13:41:33;-575;-575.0214;6.608420111058509e-11;2.2898377541386446e+20;6.522298074268226e-11;2000.0;138372.35;14.18155051466517;-1204183.0;29.49660997470726;-2.71712e-05
13:41:53;-600;-600.0046;6.582621141568297e-11;2.3078218425321662e+20;6.501163432863253e-11;2000.0;135319.95;9.906430992037448;-1208902.5;15.73014621673937;-7.695159e-06
13:42:13;-625;-625.0285;6.555259267254556e-11;2.3271279038417643e+20;6.479507910296892e-11;2000.0;131257.6;19.921270039834308;-1213948.5;27.706271853138233;-4.475721e-05
13:42:32;-650;-650.0583;6.534191794718015e-11;2.3421582979399595e+20;6.462144029354734e-11;2000.0;128593.85;15.48923416441239;-1217862.5;34.328377474037424;-8.224709e-06
13:42:52;-675;-675.0655;6.508941412426901e-11;2.3603655920094023e+20;6.441845004874659e-11;2000.0;124774.05;14.158120461417187;-1222587.0;14.766516176810288;-6.560783e-05
13:43:12;-700;-700.0543;6.485436362461487e-11;2.377505857236962e+20;6.421835710999962e-11;2000.0;122110.25;13.615593082932524;-1227018.0;10.382677881933928;-8.788727e-06
13:43:31;-725;-725.0148;6.461006533549113e-11;2.3955191090718668e+20;6.401803225510742e-11;2000.0;118443.65;25.75211399089402;-1231657.5;45.51304757978749;-0.0001337661
13:43:51;-750;-749.9955;6.442625299073666e-11;2.409207756273777e+20;6.386139300332462e-11;2000.0;116165.85;11.442524852496499;-1235171.5;26.299001882200773;-9.486591e-06
13:44:10;-775;-775.0051;6.416228910226193e-11;2.429071510951028e+20;6.363893249224317e-11;2000.0;112472.85;148.04030321165925;-1240253.0;64.45967731846011;-0.0001734659
13:44:30;-800;-800.0118;6.39425828674135e-11;2.4457927316404794e+20;6.345161081766149e-11;2000.0;109473.0;16.499545448284323;-1244514.5;38.07541857944571;-1.006312e-05
13:44:49;-825;-825.0378;6.367290350699994e-11;2.4665543608712007e+20;6.321681204059429e-11;2000.0;106156.15;9.01007075443917;-1249785.5;10.664778478712064;-1.038438e-05
13:45:08;-850;-850.0161;6.344871342120678e-11;2.4840158333009474e+20;6.302198439414271e-11;2000.0;103204.2;14.653770845758435;-1254201.5;38.56342178801046;-1.074615e-05
13:45:27;-875;-874.9814;6.319581959311151e-11;2.5039364296690752e+20;6.279989663766403e-11;2000.0;99983.34499999999;14.310704865589397;-1259220.5;16.590283300775788;-1.118106e-05
13:45:46;-900;-899.9473;6.295902710729972e-11;2.5228067441954944e+20;6.259139701281246e-11;2000.0;96867.99999999999;15.289504570129495;-1263956.5;18.086942804133592;-1.156143e-05

File: Data/DoubleIrrNeutron2025/IVCV_bare/IVCV_onPCB/107954_UL_1e15/107954_UL_1e15_noadd_IV.csv
time (10.03.2025);set voltage (V);real voltage (V);current (A);delta current;input current (A)
13:20:35;-25;-25.0384;1.2791743499999999e-06;5.456596891607482e-10;-1.2806e-06
13:20:54;-50;-50.07233;1.78936055e-06;4.073321523953128e-10;-1.793331e-06
13:21:14;-75;-75.10014;2.1866022e-06;4.754596228913653e-10;-2.189619e-06
13:21:34;-100;-100.0734;2.5383006500000004e-06;6.953891438432194e-10;-2.539328e-06
13:21:54;-125;-125.0286;2.86570825e-06;4.246337944335099e-10;-2.869733e-06
13:22:15;-150;-150.0084;3.17481525e-06;1.1338292174639915e-09;-3.175084e-06
13:22:35;-175;-175.043;3.4685112999999994e-06;1.2687736718973862e-09;-3.481538e-06
13:22:55;-200;-200.0744;3.7361281499999995e-06;7.679242419503342e-10;-3.745448e-06
13:23:15;-225;-225.0879;4.00215385e-06;3.6551154752621297e-10;-4.008067e-06
13:23:35;-250;-250.0642;4.292697299999999e-06;1.242861466737137e-09;-4.303145e-06
13:23:55;-275;-275.0364;4.5466032499999995e-06;1.5546883495977671e-09;-4.56389e-06
13:24:15;-300;-300.0139;4.80127635e-06;1.2710571924091233e-09;-4.820186e-06
13:24:34;-325;-325.0476;5.032471350000001e-06;6.31734245054857e-10;-5.045809e-06
13:24:55;-350;-350.0585;5.2873225e-06;1.1685850343470928e-09;-5.290691e-06
13:25:14;-375;-375.0913;5.5276374499999995e-06;1.1072153821072798e-09;-5.536303e-06
13:25:34;-400;-400.0695;5.78472235e-06;1.5002296362140834e-09;-5.786455e-06
13:25:53;-425;-425.04;6.0297537500000004e-06;1.0103484296890053e-09;-6.0298e-06
13:26:13;-450;-449.9939;6.25391425e-06;1.1143714032471632e-09;-6.252907e-06
13:26:33;-475;-475.028;6.4932619000000004e-06;1.9869335329849413e-09;-6.505919e-06
13:26:53;-500;-500.0588;6.723530800000001e-06;1.1789939410361821e-09;-6.725865e-06
13:27:13;-525;-525.0932;6.989876599999999e-06;2.7070300823965782e-09;-6.993557e-06
13:27:33;-550;-550.075;7.242221900000001e-06;2.353656760128799e-09;-7.269442e-06
13:27:52;-575;-575.0294;7.5137126000000006e-06;1.6054439080827509e-09;-7.492929e-06
13:28:12;-600;-600.0046;7.738638049999999e-06;3.0992791205979965e-09;-7.739912e-06
13:28:31;-625;-625.0343;8.00226015e-06;1.974564256076496e-09;-8.004577e-06
13:28:52;-650;-650.0624;8.2560615e-06;5.367203930586208e-09;-8.23449e-06
13:29:11;-675;-675.0758;8.571653850000001e-06;2.879570765127116e-09;-8.577594e-06
13:29:31;-700;-700.0562;8.76673205e-06;1.2219750661838787e-09;-8.787861e-06
13:29:51;-725;-725.0245;9.105952650000001e-06;3.989073423913771e-09;-9.119283e-06
13:30:10;-750;-749.9952;9.37243805e-06;1.4687269172228704e-09;-9.359979e-06
13:30:30;-775;-775.0161;9.76001325e-06;4.344232898841326e-09;-9.723553e-06
13:30:50;-800;-800.0217;1.0015028e-05;2.093547897708609e-09;-1.000401e-05
13:31:10;-825;-825.005;1.0350728e-05;1.572837499553001e-09;-1.033627e-05
13:31:30;-850;-850.0183;1.0754512000000001e-05;5.437771721946439e-09;-1.072921e-05
13:31:50;-875;-874.9828;1.1144349499999998e-05;1.2350658838701616e-09;-1.114921e-05
13:32:10;-900;-899.9476;1.1602511999999999e-05;1.289965038285971e-09;-1.161526e-05
