Repository: aimaax/PENGUIN

# PENGUIN :penguin:  

> **NOTE!!** Google ID and GitLab repo for CERN organization is hidden and the create database function won't work properly in this version. Plotting is still possible with the saved database and data stored in this repo.  

A Python-based environment for GUI-driven analysis for IV, CV, and TCT measurements obtained with [Particulars Setup]() at CERN for CMS HGCAL silicon diodes. Used to plot data for individual diodes, but also to analyse Current Volume Normalization, Saturation Voltage, Charge Collection, and Charge Collection Efficiency.

---

## Using saved database from another computer

GUI only searches for Database/Diodes_Database.pkl so either create new database or copy a previous backup database:

```bash
cp Database/SavedDatabases/DB_DI_DISR_HF_20260216.pkl Database/Diodes_Database.pkl
```

> **Important!** If database was previously created on another system (Windows vs Linux), after you copied the file, then go to "Manage Database" --> "Create Database" then select one campaign at the time and under "Columns to Overwrite" select **file_iv**, **file_cv**, and **file_tct** then press Create Database. (This has to be done once, have patience :>)

---

## Creating the Database

Before you can plot any data, you must create the sensor database:

1. Navigate to the **Manage Database** tab.
2. Click the **Manage Database** sub-tab.
3. Select the **campaign** you want to import from the campaign dropdown.
4. Choose which **measurement directories** under Data/ to scan (IV_onPCB, CV_onPCB, TCT, IVCV_bare).
5. Press **"Create Database"**.

It scans the selected directories in `Data/` and matches the sensor id and annealing time from the filename to fetch metadata from the corresponding Google Sheets. Saves the database to `Database/Diodes_Database.pkl`.

---

## GUI Overview

Divided into **8 main tabs** containing:

1. Plot IV|CV|TCT vs Voltage
2. Current Volume Noramlization
3. Saturation Voltage
4. Charge Collection
5. Charge Collection Efficiency
6. DI vs HF Comparison
7. Manage Database
8. Annealing

Plots can be saved with Save Plot:

- **Original** = saves exactly as you see it in the GUI
- **16:9** = 16 to 9 ratio with the base_width of 5.12 (full width of 15' laptop screen)

<!-- - **Left side**: Matplotlib plot canvas (resizable)
- **Right side**: A narrow panel (max 300px) with two sub-tabs:
  - **Filter tab**: Campaign, measurement type, sensor ID, annealing time, and other filters specific to the tab
  - **Plot Settings tab**: Visual customization (axis scales, labels, fonts, markers, legend, colors, etc.)

### Extract Saturation Voltage from CV and TCT data

Extraction of saturation voltage from CV and TCT data can be done under `Saturation Voltage` --> `Fit`,

**How to use the fit tab:**

1. Select a **campaign**, **measurement type**, **annealing temperature**, **sensor ID**, and **annealing time**
2. Default fit from `CV`. To fit from `TCT` data, click in the checkbox `Fit from TCT | CC vs V`
3. **Annealing Time** displays green checkbox if all diodes for the specific sensor id, campaign and annealing temperature are done, otherwise a red X. To skip looking through already fit diodes, check `Only iterate through non analysed annealing times`
4. Click **Interactive Fit Saturation Voltage** to load first diode
5. First tries an **automatic fit** using a curvature-based algorithm (@GUI.SaturationVoltage.SaturationVoltageFitTab.py -> automatic_fit_saturation_voltage -> @Utils.saturation_voltage_fit_helper.py -> find_saturation_voltage_from_curvature_fit):
6. If the automatic fit is unsatisfactory, use the **manual fit modes** by pressing `1`:
   - **Manual Fit Mode**: Click on the plot to define the lower and upper fit regions by placing interactive vertical lines. Move lower lines by `left click` and `right click`. Move upper lines by `SHIFT` + `left click` and `right click`.
   - **Endcap Assumption**: Remove lines for upper fit and uses end capacitance assumption for the upper fit (values extracted from mean value of all diodes with equal thicknesses for 120um, 200um, and 300um)
   - **Manual Upper Fit Mode**: Manually align upper fit line by moving it with the left click and rotating it with keyboard controls `A` & `D`
7. When satisfied with the selected region, press `2` to fit.
8. If saturation voltage is not possible to extract, press `3` to skip (stores 0 in the database).
9. If you are happy with the **automatic fit** or **manual fit**, press `SPACE` to save the saturation voltage, uncertainties, and fit regions to the database.

**Fit result colors:**

- Orange lines/points: Not yet saved to database = current analysis
- Green lines/points: Stored in database = already analysed

---

### Manage Database Tab

#### Display Database

Shows the full database as an interactive table. You can:

- Select which columns to display
- Edit individual cell values directly in the table **delete individual row** by setting `thickness value to 0`

File: Data/DoubleIrrNeutron2025/IVCV_bare/IVCV_onPCB/200181_LL1_2e15/200181_LL1_2e15_noadd_CV.csv
time (12.03.2025);set voltage (V);real voltage (V);serial capacitance;1/serial capacitance^2;parallel capacitance;LCR frequency (Hz);r;delta r;x;delta x;sample current
11:18:54;-25;-25.03709;8.551230331069572e-11;1.3675486684680913e+20;7.26939148556863e-11;2000.0;390777.2;55.78443331252904;-930596.75;182.6504978777775;-2.287655e-06
11:19:14;-50;-50.07183;8.26580288248109e-11;1.4636253114001698e+20;7.364018016474574e-11;2000.0;336898.55;28.553325112848064;-962731.3;105.18999714801784;-3.305672e-06
11:19:33;-75;-75.09786;8.059647290196546e-11;1.539458291702316e+20;7.370443583248847e-11;2000.0;301926.4;29.873098265831093;-987356.75;105.68644366710424;-4.061879e-06
11:19:53;-100;-100.0747;7.908147255011336e-11;1.599007515045862e+20;7.352897132982446e-11;2000.0;276522.5;22.277847741646855;-1006272.0;75.61613584414374;-4.783922e-06
11:20:13;-125;-125.0278;7.758939839097572e-11;1.6610979071736064e+20;7.305113482487243e-11;2000.0;255634.3;29.2930964563325;-1025623.0;105.70501407218107;-5.397633e-06
11:20:32;-150;-150.0097;7.637854704916119e-11;1.7141831230683064e+20;7.25715173827389e-11;2000.0;238632.05;28.82095374896535;-1041882.5;89.1147434491061;-6.004295e-06
11:20:51;-175;-175.0442;7.534860636246093e-11;1.7613657689800973e+20;7.209544389726259e-11;2000.0;224343.7;23.94129278046614;-1056124.0;76.69224211092018;-6.584092e-06
11:21:11;-200;-200.0753;7.444382534982383e-11;1.8044407939546015e+20;7.162432801789556e-11;2000.0;212088.45;42.688492301790184;-1068960.0;92.11677371684269;-8.371672e-06
11:21:31;-225;-225.0798;7.358745288140157e-11;1.8466834562502643e+20;7.113469219964259e-11;2000.0;200804.4;32.18721795992937;-1081400.0;74.56540752922898;-2.679285e-05
11:21:50;-250;-250.0649;7.279344961257863e-11;1.887189009459424e+20;7.063162591787472e-11;2000.0;191253.05;21.72849223945371;-1093195.5;41.644177264054576;-8.19826e-06
11:22:10;-275;-275.0341;7.200317007326105e-11;1.9288424927173578e+20;7.01114786597511e-11;2000.0;181538.65;52.78481197276352;-1105194.0;99.195261983625;-6.522331e-05
11:22:30;-300;-300.007;7.121380215836015e-11;1.9718399105767716e+20;6.955862738729741e-11;2000.0;172374.25;24.138959691751424;-1117444.5;45.4503850368729;-9.138769e-06
11:22:49;-325;-325.0492;7.046797120616935e-11;2.0138005891662335e+20;6.901626292445878e-11;2000.0;163780.55;43.80499258075499;-1129271.5;76.29637933742333;-9.649008e-06
11:23:09;-350;-350.0503;6.976902767479979e-11;2.0543510525617596e+20;6.850737406910868e-11;2000.0;154785.0;198.02674061853364;-1140584.5;267.33544003741815;-0.0001862918
11:23:28;-375;-375.0815;6.905719489053175e-11;2.0969213108440325e+20;6.797426067942354e-11;2000.0;145448.75;18.36543968980868;-1152341.5;29.993957724848514;-1.058916e-05
11:23:48;-400;-400.0588;6.833209314338704e-11;2.141660129226588e+20;6.742248214399054e-11;2000.0;135266.7;22.261974305977446;-1164569.5;32.26046341886613;-1.094744e-05
11:24:07;-425;-425.0318;6.765508882749927e-11;2.1847364920058344e+20;6.690380722351694e-11;2000.0;124642.35;21.51351610034956;-1176223.0;26.354316534488234;-1.143466e-05
11:24:26;-450;-449.9864;6.700899618542468e-11;2.2270695282429644e+20;6.640616330380312e-11;2000.0;113149.15;27.030933668669306;-1187564.0;31.88573348693738;-1.184841e-05
11:24:46;-475;-475.0189;6.645150509837999e-11;2.2645940194165083e+20;6.597521523296327e-11;2000.0;101749.1;17.241795150157653;-1197527.0;14.984992492490612;-1.222165e-05
11:25:05;-500;-500.0493;6.59608445924958e-11;2.2984104320973446e+20;6.559296676160849e-11;2000.0;90349.78;33.90494624682362;-1206435.0;29.012928152808016;-1.26738e-05
11:25:25;-525;-525.0826;6.557198422196935e-11;2.3257517080877528e+20;6.528859429480953e-11;2000.0;79954.95;20.987534991036878;-1213589.5;14.430436583832105;-1.306193e-05
11:25:44;-550;-550.064;6.52286119470578e-11;2.350302303199046e+20;6.501505548541949e-11;2000.0;69919.99500000001;26.139118649066752;-1219978.0;17.242389625571043;-1.34574e-05
11:26:03;-575;-575.0201;6.496324296391982e-11;2.369543066972609e+20;6.480160160421144e-11;2000.0;61179.48500000001;21.45094319021899;-1224961.5;16.14427142982922;-1.379364e-05
11:26:23;-600;-599.9955;6.474055488107688e-11;2.3858721366040917e+20;6.461942423018806e-11;2000.0;53218.08;26.799551861924943;-1229175.0;16.635804759614125;-1.419123e-05
11:26:42;-625;-625.0228;6.455864517127096e-11;2.3993366315904087e+20;6.44681564715294e-11;2000.0;46180.67499999999;17.214988926804498;-1232638.5;11.90115540609398;-1.455698e-05
11:27:01;-650;-650.0519;6.442888716647816e-11;2.4090107593311594e+20;6.43589431090266e-11;2000.0;40717.439999999995;16.322296713392067;-1235121.0;10.220078277586722;-1.50789e-05
11:27:20;-675;-675.0626;6.431495410277277e-11;2.4175533785869248e+20;6.42612903255393e-11;2000.0;35755.6;15.929573126735168;-1237309.0;10.437911668528336;-1.539158e-05
11:27:40;-700;-700.0447;6.423033865747037e-11;2.4239272231787892e+20;6.418802365919598e-11;2000.0;31810.47;16.923058381982766;-1238939.0;10.268885041717041;-1.581551e-05
11:28:00;-725;-725.014;6.416138378357599e-11;2.4291400599508546e+20;6.412775283053682e-11;2000.0;28402.919999999995;23.475044834887978;-1240270.5;10.160585613044162;-1.611776e-05
11:28:20;-750;-749.9838;6.410917721332743e-11;2.4330979553009087e+20;6.408140217697098e-11;2000.0;25842.305;11.98451182777179;-1241280.5;9.961802045814803;-1.657423e-05
11:28:39;-775;-775.0048;6.40701811750607e-11;2.4360606457051146e+20;6.404684464697941e-11;2000.0;23708.465;18.101106699591636;-1242036.0;9.782637681116478;-1.690839e-05
11:28:58;-800;-800.0089;6.403656553048528e-11;2.4386189104071436e+20;6.401635096716312e-11;2000.0;22082.53;18.96889177047505;-1242688.0;8.619744775803978;-1.719545e-05
11:29:18;-825;-825.0353;6.401557365942333e-11;2.4402185076322635e+20;6.399729293713923e-11;2000.0;21009.725;8.79757317389291;-1243095.5;9.17809893169604;-1.776902e-05
11:29:37;-850;-850.0134;6.399655120646554e-11;2.4416693933352862e+20;6.398003486896796e-11;2000.0;19978.745000000003;12.612466996983544;-1243465.0;12.010412149464313;-1.816365e-05
11:29:56;-875;-874.9804;6.398047202650608e-11;2.442896798311515e+20;6.396499168583469e-11;2000.0;19349.145;23.080985112208765;-1243777.5;12.427288521636568;-1.86709e-05
11:30:15;-900;-899.9466;6.396938853027925e-11;2.443743396463613e+20;6.395473715341345e-11;2000.0;18828.719999999994;7.572666637321363;-1243993.0;10.052362906302179;-1.899087e-05

File: Data/DoubleIrrNeutron2025/IVCV_bare/IVCV_onPCB/200181_LL1_2e15/200181_LL1_2e15_noadd_IV.csv
time (12.03.2025);set voltage (V);real voltage (V);current (A);delta current;input current (A)
11:02:29;-25;-25.03838;2.39337715e-06;1.1927689262279625e-09;-2.386809e-06
11:02:49;-50;-50.07237;3.3714566500000003e-06;1.9230587215098154e-09;-3.372838e-06
11:03:09;-75;-75.09944;4.1564398e-06;1.383553711642579e-09;-4.148386e-06
11:03:29;-100;-100.0746;4.8395246e-06;2.271981467133935e-09;-4.83509e-06
11:03:49;-125;-125.0285;5.47297825e-06;1.6207749132359464e-09;-5.511336e-06
11:04:09;-150;-150.0096;6.044917250000001e-06;3.1036521373013002e-09;-6.051667e-06
11:04:29;-175;-175.0444;6.60909935e-06;3.6384416954755336e-09;-6.578822e-06
11:04:49;-200;-200.0766;7.11251805e-06;2.488714453764252e-09;-7.13771e-06
11:05:09;-225;-225.0889;7.72133305e-06;2.422115784262811e-09;-7.723428e-06
11:05:29;-250;-250.0658;8.204803749999998e-06;5.467363841411637e-09;-8.167185e-06
11:05:49;-275;-275.0385;8.72935905e-06;2.778440231024443e-09;-8.705682e-06
11:06:09;-300;-300.017;9.2296609e-06;5.100586803937393e-09;-9.160282e-06
11:06:29;-325;-325.0502;9.7153474e-06;3.843112425756033e-09;-9.753426e-06
11:06:49;-350;-350.063;1.0184270000000001e-05;3.6187160015673816e-09;-1.014117e-05
11:07:09;-375;-375.0831;1.0567694500000002e-05;4.485094953008262e-09;-1.057463e-05
11:07:29;-400;-400.0609;1.1026235500000002e-05;6.120217785136382e-09;-1.102542e-05
11:07:49;-425;-425.0327;1.14895615e-05;5.357044160495578e-09;-1.150371e-05
11:08:09;-450;-449.9855;1.1835169500000001e-05;5.609822656510626e-09;-1.178888e-05
11:08:28;-475;-475.0202;1.2230786499999998e-05;5.080854862865061e-09;-1.224893e-05
11:08:48;-500;-500.0507;1.2604974000000001e-05;1.1662857441467773e-08;-1.256365e-05
11:09:08;-525;-525.085;1.30001605e-05;6.905307287695422e-09;-1.305215e-05
11:09:28;-550;-550.0671;1.34198945e-05;7.195744904976828e-09;-1.339042e-05
11:09:48;-575;-575.0204;1.37881615e-05;1.1702141967926212e-08;-1.383629e-05
11:10:08;-600;-599.9965;1.42362205e-05;6.217267063388874e-09;-1.424969e-05
11:10:28;-625;-625.0242;1.4682756999999998e-05;9.218212329405316e-09;-1.464216e-05
11:10:47;-650;-650.0523;1.4933518999999997e-05;1.1479438986727519e-08;-1.497427e-05
11:11:07;-675;-675.0653;1.5286151999999998e-05;1.4031729412299823e-08;-1.538436e-05
11:11:27;-700;-700.0452;1.565991e-05;5.182336828111533e-09;-1.568704e-05
11:11:46;-725;-725.0154;1.6134787e-05;7.959872646594237e-09;-1.608271e-05
11:12:06;-750;-749.9831;1.65700785e-05;6.920786634299586e-09;-1.660093e-05
11:12:26;-775;-775.0041;1.7006930499999998e-05;7.782286954199276e-09;-1.708999e-05
11:12:47;-800;-800.0107;1.7394960499999997e-05;1.2823980456063471e-08;-1.739345e-05
11:13:07;-825;-825.0369;1.79774945e-05;1.040853040719483e-08;-1.794156e-05
11:13:26;-850;-850.0166;1.8300514e-05;6.391646086885595e-09;-1.82878e-05
11:13:46;-875;-874.9797;1.8626789e-05;1.0125277104849998e-08;-1.871603e-05
11:14:06;-900;-899.9478;1.9233008999999998e-05;7.064118802087034e-09;-1.920384e-05
