Repository: aimaax/PENGUIN

# PENGUIN :penguin:  

> **NOTE!!** Google ID and GitLab repo for CERN organization is hidden and the create database function won't work properly in this version. Plotting is still possible with the saved database and data stored in this repo.  

A Python-based environment for GUI-driven analysis for IV, CV, and TCT measurements obtained with [Particulars Setup]() at CERN for CMS HGCAL silicon diodes. Used to plot data for individual diodes, but also to analyse Current Volume Normalization, Saturation Voltage, Charge Collection, and Charge Collection Efficiency.

---

## Using saved database from another computer

GUI only searches for Database/Diodes_Database.pkl so either create new database or copy a previous backup database:

```bash
cp Database/SavedDatabases/DB_DI_DISR_HF_20260216.pkl Database/Diodes_Database.pkl
```

> **Important!** If database was previously created on another system (Windows vs Linux), after you copied the file, then go to "Manage Database" --> "Create Database" then select one campaign at the time and under "Columns to Overwrite" select **file_iv**, **file_cv**, and **file_tct** then press Create Database. (This has to be done once, have patience :>)

---

## Creating the Database

Before you can plot any data, you must create the sensor database:

1. Navigate to the **Manage Database** tab.
2. Click the **Manage Database** sub-tab.
3. Select the **campaign** you want to import from the campaign dropdown.
4. Choose which **measurement directories** under Data/ to scan (IV_onPCB, CV_onPCB, TCT, IVCV_bare).
5. Press **"Create Database"**.

It scans the selected directories in `Data/` and matches the sensor id and annealing time from the filename to fetch metadata from the corresponding Google Sheets. Saves the database to `Database/Diodes_Database.pkl`.

---

## GUI Overview

Divided into **8 main tabs** containing:

1. Plot IV|CV|TCT vs Voltage
2. Current Volume Noramlization
3. Saturation Voltage
4. Charge Collection
5. Charge Collection Efficiency
6. DI vs HF Comparison
7. Manage Database
8. Annealing

Plots can be saved with Save Plot:

- **Original** = saves exactly as you see it in the GUI
- **16:9** = 16 to 9 ratio with the base_width of 5.12 (full width of 15' laptop screen)

<!-- - **Left side**: Matplotlib plot canvas (resizable)
- **Right side**: A narrow panel (max 300px) with two sub-tabs:
  - **Filter tab**: Campaign, measurement type, sensor ID, annealing time, and other filters specific to the tab
  - **Plot Settings tab**: Visual customization (axis scales, labels, fonts, markers, legend, colors, etc.)

### Extract Saturation Voltage from CV and TCT data

Extraction of saturation voltage from CV and TCT data can be done under `Saturation Voltage` --> `Fit`,

**How to use the fit tab:**

1. Select a **campaign**, **measurement type**, **annealing temperature**, **sensor ID**, and **annealing time**
2. Default fit from `CV`. To fit from `TCT` data, click in the checkbox `Fit from TCT | CC vs V`
3. **Annealing Time** displays green checkbox if all diodes for the specific sensor id, campaign and annealing temperature are done, otherwise a red X. To skip looking through already fit diodes, check `Only iterate through non analysed annealing times`
4. Click **Interactive Fit Saturation Voltage** to load first diode
5. First tries an **automatic fit** using a curvature-based algorithm (@GUI.SaturationVoltage.SaturationVoltageFitTab.py -> automatic_fit_saturation_voltage -> @Utils.saturation_voltage_fit_helper.py -> find_saturation_voltage_from_curvature_fit):
6. If the automatic fit is unsatisfactory, use the **manual fit modes** by pressing `1`:
   - **Manual Fit Mode**: Click on the plot to define the lower and upper fit regions by placing interactive vertical lines. Move lower lines by `left click` and `right click`. Move upper lines by `SHIFT` + `left click` and `right click`.
   - **Endcap Assumption**: Remove lines for upper fit and uses end capacitance assumption for the upper fit (values extracted from mean value of all diodes with equal thicknesses for 120um, 200um, and 300um)
   - **Manual Upper Fit Mode**: Manually align upper fit line by moving it with the left click and rotating it with keyboard controls `A` & `D`
7. When satisfied with the selected region, press `2` to fit.
8. If saturation voltage is not possible to extract, press `3` to skip (stores 0 in the database).
9. If you are happy with the **automatic fit** or **manual fit**, press `SPACE` to save the saturation voltage, uncertainties, and fit regions to the database.

**Fit result colors:**

- Orange lines/points: Not yet saved to database = current analysis
- Green lines/points: Stored in database = already analysed

---

### Manage Database Tab

#### Display Database

Shows the full database as an interactive table. You can:

- Select which columns to display
- Edit individual cell values directly in the table **delete individual row** by setting `thickness value to 0`

File: Data/DoubleIrrNeutron2025/IVCV_bare/IVCV_onPCB/200181_LR_2e15/200181_LR_2e15_noadd_CV.csv
time (17.03.2025);set voltage (V);real voltage (V);serial capacitance;1/serial capacitance^2;parallel capacitance;LCR frequency (Hz);r;delta r;x;delta x;sample current
11:38:01;-25;-25.03714;8.596167308243387e-11;1.3532881555732714e+20;7.291059465090394e-11;2000.0;391663.55;18.12422067290067;-925732.0;47.97749472408913;-2.356461e-06
11:38:21;-50;-50.07139;8.296595461962939e-11;1.4527810649491864e+20;7.38331881170318e-11;2000.0;337338.25;14.007654157638244;-959158.15;47.661476844512485;-3.371574e-06
11:38:40;-75;-75.0996;8.087054711552399e-11;1.5290413754806567e+20;7.389314402250771e-11;2000.0;302374.1;18.221265049386663;-984010.55;59.145222757210064;-4.174684e-06
11:38:59;-100;-100.0744;7.918384863438613e-11;1.5948755030832126e+20;7.361309583378395e-11;2000.0;276460.4;7.514452741218085;-1004971.0;20.650665848829185;-4.864231e-06
11:39:18;-125;-125.0306;7.775447891064808e-11;1.6540520413463773e+20;7.318136992974097e-11;2000.0;255841.05;19.464002029387483;-1023445.5;58.07957902739998;-5.491034e-06
11:39:37;-150;-150.0117;7.655220495820438e-11;1.706414729895775e+20;7.271061933357939e-11;2000.0;238939.95;11.92696000664042;-1039519.0;34.116711447617575;-6.111348e-06
11:39:56;-175;-175.0428;7.545087458756715e-11;1.7565941961087563e+20;7.218421111494452e-11;2000.0;224365.95;15.24097683877251;-1054692.5;27.783763244024374;-6.682766e-06
11:40:16;-200;-200.0721;7.449543052335936e-11;1.8019416815473302e+20;7.167503733046622e-11;2000.0;211900.2;8.007683809941547;-1068219.5;17.327362753748766;-7.767854e-06
11:40:35;-225;-225.0791;7.359408819081402e-11;1.8463504739677123e+20;7.115049158586353e-11;2000.0;200388.6;22.719639081640366;-1081302.5;18.09523417919757;-2.907201e-05
11:40:54;-250;-250.0648;7.280953411209226e-11;1.8863552961761477e+20;7.065271917867072e-11;2000.0;190960.65;15.448992685608985;-1092954.0;32.49923076012723;-8.23841e-06
11:41:14;-275;-275.0275;7.207255626234925e-11;1.9251303833218764e+20;7.017078135877749e-11;2000.0;181769.75;93.03579620232205;-1104130.0;132.7836586331315;-0.000101037
11:41:33;-300;-300.006;7.131757677968924e-11;1.9661056141424647e+20;6.964365113674072e-11;2000.0;172989.95;12.255095878857908;-1115818.5;13.101049576274413;-9.322028e-06
11:41:53;-325;-325.053;7.06313098414319e-11;2.004497318279788e+20;6.914355487889338e-11;2000.0;165265.7;11.359379384455828;-1126660.0;21.679483388678797;-9.97928e-06
11:42:12;-350;-350.0516;6.989458962495914e-11;2.0469766154111087e+20;6.859459038410847e-11;2000.0;156737.6;323.9915461860077;-1138535.5;203.3094623966135;-0.0002063973
11:42:31;-375;-375.0825;6.919088225607671e-11;2.0888259938128452e+20;6.804729339336369e-11;2000.0;149097.65;63.23441606435533;-1150115.0;36.79334178897046;-1.124146e-05
11:42:51;-400;-400.0592;6.85668964617717e-11;2.127017264854639e+20;6.749453773878921e-11;2000.0;146288.9;415.269002575439;-1160581.5;161.94640317092566;-1.312216e-05
11:43:10;-425;-425.031;6.792630943128274e-11;2.1673246061507746e+20;6.696975104551787e-11;2000.0;140013.05;297.2029901851594;-1171526.5;201.66962463395421;-1.398787e-05
11:43:30;-450;-449.9875;6.730708674960442e-11;2.20738665770762e+20;6.644720315492105e-11;2000.0;134496.45;307.3495768258027;-1182304.5;706.759320773345;-1.546537e-05
11:43:49;-475;-475.0183;6.674355381376101e-11;2.244819082077909e+20;6.600516973232301e-11;2000.0;126105.2;272.4465140169718;-1192287.0;224.55856697084613;-1.601356e-05
11:44:09;-500;-500.0493;6.637462866056087e-11;2.2698428545327405e+20;6.570292075530271e-11;2000.0;121223.25;352.03305863938397;-1198914.0;420.0544012386967;-1.742058e-05
11:44:28;-525;-525.0835;6.59488731201717e-11;2.299244952930209e+20;6.530253158984093e-11;2000.0;120046.3;518.7619593802151;-1206654.0;364.55754003997777;-2.010251e-05
11:44:48;-550;-550.065;6.574181148151183e-11;2.3137512514538075e+20;6.512959297327199e-11;2000.0;117357.95;571.5763967966136;-1210454.5;1868.210303338465;-2.154223e-05
11:45:07;-575;-575.0199;6.524120586594932e-11;2.3493950036084235e+20;6.471498194971976e-11;2000.0;109989.45;819.7736866812694;-1219742.5;645.2890340769785;-2.23237e-05
11:45:27;-600;-599.997;6.504326196515495e-11;2.363716426928569e+20;6.461876467850228e-11;2000.0;99162.155;1082.8993617246938;-1223454.5;661.2047621576844;-2.171389e-05
11:45:46;-625;-625.0243;6.48525137430475e-11;2.377641493212639e+20;6.4446988711178e-11;2000.0;97335.405;1196.989023330519;-1227053.0;865.0520504570808;-2.402169e-05
11:46:05;-650;-650.0526;6.476033848154046e-11;2.3844146417086382e+20;6.437130786035617e-11;2000.0;95527.135;925.3564862601601;-1228799.5;562.1211946724655;-2.463316e-05
11:46:25;-675;-675.0643;6.457053633948375e-11;2.3984529998287025e+20;6.426286947296732e-11;2000.0;85273.88500000001;1291.3946076485488;-1232411.5;1007.0256389486814;-2.421065e-05
11:46:44;-700;-700.0447;6.430450787949e-11;2.4183389021682618e+20;6.406152846143187e-11;2000.0;76214.01;1247.458898559387;-1237510.0;858.8378775997248;-2.363405e-05
11:47:03;-725;-725.0149;6.422691720045334e-11;2.4241854819919928e+20;6.402536141258263e-11;2000.0;69517.58499999999;943.4293813602324;-1239005.0;1774.0517889847522;-2.546458e-05
11:47:22;-750;-749.9838;6.416236670219522e-11;2.4290656353674763e+20;6.40010936405006e-11;2000.0;62258.26000000001;1072.6384972207552;-1240251.5;980.329606560977;-2.325346e-05
11:47:41;-775;-775.0041;6.422199301585641e-11;2.424557242315412e+20;6.412689320245563e-11;2000.0;47717.325000000004;2019.7062743240037;-1239100.0;1446.3827294322896;-2.208416e-05
11:48:01;-800;-800.0087;6.405360095298469e-11;2.4373219535288687e+20;6.398048076594507e-11;2000.0;41999.24500000001;522.2207872382618;-1242357.5;292.4815165100181;-2.121381e-05
11:48:20;-825;-825.0345;6.40586282629624e-11;2.4369394073365856e+20;6.400659980496839e-11;2000.0;35417.719999999994;502.6172064106044;-1242260.0;393.0852324878155;-2.083111e-05
11:48:39;-850;-850.0152;6.405048183940323e-11;2.437559343440586e+20;6.401308872624229e-11;2000.0;30028.189999999995;269.3677389647839;-1242418.0;237.27473527537649;-2.108648e-05
11:48:58;-875;-874.9805;6.404022441826216e-11;2.4383402612265383e+20;6.40088333791999e-11;2000.0;27518.21;117.07830262264656;-1242617.0;98.8814947298027;-2.078015e-05
11:49:18;-900;-899.9465;6.407227042766876e-11;2.4359017793798183e+20;6.403391991306471e-11;2000.0;30394.889999999996;670.7935048097887;-1241995.5;1604.3225166717568;-2.233203e-05

File: Data/DoubleIrrNeutron2025/IVCV_bare/IVCV_onPCB/200181_LR_2e15/200181_LR_2e15_noadd_IV.csv
time (17.03.2025);set voltage (V);real voltage (V);current (A);delta current;input current (A)
11:10:01;-25;-25.03848;2.4588938999999998e-06;4.0943401116663576e-10;-2.45888e-06
11:10:21;-50;-50.07213;3.43735205e-06;5.353302367464421e-10;-3.439088e-06
11:10:40;-75;-75.09956;4.20939775e-06;3.5054511032819154e-10;-4.207798e-06
11:11:00;-100;-100.0745;4.8845446e-06;3.8339391883544906e-10;-4.884768e-06
11:11:20;-125;-125.0295;5.5176290500000005e-06;1.3242791368797604e-09;-5.507803e-06
11:11:40;-150;-150.0095;6.09875005e-06;7.450904323469606e-10;-6.107487e-06
11:11:59;-175;-175.0454;6.653063600000001e-06;7.480896350037208e-10;-6.649209e-06
11:12:19;-200;-200.075;7.247316300000001e-06;1.5552525021680645e-09;-7.244266e-06
11:12:39;-225;-225.0908;7.747288800000001e-06;4.956050978349527e-10;-7.750219e-06
11:12:59;-250;-250.0663;8.244266250000001e-06;8.873890405988638e-10;-8.245724e-06
11:13:19;-275;-275.0392;8.787004249999999e-06;1.6117367757717085e-09;-8.796822e-06
11:13:38;-300;-300.0166;9.245467149999999e-06;1.4085198920764493e-09;-9.269643e-06
11:13:58;-325;-325.0504;9.7419605e-06;1.0149037035601188e-09;-9.750506e-06
11:14:18;-350;-350.0632;1.0215049e-05;7.606490320771358e-10;-1.021915e-05
11:14:38;-375;-375.0845;1.0671067e-05;1.7412423869180197e-09;-1.06667e-05
11:14:58;-400;-400.0606;1.1127983e-05;6.743605159705012e-09;-1.111408e-05
11:15:18;-425;-425.0328;1.15798215e-05;2.9151798636619394e-09;-1.158345e-05
11:15:38;-450;-449.9876;1.19867885e-05;3.172866154992949e-09;-1.201762e-05
11:15:58;-475;-475.0209;1.2398488e-05;1.978592125729799e-09;-1.240009e-05
11:16:18;-500;-500.0501;1.2796462500000003e-05;5.392197273607491e-09;-1.276798e-05
11:16:38;-525;-525.0848;1.3202606499999999e-05;2.459195628147546e-09;-1.317474e-05
11:16:58;-550;-550.0667;1.358276e-05;1.122098926120144e-09;-1.358739e-05
11:17:18;-575;-575.0206;1.3939518500000002e-05;2.0292530984330403e-09;-1.395275e-05
11:17:38;-600;-599.9965;1.4314690000000001e-05;2.6387907268292404e-09;-1.431197e-05
11:17:57;-625;-625.0242;1.4689724000000005e-05;1.1710304009716868e-09;-1.469117e-05
11:18:17;-650;-650.0526;1.5071979e-05;3.031268373140166e-09;-1.509611e-05
11:18:36;-675;-675.0651;1.54595385e-05;1.54067927794852e-09;-1.546171e-05
11:18:56;-700;-700.0462;1.5869512999999997e-05;5.565986305229353e-09;-1.585619e-05
11:19:16;-725;-725.0143;1.6211122500000003e-05;1.3499505315010832e-09;-1.622661e-05
11:19:36;-750;-749.9842;1.6603709e-05;3.5463428274773005e-09;-1.65932e-05
11:19:56;-775;-775.0058;1.6983747e-05;1.7456758146918725e-09;-1.699386e-05
11:20:13;-800;-800.0096;1.820997e-05;0.0;-1.81016e-05
11:20:34;-825;-825.0385;2.7226358461538467e-05;2.8510655622584105e-07;-4.211267e-05
11:20:51;-850;-850.0184;2.7257535e-05;1.2933305378459925e-07;-2.580529e-05
11:21:09;-875;-874.983;3.6933143999999994e-05;2.685687540373973e-07;-3.797964e-05
11:21:28;-900;-899.9474;3.319724299999999e-05;1.89331690185637e-07;-3.217629e-05
