Repository: aimaax/PENGUIN

# PENGUIN :penguin:  

> **NOTE!!** Google ID and GitLab repo for CERN organization is hidden and the create database function won't work properly in this version. Plotting is still possible with the saved database and data stored in this repo.  

A Python-based environment for GUI-driven analysis for IV, CV, and TCT measurements obtained with [Particulars Setup]() at CERN for CMS HGCAL silicon diodes. Used to plot data for individual diodes, but also to analyse Current Volume Normalization, Saturation Voltage, Charge Collection, and Charge Collection Efficiency.

---

## Using saved database from another computer

GUI only searches for Database/Diodes_Database.pkl so either create new database or copy a previous backup database:

```bash
cp Database/SavedDatabases/DB_DI_DISR_HF_20260216.pkl Database/Diodes_Database.pkl
```

> **Important!** If database was previously created on another system (Windows vs Linux), after you copied the file, then go to "Manage Database" --> "Create Database" then select one campaign at the time and under "Columns to Overwrite" select **file_iv**, **file_cv**, and **file_tct** then press Create Database. (This has to be done once, have patience :>)

---

## Creating the Database

Before you can plot any data, you must create the sensor database:

1. Navigate to the **Manage Database** tab.
2. Click the **Manage Database** sub-tab.
3. Select the **campaign** you want to import from the campaign dropdown.
4. Choose which **measurement directories** under Data/ to scan (IV_onPCB, CV_onPCB, TCT, IVCV_bare).
5. Press **"Create Database"**.

It scans the selected directories in `Data/` and matches the sensor id and annealing time from the filename to fetch metadata from the corresponding Google Sheets. Saves the database to `Database/Diodes_Database.pkl`.

---

## GUI Overview

Divided into **8 main tabs** containing:

1. Plot IV|CV|TCT vs Voltage
2. Current Volume Noramlization
3. Saturation Voltage
4. Charge Collection
5. Charge Collection Efficiency
6. DI vs HF Comparison
7. Manage Database
8. Annealing

Plots can be saved with Save Plot:

- **Original** = saves exactly as you see it in the GUI
- **16:9** = 16 to 9 ratio with the base_width of 5.12 (full width of 15' laptop screen)

<!-- - **Left side**: Matplotlib plot canvas (resizable)
- **Right side**: A narrow panel (max 300px) with two sub-tabs:
  - **Filter tab**: Campaign, measurement type, sensor ID, annealing time, and other filters specific to the tab
  - **Plot Settings tab**: Visual customization (axis scales, labels, fonts, markers, legend, colors, etc.)

### Extract Saturation Voltage from CV and TCT data

Extraction of saturation voltage from CV and TCT data can be done under `Saturation Voltage` --> `Fit`,

**How to use the fit tab:**

1. Select a **campaign**, **measurement type**, **annealing temperature**, **sensor ID**, and **annealing time**
2. Default fit from `CV`. To fit from `TCT` data, click in the checkbox `Fit from TCT | CC vs V`
3. **Annealing Time** displays green checkbox if all diodes for the specific sensor id, campaign and annealing temperature are done, otherwise a red X. To skip looking through already fit diodes, check `Only iterate through non analysed annealing times`
4. Click **Interactive Fit Saturation Voltage** to load first diode
5. First tries an **automatic fit** using a curvature-based algorithm (@GUI.SaturationVoltage.SaturationVoltageFitTab.py -> automatic_fit_saturation_voltage -> @Utils.saturation_voltage_fit_helper.py -> find_saturation_voltage_from_curvature_fit):
6. If the automatic fit is unsatisfactory, use the **manual fit modes** by pressing `1`:
   - **Manual Fit Mode**: Click on the plot to define the lower and upper fit regions by placing interactive vertical lines. Move lower lines by `left click` and `right click`. Move upper lines by `SHIFT` + `left click` and `right click`.
   - **Endcap Assumption**: Remove lines for upper fit and uses end capacitance assumption for the upper fit (values extracted from mean value of all diodes with equal thicknesses for 120um, 200um, and 300um)
   - **Manual Upper Fit Mode**: Manually align upper fit line by moving it with the left click and rotating it with keyboard controls `A` & `D`
7. When satisfied with the selected region, press `2` to fit.
8. If saturation voltage is not possible to extract, press `3` to skip (stores 0 in the database).
9. If you are happy with the **automatic fit** or **manual fit**, press `SPACE` to save the saturation voltage, uncertainties, and fit regions to the database.

**Fit result colors:**

- Orange lines/points: Not yet saved to database = current analysis
- Green lines/points: Stored in database = already analysed

---

### Manage Database Tab

#### Display Database

Shows the full database as an interactive table. You can:

- Select which columns to display
- Edit individual cell values directly in the table **delete individual row** by setting `thickness value to 0`

File: Data/DoubleIrrNeutron2025/IV_onPCB/100264_SR_UL_2e15_13days_IV.csv
time (08.10.2025);set voltage (V);real voltage (V);current (A);delta current;input current (A)
07:43:55;-25;-25.04043;2.2540185e-06;2.348164762106759e-10;-2.252923e-06
07:44:15;-50;-50.07721;3.10945185e-06;1.4874651718612223e-10;-3.109029e-06
07:44:35;-75;-75.10535;3.7872039e-06;2.5536931980956574e-10;-3.786098e-06
07:44:55;-100;-100.0792;4.37468695e-06;2.6233081667046734e-10;-4.378768e-06
07:45:14;-125;-125.0308;4.903096899999999e-06;3.0961565609639444e-10;-4.903276e-06
07:45:34;-150;-150.0101;5.3909173e-06;6.871108211198504e-10;-5.389536e-06
07:45:54;-175;-175.0477;5.8469326499999995e-06;3.752900363385399e-10;-5.853327e-06
07:46:14;-200;-200.0798;6.275960099999999e-06;2.991179942765241e-10;-6.275895e-06
07:46:34;-225;-225.0947;6.695844199999999e-06;2.9534833332860335e-10;-6.69424e-06
07:46:53;-250;-250.0698;7.0839762499999995e-06;2.956969553022183e-10;-7.086443e-06
07:47:13;-275;-275.0381;7.4561087499999986e-06;4.532463065211039e-10;-7.460811e-06
07:47:33;-300;-300.0147;7.82209755e-06;3.5620752711730013e-10;-7.828719e-06
07:47:53;-325;-325.0504;8.182717000000002e-06;3.584866733924433e-10;-8.187708e-06
07:48:13;-350;-350.0658;8.540266850000003e-06;5.502206706177067e-10;-8.534246e-06
07:48:33;-375;-375.0995;8.88590645e-06;6.985073280753644e-10;-8.890327e-06
07:48:53;-400;-400.0747;9.210770449999998e-06;4.297878399571446e-10;-9.212988e-06
07:49:12;-425;-425.0446;9.524694600000002e-06;3.018559126470833e-10;-9.529652e-06
07:49:32;-450;-449.9973;9.81360175e-06;4.1550043847754457e-10;-9.818444e-06
07:49:52;-475;-475.0313;1.0080183999999998e-05;2.9173909576883643e-10;-1.008429e-05
07:50:12;-500;-500.0609;1.0341678e-05;4.1959122965097377e-10;-1.035239e-05
07:50:32;-525;-525.0903;1.0593815500000003e-05;5.015882150728919e-10;-1.060377e-05
07:50:52;-550;-550.0707;1.0831009e-05;3.518095365393205e-10;-1.083721e-05
07:51:11;-575;-575.0229;1.1053321e-05;5.507094969219433e-10;-1.105914e-05
07:51:31;-600;-599.996;1.1263181499999999e-05;7.837021994992911e-10;-1.126597e-05
07:51:51;-625;-625.0251;1.14837675e-05;5.619977201911522e-10;-1.148128e-05
07:52:10;-650;-650.0547;1.17103165e-05;7.171479188423985e-10;-1.170873e-05
07:52:30;-675;-675.0699;1.1931716499999998e-05;7.525142108292131e-10;-1.194064e-05
07:52:50;-700;-700.0485;1.2155199000000002e-05;6.543580441929428e-10;-1.216008e-05
07:53:09;-725;-725.015;1.2334570500000001e-05;3.8604434654584186e-10;-1.234637e-05
07:53:29;-750;-749.9837;1.2495674000000002e-05;6.030254555157601e-10;-1.250923e-05
07:53:49;-775;-775.0051;1.2668763499999998e-05;6.606229162691946e-10;-1.267737e-05
07:54:08;-800;-800.013;1.2845519e-05;1.3859451468222232e-09;-1.284651e-05
07:54:28;-825;-825.0426;1.30124555e-05;7.066793739030463e-10;-1.30185e-05
07:54:48;-850;-850.0197;1.3174282499999997e-05;5.033159420284666e-10;-1.318099e-05
07:55:08;-875;-874.9823;1.3320969000000002e-05;7.332437861993914e-10;-1.332432e-05
07:55:28;-900;-899.9456;1.3500840499999997e-05;3.945240645385693e-10;-1.350609e-05

File: Data/DoubleIrrNeutron2025/IV_onPCB/100264_SR_UL_2e15_18days_IV.csv
time (14.10.2025);set voltage (V);real voltage (V);current (A);delta current;input current (A)
09:12:27;-25;-25.03803;2.2884156499999998e-06;1.1542976814930114e-10;-2.290181e-06
09:12:47;-50;-50.06863;3.1257651000000002e-06;2.2617608074241096e-10;-3.128418e-06
09:13:06;-75;-75.0964;3.7738736000000004e-06;3.304376295157685e-10;-3.772619e-06
09:13:26;-100;-100.0735;4.3251680500000005e-06;2.846625763513679e-10;-4.328494e-06
09:13:46;-125;-125.0272;4.815058200000001e-06;2.3589595799843977e-10;-4.816378e-06
09:14:06;-150;-150.008;5.2623181e-06;5.209112827535868e-10;-5.264928e-06
09:14:25;-175;-175.043;5.675961949999999e-06;6.76842583157273e-10;-5.682619e-06
09:14:45;-200;-200.073;6.0715638e-06;3.705326004550644e-10;-6.070473e-06
09:15:05;-225;-225.085;6.447985749999999e-06;5.656708533900311e-10;-6.453255e-06
09:15:25;-250;-250.0639;6.81468325e-06;3.932007367427019e-10;-6.822075e-06
09:15:45;-275;-275.0371;7.163110200000001e-06;7.371272162931002e-10;-7.166921e-06
09:16:05;-300;-300.0154;7.5058665e-06;3.1114690662129543e-10;-7.507491e-06
09:16:25;-325;-325.0472;7.852260000000002e-06;6.383985745597733e-10;-7.844505e-06
09:16:45;-350;-350.0585;8.190280450000001e-06;3.4477020952372367e-10;-8.190369e-06
09:17:04;-375;-375.0911;8.525106550000001e-06;3.7974179039841184e-10;-8.526476e-06
09:17:24;-400;-400.0674;8.829901950000001e-06;5.611699852763176e-10;-8.832309e-06
09:17:43;-425;-425.0404;9.11913405e-06;3.2585455708798677e-10;-9.118099e-06
09:18:03;-450;-449.9962;9.4164401e-06;2.3668575052168097e-10;-9.415958e-06
09:18:23;-475;-475.0275;9.695470250000001e-06;2.3293635262666235e-10;-9.698838e-06
09:18:42;-500;-500.0591;9.9647502e-06;6.313963517474547e-10;-9.97387e-06
09:19:02;-525;-525.095;1.0211841e-05;7.806343254046402e-10;-1.021722e-05
09:19:22;-550;-549.7775;1.0427529500000002e-05;3.7091136070496956e-10;-1.04317e-05
09:19:42;-575;-575.0192;1.0635596000000001e-05;3.3192423834362603e-10;-1.064414e-05
09:20:02;-600;-599.9961;1.0883125e-05;7.650668271464382e-10;-1.088211e-05
09:20:22;-625;-625.025;1.10941365e-05;3.480806479826538e-10;-1.10944e-05
09:20:41;-650;-650.0493;1.1291197e-05;5.331632489209951e-10;-1.129516e-05
09:21:01;-675;-675.0624;1.1508072e-05;9.088741937144065e-10;-1.150839e-05
09:21:21;-700;-700.0445;1.1700406000000002e-05;9.181000490142859e-10;-1.170814e-05
09:21:41;-725;-725.013;1.19051455e-05;3.616113072071017e-10;-1.191094e-05
09:22:00;-750;-749.984;1.207264e-05;2.721359954140721e-10;-1.207301e-05
09:22:20;-775;-775.0046;1.2237586000000001e-05;3.4168143057529193e-10;-1.22497e-05
09:22:40;-800;-800.0089;1.24364465e-05;4.816239586025165e-10;-1.243308e-05
09:23:00;-825;-825.0352;1.2592931999999999e-05;2.9471053595014656e-10;-1.259799e-05
09:23:20;-850;-850.0138;1.27548575e-05;4.588642909401637e-10;-1.275584e-05
09:23:40;-875;-874.979;1.29191035e-05;7.383536669509758e-10;-1.292433e-05
09:24:00;-900;-899.9452;1.3080656000000003e-05;3.730753275144273e-10;-1.308727e-05

File: Data/DoubleIrrNeutron2025/IV_onPCB/100264_SR_UL_2e15_23days_IV.csv
time (20.10.2025);set voltage (V);real voltage (V);current (A);delta current;input current (A)
10:57:55;-25;-25.03599;2.12924205e-06;1.2255293703130885e-10;-2.130183e-06
10:58:15;-50;-50.06877;2.8897771e-06;2.3845525680931214e-10;-2.891322e-06
10:58:35;-75;-75.09631;3.48608175e-06;9.040790548951326e-11;-3.485458e-06
10:58:55;-100;-100.0723;4.002362650000001e-06;1.2018844110396833e-10;-4.002351e-06
10:59:15;-125;-125.0274;4.46674695e-06;1.3392166506954977e-10;-4.468554e-06
10:59:34;-150;-150.0076;4.90644505e-06;1.6460740376726957e-10;-4.90821e-06
10:59:54;-175;-175.0423;5.312964699999999e-06;2.3282797404950704e-10;-5.314922e-06
11:00:13;-200;-200.0722;5.69953715e-06;3.0997979188166735e-10;-5.698323e-06
11:00:33;-225;-225.0839;6.08194065e-06;2.3818486806471147e-10;-6.083828e-06
11:00:53;-250;-250.0624;6.445139750000001e-06;1.4795603865676522e-10;-6.447924e-06
11:01:13;-275;-275.036;6.7895145999999996e-06;4.857757630841612e-10;-6.792322e-06
11:01:32;-300;-300.0148;7.120065799999999e-06;2.5951393604198424e-10;-7.118233e-06
11:01:52;-325;-325.0466;7.4507355e-06;6.654896749762326e-10;-7.44987e-06
11:02:12;-350;-350.0582;7.76581065e-06;3.1685610515657205e-10;-7.765152e-06
11:02:32;-375;-375.0902;8.06981635e-06;4.462948088147825e-10;-8.068763e-06
11:02:52;-400;-400.0666;8.377481350000001e-06;3.109765206168961e-10;-8.376981e-06
11:03:12;-425;-425.0405;8.674758849999999e-06;2.578503953361352e-10;-8.676745e-06
11:03:32;-450;-449.995;8.944782949999999e-06;3.586859871461027e-10;-8.944923e-06
11:03:52;-475;-475.0279;9.191086099999999e-06;3.2906992342057023e-10;-9.186674e-06
11:04:11;-500;-500.0574;9.43564435e-06;2.56347247644665e-10;-9.434902e-06
11:04:31;-525;-525.0911;9.65786075e-06;4.65273854170827e-10;-9.659806e-06
11:04:51;-550;-550.0729;9.884074700000001e-06;7.693358145179134e-10;-9.888015e-06
11:05:11;-575;-575.0291;1.0095375e-05;8.668550916963606e-10;-1.008784e-05
11:05:31;-600;-600.0051;1.0330452499999999e-05;3.04739130240985e-10;-1.033503e-05
11:05:51;-625;-625.0223;1.05303755e-05;4.777308211744281e-10;-1.053217e-05
11:06:11;-650;-650.0505;1.07541765e-05;9.833171601777456e-10;-1.075312e-05
11:06:30;-675;-675.0623;1.0937613e-05;3.6100976441087593e-10;-1.093851e-05
11:06:50;-700;-700.0431;1.11141655e-05;3.692942424409073e-10;-1.111627e-05
11:07:09;-725;-725.0134;1.12890935e-05;5.747961703943447e-10;-1.129359e-05
11:07:29;-750;-749.9828;1.1461585000000001e-05;6.296362044864005e-10;-1.146219e-05
11:07:49;-775;-775.004;1.1619138e-05;4.353260846767407e-10;-1.161842e-05
11:08:09;-800;-800.0089;1.1774432000000001e-05;4.564726716901861e-10;-1.177876e-05
11:08:28;-825;-825.0359;1.19408805e-05;9.709123222516393e-10;-1.193847e-05
11:08:48;-850;-850.014;1.2091881500000001e-05;4.305294850530168e-10;-1.2093e-05
11:09:08;-875;-874.9792;1.2239915e-05;5.730612968958839e-10;-1.224741e-05
11:09:27;-900;-899.9449;1.2398614000000002e-05;1.1066283025478836e-09;-1.240887e-05

File: Data/DoubleIrrNeutron2025/IV_onPCB/100264_SR_UL_2e15_30days_IV.csv
time (28.10.2025);set voltage (V);real voltage (V);current (A);delta current;input current (A)
14:24:59;-25;-25.03513;2.0257799499999996e-06;2.829488953415421e-10;-2.024537e-06
14:25:19;-50;-50.06803;2.76959595e-06;8.57009473401587e-11;-2.768635e-06
14:25:40;-75;-75.0953;3.3486315999999994e-06;5.3912540285172484e-11;-3.349797e-06
14:25:59;-100;-100.0719;3.8522055e-06;2.8468194094461115e-10;-3.851324e-06
14:26:19;-125;-125.0262;4.315213399999999e-06;1.4351026792532602e-10;-4.315478e-06
14:26:40;-150;-150.0072;4.7383042e-06;1.0548330673617574e-10;-4.739483e-06
14:27:00;-175;-175.0409;5.13313715e-06;1.0804874536522187e-10;-5.13478e-06
14:27:20;-200;-200.07;5.504232699999999e-06;1.8572631881346748e-10;-5.50611e-06
14:27:40;-225;-225.0838;5.8525889500000005e-06;2.8792498567333924e-10;-5.858002e-06
14:28:00;-250;-250.0616;6.1826713e-06;3.440783566282736e-10;-6.187315e-06
14:28:19;-275;-275.0351;6.492736700000001e-06;4.5568986218698257e-10;-6.495459e-06
14:28:39;-300;-300.0126;6.7928918000000005e-06;5.623698142681531e-10;-6.793198e-06
14:28:59;-325;-325.0466;7.077458e-06;5.266887126187435e-10;-7.078518e-06
14:29:18;-350;-350.0571;7.3525034e-06;2.4059421647247067e-10;-7.355374e-06
14:29:38;-375;-375.0877;7.626329550000001e-06;3.2414571935320584e-10;-7.63066e-06
14:29:57;-400;-400.0665;7.88528735e-06;3.2904813686601853e-10;-7.89054e-06
14:30:17;-425;-425.0397;8.13167085e-06;3.2303518597049933e-10;-8.131155e-06
14:30:37;-450;-449.9946;8.370622350000002e-06;2.865677081860457e-10;-8.374502e-06
14:30:57;-475;-475.0261;8.587557399999998e-06;1.0927422555204977e-09;-8.600226e-06
14:31:16;-500;-500.0571;8.757698900000002e-06;7.935618120222465e-10;-8.764645e-06
14:31:36;-525;-525.0894;8.9852071e-06;9.195127565727613e-10;-8.981232e-06
14:31:56;-550;-550.0722;9.249705299999999e-06;8.275425641621065e-10;-9.24426e-06
14:32:16;-575;-575.0292;9.520546300000002e-06;8.456001599456417e-10;-9.517742e-06
14:32:36;-600;-600.0052;9.758478800000001e-06;3.474149579393682e-10;-9.757489e-06
14:32:56;-625;-625.0319;9.97771165e-06;6.431983064148938e-10;-9.974221e-06
14:33:15;-650;-650.0611;1.0207462999999999e-05;4.483297335667075e-10;-1.02064e-05
14:33:35;-675;-675.0596;1.0408663999999999e-05;5.636663019908451e-10;-1.041808e-05
14:33:55;-700;-700.0424;1.0594214999999999e-05;3.3746814664500404e-10;-1.059893e-05
14:34:15;-725;-725.0108;1.0761147e-05;3.3461253712312874e-10;-1.076475e-05
14:34:35;-750;-749.9835;1.09197495e-05;4.0089679158108693e-10;-1.092287e-05
14:34:54;-775;-775.0036;1.10770165e-05;4.494826331461537e-10;-1.108211e-05
14:35:14;-800;-800.0078;1.1209693e-05;5.946814693598501e-10;-1.121438e-05
14:35:34;-825;-825.0337;1.13366805e-05;2.3847271856545465e-10;-1.134019e-05
14:35:54;-850;-850.0143;1.1458366e-05;3.1986356466469627e-10;-1.14624e-05
14:36:14;-875;-874.9793;1.157721e-05;2.2132216337276903e-10;-1.158183e-05
14:36:33;-900;-899.945;1.1728318500000001e-05;4.350409607152133e-10;-1.172897e-05

File: Data/DoubleIrrNeutron2025/IV_onPCB/100264_SR_UL_2e15_37days_IV.csv
time (06.11.2025);set voltage (V);real voltage (V);current (A);delta current;input current (A)
09:28:26;-25;-25.03729;1.9319795e-06;1.533826016861217e-10;-1.932821e-06
09:28:46;-50;-50.07182;2.603289e-06;1.9602660533712738e-10;-2.603807e-06
09:29:06;-75;-75.10106;3.1301832499999997e-06;2.0500592521924576e-10;-3.133175e-06
09:29:26;-100;-100.0743;3.5832844999999997e-06;2.7435430104155307e-10;-3.587769e-06
09:29:46;-125;-125.0272;4.00704275e-06;3.7703648944762326e-10;-4.009952e-06
09:30:05;-150;-150.007;4.383979600000001e-06;5.157220540174883e-10;-4.38551e-06
09:30:24;-175;-175.0423;4.7409347e-06;1.3942440783449122e-10;-4.74154e-06
09:30:44;-200;-200.0742;5.0810787500000006e-06;8.429899788105232e-10;-5.078356e-06
09:31:03;-225;-225.0881;5.4212737e-06;2.790291839575197e-10;-5.420894e-06
09:31:23;-250;-250.0655;5.7469063999999995e-06;1.3753569354898363e-10;-5.749842e-06
09:31:43;-275;-275.0367;6.04995755e-06;5.316122528450453e-10;-6.050891e-06
09:32:03;-300;-300.0123;6.3433381e-06;5.382263134593292e-10;-6.347274e-06
09:32:23;-325;-325.0463;6.6405859000000005e-06;3.1137921333963906e-10;-6.639984e-06
09:32:42;-350;-350.0602;6.9246279000000006e-06;3.3066795959088905e-10;-6.930441e-06
09:33:02;-375;-375.0934;7.218706350000001e-06;1.3189814977379385e-09;-7.213399e-06
09:33:22;-400;-400.0688;7.512985799999999e-06;6.041237687759006e-10;-7.513139e-06
09:33:42;-425;-425.0408;7.772716049999999e-06;4.1298066828242785e-10;-7.770501e-06
09:34:02;-450;-449.9943;8.017496150000002e-06;5.020630651372531e-10;-8.015127e-06
09:34:22;-475;-475.0278;8.25314915e-06;6.587011206723573e-10;-8.260082e-06
09:34:42;-500;-500.058;8.4754658e-06;2.9459537165407605e-10;-8.472696e-06
09:35:01;-525;-525.0941;8.67888585e-06;4.099857270381353e-10;-8.681425e-06
09:35:21;-550;-550.0751;8.878774e-06;2.6442186936787743e-10;-8.882564e-06
09:35:41;-575;-575.0291;9.086717900000002e-06;9.87571194648806e-10;-9.081957e-06
09:36:01;-600;-600.0042;9.306670200000001e-06;1.1133031316761576e-09;-9.304672e-06
09:36:21;-625;-625.035;9.484847300000001e-06;6.605435417139484e-10;-9.486854e-06
09:36:40;-650;-650.0627;9.66741275e-06;3.876048817739552e-10;-9.670285e-06
09:37:00;-675;-675.0752;9.833622150000003e-06;5.658507633422479e-10;-9.834996e-06
09:37:20;-700;-700.0551;1.00034545e-05;7.144702460565137e-10;-1.000488e-05
09:37:39;-725;-725.0229;1.017019e-05;1.0867044216345052e-09;-1.016568e-05
09:37:59;-750;-749.9771;1.0320321e-05;1.216062272254149e-09;-1.032779e-05
09:38:19;-775;-774.5831;1.0470083000000002e-05;5.180005308877608e-10;-1.048366e-05
09:38:39;-800;-800.0101;1.0624159500000002e-05;2.4263910958458924e-10;-1.061931e-05
09:38:59;-825;-825.0378;1.0779728499999997e-05;5.917906196451312e-10;-1.078391e-05
09:39:19;-850;-850.0148;1.0918744e-05;1.2448103068339159e-09;-1.092186e-05
09:39:39;-875;-874.9788;1.1057938999999998e-05;3.5509005899911985e-10;-1.106133e-05
09:39:59;-900;-899.9454;1.1205570500000001e-05;8.28458651653756e-10;-1.121745e-05

File: Data/DoubleIrrNeutron2025/IV_onPCB/100264_SR_UL_2e15_3days_IV.csv
time (25.08.2025);set voltage (V);real voltage (V);current (A);delta current;input current (A)
11:45:44;-25;-25.03759;2.4663179999999997e-06;4.343482243546091e-10;-2.46368e-06
11:46:04;-50;-50.07033;3.4391217e-06;1.121178264371898e-09;-3.431738e-06
11:46:24;-75;-75.09994;4.200783849999999e-06;1.6395864940206652e-09;-4.193083e-06
11:46:44;-100;-100.0742;4.860212300000001e-06;4.25767049570542e-10;-4.862857e-06
11:47:04;-125;-125.0291;5.439026599999999e-06;8.22761436869774e-10;-5.441267e-06
11:47:23;-150;-150.0112;5.9761276e-06;7.633926984193627e-10;-5.969082e-06
11:47:43;-175;-175.0445;6.483093549999999e-06;4.907221743257622e-10;-6.48844e-06
11:48:03;-200;-200.0746;6.997855799999999e-06;1.1253098919853067e-09;-6.992445e-06
11:48:23;-225;-225.089;7.461652450000001e-06;8.344780239017519e-10;-7.460434e-06
11:48:42;-250;-250.0656;7.917347549999999e-06;1.507657733829249e-09;-7.913502e-06
11:49:02;-275;-275.0401;8.357333599999999e-06;1.1282160839129801e-09;-8.362659e-06
11:49:22;-300;-300.0174;8.78112315e-06;2.1574840975949032e-09;-8.771499e-06
11:49:42;-325;-325.0499;9.2034656e-06;1.4239775918180535e-09;-9.189252e-06
11:50:01;-350;-350.0631;9.6230185e-06;2.1272445304900788e-09;-9.6437e-06
11:50:21;-375;-375.0953;1.0024949e-05;2.517521986001306e-09;-9.99716e-06
11:50:40;-400;-400.0638;1.0409893000000001e-05;2.8437702175105306e-09;-1.039195e-05
11:51:00;-425;-425.0335;1.0798408e-05;1.9464169132022925e-09;-1.081253e-05
11:51:20;-450;-449.988;1.1178977999999999e-05;2.591203060356331e-09;-1.118352e-05
11:51:40;-475;-475.0202;1.1571052e-05;9.813316462848114e-10;-1.15648e-05
11:52:00;-500;-500.0508;1.1949210999999999e-05;2.5999891249772562e-09;-1.194874e-05
11:52:20;-525;-525.0843;1.2320441499999998e-05;1.6031884285697917e-09;-1.230913e-05
11:52:40;-550;-550.0662;1.2698394e-05;9.06193522378096e-10;-1.27021e-05
11:52:59;-575;-575.0213;1.3015438500000001e-05;1.4334525236295981e-09;-1.301751e-05
11:53:19;-600;-599.9969;1.3331695e-05;1.0517676787199913e-09;-1.333651e-05
11:53:39;-625;-625.0247;1.36668795e-05;6.051307606625115e-10;-1.3675e-05
11:53:58;-650;-650.0531;1.3977211999999998e-05;1.64226362073816e-09;-1.398703e-05
11:54:18;-675;-675.0651;1.4304291000000002e-05;1.5062479709530104e-09;-1.431787e-05
11:54:38;-700;-700.0447;1.4563888999999998e-05;2.1428367763317742e-09;-1.45932e-05
11:54:58;-725;-725.014;1.48697495e-05;1.3376655925529116e-09;-1.487215e-05
11:55:17;-750;-749.9852;1.5151704499999998e-05;1.913525473439004e-09;-1.516771e-05
11:55:37;-775;-775.0053;1.5446649499999994e-05;1.9263584135616475e-09;-1.544134e-05
11:55:57;-800;-800.0108;1.57127775e-05;2.1687789047064882e-09;-1.571626e-05
11:56:17;-825;-825.0373;1.5978394000000003e-05;2.109709032070533e-09;-1.596867e-05
11:56:37;-850;-850.0174;1.6216565999999997e-05;1.2308304919850102e-09;-1.621906e-05
11:56:56;-875;-874.9812;1.6469687000000004e-05;2.9367992015118142e-09;-1.644655e-05
11:57:16;-900;-899.9475;1.6694679500000002e-05;1.4889794281654703e-09;-1.670699e-05

File: Data/DoubleIrrNeutron2025/IV_onPCB/100264_SR_UL_2e15_44days_IV.csv
time (14.11.2025);set voltage (V);real voltage (V);current (A);delta current;input current (A)
12:29:19;-25;-25.03533;1.8959016999999995e-06;1.3383409692601161e-10;-1.894699e-06
12:29:39;-50;-50.07024;2.5629726e-06;4.829241141213839e-11;-2.563464e-06
12:29:58;-75;-75.09508;3.0899559500000006e-06;7.445584177886454e-11;-3.090493e-06
12:30:18;-100;-100.0722;3.54916165e-06;1.4411599971897726e-10;-3.547249e-06
12:30:38;-125;-125.0238;3.961579500000001e-06;2.1578854812059567e-10;-3.959396e-06
12:30:58;-150;-150.0068;4.343222549999999e-06;2.0275451258850707e-10;-4.344165e-06
12:31:18;-175;-175.0408;4.7021698e-06;3.5067178814384166e-10;-4.704543e-06
12:31:38;-200;-200.0706;5.0348335999999995e-06;2.2607835367413052e-10;-5.038828e-06
12:31:58;-225;-225.0836;5.3518198e-06;1.8489787181036617e-10;-5.352939e-06
12:32:18;-250;-250.0602;5.652556899999999e-06;4.613196175104629e-10;-5.655062e-06
12:32:38;-275;-275.0335;5.9425122000000005e-06;8.004671186251072e-10;-5.944904e-06
12:32:58;-300;-300.0122;6.2066101e-06;5.2984701046623e-10;-6.207667e-06
12:33:17;-325;-325.0447;6.48934995e-06;2.8581620383561983e-10;-6.490609e-06
12:33:37;-350;-350.0562;6.763060949999999e-06;2.288442644572863e-10;-6.764473e-06
12:33:57;-375;-375.0887;7.01812105e-06;4.442368651688233e-10;-7.022978e-06
12:34:17;-400;-400.0654;7.2672363499999996e-06;3.520805964193554e-10;-7.271784e-06
12:34:36;-425;-425.0374;7.49823545e-06;1.8324043597142939e-10;-7.500546e-06
12:34:56;-450;-449.9922;7.726633249999999e-06;3.6207278878010117e-10;-7.728917e-06
12:35:16;-475;-475.0266;7.94911055e-06;2.4588526262264184e-10;-7.946045e-06
12:35:36;-500;-500.0573;8.1851491e-06;1.1156655186479605e-09;-8.180983e-06
12:35:56;-525;-525.0898;8.402809550000002e-06;3.992365243498664e-10;-8.406279e-06
12:36:16;-550;-550.0719;8.6205892e-06;2.6170003439055937e-10;-8.620419e-06
12:36:35;-575;-575.0267;8.8117355e-06;5.334302930093159e-10;-8.81427e-06
12:36:55;-600;-600.0023;9.019711849999998e-06;5.785230949366477e-10;-9.018824e-06
12:37:15;-625;-625.0325;9.221753049999998e-06;4.260909965899142e-10;-9.223716e-06
12:37:35;-650;-650.0582;9.3838326e-06;4.686775191962998e-10;-9.384737e-06
12:37:54;-675;-675.0694;9.58340305e-06;1.5297280730165653e-09;-9.578822e-06
12:38:14;-700;-700.053;9.766591199999998e-06;5.721202609592235e-10;-9.770073e-06
12:38:34;-725;-725.0215;9.9309529e-06;1.914162989403012e-10;-9.933215e-06
12:38:53;-750;-749.9917;1.0098290499999999e-05;4.798898180833138e-10;-1.009834e-05
12:39:13;-775;-775.012;1.0259048e-05;1.142099076262644e-09;-1.025575e-05
12:39:33;-800;-800.0076;1.0417076e-05;4.074017673010416e-10;-1.041749e-05
12:39:53;-825;-825.0335;1.0573656500000001e-05;5.046990563692275e-10;-1.057442e-05
12:40:13;-850;-850.014;1.0722612e-05;4.515753536233089e-10;-1.072311e-05
12:40:33;-875;-874.9776;1.08675965e-05;5.468675685209426e-10;-1.087086e-05
12:40:53;-900;-899.9433;1.10144735e-05;4.294707644299178e-10;-1.101497e-05

File: Data/DoubleIrrNeutron2025/IV_onPCB/100264_SR_UL_2e15_58days_IV.csv
time (01.12.2025);set voltage (V);real voltage (V);current (A);delta current;input current (A)
16:05:49;-25;-25.03645;1.8355357500000001e-06;4.0615508660486315e-10;-1.832451e-06
16:06:09;-50;-50.06965;2.49947375e-06;1.271936491142531e-10;-2.498879e-06
16:06:29;-75;-75.09817;3.0240196000000006e-06;9.445341179650207e-11;-3.024161e-06
16:06:49;-100;-100.0718;3.46982495e-06;1.388549508479915e-10;-3.471043e-06
16:07:09;-125;-125.0249;3.85210005e-06;2.072681533062907e-10;-3.852886e-06
16:07:28;-150;-150.0049;4.19313715e-06;4.856762104272794e-10;-4.197414e-06
16:07:48;-175;-175.0405;4.50559055e-06;2.3047079505870778e-10;-4.507199e-06
16:08:07;-200;-200.0717;4.79227165e-06;1.0333647160490059e-09;-4.799836e-06
16:08:27;-225;-225.0862;5.052013899999999e-06;5.693861602638551e-10;-5.057056e-06
16:08:47;-250;-250.0627;5.2964686e-06;5.930997824987046e-10;-5.29988e-06
16:09:07;-275;-275.0331;5.53488115e-06;7.993201745076936e-10;-5.540872e-06
16:09:26;-300;-300.0106;5.76236725e-06;3.042288026715943e-10;-5.768441e-06
16:09:46;-325;-325.0451;5.977128899999999e-06;5.42111934474785e-10;-5.984858e-06
16:10:06;-350;-350.0579;6.1791548499999995e-06;6.570336112977491e-10;-6.187423e-06
16:10:26;-375;-375.0897;6.3878027e-06;7.602941605063107e-10;-6.392127e-06
16:10:46;-400;-400.0668;6.606905e-06;4.1446330356255073e-10;-6.613332e-06
16:11:06;-425;-425.0374;6.837674549999998e-06;1.5256061868974507e-10;-6.840407e-06
16:11:25;-450;-449.9918;7.049919500000001e-06;5.884323899140785e-10;-7.049929e-06
16:11:45;-475;-475.0254;7.26425525e-06;5.853192926727987e-10;-7.265936e-06
16:12:04;-500;-500.0564;7.4563325500000015e-06;5.805117805652224e-10;-7.454651e-06
16:12:24;-525;-525.0916;7.677241550000001e-06;2.5392544648970265e-10;-7.680082e-06
16:12:44;-550;-550.0731;7.901993799999999e-06;3.769568383780543e-10;-7.901293e-06
16:13:03;-575;-575.0267;8.096169949999998e-06;3.630607970781156e-10;-8.093625e-06
16:13:23;-600;-600.0033;8.2801335e-06;1.1506877563005563e-09;-8.276767e-06
16:13:43;-625;-625.033;8.49476035e-06;5.217168833524743e-10;-8.493637e-06
16:14:02;-650;-650.0596;8.71190965e-06;6.230863996068231e-10;-8.717723e-06
16:14:22;-675;-675.0732;8.88728295e-06;3.369118985358031e-10;-8.890358e-06
16:14:42;-700;-700.0528;9.04801895e-06;5.041337445311441e-10;-9.053138e-06
16:15:02;-725;-725.0219;9.2099638e-06;5.476057687789566e-10;-9.213782e-06
16:15:21;-750;-749.9927;9.387909500000001e-06;8.212739722528721e-10;-9.381372e-06
16:15:41;-775;-775.0121;9.5793536e-06;2.9120531760253255e-10;-9.578565e-06
16:16:01;-800;-800.0195;9.76260195e-06;3.9896978253370723e-10;-9.768232e-06
16:16:21;-825;-825.0474;9.931770199999998e-06;2.310999740372415e-10;-9.931359e-06
16:16:40;-850;-850.0265;1.01027745e-05;4.681604826339042e-10;-1.009676e-05
16:17:00;-875;-874.9902;1.02661535e-05;1.3534342013929133e-09;-1.02687e-05
16:17:20;-900;-899.9307;1.0408257999999998e-05;5.443443762913027e-10;-1.041039e-05

File: Data/DoubleIrrNeutron2025/IV_onPCB/100264_SR_UL_2e15_6days_IV.csv
time (16.09.2025);set voltage (V);real voltage (V);current (A);delta current;input current (A)
11:43:08;-25;-25.03687;2.4872524e-06;3.1964443057871983e-10;-2.489344e-06
11:43:28;-50;-50.06955;3.43491575e-06;2.5978398598644046e-10;-3.436449e-06
11:43:48;-75;-75.09792;4.1625429e-06;4.012374851630948e-10;-4.165904e-06
11:44:08;-100;-100.0742;4.79667e-06;2.1385697323213927e-10;-4.797629e-06
11:44:28;-125;-125.029;5.3541231999999996e-06;4.2491582460529436e-10;-5.35422e-06
11:44:47;-150;-150.0098;5.878141400000001e-06;6.382344373347504e-10;-5.878076e-06
11:45:07;-175;-175.0444;6.3713263999999995e-06;4.321750305142659e-10;-6.3761e-06
11:45:27;-200;-200.0738;6.83827425e-06;5.733642030812428e-10;-6.839224e-06
11:45:46;-225;-225.0883;7.2970029e-06;6.61953596938634e-10;-7.292161e-06
11:46:06;-250;-250.0649;7.743291000000001e-06;5.411799053919154e-10;-7.743289e-06
11:46:26;-275;-275.0388;8.1834366e-06;9.714130851496995e-10;-8.178131e-06
11:46:45;-300;-300.0182;8.6025323e-06;1.2156148754847992e-09;-8.608912e-06
11:47:05;-325;-325.0491;8.98967485e-06;1.0997394538594678e-09;-8.989821e-06
11:47:25;-350;-350.0609;9.3894783e-06;6.84532720547362e-10;-9.383407e-06
11:47:45;-375;-375.0919;9.772269050000002e-06;8.849934250461931e-10;-9.768788e-06
11:48:05;-400;-400.0687;1.0147034e-05;9.129916209911059e-10;-1.015622e-05
11:48:25;-425;-425.0334;1.0525882499999999e-05;2.068554310986266e-09;-1.054435e-05
11:48:45;-450;-449.9887;1.0867618500000001e-05;7.196826644431891e-10;-1.086322e-05
11:49:04;-475;-475.0201;1.12169845e-05;7.200140536822879e-10;-1.1218e-05
11:49:24;-500;-500.0501;1.15660845e-05;8.185283974915051e-10;-1.156701e-05
11:49:43;-525;-525.0835;1.1877746999999998e-05;6.82588492431598e-10;-1.188133e-05
11:50:03;-550;-550.0655;1.21888825e-05;9.221759254611273e-10;-1.218942e-05
11:50:23;-575;-575.021;1.2445374e-05;1.195310503593117e-09;-1.247529e-05
11:50:42;-600;-599.9973;1.27374965e-05;1.1780289204854165e-09;-1.275444e-05
11:51:03;-625;-625.0245;1.30243995e-05;1.7168403354709563e-09;-1.301635e-05
11:51:22;-650;-650.052;1.3278634e-05;7.874386960265426e-10;-1.328224e-05
11:51:42;-675;-675.0642;1.3502452e-05;5.303402681298023e-10;-1.351291e-05
11:52:01;-700;-700.0437;1.3737070999999998e-05;2.2719546540369177e-09;-1.375035e-05
11:52:21;-725;-725.0132;1.4010319500000002e-05;2.2057656805517594e-09;-1.40018e-05
11:52:40;-750;-749.9854;1.4285742499999999e-05;9.438723099550997e-10;-1.429918e-05
11:53:00;-775;-775.0056;1.4523553500000002e-05;1.0328698550640546e-09;-1.451927e-05
11:53:20;-800;-800.0103;1.4745874500000003e-05;2.013023903857088e-09;-1.473933e-05
11:53:40;-825;-825.0366;1.4985086499999996e-05;1.2804942942082885e-09;-1.497454e-05
11:54:00;-850;-850.0152;1.5210852499999999e-05;5.573849096449813e-10;-1.521706e-05
11:54:20;-875;-874.9807;1.54506095e-05;1.23653719616518e-09;-1.544503e-05
11:54:40;-900;-899.9473;1.5664221499999997e-05;1.1855322169811139e-09;-1.565779e-05

File: Data/DoubleIrrNeutron2025/IV_onPCB/100264_SR_UL_2e15_72days_IV.csv
time (16.12.2025);set voltage (V);real voltage (V);current (A);delta current;input current (A)
13:19:17;-25;-25.03356;1.69747015e-06;1.1206329182653971e-10;-1.697713e-06
13:19:37;-50;-50.0657;2.27407255e-06;2.290455028482426e-10;-2.275938e-06
13:19:57;-75;-75.09138;2.7248926999999997e-06;7.115258603874095e-11;-2.724982e-06
13:20:17;-100;-100.0677;3.1149795000000004e-06;1.7229743904075347e-10;-3.11457e-06
13:20:36;-125;-125.0237;3.4592258500000002e-06;2.61531071528783e-10;-3.461247e-06
13:20:56;-150;-150.0053;3.7777430499999995e-06;1.403508901824343e-10;-3.78033e-06
13:21:16;-175;-175.0378;4.074456899999999e-06;2.2668249711877993e-10;-4.075662e-06
13:21:36;-200;-200.0665;4.3675622000000004e-06;2.560635624215132e-10;-4.370281e-06
13:21:55;-225;-225.0791;4.65043305e-06;2.0627671311855902e-10;-4.652889e-06
13:22:15;-250;-250.0581;4.919071899999999e-06;9.38940599825066e-11;-4.91961e-06
13:22:35;-275;-275.0315;5.1819838e-06;3.0175289228108373e-10;-5.183651e-06
13:22:55;-300;-300.0103;5.444483900000001e-06;2.1098027040457925e-10;-5.445012e-06
13:23:14;-325;-325.0414;5.69651205e-06;2.6223866491229483e-10;-5.694932e-06
13:23:34;-350;-350.0524;5.9582285999999995e-06;2.1048167853759234e-10;-5.96001e-06
13:23:54;-375;-375.0855;6.211081650000001e-06;3.356073544709584e-10;-6.214393e-06
13:24:13;-400;-400.0626;6.44810015e-06;3.784851402301148e-10;-6.446517e-06
13:24:33;-425;-425.0346;6.67376255e-06;7.406155563954849e-10;-6.682049e-06
13:24:53;-450;-449.9919;6.91240475e-06;4.885993290775082e-10;-6.908492e-06
13:25:12;-475;-475.0223;7.1504792e-06;4.5447973332153543e-10;-7.154041e-06
13:25:32;-500;-500.0524;7.383610650000003e-06;1.826818583631139e-10;-7.383594e-06
13:25:52;-525;-525.0854;7.616108199999999e-06;2.6765777216437125e-10;-7.618288e-06
13:26:12;-550;-550.0676;7.80620075e-06;2.3914846722276395e-10;-7.809231e-06
13:26:32;-575;-575.025;7.99717835e-06;2.412087817119851e-10;-8.002996e-06
13:26:51;-600;-600.0021;8.18754845e-06;2.4303002360816206e-10;-8.190091e-06
13:27:11;-625;-625.0276;8.37771695e-06;6.981991316057508e-10;-8.388399e-06
13:27:31;-650;-650.0561;8.55687135e-06;8.361779125132475e-10;-8.561543e-06
13:27:51;-675;-675.0667;8.75750625e-06;5.957394223777733e-10;-8.762791e-06
13:28:10;-700;-700.049;8.9368281e-06;5.934321229087702e-10;-8.936972e-06
13:28:30;-725;-725.0183;9.0998755e-06;3.990669649319399e-10;-9.104999e-06
13:28:50;-750;-749.9907;9.268353950000001e-06;4.021362858223653e-10;-9.272905e-06
13:29:10;-775;-775.0091;9.441561949999998e-06;4.660093694068533e-10;-9.439906e-06
13:29:30;-800;-800.0151;9.598514400000001e-06;3.6913323069052563e-10;-9.600726e-06
13:29:50;-825;-825.0402;9.775064599999998e-06;4.4593080965552215e-10;-9.777965e-06
13:30:10;-850;-850.0207;9.94898495e-06;5.581915149614874e-10;-9.948263e-06
13:30:30;-875;-874.9935;1.0115732500000003e-05;4.559187838859214e-10;-1.011555e-05
13:30:50;-900;-899.925;1.0284811e-05;1.7096914926383187e-10;-1.028476e-05

File: Data/DoubleIrrNeutron2025/IV_onPCB/100264_SR_UL_2e15_9days_IV.csv
time (02.10.2025);set voltage (V);real voltage (V);current (A);delta current;input current (A)
15:16:50;-25;-25.03652;2.3144389e-06;8.767242725052389e-11;-2.316554e-06
15:17:10;-50;-50.06797;3.1827949e-06;2.824687938516322e-10;-3.185428e-06
15:17:30;-75;-75.09585;3.858736e-06;2.966837120571026e-10;-3.858047e-06
15:17:50;-100;-100.0723;4.437681900000001e-06;1.6745217078318598e-10;-4.437914e-06
15:18:09;-125;-125.0279;4.96284935e-06;3.3824018296913274e-10;-4.964783e-06
15:18:29;-150;-150.0076;5.4457178999999995e-06;2.6327976469905787e-10;-5.446977e-06
15:18:49;-175;-175.0441;5.9014160499999995e-06;1.5075741233847252e-10;-5.90253e-06
15:19:09;-200;-200.0732;6.3408108000000006e-06;4.0579722522460273e-10;-6.342626e-06
15:19:28;-225;-225.0854;6.7600988000000014e-06;4.412227362681874e-10;-6.763627e-06
15:19:48;-250;-250.0623;7.1604258e-06;5.10029776581727e-10;-7.164525e-06
15:20:08;-275;-275.038;7.55657965e-06;5.134420769424776e-10;-7.560605e-06
15:20:28;-300;-300.0157;7.93846205e-06;6.078550340130648e-10;-7.940152e-06
15:20:48;-325;-325.0475;8.3105298e-06;5.511180617617581e-10;-8.315111e-06
15:21:08;-350;-350.059;8.67260695e-06;2.499031559924553e-10;-8.677646e-06
15:21:27;-375;-375.0906;9.023960950000001e-06;2.4635582472309305e-10;-9.023491e-06
15:21:47;-400;-400.0674;9.3665584e-06;2.3886447412710734e-10;-9.368858e-06
15:22:06;-425;-425.0417;9.695117249999999e-06;4.550160210091624e-10;-9.702259e-06
15:22:26;-450;-449.9966;1.0013263500000001e-05;3.445694958930135e-10;-1.0019e-05
15:22:46;-475;-475.025;1.03180095e-05;8.777754482212478e-10;-1.031535e-05
15:23:06;-500;-500.0485;1.0601914000000001e-05;5.697014130226454e-10;-1.060586e-05
15:23:26;-525;-525.0816;1.0884699e-05;4.0677137313238216e-10;-1.088677e-05
15:23:46;-550;-550.0646;1.1159576e-05;3.5382721772073627e-10;-1.116354e-05
15:24:06;-575;-575.0198;1.1413241e-05;7.315660940748934e-10;-1.141306e-05
15:24:26;-600;-599.9969;1.1649927000000002e-05;4.678232037854094e-10;-1.16529e-05
15:24:46;-625;-625.0231;1.1873110500000002e-05;5.225028588438659e-10;-1.187693e-05
15:25:06;-650;-650.0509;1.2111329999999999e-05;4.4039925068054834e-10;-1.211017e-05
15:25:26;-675;-675.063;1.2351416499999998e-05;7.205547428891442e-10;-1.234944e-05
15:25:46;-700;-700.0425;1.25636575e-05;1.2442067503031915e-09;-1.257161e-05
15:26:06;-725;-725.0124;1.2780255500000002e-05;6.853457065598791e-10;-1.277516e-05
15:26:25;-750;-749.9846;1.2992615499999999e-05;9.182988279966612e-10;-1.300385e-05
15:26:45;-775;-775.0043;1.3190886000000001e-05;4.3313993120011185e-10;-1.319777e-05
15:27:05;-800;-800.0092;1.3389681999999997e-05;6.807784514803809e-10;-1.339895e-05
15:27:25;-825;-825.0359;1.3589237e-05;3.551796024548684e-10;-1.359487e-05
15:27:44;-850;-850.0148;1.3784967e-05;1.7615632262284627e-10;-1.379202e-05
15:28:04;-875;-874.9797;1.3980566e-05;5.54792033107923e-10;-1.398289e-05
15:28:24;-900;-899.9478;1.4158234e-05;1.0301406214687603e-09;-1.416132e-05

File: Data/DoubleIrrNeutron2025/IV_onPCB/100264_SR_UL_2e15_noadd_IV.csv
time (04.08.2025);set voltage (V);real voltage (V);current (A);delta current;input current (A)
08:00:21;-25;-25.03968;2.5294990500000002e-06;2.971254909545801e-10;-2.532628e-06
08:00:41;-50;-50.07359;3.5204216499999998e-06;5.096982257914948e-10;-3.516764e-06
08:01:01;-75;-75.1028;4.29043535e-06;6.917509569021037e-10;-4.28704e-06
08:01:21;-100;-100.0775;4.984360999999999e-06;6.393789056576525e-10;-4.990741e-06
08:01:40;-125;-125.0308;5.598513499999999e-06;8.551799679015051e-10;-5.608237e-06
08:02:00;-150;-150.0091;6.1636714999999995e-06;1.0546877464443994e-09;-6.171252e-06
08:02:20;-175;-175.0459;6.7108120000000005e-06;1.489704526072219e-09;-6.710695e-06
08:02:39;-200;-200.0779;7.207832899999999e-06;2.373399336289619e-09;-7.20215e-06
08:02:59;-225;-225.0919;7.71982745e-06;1.0057166014216276e-09;-7.723027e-06
08:03:18;-250;-250.0674;8.19313865e-06;5.995137749668501e-10;-8.19979e-06
08:03:38;-275;-275.0405;8.687029699999999e-06;9.922914896843697e-10;-8.688397e-06
08:03:58;-300;-300.0162;9.1649626e-06;1.9400864251368394e-09;-9.148745e-06
08:04:17;-325;-325.0515;9.66650055e-06;2.330521895922693e-09;-9.662543e-06
08:04:37;-350;-350.0657;1.01084595e-05;3.691698692675253e-09;-1.010568e-05
08:04:58;-375;-375.0872;1.0571648500000002e-05;3.902333165876515e-09;-1.056709e-05
08:05:18;-400;-400.0629;1.1005976e-05;1.7889800725553136e-09;-1.101e-05
08:05:37;-425;-425.0343;1.1487355000000001e-05;1.6318142510714792e-09;-1.150225e-05
08:05:57;-450;-449.9881;1.1929717500000002e-05;5.998274230976716e-10;-1.193236e-05
08:06:17;-475;-475.0212;1.2381035500000001e-05;2.138240921294867e-09;-1.237534e-05
08:06:36;-500;-500.0534;1.2825519500000001e-05;3.328253857129887e-09;-1.28356e-05
08:06:56;-525;-525.0869;1.3287684000000004e-05;3.6289714383004064e-09;-1.326676e-05
08:07:16;-550;-550.0678;1.3715252000000001e-05;2.600673143630329e-09;-1.371628e-05
08:07:36;-575;-575.0223;1.4141345999999999e-05;3.173687161646548e-09;-1.41731e-05
08:07:56;-600;-599.9964;1.4526581000000002e-05;2.5437304200720305e-09;-1.453524e-05
08:08:15;-625;-625.024;1.4972334000000004e-05;2.656454535654589e-09;-1.498334e-05
08:08:36;-650;-650.0535;1.5385492e-05;2.9378834728422796e-09;-1.539187e-05
08:08:55;-675;-675.0679;1.5835589999999997e-05;5.319918561406753e-09;-1.586598e-05
08:09:15;-700;-700.0483;1.62069615e-05;8.150025383395442e-10;-1.621476e-05
08:09:35;-725;-725.0148;1.6630571500000002e-05;2.684140204516164e-09;-1.66316e-05
08:09:55;-750;-749.9854;1.6974768e-05;4.871499337986279e-09;-1.696322e-05
08:10:11;-775;-775.0056;1.7373085e-05;7.410035425016459e-10;-1.738932e-05
08:10:31;-800;-800.0135;1.7852096000000004e-05;2.0887026356090244e-09;-1.787345e-05
08:10:51;-825;-825.0397;1.81871685e-05;1.5733709472021685e-09;-1.817749e-05
08:11:10;-850;-850.0172;1.8602863e-05;3.363663040496128e-09;-1.85689e-05
08:11:30;-875;-874.9808;1.898378e-05;1.872692446719434e-09;-1.897658e-05
08:11:49;-900;-899.947;1.9386459000000003e-05;6.669377890778152e-09;-1.935484e-05

File: Data/DoubleIrrNeutron2025/IV_onPCB/100264_SR_UR1_2e15_1000min_IV.csv
time (22.10.2025);set voltage (V);real voltage (V);current (A);delta current;input current (A)
09:09:58;-25;-25.03514;2.21096555e-06;6.053492690174926e-11;-2.212512e-06
09:10:18;-50;-50.0673;3.0703330500000003e-06;1.243726150525146e-10;-3.07243e-06
09:10:38;-75;-75.09489;3.7316411500000004e-06;2.8026614382583433e-10;-3.734265e-06
09:10:58;-100;-100.0709;4.2948649499999994e-06;1.0265138759414303e-10;-4.295276e-06
09:11:17;-125;-125.0265;4.79922095e-06;2.718362050482021e-10;-4.801007e-06
09:11:37;-150;-150.0076;5.25413635e-06;4.834915939031582e-10;-5.259843e-06
09:11:57;-175;-175.0411;5.694465850000001e-06;2.1487115063449582e-10;-5.694053e-06
09:12:17;-200;-200.0705;6.10671735e-06;1.6157207795592998e-10;-6.108116e-06
09:12:37;-225;-225.0832;6.5066669e-06;4.2113493621404527e-10;-6.505899e-06
09:12:57;-250;-250.0626;6.88115705e-06;6.63271884203613e-10;-6.886514e-06
09:13:16;-275;-275.0356;7.238337150000001e-06;5.277114755005996e-10;-7.2452e-06
09:13:36;-300;-300.0134;7.587963799999999e-06;4.20572304128546e-10;-7.596802e-06
09:13:55;-325;-325.0455;7.9455248e-06;6.954020189789498e-10;-7.94179e-06
09:14:15;-350;-350.0583;8.30700925e-06;3.3464596124111727e-10;-8.30722e-06
09:14:35;-375;-375.0897;8.6622929e-06;2.3253252353166459e-10;-8.663734e-06
09:14:55;-400;-400.0668;9.002116600000002e-06;4.2815071178264414e-10;-9.00646e-06
09:15:15;-425;-425.0406;9.317769350000002e-06;4.095830030347795e-10;-9.321316e-06
09:15:35;-450;-449.9955;9.622235800000001e-06;8.345285812960814e-10;-9.621465e-06
09:15:55;-475;-475.0269;9.949857050000001e-06;4.647757065240972e-10;-9.953872e-06
09:16:15;-500;-500.0572;1.0266437000000002e-05;7.289691694440844e-10;-1.026455e-05
09:16:36;-525;-525.0804;1.0547562000000002e-05;4.665096997919702e-10;-1.055491e-05
09:16:55;-550;-550.0624;1.08006005e-05;2.4309717707120576e-10;-1.080573e-05
09:17:15;-575;-575.0179;1.10401895e-05;3.9175660492202315e-10;-1.104171e-05
09:17:35;-600;-599.9944;1.1279017999999999e-05;5.637612970043339e-10;-1.128004e-05
09:17:55;-625;-625.0208;1.1562416e-05;1.2167599188007826e-09;-1.154961e-05
09:18:14;-650;-650.0505;1.1822776e-05;7.703244121797356e-10;-1.181927e-05
09:18:34;-675;-675.0607;1.2058314499999999e-05;3.2303751717100024e-10;-1.206397e-05
09:18:54;-700;-700.0428;1.2263806499999999e-05;8.379604033007453e-10;-1.226907e-05
09:19:14;-725;-725.011;1.2464727500000001e-05;3.002656115841235e-10;-1.24705e-05
09:19:33;-750;-749.9818;1.2681542500000002e-05;5.489817278380162e-10;-1.268463e-05
09:19:53;-775;-775.0008;1.2873546000000002e-05;2.9515199474167155e-10;-1.287879e-05
09:20:12;-800;-800.0074;1.30634325e-05;3.924034116824109e-10;-1.306824e-05
09:20:32;-825;-825.0347;1.3256892500000003e-05;8.498608341958009e-10;-1.326285e-05
09:20:52;-850;-850.0115;1.3454190499999998e-05;8.955533136000333e-10;-1.345897e-05
09:21:12;-875;-874.9775;1.3639821e-05;8.025923311370636e-10;-1.364702e-05
09:21:32;-900;-899.945;1.3828147499999997e-05;9.040046667468052e-10;-1.382367e-05

File: Data/DoubleIrrNeutron2025/IV_onPCB/100264_SR_UR1_2e15_1100min_IV.csv
time (24.10.2025);set voltage (V);real voltage (V);current (A);delta current;input current (A)
14:46:21;-25;-25.03524;2.1361258499999997e-06;2.500414893072689e-10;-2.137557e-06
14:46:41;-50;-50.06732;2.9598514e-06;2.6018064301558906e-10;-2.960277e-06
14:47:01;-75;-75.09534;3.5977772000000004e-06;5.309515119104546e-10;-3.600207e-06
14:47:21;-100;-100.0714;4.1417405000000005e-06;8.952598686973324e-10;-4.143815e-06
14:47:41;-125;-125.0258;4.631489799999999e-06;3.654517793088396e-10;-4.631218e-06
14:48:00;-150;-150.0066;5.08534215e-06;6.916092042295299e-10;-5.088112e-06
14:48:20;-175;-175.0413;5.5132859e-06;4.2437700750627545e-10;-5.521806e-06
14:48:39;-200;-200.0707;5.929124950000001e-06;8.31102690631551e-10;-5.925899e-06
14:48:59;-225;-225.0834;6.3435416e-06;7.880057563241583e-10;-6.341032e-06
14:49:19;-250;-250.0622;6.72598855e-06;8.529855903677497e-10;-6.722405e-06
14:49:39;-275;-275.0356;7.091706200000001e-06;2.7149852301623063e-10;-7.094338e-06
14:49:59;-300;-300.0127;7.469493800000001e-06;8.419273442524529e-10;-7.464572e-06
14:50:19;-325;-325.0456;7.8309895e-06;5.69604228829156e-10;-7.835573e-06
14:50:38;-350;-350.0584;8.17086325e-06;1.0129637305328512e-09;-8.183833e-06
14:50:58;-375;-375.0879;8.531464699999999e-06;2.2332166767915703e-09;-8.516511e-06
14:51:18;-400;-400.0663;8.836724200000002e-06;6.151088139508291e-10;-8.844615e-06
14:51:37;-425;-425.0393;9.1444562e-06;4.3889372631651096e-10;-9.144488e-06
14:51:57;-450;-449.9948;9.462195300000002e-06;1.931756703236742e-09;-9.464349e-06
14:52:16;-475;-475.0263;9.754685250000001e-06;1.2703884305104838e-09;-9.759447e-06
14:52:36;-500;-500.0576;1.00457435e-05;8.750695043823659e-10;-1.005403e-05
14:52:56;-525;-525.0896;1.03198555e-05;1.1331505802407568e-09;-1.03332e-05
14:53:16;-550;-550.0626;1.0564144e-05;8.231629243351306e-10;-1.057788e-05
14:53:36;-575;-575.0178;1.0819044000000001e-05;1.0187677360419383e-09;-1.082207e-05
14:53:56;-600;-599.9944;1.1065249000000001e-05;1.198774353245844e-09;-1.107411e-05
14:54:15;-625;-625.0217;1.1281476999999997e-05;6.256317207431472e-10;-1.128557e-05
14:54:35;-650;-650.0494;1.15140195e-05;1.780377976020846e-09;-1.151922e-05
14:54:55;-675;-675.0606;1.1735616500000002e-05;2.2303561683058504e-09;-1.172213e-05
14:55:15;-700;-700.0424;1.1925827500000002e-05;1.0562788161749877e-09;-1.192086e-05
14:55:35;-725;-725.0109;1.2141386000000002e-05;1.0451962495148763e-09;-1.213837e-05
14:55:54;-750;-749.9828;1.2371583e-05;3.1809689640108093e-09;-1.237129e-05
14:56:14;-775;-775.0023;1.2516358999999999e-05;1.4662809928523376e-09;-1.251959e-05
14:56:34;-800;-800.0074;1.2707211499999999e-05;1.3420920748965064e-09;-1.271236e-05
14:56:54;-825;-825.0338;1.2892608000000003e-05;2.609087254194482e-09;-1.290397e-05
14:57:14;-850;-850.0145;1.3052340500000001e-05;1.6484678454553276e-09;-1.307572e-05
14:57:33;-875;-874.9788;1.3225718500000002e-05;1.3612156836813284e-09;-1.323263e-05
14:57:53;-900;-899.9457;1.3409068499999999e-05;9.631257121995742e-10;-1.340564e-05
