Repository: aimaax/PENGUIN

# PENGUIN :penguin:  

> **NOTE!!** Google ID and GitLab repo for CERN organization is hidden and the create database function won't work properly in this version. Plotting is still possible with the saved database and data stored in this repo.  

A Python-based environment for GUI-driven analysis for IV, CV, and TCT measurements obtained with [Particulars Setup]() at CERN for CMS HGCAL silicon diodes. Used to plot data for individual diodes, but also to analyse Current Volume Normalization, Saturation Voltage, Charge Collection, and Charge Collection Efficiency.

---

File: Data/DoubleIrrNeutron2025/IV_onPCB/100264_UR2_5e14_noadd_IV.csv
time (18.03.2025);set voltage (V);real voltage (V);current (A);delta current;input current (A)
11:00:15;-25;-25.03577;1.0323921e-06;2.7400621252081274e-10;-1.033835e-06
11:00:35;-50;-50.06938;1.42867915e-06;2.376094724016711e-10;-1.428521e-06
11:00:55;-75;-75.09795;1.7357392999999998e-06;3.165513315403983e-10;-1.735323e-06
11:01:15;-100;-100.0726;2.00484595e-06;3.1710251871438093e-10;-2.004688e-06
11:01:35;-125;-125.0256;2.24807625e-06;4.509060371906768e-10;-2.247133e-06
11:01:55;-150;-150.0045;2.4714591500000007e-06;4.255429841684635e-10;-2.471839e-06
11:02:15;-175;-175.0405;2.69186905e-06;4.0807231267877584e-10;-2.688791e-06
11:02:35;-200;-200.0717;2.8914748e-06;3.5168387509239113e-10;-2.893991e-06
11:02:55;-225;-225.0863;3.0838327e-06;4.724601311221847e-10;-3.085184e-06
11:03:15;-250;-250.0617;3.2716486e-06;4.1857702636432683e-10;-3.266258e-06
11:03:35;-275;-275.0347;3.4376702499999996e-06;3.7150292646895387e-10;-3.443207e-06
11:03:55;-300;-300.0099;3.6190551e-06;5.618596750969075e-10;-3.620417e-06
11:04:14;-325;-325.0451;3.78229965e-06;2.721595421347581e-10;-3.783303e-06
11:04:34;-350;-350.0579;3.954917899999999e-06;6.47093427953015e-10;-3.954409e-06
11:04:54;-375;-375.0908;4.118739550000001e-06;5.529758831766414e-10;-4.121463e-06
11:05:14;-400;-400.0654;4.276277649999999e-06;6.691410138192173e-10;-4.272209e-06
11:05:33;-425;-425.0375;4.4296939e-06;8.829312682762995e-10;-4.442007e-06
11:05:53;-450;-449.99;4.58192515e-06;7.665144430309271e-10;-4.583269e-06
11:06:12;-475;-475.0249;4.726602700000001e-06;5.775235497362643e-10;-4.726614e-06
11:06:32;-500;-500.0572;4.8605181499999994e-06;7.97929211380925e-10;-4.858221e-06
11:06:51;-525;-525.0911;4.985705950000001e-06;9.353044891237351e-10;-4.993546e-06
11:07:11;-550;-550.0735;5.11329485e-06;6.263488056785907e-10;-5.114972e-06
11:07:31;-575;-575.0258;5.2374982500000005e-06;6.598345924358432e-10;-5.235781e-06
11:07:51;-600;-600.0007;5.35704985e-06;5.025462529708182e-10;-5.360557e-06
11:08:11;-625;-625.0303;5.470770050000001e-06;5.896749506083806e-10;-5.473809e-06
11:08:30;-650;-650.059;5.578757949999999e-06;5.569095459542772e-10;-5.582101e-06
11:08:50;-675;-675.071;5.69993715e-06;6.909597972204994e-10;-5.708887e-06
11:09:10;-700;-700.0524;5.8171029000000005e-06;9.379676271066083e-10;-5.820704e-06
11:09:30;-725;-725.0182;5.9358522500000004e-06;7.778528359368616e-10;-5.940642e-06
11:09:50;-750;-749.9898;6.024781999999999e-06;7.63447902610256e-10;-6.024939e-06
11:10:09;-775;-775.0123;6.120639849999999e-06;3.6569464225636166e-10;-6.121988e-06
11:10:29;-800;-800.0168;6.221764250000001e-06;8.41926810580953e-10;-6.227373e-06
11:10:49;-825;-825.0455;6.3666248999999994e-06;1.0798534203770396e-09;-6.359231e-06
11:11:09;-850;-850.0242;6.51948515e-06;7.578461396450985e-10;-6.533114e-06
11:11:29;-875;-874.9874;6.650056400000001e-06;6.857578705344803e-10;-6.653628e-06
11:11:49;-900;-899.9519;6.811684649999999e-06;9.901433691011762e-10;-6.810862e-06

File: Data/DoubleIrrNeutron2025/IV_onPCB/107954_LL1_1e15_30min_IV.csv
time (03.04.2025);set voltage (V);real voltage (V);current (A);delta current;input current (A)
07:48:44;-25;-25.03982;1.300473e-06;1.347322901163652e-10;-1.301778e-06
07:49:04;-50;-50.07623;1.8246575500000003e-06;1.158465466684269e-10;-1.82676e-06
07:49:24;-75;-75.10553;2.2396832e-06;8.25867907113486e-11;-2.24154e-06
07:49:44;-100;-100.0771;2.5996096999999997e-06;1.1869469448969613e-10;-2.599124e-06
07:50:04;-125;-125.0285;2.92827655e-06;1.2076022679259373e-10;-2.927191e-06
07:50:24;-150;-150.006;3.2271337500000002e-06;1.2404875805506412e-10;-3.228443e-06
07:50:43;-175;-175.0425;3.5173294999999996e-06;1.740732963438022e-10;-3.517383e-06
07:51:03;-200;-200.0777;3.7931553e-06;1.745293685887698e-10;-3.796551e-06
07:51:23;-225;-225.0925;4.05135265e-06;2.1180918623845844e-10;-4.051689e-06
07:51:43;-250;-250.0658;4.3061731e-06;4.216826466669176e-10;-4.306237e-06
07:52:03;-275;-275.0372;4.5480569000000005e-06;2.3118018838128001e-10;-4.552014e-06
07:52:23;-300;-300.0114;4.7945886e-06;2.7130900648520577e-10;-4.794057e-06
07:52:43;-325;-325.0473;5.0444807499999996e-06;1.9885641647931135e-10;-5.047899e-06
07:53:03;-350;-350.0622;5.2894853999999995e-06;1.9489325796446212e-10;-5.291227e-06
07:53:23;-375;-375.0973;5.5268038499999995e-06;2.144286393535263e-10;-5.530082e-06
07:53:43;-400;-400.0704;5.75207895e-06;3.300684813413818e-10;-5.754649e-06
07:54:03;-425;-425.0405;5.998737e-06;4.731439580085598e-10;-5.998459e-06
07:54:22;-450;-449.9926;6.2372359499999995e-06;5.226668225313223e-10;-6.241803e-06
07:54:42;-475;-475.0284;6.466124449999999e-06;1.4946416752853794e-10;-6.465327e-06
07:55:02;-500;-500.0607;6.69460685e-06;3.599657086098808e-10;-6.694298e-06
07:55:21;-525;-525.0964;6.928519099999999e-06;3.1754784600118955e-10;-6.927886e-06
07:55:41;-550;-550.0778;7.15602e-06;2.8923142982738824e-10;-7.157864e-06
07:56:01;-575;-575.0292;7.386139549999999e-06;1.7530763638529767e-10;-7.390281e-06
07:56:21;-600;-600.0032;7.614100949999999e-06;1.1474764649003997e-10;-7.616221e-06
07:56:41;-625;-625.0335;7.852250950000001e-06;4.6080557980020155e-10;-7.858786e-06
07:57:01;-650;-650.0638;8.0910278e-06;6.897314281660278e-10;-8.086652e-06
07:57:21;-675;-675.079;8.308101299999998e-06;4.021666016715439e-10;-8.310712e-06
07:57:40;-700;-700.0581;8.534795050000002e-06;3.3529354657523205e-10;-8.538194e-06
07:58:00;-725;-725.0222;8.7599081e-06;8.016654536026713e-10;-8.757993e-06
07:58:21;-750;-749.9931;8.99811725e-06;5.163069575116954e-10;-9.002353e-06
07:58:40;-775;-775.0144;9.229814649999998e-06;4.244466472655898e-10;-9.237314e-06
07:59:00;-800;-800.0235;9.47323685e-06;2.8173869342882707e-10;-9.479781e-06
07:59:20;-825;-825.0525;9.7151937e-06;6.04452715685855e-10;-9.715933e-06
07:59:40;-850;-850.0317;9.964335500000001e-06;5.806022153763959e-10;-9.967752e-06
08:00:00;-875;-874.9919;1.02557255e-05;8.367139520170288e-10;-1.025975e-05
08:00:20;-900;-899.9438;1.0544909e-05;2.660130635889656e-10;-1.054978e-05

File: Data/DoubleIrrNeutron2025/IV_onPCB/107954_LL1_1e15_54min_IV.csv
time (23.04.2025);set voltage (V);real voltage (V);current (A);delta current;input current (A)
08:37:42;-25;-25.04011;1.2723534e-06;9.292750938231029e-11;-1.273727e-06
08:38:01;-50;-50.07539;1.8048988500000001e-06;4.466207187032389e-10;-1.802256e-06
08:38:21;-75;-75.1045;2.23184295e-06;3.7609462555984904e-10;-2.231003e-06
08:38:41;-100;-100.0771;2.60092735e-06;2.131495985804325e-10;-2.600846e-06
08:39:01;-125;-125.0298;2.93405945e-06;1.7075163945041148e-10;-2.935794e-06
08:39:21;-150;-150.0073;3.2466046e-06;3.938037734710054e-10;-3.249794e-06
08:39:40;-175;-175.0443;3.52631605e-06;3.2891924141800606e-10;-3.529656e-06
08:40:00;-200;-200.077;3.783894950000001e-06;4.2193931124629216e-10;-3.78792e-06
08:40:20;-225;-225.0934;4.035863599999999e-06;1.875439868404355e-10;-4.038954e-06
08:40:40;-250;-250.0665;4.28281955e-06;2.3626375594874767e-10;-4.286135e-06
08:41:00;-275;-275.0368;4.5046065e-06;8.804513118281952e-10;-4.504547e-06
08:41:20;-300;-300.0143;4.73681395e-06;4.2955002313468284e-10;-4.736843e-06
08:41:40;-325;-325.048;4.9674586e-06;3.907785203922972e-10;-4.971276e-06
08:42:00;-350;-350.0634;5.166479599999999e-06;9.792700659164498e-10;-5.176688e-06
08:42:20;-375;-375.0956;5.364635299999999e-06;6.646004480136876e-10;-5.364735e-06
08:42:40;-400;-400.0713;5.5869879e-06;1.1021062605302628e-09;-5.599485e-06
08:42:59;-425;-425.0425;5.79586775e-06;8.612022435961416e-10;-5.797099e-06
08:43:19;-450;-449.9944;5.98497295e-06;7.427302756552978e-10;-5.982351e-06
08:43:39;-475;-475.0298;6.1951858500000005e-06;6.047624793048885e-10;-6.197419e-06
08:43:58;-500;-500.0609;6.424045900000001e-06;1.5754518699408235e-09;-6.424191e-06
08:44:18;-525;-525.0984;6.66175865e-06;3.347165263528983e-09;-6.643616e-06
08:44:38;-550;-550.0777;6.8300273e-06;1.5228088538946774e-09;-6.829989e-06
08:44:58;-575;-575.0314;7.009362749999999e-06;1.0404398057432144e-09;-7.016611e-06
08:45:18;-600;-600.0067;7.239316500000001e-06;5.247026991545024e-10;-7.244395e-06
08:45:38;-625;-625.0344;7.453680649999999e-06;7.598949475914317e-10;-7.450491e-06
08:45:58;-650;-650.0651;7.649256149999998e-06;1.1186099840315338e-09;-7.65146e-06
08:46:18;-675;-675.0792;7.857362699999998e-06;7.643033694155578e-10;-7.850322e-06
08:46:37;-700;-700.0576;8.0615983e-06;1.2236170644854933e-09;-8.070206e-06
08:46:57;-725;-725.0253;8.2579119e-06;2.3172142562784206e-09;-8.247197e-06
08:47:17;-750;-749.9943;8.478229950000001e-06;1.8372863120306176e-09;-8.467763e-06
08:47:36;-775;-775.016;8.700305350000001e-06;9.691944161905924e-10;-8.700354e-06
08:47:56;-800;-800.0231;8.89741005e-06;6.034489061843014e-10;-8.898644e-06
08:48:16;-825;-825.0519;9.131341349999998e-06;1.2259752062643873e-09;-9.143276e-06
08:48:36;-850;-850.031;9.3357655e-06;1.4069182790855314e-08;-9.325098e-06
08:48:56;-875;-874.9934;9.5761583e-06;2.576858712754737e-09;-9.566243e-06
08:49:16;-900;-899.9567;9.820277250000001e-06;1.6263651217899785e-09;-9.807921e-06

File: Data/DoubleIrrNeutron2025/IV_onPCB/107954_LL1_1e15_80min_IV.csv
time (13.05.2025);set voltage (V);real voltage (V);current (A);delta current;input current (A)
12:31:29;-25;-25.0372;1.16616005e-06;1.4283333775767962e-10;-1.167446e-06
12:31:49;-50;-50.07053;1.630766e-06;9.756902684766433e-11;-1.631802e-06
12:32:09;-75;-75.0987;1.99781085e-06;8.544896942035293e-11;-1.998399e-06
12:32:29;-100;-100.0722;2.3156671499999998e-06;1.2676894878084579e-10;-2.3167e-06
12:32:49;-125;-125.0269;2.5955641499999995e-06;4.1729078755108084e-10;-2.599412e-06
12:33:09;-150;-150.0063;2.86162165e-06;4.557999740840307e-10;-2.860249e-06
12:33:29;-175;-175.0401;3.1240288999999995e-06;2.3929190228672627e-10;-3.124886e-06
12:33:48;-200;-200.0724;3.3698900499999994e-06;3.0338867377508175e-10;-3.367998e-06
12:34:08;-225;-225.0855;3.596782899999999e-06;2.9885470466431287e-10;-3.599768e-06
12:34:28;-250;-250.0614;3.8247498e-06;2.3782169371191256e-10;-3.824444e-06
12:34:48;-275;-275.0338;4.0406953000000004e-06;4.711501093070178e-10;-4.042166e-06
12:35:07;-300;-300.0117;4.2466775500000004e-06;2.2698941027062697e-10;-4.245804e-06
12:35:27;-325;-325.0451;4.45764085e-06;4.410030344283302e-10;-4.459332e-06
12:35:47;-350;-350.0562;4.6779169999999995e-06;4.473926407530559e-10;-4.679441e-06
12:36:07;-375;-375.0897;4.8986747999999994e-06;4.381122093710797e-10;-4.897046e-06
12:36:27;-400;-400.0655;5.1026649999999995e-06;5.133269815624366e-10;-5.10274e-06
12:36:47;-425;-425.0385;5.30192735e-06;4.0742316008666117e-10;-5.307597e-06
12:37:07;-450;-449.9927;5.495627200000001e-06;2.275948110129113e-10;-5.49695e-06
12:37:27;-475;-475.0262;5.7161080999999995e-06;6.452427562553355e-10;-5.721784e-06
12:37:47;-500;-500.0568;5.910796099999999e-06;3.351926229796822e-10;-5.912925e-06
12:38:07;-525;-525.0903;6.1063598e-06;4.987976172757951e-10;-6.116174e-06
12:38:27;-550;-550.0714;6.3043103000000004e-06;6.216802839885063e-10;-6.301456e-06
12:38:47;-575;-575.0266;6.464566800000001e-06;7.028567869772659e-10;-6.471983e-06
12:39:06;-600;-600.0031;6.629272799999999e-06;7.051365030971193e-10;-6.633852e-06
12:39:26;-625;-625.0306;6.803341200000001e-06;3.3830514775864675e-10;-6.804215e-06
12:39:46;-650;-650.0603;6.9864972e-06;2.8275740131781857e-10;-6.988475e-06
12:40:06;-675;-675.0718;7.167211049999999e-06;7.376759975592264e-10;-7.172078e-06
12:40:26;-700;-700.0519;7.3378219e-06;4.059207182443206e-10;-7.340821e-06
12:40:46;-725;-725.0204;7.5029253500000005e-06;5.401443523494425e-10;-7.50705e-06
12:41:06;-750;-749.9921;7.668429349999998e-06;6.564249053585864e-10;-7.666344e-06
12:41:26;-775;-775.0118;7.8428399e-06;5.483062278508265e-10;-7.844169e-06
12:41:46;-800;-800.0179;8.025391500000001e-06;8.992981944271805e-10;-8.020624e-06
12:42:06;-825;-825.0464;8.24892265e-06;5.675729304459283e-10;-8.248614e-06
12:42:26;-850;-850.0247;8.460569e-06;6.205610767684567e-10;-8.457591e-06
12:42:46;-875;-874.9899;8.676682300000002e-06;1.795124147656705e-09;-8.665941e-06
12:43:06;-900;-899.9543;8.9089132e-06;9.293317480856626e-10;-8.916387e-06

File: Data/DoubleIrrNeutron2025/IV_onPCB/107954_LL1_1e15_noadd_IV.csv
time (19.03.2025);set voltage (V);real voltage (V);current (A);delta current;input current (A)
08:20:50;-25;-25.0398;1.4201569e-06;2.242087632096478e-10;-1.420659e-06
08:21:10;-50;-50.07419;1.99146755e-06;3.6622074268806866e-10;-1.988096e-06
08:21:30;-75;-75.10412;2.42466765e-06;4.806158563499604e-10;-2.424169e-06
08:21:50;-100;-100.0755;2.824643e-06;5.293902341373444e-10;-2.827891e-06
08:22:10;-125;-125.0281;3.1730739499999995e-06;3.060229360276665e-10;-3.176388e-06
08:22:29;-150;-150.0066;3.5339584e-06;1.1994646022288387e-09;-3.526664e-06
08:22:49;-175;-175.0445;3.8570460000000005e-06;1.4854512109120379e-09;-3.846061e-06
08:23:09;-200;-200.0773;4.1445884999999995e-06;6.891583000298293e-10;-4.14949e-06
08:23:28;-225;-225.0916;4.4495615e-06;2.097833577169547e-09;-4.436522e-06
08:23:48;-250;-250.0659;4.716481300000001e-06;1.0216536157132598e-09;-4.729448e-06
08:24:08;-275;-275.0365;5.015990199999999e-06;1.4700600712215895e-09;-5.021773e-06
08:24:27;-300;-300.0118;5.31254625e-06;2.3016257339921695e-09;-5.317506e-06
08:24:47;-325;-325.0481;5.5482549e-06;9.696239912976472e-10;-5.557348e-06
08:25:07;-350;-350.0625;5.81391135e-06;1.5164649374037667e-09;-5.811666e-06
08:25:27;-375;-375.0978;6.1118153500000005e-06;1.6007762402581506e-09;-6.096631e-06
08:25:46;-400;-400.0725;6.3649910499999996e-06;1.2665255770709997e-09;-6.368359e-06
08:26:06;-425;-425.041;6.61114945e-06;1.5073183215150705e-09;-6.6071e-06
08:26:25;-450;-449.9945;6.867846899999999e-06;4.061699514981275e-10;-6.873771e-06
08:26:45;-475;-475.03;7.15403715e-06;1.2819437863553135e-09;-7.149893e-06
08:27:05;-500;-500.0613;7.44148945e-06;2.0638595137205956e-09;-7.434953e-06
08:27:25;-525;-525.0984;7.75101515e-06;2.9248807054946884e-09;-7.746146e-06
08:27:45;-550;-550.077;8.0082154e-06;1.7929609998547397e-09;-8.02619e-06
08:28:06;-575;-575.0322;8.2574724e-06;2.498748690244757e-09;-8.255337e-06
08:28:26;-600;-600.0051;8.593020400000002e-06;2.6414937416166334e-09;-8.615179e-06
08:28:45;-625;-625.0345;8.85104055e-06;2.1094155641729666e-09;-8.861263e-06
08:29:05;-650;-650.0652;9.206908700000001e-06;2.6657208575730813e-09;-9.21775e-06
08:29:24;-675;-675.0808;9.469206550000001e-06;1.294788055001654e-09;-9.459682e-06
08:29:44;-700;-700.0596;9.7443068e-06;1.2086043430337393e-09;-9.758814e-06
08:30:04;-725;-725.0267;1.01099865e-05;4.655365038050158e-09;-1.009912e-05
08:30:24;-750;-749.9857;1.0446723500000002e-05;2.6618599958487384e-09;-1.046063e-05
08:30:44;-775;-775.0067;1.0815665000000001e-05;1.8292403477946417e-09;-1.082464e-05
08:31:04;-800;-800.0125;1.1185185e-05;2.01763419628041e-09;-1.118295e-05
08:31:24;-825;-825.043;1.1594608000000001e-05;2.0682382116187916e-09;-1.160393e-05
08:31:44;-850;-850.0197;1.201642e-05;2.536403161959846e-09;-1.20131e-05
08:32:03;-875;-874.9825;1.2463195500000002e-05;2.4760831443027122e-09;-1.250358e-05
08:32:23;-900;-899.9467;1.30756765e-05;3.2998451687162448e-09;-1.309717e-05

File: Data/DoubleIrrNeutron2025/IV_onPCB/107954_SR_LL1_4e15_100min_IV.csv
time (28.10.2025);set voltage (V);real voltage (V);current (A);delta current;input current (A)
11:22:19;-25;-25.03544;2.2531665500000003e-06;1.1731597237802998e-10;-2.253874e-06
11:22:39;-50;-50.06807;3.3292919e-06;1.866017001530322e-10;-3.328693e-06
11:22:58;-75;-75.09668;4.1815308500000004e-06;1.5433441409808915e-10;-4.181275e-06
11:23:18;-100;-100.073;4.91653495e-06;1.3139538566860717e-10;-4.918321e-06
11:23:37;-125;-125.0281;5.5928496e-06;3.1475143685135915e-10;-5.591472e-06
11:23:57;-150;-150.0097;6.226039999999999e-06;4.091244676134517e-10;-6.225981e-06
11:24:17;-175;-175.0429;6.834889850000001e-06;3.1144703622767574e-10;-6.834785e-06
11:24:36;-200;-200.0741;7.42168175e-06;3.5010546893043756e-10;-7.422583e-06
11:24:56;-225;-225.087;7.99577465e-06;1.047021562039172e-09;-7.990887e-06
11:25:16;-250;-250.0642;8.5551034e-06;5.72542847304944e-10;-8.561994e-06
11:25:36;-275;-275.0381;9.103798350000001e-06;8.370980745258943e-10;-9.098108e-06
11:25:56;-300;-300.0178;9.643707200000001e-06;3.347361468380649e-10;-9.648531e-06
11:26:15;-325;-325.0518;1.0175810999999998e-05;5.204833810987544e-10;-1.017485e-05
11:26:35;-350;-350.0495;1.0721664999999999e-05;8.46879418807693e-10;-1.07312e-05
11:26:55;-375;-375.0813;1.1245842500000001e-05;1.1136888872122091e-09;-1.124223e-05
11:27:15;-400;-400.0591;1.17571925e-05;1.0548321845203797e-09;-1.175723e-05
11:27:34;-425;-425.031;1.2275094e-05;6.406065094892448e-10;-1.227442e-05
11:27:54;-450;-449.9856;1.27972505e-05;6.166544717262794e-10;-1.279724e-05
11:28:14;-475;-475.0203;1.3315024499999997e-05;1.1358781789875295e-09;-1.33184e-05
11:28:33;-500;-500.049;1.3840885500000002e-05;8.538487790586736e-10;-1.383339e-05
11:28:53;-525;-525.0813;1.4362776500000002e-05;5.792340955951842e-10;-1.437257e-05
11:29:13;-550;-550.0652;1.4882466e-05;3.4242181589379596e-10;-1.488411e-05
11:29:33;-575;-575.0196;1.5411625000000002e-05;8.465138805713974e-10;-1.541884e-05
11:29:52;-600;-599.9958;1.5934340500000002e-05;4.336285708991331e-10;-1.593544e-05
11:30:12;-625;-625.0235;1.6463199000000002e-05;9.954601699717019e-10;-1.646049e-05
11:30:32;-650;-650.052;1.70151395e-05;4.149514881285275e-10;-1.701998e-05
11:30:52;-675;-675.0627;1.7566372e-05;5.87448125369425e-10;-1.757772e-05
11:31:12;-700;-700.0428;1.8125268e-05;7.330247608369509e-10;-1.812887e-05
11:31:31;-725;-725.0132;1.8710701e-05;1.8921146767572354e-09;-1.87336e-05
11:31:51;-750;-749.9839;1.9274798000000002e-05;3.6424054963717987e-09;-1.926399e-05
11:32:11;-775;-775.0049;1.9871062000000003e-05;7.652981771832696e-10;-1.987276e-05
11:32:30;-800;-800.0089;2.0510561e-05;5.721874255870889e-10;-2.051e-05
11:32:50;-825;-825.0378;2.11845295e-05;4.4449379916931783e-10;-2.119085e-05
11:33:09;-850;-850.0162;2.1799795e-05;8.34668946349388e-10;-2.181183e-05
11:33:29;-875;-874.9825;2.2426556e-05;1.240084150370449e-09;-2.242989e-05
11:33:49;-900;-899.9464;2.30756075e-05;1.7124542147164062e-09;-2.309253e-05

File: Data/DoubleIrrNeutron2025/IV_onPCB/107954_SR_LL1_4e15_120min_IV.csv
time (04.11.2025);set voltage (V);real voltage (V);current (A);delta current;input current (A)
07:41:33;-25;-25.04021;2.2411035500000004e-06;1.4776609007143664e-10;-2.242947e-06
07:41:52;-50;-50.07519;3.3001216499999995e-06;2.8359752533299243e-10;-3.299277e-06
07:42:12;-75;-75.10458;4.1256907e-06;2.9820520703033e-10;-4.126181e-06
07:42:32;-100;-100.078;4.8464218e-06;4.6404855672655247e-10;-4.848832e-06
07:42:52;-125;-125.0312;5.48814975e-06;3.8769868374163257e-10;-5.489737e-06
07:43:12;-150;-150.0103;6.1054690499999996e-06;9.651656528156413e-10;-6.10822e-06
07:43:32;-175;-175.0465;6.698157900000001e-06;9.21071158760269e-10;-6.690475e-06
07:43:52;-200;-200.08;7.2476747e-06;3.843803071178178e-10;-7.254457e-06
07:44:11;-225;-225.094;7.7965689e-06;2.034304660074119e-10;-7.80098e-06
07:44:31;-250;-250.0694;8.3350355e-06;4.5820270896186554e-10;-8.340287e-06
07:44:51;-275;-275.0409;8.869102749999999e-06;2.970457361670196e-10;-8.874468e-06
07:45:11;-300;-300.0179;9.40308565e-06;6.144837804002753e-10;-9.404436e-06
07:45:31;-325;-325.0522;9.905002750000002e-06;4.124277201825517e-10;-9.914949e-06
07:45:51;-350;-350.0565;1.04211515e-05;1.0585580463535845e-09;-1.04179e-05
07:46:11;-375;-375.089;1.0965953500000003e-05;4.685308287615646e-10;-1.097564e-05
07:46:31;-400;-400.0644;1.14857675e-05;1.0592931310548687e-09;-1.148863e-05
07:46:51;-425;-425.0342;1.1957059500000002e-05;1.5766672881429394e-09;-1.19572e-05
07:47:11;-450;-449.9868;1.24762495e-05;7.732843833286907e-10;-1.247347e-05
07:47:31;-475;-475.0219;1.2985302500000001e-05;7.749689913151358e-10;-1.299421e-05
07:47:51;-500;-500.0538;1.3509998e-05;1.074482573148548e-09;-1.349744e-05
07:48:11;-525;-525.0889;1.4019829e-05;9.170779410715321e-10;-1.403573e-05
07:48:31;-550;-550.068;1.4529783500000004e-05;5.845854407184785e-10;-1.452882e-05
07:48:51;-575;-575.0234;1.5057458500000003e-05;9.878079962725576e-10;-1.506444e-05
07:49:11;-600;-599.9965;1.5573654500000002e-05;1.5725774186030219e-09;-1.558337e-05
07:49:31;-625;-625.0261;1.60913795e-05;7.408425861814989e-10;-1.609998e-05
07:49:50;-650;-650.0543;1.6620750000000002e-05;1.420230967131664e-09;-1.662275e-05
07:50:10;-675;-675.0692;1.71418875e-05;1.1212831656187415e-09;-1.71522e-05
07:50:30;-700;-700.0493;1.77085555e-05;2.6889474218549066e-09;-1.769603e-05
07:50:49;-725;-725.0148;1.8227731499999998e-05;8.66607545259162e-10;-1.824198e-05
07:51:09;-750;-749.9833;1.88216495e-05;1.6747515450060535e-09;-1.882757e-05
07:51:29;-775;-775.0051;1.93946945e-05;3.28218406514623e-09;-1.939014e-05
07:51:49;-800;-800.012;1.9988843e-05;3.4617576532738513e-09;-1.997576e-05
07:52:08;-825;-825.04;2.0603593999999997e-05;2.898776845498744e-09;-2.061465e-05
07:52:28;-850;-850.0179;2.1192727499999996e-05;1.7009923390479958e-09;-2.119645e-05
07:52:48;-875;-874.9808;2.1840425e-05;2.168269183012174e-09;-2.184469e-05
07:53:08;-900;-899.9468;2.24371235e-05;2.5666849509630583e-09;-2.245662e-05

File: Data/DoubleIrrNeutron2025/IV_onPCB/107954_SR_LL1_4e15_150min_IV.csv
time (07.11.2025);set voltage (V);real voltage (V);current (A);delta current;input current (A)
11:37:34;-25;-25.03542;2.1614092500000005e-06;1.899086474466069e-10;-2.160933e-06
11:37:54;-50;-50.06803;3.1465039499999996e-06;1.9296138830086702e-10;-3.14569e-06
11:38:14;-75;-75.09556;3.9312137e-06;5.936107230332146e-10;-3.93321e-06
11:38:34;-100;-100.0717;4.6022467e-06;4.725867756296195e-10;-4.600254e-06
11:38:54;-125;-125.0258;5.21234195e-06;6.461475855986823e-10;-5.212759e-06
11:39:13;-150;-150.0067;5.781996749999999e-06;6.837591128277586e-10;-5.782822e-06
11:39:33;-175;-175.0417;6.340697400000001e-06;1.4224120805870662e-09;-6.331465e-06
11:39:52;-200;-200.0728;6.894977399999999e-06;1.0332283905313426e-09;-6.891983e-06
11:40:12;-225;-225.0845;7.416226550000001e-06;4.288989477429468e-10;-7.413252e-06
11:40:32;-250;-250.0636;7.950563e-06;8.377927876271098e-10;-7.944745e-06
11:40:51;-275;-275.0363;8.467428600000001e-06;5.135487922291307e-10;-8.464895e-06
11:41:11;-300;-300.0149;8.963344099999998e-06;1.0864200497505677e-09;-8.961139e-06
11:41:31;-325;-325.0477;9.4558515e-06;5.062385825872992e-10;-9.451512e-06
11:41:50;-350;-350.0605;9.957169599999998e-06;9.140500516930232e-10;-9.95489e-06
11:42:10;-375;-375.0807;1.0457738499999998e-05;1.754885363065051e-09;-1.047754e-05
11:42:30;-400;-400.0584;1.0945654500000001e-05;7.337967957820758e-10;-1.094064e-05
11:42:50;-425;-425.0313;1.1473426500000002e-05;1.11856499028884e-09;-1.147859e-05
11:43:10;-450;-449.9864;1.1984638999999999e-05;1.5605924996615566e-09;-1.197241e-05
11:43:30;-475;-475.0176;1.24994045e-05;8.052882946497963e-10;-1.250212e-05
11:43:50;-500;-500.0479;1.29732575e-05;5.701227389781631e-10;-1.298008e-05
11:44:09;-525;-525.0806;1.3471301e-05;1.0638460649925377e-09;-1.347692e-05
11:44:29;-550;-550.0646;1.3963656500000003e-05;6.510968725927159e-10;-1.396885e-05
11:44:49;-575;-575.0182;1.4477117000000002e-05;8.09076047105598e-10;-1.448109e-05
11:45:09;-600;-599.9948;1.4974276e-05;5.650607931895551e-10;-1.498245e-05
11:45:29;-625;-625.0222;1.54822755e-05;1.7741478905378546e-09;-1.547746e-05
11:45:49;-650;-650.0507;1.6004544e-05;1.5728757738613379e-09;-1.600498e-05
11:46:09;-675;-675.0629;1.6537173999999997e-05;1.6178985444087377e-09;-1.655438e-05
11:46:29;-700;-700.0431;1.7070963000000002e-05;5.235389670310592e-10;-1.707646e-05
11:46:49;-725;-725.0121;1.7648517000000002e-05;5.754298827833064e-10;-1.765678e-05
11:47:08;-750;-749.9827;1.81975925e-05;1.275079776915955e-09;-1.82085e-05
11:47:28;-775;-775.0033;1.8783004999999997e-05;8.494717476173495e-10;-1.878347e-05
11:47:47;-800;-800.0098;1.93459215e-05;9.894496639546523e-10;-1.935303e-05
11:48:07;-825;-825.0356;1.9936213499999998e-05;2.28264060629353e-09;-1.99249e-05
11:48:27;-850;-850.0143;2.0551739e-05;2.2368462061573098e-09;-2.053689e-05
11:48:46;-875;-874.978;2.1146128500000002e-05;3.0757992680764816e-09;-2.118605e-05
11:49:06;-900;-899.9447;2.1754736999999998e-05;2.3375057326133435e-09;-2.174762e-05

File: Data/DoubleIrrNeutron2025/IV_onPCB/107954_SR_LL1_4e15_175min_IV.csv
time (12.11.2025);set voltage (V);real voltage (V);current (A);delta current;input current (A)
10:41:25;-25;-25.03688;2.1204713000000004e-06;1.4769248626792272e-10;-2.120969e-06
10:41:45;-50;-50.06892;3.08929705e-06;1.681942400173069e-10;-3.089122e-06
10:42:05;-75;-75.09658;3.8630872e-06;5.325662428280711e-10;-3.859947e-06
10:42:25;-100;-100.0734;4.5407027000000005e-06;2.2622751932512187e-10;-4.541192e-06
10:42:45;-125;-125.0267;5.1566236e-06;2.461989683162873e-10;-5.156572e-06
10:43:05;-150;-150.0085;5.7394576e-06;2.5915773575178765e-10;-5.739668e-06
10:43:25;-175;-175.0425;6.292598200000001e-06;9.050110181649637e-10;-6.291084e-06
10:43:44;-200;-200.0727;6.8158813500000006e-06;2.448979815657794e-10;-6.818283e-06
10:44:04;-225;-225.0864;7.3237605499999995e-06;9.552333968067564e-10;-7.330779e-06
10:44:24;-250;-250.0626;7.8096492e-06;6.969324092048145e-10;-7.817369e-06
10:44:44;-275;-275.0374;8.279015e-06;5.096146828731679e-10;-8.277768e-06
10:45:04;-300;-300.0154;8.738966849999998e-06;8.387609649805232e-10;-8.745413e-06
10:45:24;-325;-325.0487;9.198996000000002e-06;3.170089588639198e-10;-9.201515e-06
10:45:43;-350;-350.06;9.6686835e-06;3.5436245215882684e-10;-9.671662e-06
10:46:03;-375;-375.092;1.0126355e-05;5.255104661183779e-10;-1.012921e-05
10:46:23;-400;-400.0571;1.0577386500000001e-05;4.00690825325462e-10;-1.0578e-05
10:46:42;-425;-425.0316;1.10272725e-05;4.683806544895106e-10;-1.10335e-05
10:47:02;-450;-449.9851;1.1512408e-05;9.701455045507282e-10;-1.150686e-05
10:47:22;-475;-475.0184;1.2018007e-05;1.6760613204772733e-09;-1.201245e-05
10:47:41;-500;-500.049;1.2491632e-05;7.652295733961174e-10;-1.249263e-05
10:48:01;-525;-525.0812;1.2986608999999998e-05;1.306548870115471e-09;-1.299951e-05
10:48:20;-550;-550.0629;1.3470638499999998e-05;1.8796696884026928e-09;-1.346735e-05
10:48:40;-575;-575.0204;1.3973013500000002e-05;6.510358189070776e-10;-1.397581e-05
10:49:00;-600;-599.9967;1.44945145e-05;5.792971927258422e-10;-1.449721e-05
10:49:20;-625;-625.0238;1.49956165e-05;1.6674221533553023e-09;-1.498891e-05
10:49:40;-650;-650.0504;1.5521844999999997e-05;7.686854037901722e-10;-1.552463e-05
10:50:00;-675;-675.0634;1.6086117999999998e-05;2.2286726542945724e-09;-1.608579e-05
10:50:19;-700;-700.0435;1.65935945e-05;5.985225455235409e-10;-1.659879e-05
10:50:39;-725;-725.0117;1.7148303500000003e-05;1.1138467746956826e-09;-1.714956e-05
10:50:59;-750;-749.985;1.77110275e-05;5.962771482289661e-10;-1.771535e-05
10:51:18;-775;-775.0029;1.8279513499999997e-05;7.130029014668288e-10;-1.828128e-05
10:51:38;-800;-800.0098;1.88726185e-05;6.792441663349222e-10;-1.887813e-05
10:51:57;-825;-825.0351;1.9425705499999998e-05;8.316157390887763e-10;-1.942836e-05
10:52:17;-850;-850.0154;2.00066595e-05;1.061552748336134e-09;-2.001446e-05
10:52:37;-875;-874.9798;2.0618053499999998e-05;1.19133439365282e-09;-2.063119e-05
10:52:57;-900;-899.9462;2.12291115e-05;1.0375968087364629e-09;-2.123734e-05

File: Data/DoubleIrrNeutron2025/IV_onPCB/107954_SR_LL1_4e15_200min_IV.csv
time (18.11.2025);set voltage (V);real voltage (V);current (A);delta current;input current (A)
13:02:52;-25;-25.03457;2.02354395e-06;2.9301736701942486e-10;-2.025635e-06
13:03:12;-50;-50.06815;2.9148793e-06;1.413815599715857e-10;-2.916208e-06
13:03:31;-75;-75.09538;3.6229885e-06;9.973395860989806e-11;-3.62332e-06
13:03:51;-100;-100.0715;4.2396425000000005e-06;4.893642023074697e-10;-4.238174e-06
13:04:11;-125;-125.026;4.79742285e-06;2.630640347424913e-10;-4.800397e-06
13:04:30;-150;-150.0091;5.32410555e-06;4.4515877771307513e-10;-5.324324e-06
13:04:50;-175;-175.0415;5.8352557000000005e-06;2.2165539808450793e-10;-5.837342e-06
13:05:10;-200;-200.0715;6.34232705e-06;1.6781086786915486e-10;-6.342673e-06
13:05:30;-225;-225.0857;6.81800465e-06;2.1933956864870696e-10;-6.817759e-06
13:05:50;-250;-250.0628;7.306215750000001e-06;6.008634531863114e-10;-7.305508e-06
13:06:10;-275;-275.0373;7.792628150000001e-06;1.563898697965482e-10;-7.794874e-06
13:06:30;-300;-300.0151;8.27227175e-06;3.441051429068828e-10;-8.275511e-06
13:06:50;-325;-325.0481;8.7288813e-06;1.8438796191725702e-10;-8.730049e-06
13:07:10;-350;-350.0606;9.203711300000001e-06;1.133682087491889e-09;-9.207884e-06
13:07:29;-375;-375.0919;9.663307050000001e-06;6.509998558947567e-10;-9.661932e-06
13:07:49;-400;-400.0685;1.0134361499999999e-05;8.641221774147749e-10;-1.014232e-05
13:08:09;-425;-425.0307;1.0589831e-05;4.38767535262131e-10;-1.05946e-05
13:08:29;-450;-449.9871;1.1049456e-05;4.907700072335261e-10;-1.105421e-05
13:08:49;-475;-475.019;1.15041685e-05;2.9988937543695934e-10;-1.150581e-05
13:09:08;-500;-500.0491;1.2005895000000001e-05;5.092997643824208e-10;-1.200401e-05
13:09:28;-525;-525.0816;1.2516321e-05;8.102582612969525e-10;-1.250794e-05
13:09:47;-550;-550.0641;1.29972865e-05;2.604249172026688e-10;-1.300324e-05
13:10:07;-575;-575.0193;1.3473012499999999e-05;4.0463370781483337e-10;-1.347664e-05
13:10:27;-600;-599.9968;1.3965071499999996e-05;6.648651273002733e-10;-1.396724e-05
13:10:47;-625;-625.0232;1.4460436499999998e-05;5.952257029900319e-10;-1.446377e-05
13:11:07;-650;-650.0519;1.4986239500000004e-05;1.124196040510711e-09;-1.499491e-05
13:11:27;-675;-675.0633;1.5506863000000004e-05;3.2162874560586213e-10;-1.551924e-05
13:11:47;-700;-700.0452;1.60361835e-05;4.3380599062258943e-10;-1.604057e-05
13:12:06;-725;-725.0137;1.65735595e-05;5.473488261611592e-10;-1.657698e-05
13:12:26;-750;-749.9859;1.7120097e-05;5.637597449268174e-10;-1.712481e-05
13:12:46;-775;-775.0041;1.76720125e-05;4.3609166180973215e-10;-1.767733e-05
13:13:05;-800;-800.0093;1.82461135e-05;7.871341292943726e-10;-1.824566e-05
13:13:25;-825;-825.0363;1.8834420000000002e-05;9.109917672514559e-10;-1.884568e-05
13:13:45;-850;-850.0146;1.9431297e-05;2.8129113121462357e-09;-1.943114e-05
13:14:06;-875;-874.98;2.00273825e-05;6.919566008789142e-10;-2.003468e-05
13:14:25;-900;-899.9463;2.0644782e-05;5.811362146691782e-10;-2.064745e-05

File: Data/DoubleIrrNeutron2025/IV_onPCB/107954_SR_LL1_4e15_20min_IV.csv
time (02.09.2025);set voltage (V);real voltage (V);current (A);delta current;input current (A)
13:41:21;-25;-25.03873;2.63399595e-06;4.5824115089655813e-10;-2.636906e-06
13:41:41;-50;-50.06981;3.9797405e-06;5.749316111503702e-10;-3.983122e-06
13:42:01;-75;-75.09843;5.03353295e-06;5.793584705301224e-10;-5.039867e-06
13:42:21;-100;-100.0747;5.95797825e-06;8.133832887237165e-10;-5.960079e-06
13:42:40;-125;-125.0307;6.812993700000001e-06;4.2422773424189133e-10;-6.813665e-06
13:43:00;-150;-150.0127;7.61826345e-06;1.166984831681625e-09;-7.63246e-06
13:43:20;-175;-175.0463;8.368399850000002e-06;5.294141161464152e-10;-8.370369e-06
13:43:40;-200;-200.0772;9.096375900000001e-06;9.628733636881075e-10;-9.10501e-06
13:44:00;-225;-225.09;9.832058249999998e-06;5.927719918949168e-10;-9.830447e-06
13:44:19;-250;-250.0565;1.0560343e-05;9.055435108265201e-10;-1.056557e-05
13:44:39;-275;-275.03;1.1255399999999999e-05;8.699014311978508e-10;-1.126463e-05
13:44:59;-300;-300.0089;1.1965806e-05;1.3674524488990696e-09;-1.197345e-05
13:45:19;-325;-325.0409;1.2639865000000002e-05;7.044396709442006e-10;-1.264521e-05
13:45:39;-350;-350.0518;1.3318971999999999e-05;5.077344778523525e-10;-1.332415e-05
13:45:59;-375;-375.0824;1.4052774e-05;1.274026373353393e-09;-1.404244e-05
13:46:19;-400;-400.0607;1.47292015e-05;1.1962140851453047e-09;-1.473886e-05
13:46:39;-425;-425.0329;1.5405845e-05;1.497058365595618e-09;-1.54175e-05
13:46:58;-450;-449.9879;1.6099692000000003e-05;1.36272825610979e-09;-1.610768e-05
13:47:18;-475;-475.0204;1.67774235e-05;1.7737401550115556e-09;-1.680621e-05
13:47:38;-500;-500.0509;1.74388025e-05;7.219480157878687e-10;-1.744868e-05
13:47:58;-525;-525.0827;1.8151428e-05;2.551254064180934e-09;-1.814543e-05
13:48:17;-550;-550.0649;1.88308105e-05;1.7565256153840322e-09;-1.882036e-05
13:48:37;-575;-575.0209;1.9548015999999997e-05;1.3891937229917804e-09;-1.953402e-05
13:48:57;-600;-599.9982;2.0377556000000003e-05;2.055718171345471e-09;-2.040327e-05
13:49:17;-625;-625.0254;2.1112359e-05;2.142779608359131e-09;-2.110141e-05
13:49:36;-650;-650.0523;2.18914525e-05;1.9264229643305982e-09;-2.190631e-05
13:49:56;-675;-675.0643;2.26483165e-05;2.1162631304967716e-09;-2.264946e-05
13:50:16;-700;-700.0449;2.3435314000000004e-05;3.257488250170771e-09;-2.343507e-05
13:50:36;-725;-725.0142;2.42829195e-05;3.7431690767983044e-09;-2.429973e-05
13:50:56;-750;-749.9864;2.50983725e-05;1.849186561031573e-09;-2.508866e-05
13:51:16;-775;-775.006;2.5920049999999996e-05;2.527805965654804e-09;-2.592026e-05
13:51:36;-800;-800.0101;2.6792437e-05;2.6412777305691075e-09;-2.679493e-05
13:51:56;-825;-825.0373;2.7722714e-05;1.710486977442383e-09;-2.774192e-05
13:52:16;-850;-850.0165;2.8653325499999995e-05;2.571709302681758e-09;-2.86682e-05
13:52:36;-875;-874.9814;2.9607676999999995e-05;1.7583744055234836e-09;-2.96119e-05
13:52:56;-900;-899.9471;3.0572334499999996e-05;2.5169597210722527e-09;-3.060096e-05

File: Data/DoubleIrrNeutron2025/IV_onPCB/107954_SR_LL1_4e15_275min_IV.csv
time (25.11.2025);set voltage (V);real voltage (V);current (A);delta current;input current (A)
12:19:39;-25;-25.03117;1.85791855e-06;1.8991808069533237e-10;-1.859755e-06
12:19:59;-50;-50.06184;2.6738205e-06;4.5276554363156997e-10;-2.679989e-06
12:20:18;-75;-75.09082;3.3158466499999997e-06;6.270406696339434e-10;-3.318858e-06
12:20:38;-100;-100.0664;3.87991265e-06;2.5139592553378314e-10;-3.879573e-06
12:20:58;-125;-125.0233;4.4052361e-06;4.2761281493891696e-10;-4.407398e-06
12:21:18;-150;-150.006;4.90021925e-06;4.630255385775186e-10;-4.899796e-06
12:21:38;-175;-175.0387;5.37428175e-06;7.649958884693449e-10;-5.377091e-06
12:21:58;-200;-200.0679;5.8380492000000004e-06;3.0473498814544725e-10;-5.838989e-06
12:22:18;-225;-225.0783;6.3064749e-06;8.890130001861675e-10;-6.312841e-06
12:22:38;-250;-250.0583;6.753084650000001e-06;6.074994167692665e-10;-6.752638e-06
12:22:58;-275;-275.0322;7.20163725e-06;5.517607310918454e-10;-7.199605e-06
12:23:17;-300;-300.0115;7.655697649999999e-06;9.165039723727351e-10;-7.651503e-06
12:23:37;-325;-325.0443;8.11391375e-06;1.212047571003327e-09;-8.11385e-06
12:23:57;-350;-350.0548;8.52901535e-06;4.840796642858028e-10;-8.529604e-06
12:24:17;-375;-375.0851;8.964601149999999e-06;7.523727609203808e-10;-8.972606e-06
12:24:37;-400;-400.0633;9.405650300000002e-06;6.939666169924809e-10;-9.409399e-06
12:24:56;-425;-425.0385;9.8526885e-06;1.0364179188435313e-09;-9.868405e-06
12:25:16;-450;-450.0021;1.0298121000000001e-05;1.095403783999286e-09;-1.031475e-05
12:25:36;-475;-475.0139;1.0736935000000001e-05;9.60640021027704e-10;-1.07402e-05
12:25:56;-500;-500.0442;1.1185390499999999e-05;8.623205537965653e-10;-1.118319e-05
12:26:16;-525;-525.0755;1.16441765e-05;6.30291708258988e-10;-1.164957e-05
12:26:35;-550;-550.0587;1.2130911000000001e-05;1.3906956712379346e-09;-1.213961e-05
12:26:55;-575;-575.0165;1.2600738e-05;2.240721267806436e-09;-1.259017e-05
12:27:15;-600;-599.9938;1.3066463500000001e-05;6.579020728800949e-10;-1.306104e-05
12:27:35;-625;-625.0189;1.3567272500000001e-05;2.5222058673906634e-09;-1.355843e-05
12:27:55;-650;-650.0461;1.40676475e-05;5.422443522066677e-10;-1.406598e-05
12:28:15;-675;-675.0569;1.4582987e-05;1.2216061353807983e-09;-1.457996e-05
12:28:34;-700;-700.0389;1.509734e-05;7.557241560252487e-10;-1.509905e-05
12:28:54;-725;-725.0084;1.5651993499999997e-05;9.049793574992839e-10;-1.565902e-05
12:29:14;-750;-749.9811;1.6243259000000002e-05;9.284346772929622e-10;-1.62469e-05
12:29:33;-775;-775.0007;1.68969345e-05;3.4317326873606506e-09;-1.690357e-05
12:29:53;-800;-800.0048;1.741984e-05;9.37688381073417e-10;-1.743177e-05
12:30:13;-825;-825.029;1.8000073e-05;6.601901619988083e-10;-1.800091e-05
12:30:32;-850;-850.0095;1.8641354999999998e-05;2.055089353288567e-09;-1.863206e-05
12:30:52;-875;-874.976;1.9270674500000002e-05;2.9825191093268037e-09;-1.925769e-05
12:31:12;-900;-899.9437;1.98841775e-05;1.4534381436786886e-09;-1.989503e-05

File: Data/DoubleIrrNeutron2025/IV_onPCB/107954_SR_LL1_4e15_30min_IV.csv
time (29.09.2025);set voltage (V);real voltage (V);current (A);delta current;input current (A)
10:10:29;-25;-25.04068;2.4346989500000004e-06;2.085077273747923e-10;-2.434231e-06
10:10:49;-50;-50.07264;3.68568395e-06;1.499495160879222e-10;-3.685725e-06
10:11:09;-75;-75.10097;4.67444935e-06;2.832478709099019e-10;-4.673488e-06
10:11:29;-100;-100.0782;5.5343934500000005e-06;2.5856343974931403e-10;-5.531915e-06
10:11:49;-125;-125.0333;6.3216630999999995e-06;3.2810997317970615e-10;-6.321393e-06
10:12:08;-150;-150.0141;7.0713643499999985e-06;3.249805323015489e-10;-7.071287e-06
10:12:28;-175;-175.0476;7.789638349999999e-06;2.50258379230334e-10;-7.792732e-06
10:12:48;-200;-200.0782;8.47495895e-06;4.034188299708237e-10;-8.47593e-06
10:13:07;-225;-225.0926;9.132825100000002e-06;8.138390654791514e-10;-9.143967e-06
10:13:27;-250;-250.0715;9.77592295e-06;4.0576791072611437e-10;-9.777821e-06
10:13:47;-275;-275.0321;1.0430325e-05;5.354915965727243e-10;-1.043728e-05
10:14:07;-300;-300.0102;1.1069569e-05;5.415398877275935e-10;-1.10705e-05
10:14:28;-325;-325.0438;1.1686198999999999e-05;7.126306546872213e-10;-1.168739e-05
10:14:47;-350;-350.0556;1.2253471500000001e-05;6.986269659124351e-10;-1.226818e-05
10:15:07;-375;-375.0869;1.282796e-05;9.744873010973421e-10;-1.284065e-05
10:15:27;-400;-400.0641;1.3434297499999998e-05;7.364926595017561e-10;-1.343996e-05
10:15:47;-425;-425.0368;1.4027952499999999e-05;7.480193429985769e-10;-1.40406e-05
10:16:07;-450;-449.9909;1.4621911500000001e-05;1.982344984481732e-09;-1.464577e-05
10:16:27;-475;-475.0227;1.5251520499999997e-05;1.2409231392395233e-09;-1.524791e-05
10:16:47;-500;-500.0529;1.5887433000000003e-05;9.305471777401207e-10;-1.588544e-05
10:17:06;-525;-525.0872;1.64838435e-05;1.3147975652168777e-09;-1.650096e-05
10:17:26;-550;-550.0703;1.7114480000000002e-05;6.382013788766742e-10;-1.711522e-05
10:17:45;-575;-575.0241;1.7788262499999998e-05;6.255980638557158e-10;-1.778554e-05
10:18:06;-600;-600.0005;1.8421196999999998e-05;8.793930008817909e-10;-1.842438e-05
10:18:25;-625;-625.0283;1.90326945e-05;8.152850651766377e-10;-1.904257e-05
10:18:45;-650;-650.0555;1.9679691499999997e-05;1.9392709035872788e-09;-1.970247e-05
10:19:04;-675;-675.0673;2.0380006e-05;8.264660912584302e-10;-2.038123e-05
10:19:24;-700;-700.0503;2.1110242500000003e-05;1.0661849921565997e-09;-2.111325e-05
10:19:44;-725;-725.0176;2.18335405e-05;9.445171980964211e-10;-2.183907e-05
10:20:04;-750;-749.9883;2.2529551e-05;1.3006784575750858e-09;-2.25446e-05
10:20:24;-775;-775.0077;2.3251250500000003e-05;9.692106259735664e-10;-2.325441e-05
10:20:43;-800;-800.0134;2.39569165e-05;1.3121096133708034e-09;-2.396648e-05
10:21:03;-825;-825.04;2.4651359500000002e-05;9.081344820563789e-10;-2.467155e-05
10:21:23;-850;-850.0186;2.5393303e-05;9.887264788605597e-10;-2.541352e-05
10:21:43;-875;-874.9849;2.6175705e-05;7.250001724137977e-10;-2.618445e-05
10:22:03;-900;-899.9502;2.7005157e-05;8.374142045606821e-10;-2.701268e-05

File: Data/DoubleIrrNeutron2025/IV_onPCB/107954_SR_LL1_4e15_350min_IV.csv
time (04.12.2025);set voltage (V);real voltage (V);current (A);delta current;input current (A)
10:45:19;-25;-25.0351;1.75832895e-06;6.19491515276893e-11;-1.756827e-06
10:45:39;-50;-50.06845;2.5161672e-06;1.7463425494443722e-10;-2.514863e-06
10:45:59;-75;-75.09615;3.1200026000000003e-06;1.3220462170438182e-10;-3.118866e-06
10:46:19;-100;-100.072;3.6501411499999996e-06;6.208241598873967e-11;-3.650726e-06
10:46:39;-125;-125.0262;4.1425972e-06;2.2494673369488791e-10;-4.145274e-06
10:46:58;-150;-150.0059;4.606722549999999e-06;1.5736251896499118e-10;-4.607936e-06
10:47:17;-175;-175.0408;5.05172305e-06;2.878238130784022e-10;-5.054982e-06
10:47:37;-200;-200.0724;5.48251635e-06;3.7520014175769657e-10;-5.486128e-06
10:47:57;-225;-225.0844;5.900875600000001e-06;4.5973342493232063e-10;-5.904742e-06
10:48:17;-250;-250.0625;6.29714795e-06;5.168125408453011e-10;-6.304326e-06
10:48:37;-275;-275.0349;6.6988623e-06;2.2245688458666695e-10;-6.700376e-06
10:48:56;-300;-300.011;7.1073142e-06;2.4137847459955176e-10;-7.109684e-06
10:49:16;-325;-325.0454;7.51804605e-06;3.5120528523217167e-10;-7.518946e-06
10:49:36;-350;-350.0577;7.9213399e-06;4.734023758918263e-10;-7.927857e-06
10:49:56;-375;-375.0913;8.317045700000001e-06;3.3686409796835335e-10;-8.319157e-06
10:50:15;-400;-400.0674;8.7196849e-06;2.9584744294989066e-10;-8.72036e-06
10:50:35;-425;-425.0398;9.1383083e-06;2.6241067146748945e-10;-9.13726e-06
10:50:55;-450;-449.9936;9.577041e-06;4.905835453824241e-10;-9.57539e-06
10:51:15;-475;-475.027;1.0022941e-05;6.953124837078644e-10;-1.001737e-05
10:51:35;-500;-500.0484;1.0488200000000002e-05;2.8951683888849263e-10;-1.048623e-05
10:51:55;-525;-525.0815;1.0926965500000001e-05;3.5259784103139997e-10;-1.09241e-05
10:52:15;-550;-550.0634;1.13804295e-05;5.143177398262729e-10;-1.138473e-05
10:52:35;-575;-575.0181;1.1855438e-05;3.597121071079143e-10;-1.185575e-05
10:52:54;-600;-599.9937;1.2323008e-05;4.740440907763683e-10;-1.232332e-05
10:53:14;-625;-625.023;1.2798189999999998e-05;4.574871582896939e-10;-1.280397e-05
10:53:34;-650;-650.0505;1.3300847000000002e-05;4.037066385384116e-10;-1.330246e-05
10:53:53;-675;-675.0626;1.3863116e-05;7.14085219004021e-10;-1.38651e-05
10:54:13;-700;-700.0435;1.44301055e-05;3.7093360254900456e-10;-1.443297e-05
10:54:33;-725;-725.0115;1.4967800499999999e-05;3.3413356236685387e-10;-1.496987e-05
10:54:53;-750;-749.9811;1.55123635e-05;5.9290272178481e-10;-1.55225e-05
10:55:12;-775;-775.0029;1.60850805e-05;8.879291849579373e-10;-1.608366e-05
10:55:32;-800;-800.0074;1.66692705e-05;7.322982572013134e-10;-1.667368e-05
10:55:52;-825;-825.0352;1.7282181e-05;6.90176390497408e-10;-1.728356e-05
10:56:11;-850;-850.0159;1.7921158000000006e-05;7.591424767458682e-10;-1.791925e-05
10:56:31;-875;-874.9788;1.8534466500000002e-05;7.528241079429311e-10;-1.855143e-05
10:56:51;-900;-899.9444;1.9168393999999998e-05;1.1870622140393514e-09;-1.917828e-05
