Repository: aimaax/PENGUIN

# PENGUIN :penguin:  

> **NOTE!!** Google ID and GitLab repo for CERN organization is hidden and the create database function won't work properly in this version. Plotting is still possible with the saved database and data stored in this repo.  

A Python-based environment for GUI-driven analysis for IV, CV, and TCT measurements obtained with [Particulars Setup]() at CERN for CMS HGCAL silicon diodes. Used to plot data for individual diodes, but also to analyse Current Volume Normalization, Saturation Voltage, Charge Collection, and Charge Collection Efficiency.

---

File: Data/DoubleIrrNeutron2025/IV_onPCB/200181_SR_LL1_8e15_6days_IV.csv
time (18.09.2025);set voltage (V);real voltage (V);current (A);delta current;input current (A)
11:01:40;-25;-25.04148;4.4291168e-06;7.093623777731672e-10;-4.437285e-06
11:02:00;-50;-50.07798;6.5609421e-06;9.843307495450845e-10;-6.558102e-06
11:02:20;-75;-75.10772;8.2484256e-06;8.400537137587956e-10;-8.254667e-06
11:02:40;-100;-100.0817;9.686187000000002e-06;9.63042787211473e-10;-9.687294e-06
11:03:00;-125;-125.0243;1.0976743999999998e-05;1.1020867479468489e-09;-1.100284e-05
11:03:20;-150;-150.0039;1.219194e-05;1.0278445894200223e-09;-1.218666e-05
11:03:39;-175;-175.041;1.3344029e-05;8.659757213686683e-10;-1.334663e-05
11:03:59;-200;-200.0721;1.4454886000000001e-05;2.0358743084974937e-09;-1.445499e-05
11:04:19;-225;-225.0855;1.5537704e-05;1.7754038132211032e-09;-1.552039e-05
11:04:38;-250;-250.0616;1.6572727499999993e-05;8.495221818764612e-10;-1.659146e-05
11:04:58;-275;-275.0323;1.7613852499999998e-05;3.1465994243785774e-09;-1.759124e-05
11:05:18;-300;-300.0092;1.863567e-05;2.5462411511873703e-09;-1.862201e-05
11:05:37;-325;-325.0427;1.9609431500000002e-05;1.8890028156410656e-09;-1.964791e-05
11:05:57;-350;-350.0569;2.06571165e-05;4.213129435170525e-09;-2.066745e-05
11:06:17;-375;-375.0896;2.1610101500000002e-05;3.2502503192062364e-09;-2.164181e-05
11:06:37;-400;-400.0649;2.2636471499999998e-05;1.999891031406534e-09;-2.263134e-05
11:06:57;-425;-425.0359;2.36088085e-05;1.9253257224428992e-09;-2.363663e-05
11:07:17;-450;-449.9888;2.46062415e-05;2.1833399042522204e-09;-2.46112e-05
11:07:37;-475;-475.0236;2.5635565e-05;2.153165982919137e-09;-2.563265e-05
11:07:57;-500;-500.0555;2.6637283e-05;1.8476475719140993e-09;-2.666089e-05
11:08:17;-525;-525.0889;2.76574125e-05;2.8930875267609724e-09;-2.770401e-05
11:08:37;-550;-550.0687;2.8742933e-05;2.1239703505462702e-09;-2.875561e-05
11:08:57;-575;-575.0242;2.9954001000000008e-05;4.9029750101341714e-09;-2.99734e-05
11:09:17;-600;-599.9997;3.10192805e-05;4.204881596133419e-09;-3.105009e-05
11:09:36;-625;-625.027;3.2090845e-05;1.4819236653757779e-09;-3.212606e-05
11:09:56;-650;-650.0566;3.31847265e-05;4.434241044136098e-09;-3.323351e-05
11:10:16;-675;-675.0676;3.44245125e-05;3.493320188230651e-09;-3.439585e-05
11:10:35;-700;-700.0496;3.56140055e-05;4.676459904404163e-09;-3.562005e-05
11:10:55;-725;-725.0178;3.67469165e-05;3.1379143770184887e-09;-3.678974e-05
11:11:14;-750;-749.9865;3.79834265e-05;3.0438889003215404e-09;-3.796003e-05
11:11:34;-775;-775.0093;3.91670435e-05;6.4172600568700764e-09;-3.918087e-05
11:11:53;-800;-800.0149;4.0396746499999996e-05;5.4226677601988706e-09;-4.041353e-05
11:12:13;-825;-825.0429;4.1678174500000004e-05;2.5834404846057797e-09;-4.166986e-05
11:12:33;-850;-850.0203;4.293990349999999e-05;4.383026538534658e-09;-4.295113e-05
11:12:53;-875;-874.986;4.41772165e-05;2.058131953374301e-09;-4.41983e-05
11:13:13;-900;-899.9492;4.5435088e-05;4.699070259104572e-09;-4.545754e-05

File: Data/DoubleIrrNeutron2025/IV_onPCB/200181_SR_LL1_8e15_72days_IV.csv
time (17.12.2025);set voltage (V);real voltage (V);current (A);delta current;input current (A)
11:33:14;-25;-25.03537;3.1802907499999995e-06;5.019718113350672e-10;-3.179709e-06
11:33:34;-50;-50.06699;4.5442123e-06;6.542818318583931e-10;-4.542163e-06
11:33:54;-75;-75.09409;5.622756399999998e-06;1.1127903001015227e-09;-5.621831e-06
11:34:14;-100;-100.0716;6.586983049999999e-06;1.4096054314505728e-09;-6.578991e-06
11:34:35;-125;-125.0278;7.468618799999999e-06;1.2910740714614516e-09;-7.454956e-06
11:34:55;-150;-150.0098;8.3364222e-06;1.2115865416882267e-09;-8.336065e-06
11:35:15;-175;-175.0447;9.136953799999998e-06;1.0943321241743434e-09;-9.124617e-06
11:35:35;-200;-200.0742;9.9062503e-06;1.9921679385784786e-09;-9.892089e-06
11:35:55;-225;-225.0729;1.0649782e-05;2.173520715337199e-09;-1.066399e-05
11:36:15;-250;-250.0534;1.13675725e-05;1.1878676009976843e-09;-1.136649e-05
11:36:35;-275;-275.0274;1.2058555999999998e-05;1.0485087982463508e-09;-1.205684e-05
11:36:55;-300;-300.0061;1.2778255e-05;1.1834110655220472e-09;-1.278846e-05
11:37:14;-325;-325.0374;1.3495296000000002e-05;2.582140429953431e-09;-1.352122e-05
11:37:34;-350;-350.0471;1.4216657500000003e-05;2.090465603041566e-09;-1.423779e-05
11:37:54;-375;-375.0773;1.4901353000000002e-05;1.3568255414753704e-09;-1.49214e-05
11:38:14;-400;-400.0555;1.56397215e-05;2.3072179432163853e-09;-1.562283e-05
11:38:33;-425;-425.0291;1.63247315e-05;2.3310458248390977e-09;-1.629997e-05
11:38:53;-450;-449.9853;1.6988472499999996e-05;2.10198226384046e-09;-1.699209e-05
11:39:13;-475;-475.0164;1.77901235e-05;2.551115469260438e-09;-1.781167e-05
11:39:33;-500;-500.0468;1.8508334e-05;2.9037374536965847e-09;-1.850834e-05
11:39:52;-525;-525.0767;1.9299875000000003e-05;1.930743315409825e-09;-1.932651e-05
11:40:12;-550;-550.0611;2.0082314e-05;4.6569141821596886e-09;-2.009334e-05
11:40:32;-575;-575.017;2.0872882999999998e-05;6.746919411850046e-09;-2.090951e-05
11:40:52;-600;-599.9943;2.15818755e-05;5.710988113934397e-09;-2.15891e-05
11:41:11;-625;-625.0203;2.2313735e-05;3.766350720525142e-09;-2.227879e-05
11:41:31;-650;-650.0482;2.3053791e-05;4.952455799903757e-09;-2.304086e-05
11:41:51;-675;-675.0576;2.3795552499999996e-05;2.452724085073514e-09;-2.379357e-05
11:42:11;-700;-700.0405;2.4552886e-05;1.8785899499358395e-09;-2.457559e-05
11:42:31;-725;-725.0104;2.5350062499999997e-05;3.116852970144759e-09;-2.538538e-05
11:42:50;-750;-749.9841;2.6166629999999996e-05;6.411855230742551e-09;-2.620887e-05
11:43:10;-775;-775.0012;2.6940237e-05;7.967551603221638e-09;-2.691566e-05
11:43:30;-800;-800.0063;2.77486835e-05;2.7068166981714715e-09;-2.773659e-05
11:43:50;-825;-825.0299;2.8564724e-05;6.4446948104622584e-09;-2.848194e-05
11:44:10;-850;-850.0114;2.9347271e-05;6.233043754860049e-09;-2.940047e-05
11:44:30;-875;-874.9781;3.0196895500000003e-05;3.820905813743501e-09;-3.018817e-05
11:44:50;-900;-899.9457;3.103300450000001e-05;3.1647322536828926e-09;-3.104326e-05

File: Data/DoubleIrrNeutron2025/IV_onPCB/200181_SR_LL1_8e15_9days_IV.csv
time (03.10.2025);set voltage (V);real voltage (V);current (A);delta current;input current (A)
12:24:13;-25;-25.03982;4.229413e-06;4.3048438996089045e-10;-4.231087e-06
12:24:32;-50;-50.07374;6.19064205e-06;9.220191984850385e-10;-6.194929e-06
12:24:52;-75;-75.10133;7.7015132e-06;2.1077030863008605e-10;-7.704142e-06
12:25:12;-100;-100.0789;9.0277397e-06;1.0786810837777406e-09;-9.03451e-06
12:25:32;-125;-125.0346;1.0200529e-05;1.388742578738028e-09;-1.021131e-05
12:25:52;-150;-150.0037;1.1277365999999998e-05;1.27015873023809e-09;-1.129346e-05
12:26:12;-175;-175.038;1.2287455e-05;1.228238270857915e-09;-1.229346e-05
12:26:32;-200;-200.0696;1.3275196500000002e-05;8.134476857794368e-10;-1.328342e-05
12:26:51;-225;-225.0806;1.4237126499999999e-05;1.4269700899107713e-09;-1.424309e-05
12:27:11;-250;-250.0583;1.51505765e-05;4.349587767823753e-10;-1.515494e-05
12:27:31;-275;-275.0313;1.60542425e-05;7.551231273773324e-10;-1.606125e-05
12:27:50;-300;-300.0085;1.696359e-05;8.335496385938171e-10;-1.696031e-05
12:28:10;-325;-325.041;1.7913319e-05;8.564569166046911e-10;-1.791114e-05
12:28:30;-350;-350.0527;1.8845301e-05;1.7641608345046827e-09;-1.884042e-05
12:28:49;-375;-375.0831;1.97778885e-05;1.3826778863856948e-09;-1.978456e-05
12:29:09;-400;-400.0616;2.0655735000000002e-05;1.1001001090809463e-09;-2.066471e-05
12:29:29;-425;-425.0332;2.1513794999999997e-05;1.6908304912084358e-09;-2.150764e-05
12:29:49;-450;-449.9879;2.24863485e-05;3.97519472950697e-09;-2.247235e-05
12:30:09;-475;-475.0213;2.3435288e-05;8.532981893803776e-10;-2.342493e-05
12:30:28;-500;-500.0517;2.4386686499999998e-05;1.6381334309206803e-09;-2.441066e-05
12:30:48;-525;-525.0837;2.5284035499999998e-05;1.30828484570454e-09;-2.528241e-05
12:31:07;-550;-550.0666;2.6218084000000005e-05;1.4568802970731903e-09;-2.62108e-05
12:31:27;-575;-575.0198;2.7225311000000002e-05;8.159975183785488e-10;-2.723573e-05
12:31:47;-600;-599.9989;2.8250253500000006e-05;3.328013316905501e-09;-2.823629e-05
12:32:06;-625;-625.0251;2.92154015e-05;2.958665009341177e-09;-2.921871e-05
12:32:26;-650;-650.0533;3.0183547e-05;1.1199062683993435e-09;-3.019116e-05
12:32:46;-675;-675.0653;3.122996950000001e-05;1.5184632815778322e-09;-3.122252e-05
12:33:06;-700;-700.0459;3.2238756999999996e-05;1.4255079971714844e-09;-3.223121e-05
12:33:26;-725;-725.0145;3.3238665e-05;1.1581538110285178e-09;-3.325159e-05
12:33:45;-750;-749.9865;3.4273276499999995e-05;1.7247046522520287e-09;-3.429018e-05
12:34:05;-775;-775.0056;3.53866215e-05;2.2975193443146006e-09;-3.541297e-05
12:34:25;-800;-800.0117;3.64836495e-05;2.0335801527108532e-09;-3.648233e-05
12:34:44;-825;-825.0389;3.755996e-05;2.7303736923725182e-09;-3.75767e-05
12:35:04;-850;-850.0175;3.8742220000000005e-05;1.853539991475827e-09;-3.875855e-05
12:35:24;-875;-874.9838;3.9865853000000005e-05;7.044111370499355e-10;-3.987197e-05
12:35:44;-900;-899.9499;4.103119499999999e-05;1.586107735937359e-09;-4.103993e-05

File: Data/DoubleIrrNeutron2025/IV_onPCB/200181_SR_LL1_8e15_noadd_IV.csv
time (05.08.2025);set voltage (V);real voltage (V);current (A);delta current;input current (A)
10:44:39;-25;-25.04034;4.949964899999999e-06;1.1864027412729716e-09;-4.965784e-06
10:44:59;-50;-50.07418;7.326921550000001e-06;1.8039960150662759e-09;-7.318447e-06
10:45:19;-75;-75.10432;9.205906850000001e-06;1.2578643533286759e-09;-9.209952e-06
10:45:39;-100;-100.0688;1.0865148499999998e-05;2.4620624763600024e-09;-1.08636e-05
10:45:59;-125;-125.0241;1.2340121500000001e-05;1.6407280815235804e-09;-1.234128e-05
10:46:19;-150;-150.0033;1.3696783499999999e-05;1.88979116240394e-09;-1.36937e-05
10:46:39;-175;-175.0392;1.5016922e-05;2.7215966453536003e-09;-1.503253e-05
10:46:59;-200;-200.0673;1.6344808500000003e-05;3.5941982607390974e-09;-1.633364e-05
10:47:19;-225;-225.0807;1.7559267499999997e-05;3.748624739487766e-09;-1.755798e-05
10:47:38;-250;-250.0577;1.87793925e-05;5.111997793182236e-09;-1.874815e-05
10:47:58;-275;-275.0311;2.0062613e-05;2.5288958163592413e-09;-2.008832e-05
10:48:18;-300;-300.0087;2.1210035500000002e-05;2.5238829682653873e-09;-2.123018e-05
10:48:37;-325;-325.041;2.2428428499999998e-05;5.032014818887134e-09;-2.239959e-05
10:48:57;-350;-350.0526;2.3793816499999998e-05;6.695017672680154e-09;-2.371571e-05
10:49:17;-375;-375.0848;2.50015245e-05;5.126734266323905e-09;-2.502232e-05
10:49:37;-400;-400.062;2.61430865e-05;5.4707845998083206e-09;-2.614737e-05
10:49:57;-425;-425.0338;2.7377162000000002e-05;4.458753054386455e-09;-2.743787e-05
10:50:17;-450;-449.9887;2.8673056e-05;6.483478325713738e-09;-2.862839e-05
10:50:37;-475;-475.0215;2.9925245999999992e-05;8.561343977437139e-09;-2.991865e-05
10:50:57;-500;-500.0525;3.1250805499999994e-05;3.950362924782889e-09;-3.123582e-05
10:51:17;-525;-525.0864;3.2499319e-05;3.203980719355042e-09;-3.253969e-05
10:51:36;-550;-550.067;3.37815905e-05;9.326895476925826e-09;-3.386189e-05
10:51:56;-575;-575.0234;3.507415250000001e-05;5.849719688797095e-09;-3.508721e-05
10:52:16;-600;-599.9985;3.65993245e-05;8.862523130435373e-09;-3.651949e-05
10:52:36;-625;-625.0259;3.7912818499999994e-05;1.3670721840396859e-08;-3.77728e-05
10:52:56;-650;-650.054;3.9345659e-05;1.356328851901331e-08;-3.946081e-05
10:53:16;-675;-675.0664;4.0845407e-05;1.0240259227675944e-08;-4.075451e-05
10:53:36;-700;-700.0466;4.2255033e-05;6.434172522554955e-09;-4.225807e-05
10:53:56;-725;-725.0149;4.38695115e-05;9.208917859200296e-09;-4.394894e-05
10:54:16;-750;-749.988;4.54457675e-05;1.2659560633667314e-08;-4.551699e-05
10:54:36;-775;-775.0084;4.7102910999999996e-05;2.4135808541459843e-08;-4.700301e-05
10:54:56;-800;-800.0143;4.8696048e-05;8.934202835172263e-09;-4.880691e-05
10:55:16;-825;-825.0399;5.061748499999999e-05;1.3618483918924333e-08;-5.072901e-05
10:55:35;-850;-850.0206;5.24577605e-05;8.725817052717666e-09;-5.252776e-05
10:55:55;-875;-874.984;5.4338107500000005e-05;1.2257127515756018e-08;-5.423486e-05
10:56:15;-900;-899.9504;5.6161449e-05;1.0177150531951389e-08;-5.622703e-05

File: Data/DoubleIrrNeutron2025/IV_onPCB/200181_SR_UR1_6e15_1000min_IV.csv
time (22.10.2025);set voltage (V);real voltage (V);current (A);delta current;input current (A)
15:41:14;-25;-25.03509;3.2436027499999998e-06;1.936997402553819e-10;-3.241513e-06
15:41:34;-50;-50.06989;4.842399600000001e-06;2.545653786358261e-10;-4.843639e-06
15:41:54;-75;-75.09845;6.107556750000001e-06;4.116156755700488e-10;-6.109525e-06
15:42:13;-100;-100.0749;7.2162789e-06;2.8521264786122843e-10;-7.219572e-06
15:42:33;-125;-125.0305;8.234888150000001e-06;2.2831860715893926e-10;-8.234393e-06
15:42:52;-150;-150.0135;9.17456795e-06;3.6280032025203527e-10;-9.173622e-06
15:43:12;-175;-175.0462;1.0067101e-05;8.398341800617255e-10;-1.00722e-05
15:43:32;-200;-200.0651;1.0908839e-05;2.7164489687831137e-10;-1.091882e-05
15:43:52;-225;-225.0789;1.17524555e-05;4.4006162920662e-10;-1.175527e-05
15:44:12;-250;-250.0553;1.2572459e-05;7.012602583919562e-10;-1.257234e-05
15:44:32;-275;-275.0295;1.3369290000000002e-05;5.270483848756315e-10;-1.336657e-05
15:44:52;-300;-300.0067;1.4138698499999998e-05;1.2151885193252901e-09;-1.414038e-05
15:45:12;-325;-325.0385;1.4913775499999999e-05;5.369313154398308e-10;-1.491398e-05
15:45:32;-350;-350.0519;1.5706775999999998e-05;1.2389938256505501e-09;-1.570732e-05
15:45:51;-375;-375.0831;1.6465023000000002e-05;1.1101885200271666e-09;-1.646389e-05
15:46:11;-400;-400.0608;1.7193908e-05;1.1351435151557181e-09;-1.719533e-05
15:46:30;-425;-425.0324;1.7943444000000002e-05;8.713407485019826e-10;-1.794948e-05
15:46:50;-450;-449.9866;1.871563e-05;6.853838340667536e-10;-1.870873e-05
15:47:10;-475;-475.0202;1.94424465e-05;1.1713772396200882e-09;-1.944479e-05
15:47:30;-500;-500.0498;2.0185605e-05;1.2390136197798623e-09;-2.018438e-05
15:47:50;-525;-525.0829;2.0936729999999998e-05;6.900137679786173e-10;-2.093598e-05
15:48:09;-550;-550.0654;2.16766095e-05;1.2096965476928742e-09;-2.167846e-05
15:48:29;-575;-575.021;2.23917955e-05;8.456685151405311e-10;-2.240247e-05
15:48:49;-600;-599.9976;2.31616405e-05;8.161049181936607e-10;-2.315794e-05
15:49:09;-625;-625.0235;2.38988545e-05;1.2757951393151577e-09;-2.390598e-05
15:49:29;-650;-650.0528;2.4629673999999998e-05;1.1503519896101186e-09;-2.463453e-05
15:49:48;-675;-675.064;2.5359593499999996e-05;1.6595664004491911e-09;-2.536162e-05
15:50:08;-700;-700.0458;2.60825055e-05;2.1429187426265835e-09;-2.607979e-05
15:50:28;-725;-725.0123;2.6776863499999994e-05;1.9241445209494667e-09;-2.677476e-05
15:50:47;-750;-749.984;2.7483837999999997e-05;2.1807470738258017e-09;-2.747362e-05
15:51:08;-775;-775.0051;2.8228603e-05;2.5849848258742263e-09;-2.822266e-05
15:51:28;-800;-800.0094;2.8970818500000005e-05;1.8167207098230205e-09;-2.89648e-05
15:51:48;-825;-825.0369;2.9683730500000002e-05;1.495299714940084e-09;-2.968118e-05
15:52:07;-850;-850.016;3.0377589000000002e-05;1.167968942224028e-09;-3.039438e-05
15:52:27;-875;-874.9818;3.11144495e-05;1.1378566418929856e-09;-3.111576e-05
15:52:47;-900;-899.9482;3.18590025e-05;1.5239520784788585e-09;-3.185307e-05

File: Data/DoubleIrrNeutron2025/IV_onPCB/200181_SR_UR1_6e15_1100min_IV.csv
time (27.10.2025);set voltage (V);real voltage (V);current (A);delta current;input current (A)
11:05:09;-25;-25.03917;3.1699477e-06;3.9088497732708047e-10;-3.172672e-06
11:05:29;-50;-50.07246;4.7321388e-06;6.738364734859459e-10;-4.72613e-06
11:05:49;-75;-75.10053;5.9732226e-06;1.7549140411997524e-09;-5.968852e-06
11:06:09;-100;-100.0758;7.0427568000000006e-06;9.395256505279716e-10;-7.053183e-06
11:06:29;-125;-125.0327;8.008664449999999e-06;1.631787062510017e-09;-8.006746e-06
11:06:49;-150;-150.0134;8.910088350000002e-06;1.271667516049275e-09;-8.902553e-06
11:07:08;-175;-175.0478;9.78557705e-06;5.087790653859685e-10;-9.795566e-06
11:07:29;-200;-200.0672;1.0612724000000003e-05;7.769377066406171e-10;-1.061133e-05
11:07:48;-225;-225.0794;1.1451662000000002e-05;3.0207745364392497e-09;-1.143323e-05
11:08:08;-250;-250.0588;1.2231408e-05;9.240001623376721e-10;-1.222636e-05
11:08:27;-275;-275.0304;1.30284685e-05;1.289934935374654e-09;-1.304367e-05
11:08:47;-300;-300.0081;1.3788049e-05;4.124809928954345e-09;-1.376152e-05
11:09:07;-325;-325.0401;1.4508918500000002e-05;1.1725342798826854e-09;-1.45179e-05
11:09:26;-350;-350.0529;1.5267745499999997e-05;1.200661791471677e-09;-1.527604e-05
11:09:46;-375;-375.0837;1.6001965999999997e-05;1.5670924350528161e-09;-1.602577e-05
11:10:06;-400;-400.0621;1.6774025e-05;3.73951637915918e-09;-1.674556e-05
11:10:26;-425;-425.0329;1.7461831e-05;2.3585557975168167e-09;-1.748348e-05
11:10:45;-450;-449.9875;1.8201241000000003e-05;5.56162812942399e-09;-1.817994e-05
11:11:05;-475;-475.0202;1.89352005e-05;1.4495338000543834e-09;-1.893471e-05
11:11:25;-500;-500.0512;1.97105575e-05;3.491226423121385e-09;-1.969928e-05
11:11:46;-525;-525.0838;2.0375821e-05;1.1706124251860473e-09;-2.038322e-05
11:12:06;-550;-550.066;2.1112935e-05;1.6525865332865667e-09;-2.112733e-05
11:12:26;-575;-575.0206;2.18466525e-05;3.2254598024933057e-09;-2.186655e-05
11:12:46;-600;-599.9969;2.2533252999999998e-05;1.7078370970323116e-09;-2.254492e-05
11:13:05;-625;-625.0248;2.3269630500000002e-05;2.062717440053271e-09;-2.32799e-05
11:13:24;-650;-650.0525;2.3984906500000003e-05;1.1986718222682852e-09;-2.399383e-05
11:13:44;-675;-675.0639;2.4706613999999996e-05;3.820698195356621e-09;-2.468318e-05
11:14:04;-700;-700.0452;2.53746675e-05;3.241223139109729e-09;-2.536708e-05
11:14:24;-725;-725.0146;2.6070960000000002e-05;3.62002886728822e-09;-2.608865e-05
11:14:43;-750;-749.9861;2.6743270000000003e-05;8.320379137996093e-09;-2.679482e-05
11:15:03;-775;-775.0053;2.7398114e-05;1.501239554501505e-09;-2.738967e-05
11:15:23;-800;-800.012;2.8099084499999998e-05;4.612749802178739e-09;-2.807263e-05
11:15:43;-825;-825.0375;2.87405885e-05;2.3377005020960174e-09;-2.873827e-05
11:16:02;-850;-850.0165;2.94029305e-05;2.5509973025270045e-09;-2.940855e-05
11:16:23;-875;-874.9825;3.00254055e-05;1.7295923616563748e-09;-3.003044e-05
11:16:43;-900;-899.9475;3.07336595e-05;3.525947424097526e-09;-3.070343e-05

File: Data/DoubleIrrNeutron2025/IV_onPCB/200181_SR_UR1_6e15_1250min_IV.csv
time (31.10.2025);set voltage (V);real voltage (V);current (A);delta current;input current (A)
15:41:19;-25;-25.03653;3.2350572e-06;1.2031883892391889e-10;-3.234921e-06
15:41:39;-50;-50.06988;4.8100296499999995e-06;4.085625489138729e-10;-4.811755e-06
15:41:59;-75;-75.09904;6.0480926e-06;2.2031929556894479e-10;-6.05006e-06
15:42:19;-100;-100.0753;7.1101144999999996e-06;5.10246810377096e-10;-7.11219e-06
15:42:38;-125;-125.0296;8.05984e-06;5.454349915434456e-10;-8.058596e-06
15:42:58;-150;-150.0097;8.936962050000001e-06;4.029428462884498e-10;-8.942634e-06
15:43:18;-175;-175.0455;9.782899099999998e-06;4.950061661232195e-10;-9.781409e-06
15:43:37;-200;-200.0636;1.0601255000000002e-05;9.342262841517408e-10;-1.060437e-05
15:43:57;-225;-225.0786;1.1386396e-05;9.407391774556928e-10;-1.139166e-05
15:44:16;-250;-250.0554;1.2132157500000001e-05;4.6046437158593453e-10;-1.213409e-05
15:44:36;-275;-275.0282;1.2856589e-05;8.168536894695523e-10;-1.286328e-05
15:44:56;-300;-300.0056;1.3604516500000002e-05;1.6245256653866753e-09;-1.360492e-05
15:45:16;-325;-325.0388;1.434804e-05;3.5880844471665923e-10;-1.435342e-05
15:45:36;-350;-350.0511;1.5103725999999999e-05;1.606721257717059e-09;-1.511851e-05
15:45:56;-375;-375.0811;1.5783058e-05;1.399058004515896e-09;-1.579075e-05
15:46:16;-400;-400.0586;1.6487156e-05;7.643626102838274e-10;-1.649085e-05
15:46:35;-425;-425.0295;1.7234083500000003e-05;7.543179949464036e-10;-1.722919e-05
15:46:55;-450;-449.9846;1.7979705500000002e-05;1.1854772193087226e-09;-1.798849e-05
15:47:15;-475;-475.018;1.8695261500000002e-05;9.923523252857461e-10;-1.869724e-05
15:47:35;-500;-500.0487;1.9393199e-05;7.354804212213929e-10;-1.93965e-05
15:47:54;-525;-525.0815;2.00997075e-05;6.646995091768403e-10;-2.01097e-05
15:48:14;-550;-550.064;2.0816919499999997e-05;1.9812834823669614e-09;-2.080714e-05
15:48:34;-575;-575.0178;2.14713945e-05;6.307921507913453e-10;-2.148097e-05
15:48:54;-600;-599.9954;2.22182235e-05;1.4279909444740932e-09;-2.22081e-05
15:49:14;-625;-625.0233;2.2966596e-05;1.942073814251253e-09;-2.296324e-05
15:49:34;-650;-650.0521;2.3642069500000002e-05;7.427228537618039e-10;-2.364318e-05
15:49:54;-675;-675.0622;2.4320550999999998e-05;1.879525591738539e-09;-2.433573e-05
15:50:14;-700;-700.0436;2.4972804e-05;5.120431622431705e-10;-2.497104e-05
15:50:34;-725;-725.0118;2.5645303e-05;1.9674286645263475e-09;-2.565289e-05
15:50:54;-750;-749.9838;2.6281248499999998e-05;2.1731216343085523e-09;-2.627696e-05
15:51:14;-775;-775.0033;2.6899662999999995e-05;9.090390805680343e-10;-2.690882e-05
15:51:34;-800;-800.0089;2.75372085e-05;1.1394354468332217e-09;-2.754154e-05
15:51:54;-825;-825.0357;2.82286005e-05;1.4703248748151126e-09;-2.822674e-05
15:52:14;-850;-850.0157;2.89227875e-05;9.140803780303763e-10;-2.892468e-05
15:52:34;-875;-874.98;2.9587119999999998e-05;9.88932252482533e-10;-2.960169e-05
15:52:53;-900;-899.9448;3.02415735e-05;9.842660400013604e-10;-3.024586e-05

File: Data/DoubleIrrNeutron2025/IV_onPCB/200181_SR_UR1_6e15_1400min_IV.csv
time (05.11.2025);set voltage (V);real voltage (V);current (A);delta current;input current (A)
11:37:12;-25;-25.03846;3.1154044999999997e-06;3.193816877969054e-10;-3.11737e-06
11:37:32;-50;-50.07164;4.62370345e-06;1.5029501779830798e-10;-4.626528e-06
11:37:52;-75;-75.09797;5.8395862e-06;3.949898327805354e-10;-5.842255e-06
11:38:12;-100;-100.0751;6.896296900000001e-06;9.61731888054033e-10;-6.90578e-06
11:38:32;-125;-125.0298;7.848664149999999e-06;9.077361463415e-10;-7.8442e-06
11:38:52;-150;-150.0111;8.71643e-06;5.304904146165426e-10;-8.714527e-06
11:39:12;-175;-175.0463;9.5559237e-06;8.669843830773262e-10;-9.550896e-06
11:39:32;-200;-200.0811;1.03841955e-05;1.2470540234889666e-09;-1.037528e-05
11:39:51;-225;-225.078;1.1169997499999998e-05;3.4583814042843847e-09;-1.117535e-05
11:40:11;-250;-250.0573;1.1913638000000001e-05;1.2370239690483467e-09;-1.191749e-05
11:40:31;-275;-275.0288;1.2646131e-05;8.943871924395722e-10;-1.26526e-05
11:40:50;-300;-300.0069;1.3385332000000001e-05;9.192003590077908e-10;-1.339675e-05
11:41:10;-325;-325.0399;1.41156495e-05;1.167182178368035e-09;-1.412036e-05
11:41:30;-350;-350.0518;1.48375085e-05;9.651345178263543e-10;-1.484901e-05
11:41:49;-375;-375.0823;1.5547252e-05;8.948660793660489e-10;-1.555907e-05
11:42:09;-400;-400.0593;1.62446245e-05;1.3162679201059092e-09;-1.625065e-05
11:42:29;-425;-425.0326;1.6987693000000004e-05;1.9182144171077704e-09;-1.696975e-05
11:42:49;-450;-449.9861;1.7647878499999995e-05;1.2776782214235195e-09;-1.765671e-05
11:43:09;-475;-475.0193;1.841488e-05;2.694812423898896e-09;-1.837745e-05
11:43:28;-500;-500.0502;1.911376e-05;1.5088497274414264e-09;-1.913787e-05
11:43:48;-525;-525.0836;1.9827260000000003e-05;3.606318898821943e-09;-1.981602e-05
11:44:08;-550;-550.065;2.0472361e-05;9.069594533385343e-10;-2.049155e-05
11:44:28;-575;-575.02;2.1177802e-05;7.945859299030482e-10;-2.118225e-05
11:44:47;-600;-599.9966;2.1877595499999996e-05;2.783681777340873e-09;-2.190273e-05
11:45:07;-625;-625.0244;2.2559344999999996e-05;8.533558753533128e-10;-2.256509e-05
11:45:27;-650;-650.0523;2.3235216e-05;4.235808388017463e-09;-2.321975e-05
11:45:47;-675;-675.0628;2.3899751e-05;1.3340048538142866e-09;-2.39041e-05
11:46:07;-700;-700.0442;2.45703125e-05;1.8667811702232297e-09;-2.459645e-05
11:46:27;-725;-725.0134;2.5234362499999998e-05;2.420109695344311e-09;-2.525419e-05
11:46:47;-750;-749.9845;2.58526805e-05;1.2402587381268849e-09;-2.58452e-05
11:47:07;-775;-775.0049;2.6470769999999995e-05;4.098313433596808e-09;-2.645977e-05
11:47:26;-800;-800.01;2.7127843000000002e-05;3.880255474836596e-09;-2.709068e-05
11:47:46;-825;-825.0367;2.7733832499999998e-05;3.8960712823945825e-09;-2.772558e-05
11:48:06;-850;-850.014;2.8306325499999997e-05;6.184378524758961e-09;-2.834727e-05
11:48:26;-875;-874.9818;2.8922940000000003e-05;1.5182042023389885e-09;-2.892979e-05
11:48:46;-900;-899.9465;2.9610864000000006e-05;2.7247352531943155e-09;-2.959977e-05

File: Data/DoubleIrrNeutron2025/IV_onPCB/200181_SR_UR1_6e15_1550min_IV.csv
time (11.11.2025);set voltage (V);real voltage (V);current (A);delta current;input current (A)
12:29:04;-25;-25.03799;3.0919478499999997e-06;1.568624600565746e-10;-3.092747e-06
12:29:24;-50;-50.07053;4.583780750000001e-06;1.6045561736427132e-09;-4.574749e-06
12:29:44;-75;-75.09858;5.761948599999999e-06;6.743142791013763e-10;-5.757579e-06
12:30:04;-100;-100.0743;6.778139649999999e-06;6.955992354617713e-10;-6.789004e-06
12:30:23;-125;-125.0311;7.712494200000001e-06;1.3222939537033567e-10;-7.71367e-06
12:30:43;-150;-150.0119;8.575957050000002e-06;1.1500897670942623e-09;-8.574072e-06
12:31:03;-175;-175.0472;9.407195649999997e-06;8.818641399756786e-10;-9.419822e-06
12:31:23;-200;-200.0779;1.02089805e-05;7.032966923709925e-10;-1.020765e-05
12:31:42;-225;-225.0779;1.1010059999999999e-05;1.6859160714578866e-09;-1.101218e-05
12:32:02;-250;-250.0575;1.1765948e-05;1.5878187239102514e-09;-1.176967e-05
12:32:23;-275;-275.0292;1.2497710499999998e-05;8.446841051540947e-10;-1.250365e-05
12:32:43;-300;-300.0075;1.3207974500000002e-05;7.717041126623499e-10;-1.322045e-05
12:33:03;-325;-325.0401;1.39144565e-05;8.150825955079856e-10;-1.392437e-05
12:33:23;-350;-350.0526;1.4640632000000001e-05;3.282983399287984e-10;-1.464444e-05
12:33:43;-375;-375.0822;1.5372732499999998e-05;6.114420966043705e-10;-1.538491e-05
12:34:03;-400;-400.0589;1.6076113e-05;1.4337709196381543e-09;-1.607845e-05
12:34:22;-425;-425.0328;1.6765711e-05;8.531221776511028e-10;-1.676149e-05
12:34:42;-450;-449.9883;1.74481895e-05;1.4823239313658814e-09;-1.745045e-05
12:35:02;-475;-475.0202;1.8148629e-05;1.4570176560358065e-09;-1.813858e-05
12:35:22;-500;-500.0503;1.8825366500000003e-05;3.9094006893631377e-10;-1.883416e-05
12:35:41;-525;-525.083;1.9520824499999998e-05;2.3981318223775744e-09;-1.95436e-05
12:36:01;-550;-550.0652;2.0204072000000002e-05;7.480757314603316e-10;-2.02154e-05
12:36:21;-575;-575.0209;2.08487925e-05;1.0734905390825952e-09;-2.086119e-05
12:36:41;-600;-599.9967;2.1538652e-05;3.8238793521762796e-09;-2.152171e-05
12:37:01;-625;-625.0231;2.2176245000000003e-05;6.703545703581173e-10;-2.218978e-05
12:37:21;-650;-650.0532;2.2850319000000002e-05;1.172095111328442e-09;-2.287146e-05
12:37:40;-675;-675.063;2.3484395999999997e-05;2.62359347079543e-09;-2.348122e-05
12:38:00;-700;-700.0458;2.4108962500000003e-05;1.1602357249714935e-09;-2.412257e-05
12:38:19;-725;-725.014;2.4759087499999997e-05;2.115551568149594e-09;-2.474877e-05
12:38:39;-750;-749.9844;2.5456767999999996e-05;3.465784802898192e-09;-2.543407e-05
12:38:59;-775;-775.0038;2.6064130000000002e-05;9.622416536400667e-10;-2.607013e-05
12:39:19;-800;-800.0125;2.6692071000000002e-05;1.8753063616380597e-09;-2.668144e-05
12:39:38;-825;-825.0359;2.7300748999999995e-05;1.2394587326732396e-09;-2.730201e-05
12:39:58;-850;-850.0162;2.79286485e-05;1.6679098109609844e-09;-2.794146e-05
12:40:18;-875;-874.9811;2.8548964999999998e-05;1.409050300734458e-09;-2.856232e-05
12:40:38;-900;-899.9462;2.91838205e-05;1.2648332844686735e-09;-2.918764e-05

File: Data/DoubleIrrNeutron2025/IV_onPCB/200181_SR_UR1_6e15_1700min_IV.csv
time (17.11.2025);set voltage (V);real voltage (V);current (A);delta current;input current (A)
16:14:59;-25;-25.03882;3.0307086e-06;4.083069825511197e-10;-3.030349e-06
16:15:19;-50;-50.0711;4.4893703e-06;5.858859705608337e-10;-4.488819e-06
16:15:39;-75;-75.09875;5.6544640500000005e-06;8.363555956499847e-10;-5.65868e-06
16:15:59;-100;-100.0755;6.675766449999999e-06;1.478509828298423e-09;-6.671735e-06
16:16:19;-125;-125.0297;7.6044816e-06;1.3038346892915418e-09;-7.603011e-06
16:16:39;-150;-150.0111;8.433411449999999e-06;9.507363868996876e-10;-8.441102e-06
16:16:58;-175;-175.0471;9.23824435e-06;1.2119893858342852e-09;-9.229723e-06
16:17:18;-200;-200.078;1.00149885e-05;1.5988310221846623e-09;-1.002314e-05
16:17:38;-225;-225.0775;1.0795902e-05;2.4062277115850698e-09;-1.081048e-05
16:17:58;-250;-250.0574;1.1543342999999998e-05;1.2606302193743944e-09;-1.154457e-05
16:18:18;-275;-275.0297;1.2297322e-05;3.016845587695817e-09;-1.229084e-05
16:18:38;-300;-300.0078;1.2997948999999997e-05;1.6807031117957409e-09;-1.298918e-05
16:18:58;-325;-325.0396;1.3716612000000001e-05;1.243660242992463e-09;-1.373264e-05
16:19:17;-350;-350.0518;1.43631475e-05;1.4776394815718725e-09;-1.437455e-05
16:19:37;-375;-375.0822;1.5033297500000002e-05;1.7034451671539537e-09;-1.502661e-05
16:19:57;-400;-400.0588;1.5784701999999997e-05;1.8472177186244017e-09;-1.580707e-05
16:20:17;-425;-425.0319;1.64965425e-05;1.329099483673092e-09;-1.650819e-05
16:20:37;-450;-449.9862;1.72052645e-05;1.3219357917463612e-09;-1.721382e-05
16:20:56;-475;-475.0202;1.7870044499999995e-05;2.144600018068619e-09;-1.78755e-05
16:21:16;-500;-500.0493;1.8543830499999997e-05;1.6086552575055284e-09;-1.856219e-05
16:21:36;-525;-525.0834;1.92081455e-05;1.522735774026433e-09;-1.920365e-05
16:21:56;-550;-550.0639;1.9840011000000003e-05;3.333111526787008e-09;-1.9848e-05
16:22:15;-575;-575.02;2.04769625e-05;1.8036650014622952e-09;-2.048167e-05
16:22:35;-600;-599.9959;2.1168516499999997e-05;1.4582529401650456e-09;-2.118387e-05
16:22:55;-625;-625.0245;2.1812884e-05;4.7455783314576096e-09;-2.18094e-05
16:23:15;-650;-650.0524;2.24644515e-05;3.4019841471559553e-09;-2.250774e-05
16:23:34;-675;-675.0636;2.3075521500000002e-05;3.824561300005556e-09;-2.306238e-05
16:23:54;-700;-700.0458;2.36546435e-05;1.256448223167186e-09;-2.36716e-05
16:24:14;-725;-725.0134;2.4313059e-05;2.693298061856395e-09;-2.435232e-05
16:24:34;-750;-749.9859;2.4882618000000004e-05;2.493039069088105e-09;-2.487443e-05
16:24:54;-775;-775.0062;2.5517735500000002e-05;2.8393253137848695e-09;-2.549663e-05
16:25:13;-800;-800.0093;2.6056800499999996e-05;2.6380413638721242e-09;-2.603975e-05
16:25:33;-825;-825.0378;2.6630706000000006e-05;3.451564456880396e-09;-2.66564e-05
16:25:53;-850;-850.0162;2.7240256499999995e-05;4.585460896954715e-09;-2.722702e-05
16:26:13;-875;-874.9824;2.7860333500000007e-05;3.6801955977229922e-09;-2.795838e-05
16:26:32;-900;-899.9451;2.8434742999999998e-05;2.2215358538632346e-09;-2.846751e-05

File: Data/DoubleIrrNeutron2025/IV_onPCB/200181_SR_UR1_6e15_2000min_IV.csv
time (24.11.2025);set voltage (V);real voltage (V);current (A);delta current;input current (A)
13:41:44;-25;-25.03343;3.00843e-06;1.1415136880476009e-10;-3.010022e-06
13:42:04;-50;-50.06676;4.4471790000000004e-06;2.9956643670478866e-10;-4.442531e-06
13:42:24;-75;-75.09303;5.591385850000001e-06;3.6666206699765054e-10;-5.587604e-06
13:42:44;-100;-100.0711;6.5791024000000005e-06;3.817912348391459e-10;-6.578563e-06
13:43:04;-125;-125.0276;7.481203399999998e-06;3.268645698144901e-10;-7.480154e-06
13:43:24;-150;-150.0105;8.33283295e-06;7.685162147768853e-10;-8.337495e-06
13:43:44;-175;-175.0435;9.144924650000002e-06;6.992429451735561e-10;-9.144106e-06
13:44:03;-200;-200.0729;9.904743000000001e-06;5.663506775841654e-10;-9.910475e-06
13:44:23;-225;-225.0727;1.0634751e-05;4.662230689273212e-10;-1.063817e-05
13:44:43;-250;-250.0531;1.1342283e-05;5.049297475887414e-10;-1.13493e-05
13:45:03;-275;-275.0266;1.2019823000000003e-05;1.2326416957088359e-09;-1.204602e-05
13:45:22;-300;-300.0045;1.2655850500000002e-05;5.16985239151008e-10;-1.266231e-05
13:45:42;-325;-325.0371;1.3342595499999998e-05;3.5407730441247364e-10;-1.334728e-05
13:46:01;-350;-350.0483;1.3998083499999997e-05;7.869873807755991e-10;-1.400661e-05
13:46:21;-375;-375.0776;1.4647837000000004e-05;6.080793944872904e-10;-1.465404e-05
13:46:41;-400;-400.0553;1.5284399e-05;1.5609283936170406e-09;-1.529883e-05
13:47:01;-425;-425.029;1.5899102e-05;3.178385250406222e-09;-1.593193e-05
13:47:21;-450;-449.9854;1.6514445999999998e-05;1.0326687271337576e-09;-1.652571e-05
13:47:41;-475;-475.0162;1.7113843e-05;2.0276511164399037e-09;-1.710774e-05
13:48:00;-500;-500.045;1.7755491999999998e-05;1.0560706889217966e-09;-1.776043e-05
13:48:20;-525;-525.0772;1.8429564e-05;9.813364356835707e-10;-1.842573e-05
13:48:39;-550;-550.0609;1.9059431e-05;2.448110077182039e-09;-1.906782e-05
13:48:59;-575;-575.0161;1.9681684999999997e-05;1.5981277326922487e-09;-1.96883e-05
13:49:19;-600;-599.9947;2.0320022e-05;2.145419376252609e-09;-2.032292e-05
13:49:38;-625;-625.0225;2.0950115000000002e-05;8.902416806687796e-10;-2.09562e-05
13:49:58;-650;-650.0483;2.1561877e-05;1.1296023857977575e-09;-2.157353e-05
13:50:18;-675;-675.0594;2.21711865e-05;9.90844406302059e-10;-2.21767e-05
13:50:38;-700;-700.0414;2.2794489e-05;1.1552135949685102e-09;-2.279889e-05
13:50:58;-725;-725.0094;2.3421331000000004e-05;1.152794409250917e-09;-2.342855e-05
13:51:18;-750;-749.9819;2.40412415e-05;2.113761608483801e-09;-2.403781e-05
13:51:37;-775;-775.0018;2.4654866500000002e-05;3.164084328443157e-09;-2.46473e-05
13:51:57;-800;-800.0056;2.5170711499999998e-05;1.2396590811590197e-09;-2.516374e-05
13:52:17;-825;-825.0325;2.56929725e-05;1.5411819936335042e-09;-2.569726e-05
13:52:37;-850;-850.0112;2.6250984000000003e-05;4.794751265707171e-09;-2.622976e-05
13:52:57;-875;-874.9759;2.6804077000000007e-05;1.3593667827337279e-09;-2.682466e-05
13:53:16;-900;-899.9435;2.7370439999999997e-05;7.512279946860742e-10;-2.738091e-05

File: Data/DoubleIrrNeutron2025/IV_onPCB/200181_SR_UR1_6e15_2350min_IV.csv
time (03.12.2025);set voltage (V);real voltage (V);current (A);delta current;input current (A)
11:53:40;-25;-25.03618;3.007556e-06;1.6980008833919003e-10;-3.007151e-06
11:54:00;-50;-50.07077;4.38115055e-06;3.8354465499470533e-10;-4.3829e-06
11:54:19;-75;-75.09736;5.45608255e-06;5.054506329751646e-10;-5.459003e-06
11:54:39;-100;-100.0738;6.3727173000000005e-06;3.665891917392029e-10;-6.378124e-06
11:54:58;-125;-125.0291;7.215893050000001e-06;1.6423802049161002e-10;-7.216976e-06
11:55:18;-150;-150.0094;8.01432835e-06;4.1037271031952387e-10;-8.015322e-06
11:55:38;-175;-175.0442;8.766039899999998e-06;6.085390903631262e-10;-8.772059e-06
11:55:58;-200;-200.0756;9.4849967e-06;1.0129805898930115e-09;-9.491115e-06
11:56:17;-225;-225.0896;1.0177403499999998e-05;4.929539912608168e-10;-1.017883e-05
11:56:38;-250;-250.0563;1.0841402500000001e-05;4.4083720067619403e-10;-1.085318e-05
11:56:58;-275;-275.0287;1.1527464e-05;7.819112481605689e-10;-1.153238e-05
11:57:17;-300;-300.005;1.22216105e-05;4.319354552476464e-10;-1.223003e-05
11:57:37;-325;-325.039;1.2889885999999998e-05;5.479495414725625e-10;-1.290023e-05
11:57:57;-350;-350.0507;1.35602685e-05;1.6203719133272756e-09;-1.355429e-05
11:58:16;-375;-375.0825;1.4251432499999998e-05;8.350685226375216e-10;-1.424846e-05
11:58:36;-400;-400.059;1.4914769500000002e-05;8.266167416039708e-10;-1.491119e-05
11:58:55;-425;-425.0304;1.557083e-05;9.679666833109722e-10;-1.558019e-05
11:59:15;-450;-449.985;1.6180161499999996e-05;7.131606673815122e-10;-1.618237e-05
11:59:35;-475;-475.0183;1.68061515e-05;5.581282446713958e-10;-1.680906e-05
11:59:55;-500;-500.05;1.7408967e-05;8.020863731544131e-10;-1.741924e-05
12:00:15;-525;-525.0823;1.80624265e-05;1.7480153424669417e-09;-1.805647e-05
12:00:35;-550;-550.0646;1.8722532000000003e-05;9.929475313429367e-10;-1.872279e-05
12:00:55;-575;-575.02;1.9393311499999998e-05;1.0553803283651794e-09;-1.938853e-05
12:01:15;-600;-599.995;2.0016644999999997e-05;1.6160402996213401e-09;-2.000578e-05
12:01:34;-625;-625.0222;2.0622893499999998e-05;1.3328130542203299e-09;-2.062116e-05
12:01:54;-650;-650.0504;2.1234008999999998e-05;3.9302283648651906e-10;-2.123733e-05
12:02:14;-675;-675.0626;2.1836750500000002e-05;1.676219179433245e-09;-2.183598e-05
12:02:34;-700;-700.0442;2.2430832e-05;1.1186497664595273e-09;-2.244014e-05
12:02:54;-725;-725.0123;2.3019871e-05;1.0558934368581037e-09;-2.301906e-05
12:03:14;-750;-749.984;2.3586514499999998e-05;1.1254180278900543e-09;-2.358825e-05
12:03:34;-775;-775.0041;2.41557245e-05;8.604029506574873e-10;-2.414854e-05
12:03:54;-800;-800.0101;2.46898275e-05;1.187460709876326e-09;-2.468724e-05
12:04:13;-825;-825.0371;2.5228152000000002e-05;1.3677881049343583e-09;-2.523618e-05
12:04:33;-850;-850.015;2.5772713e-05;5.950298731997719e-10;-2.577715e-05
12:04:52;-875;-874.98;2.62988865e-05;7.91485177609161e-09;-2.626159e-05
12:05:12;-900;-899.9449;2.6834119499999998e-05;3.0589630166938304e-09;-2.681208e-05

File: Data/DoubleIrrNeutron2025/IV_onPCB/200181_SR_UR1_6e15_2950min_IV.csv
time (08.12.2025);set voltage (V);real voltage (V);current (A);delta current;input current (A)
12:20:12;-25;-25.03712;2.9190477499999997e-06;1.6422485918703386e-10;-2.919889e-06
12:20:32;-50;-50.06976;4.2345356e-06;3.762172005637223e-10;-4.237842e-06
12:20:52;-75;-75.09975;5.27435585e-06;1.4794901613392276e-10;-5.273378e-06
12:21:12;-100;-100.0761;6.19134255e-06;2.594717178711287e-10;-6.194507e-06
12:21:31;-125;-125.0305;7.023578649999999e-06;6.530029719495919e-10;-7.023151e-06
12:21:51;-150;-150.0111;7.8156423e-06;2.574203770100572e-10;-7.815394e-06
12:22:11;-175;-175.0469;8.5748181e-06;3.4091656530598114e-10;-8.576015e-06
12:22:30;-200;-200.0765;9.285960649999998e-06;3.183742944633264e-10;-9.290042e-06
12:22:50;-225;-225.0905;1.0006497500000001e-05;4.712297077858854e-10;-1.001016e-05
12:23:10;-250;-250.0571;1.0694706e-05;4.665053054360786e-10;-1.069704e-05
12:23:30;-275;-275.0291;1.1393591500000002e-05;5.46896368153931e-10;-1.139158e-05
12:23:49;-300;-300.0074;1.2070561999999999e-05;7.26988514352172e-10;-1.208118e-05
12:24:09;-325;-325.0404;1.27130615e-05;3.788233592322445e-10;-1.271663e-05
12:24:28;-350;-350.053;1.33448045e-05;1.0783548754932195e-09;-1.334193e-05
12:24:48;-375;-375.0849;1.3980038499999999e-05;8.178576511227803e-10;-1.397617e-05
12:25:08;-400;-400.0617;1.4600856499999999e-05;7.305981368029798e-10;-1.460646e-05
12:25:28;-425;-425.0341;1.5226605500000003e-05;6.504665537135563e-10;-1.522891e-05
12:25:48;-450;-449.9875;1.5885497e-05;8.432316111247386e-10;-1.588453e-05
12:26:08;-475;-475.0206;1.6553668000000003e-05;7.126698394067229e-10;-1.655393e-05
12:26:27;-500;-500.0514;1.72039365e-05;1.9119634247285404e-09;-1.719856e-05
12:26:47;-525;-525.0853;1.7856815000000003e-05;1.0865575226374601e-09;-1.784801e-05
12:27:07;-550;-550.0663;1.8556584e-05;1.7450332948113315e-09;-1.85814e-05
12:27:27;-575;-575.0209;1.9131738499999997e-05;1.081079385382843e-09;-1.914558e-05
12:27:46;-600;-599.9981;1.9737702499999996e-05;2.1995092492418006e-09;-1.973825e-05
12:28:06;-625;-625.0244;2.0330299e-05;7.093369791573052e-10;-2.03355e-05
12:28:25;-650;-650.0535;2.0939172999999997e-05;7.838581185394041e-10;-2.094283e-05
12:28:45;-675;-675.0673;2.1526873e-05;1.5244896031130172e-09;-2.152099e-05
12:29:05;-700;-700.0464;2.2122496499999997e-05;1.4662280305258947e-09;-2.212163e-05
12:29:24;-725;-725.0154;2.2690549499999994e-05;1.334029886284492e-09;-2.269211e-05
12:29:44;-750;-749.9851;2.3281488500000003e-05;2.2478151920253394e-09;-2.327276e-05
12:30:04;-775;-775.0052;2.38237915e-05;1.1274391945910705e-09;-2.381733e-05
12:30:24;-800;-800.0118;2.4351525e-05;8.926618900792326e-10;-2.435658e-05
12:30:43;-825;-825.0394;2.4903016e-05;7.708097690091748e-10;-2.491099e-05
12:31:03;-850;-850.0171;2.5449677499999993e-05;7.517848345769837e-10;-2.545739e-05
12:31:23;-875;-874.9827;2.5999756e-05;1.2050195849030703e-09;-2.600284e-05
12:31:42;-900;-899.9465;2.6540405999999997e-05;2.2118275701328708e-09;-2.655292e-05

File: Data/DoubleIrrNeutron2025/IV_onPCB/200181_SR_UR1_6e15_300min_IV.csv
time (03.09.2025);set voltage (V);real voltage (V);current (A);delta current;input current (A)
09:01:17;-25;-25.04035;3.612437e-06;1.5282295311894944e-10;-3.615094e-06
09:01:36;-50;-50.07591;5.41320785e-06;7.687266167988608e-10;-5.41791e-06
09:01:56;-75;-75.10536;6.847759499999998e-06;8.283914065826667e-10;-6.855503e-06
09:02:16;-100;-100.0802;8.119570750000001e-06;7.393261116551162e-10;-8.124775e-06
09:02:36;-125;-125.0338;9.26651525e-06;6.218529001098252e-10;-9.25926e-06
09:02:55;-150;-150.0079;1.03744265e-05;7.806860044217889e-10;-1.037285e-05
09:03:16;-175;-175.0378;1.1410066500000003e-05;1.092488735639831e-09;-1.142144e-05
09:03:36;-200;-200.0705;1.2394547000000003e-05;1.5594143291633721e-09;-1.239769e-05
09:03:55;-225;-225.0836;1.3373757999999997e-05;1.61246621670039e-09;-1.339081e-05
09:04:15;-250;-250.0607;1.4361927499999997e-05;8.221197829391749e-10;-1.435641e-05
09:04:35;-275;-275.032;1.52870355e-05;1.0320526815525888e-09;-1.52957e-05
09:04:55;-300;-300.008;1.6208104e-05;1.876592443766174e-09;-1.622036e-05
09:05:15;-325;-325.0418;1.7105598000000002e-05;1.3587320559992866e-09;-1.711474e-05
09:05:34;-350;-350.0559;1.8034289e-05;2.0126570621940884e-09;-1.800996e-05
09:05:54;-375;-375.0879;1.89245045e-05;1.7783064239607341e-09;-1.894708e-05
09:06:14;-400;-400.0631;1.98495255e-05;1.1658579405313522e-09;-1.984817e-05
09:06:34;-425;-425.0345;2.0759155499999998e-05;3.418774303387091e-09;-2.075914e-05
09:06:55;-450;-449.9891;2.16623995e-05;2.244117919695737e-09;-2.167248e-05
09:07:15;-475;-475.0214;2.25735565e-05;2.3371429433178172e-09;-2.257736e-05
09:07:34;-500;-500.0534;2.34863985e-05;2.8173174541574432e-09;-2.350311e-05
09:07:54;-525;-525.0863;2.4390654e-05;2.461408986739135e-09;-2.440344e-05
09:08:14;-550;-550.0695;2.5341124499999997e-05;1.6049670518425082e-09;-2.535072e-05
09:08:34;-575;-575.0226;2.6231396000000003e-05;3.1204212375896507e-09;-2.623808e-05
09:08:54;-600;-599.9978;2.71830155e-05;1.8224685834055823e-09;-2.721098e-05
09:09:13;-625;-625.0259;2.8116963500000002e-05;1.4718724936284335e-09;-2.811045e-05
09:09:33;-650;-650.0539;2.9081778e-05;1.3616744471422178e-09;-2.908862e-05
09:09:53;-675;-675.0671;3.0054172500000002e-05;3.776433428183289e-09;-3.004905e-05
09:10:13;-700;-700.0477;3.096958200000001e-05;3.2182240910167856e-09;-3.097503e-05
09:10:33;-725;-725.0145;3.1916871999999996e-05;7.349783044416942e-09;-3.190158e-05
09:10:53;-750;-749.9849;3.2878909e-05;2.4744290149446397e-09;-3.28925e-05
09:11:13;-775;-775.0064;3.3840769999999994e-05;3.290285625899404e-09;-3.382908e-05
09:11:33;-800;-800.0126;3.4736916500000005e-05;2.633342009215631e-09;-3.473155e-05
09:11:53;-825;-825.0399;3.5659939500000005e-05;4.2392185291040505e-09;-3.567726e-05
09:12:12;-850;-850.0179;3.65531605e-05;3.6063466607496643e-09;-3.65967e-05
09:12:32;-875;-874.9821;3.7549730500000004e-05;2.1884304278409326e-09;-3.754274e-05
09:12:52;-900;-899.947;3.835631799999999e-05;3.4048671486563824e-09;-3.841743e-05
