Repository: aimaax/PENGUIN

# PENGUIN :penguin:  

> **NOTE!!** Google ID and GitLab repo for CERN organization is hidden and the create database function won't work properly in this version. Plotting is still possible with the saved database and data stored in this repo.  

A Python-based environment for GUI-driven analysis for IV, CV, and TCT measurements obtained with [Particulars Setup]() at CERN for CMS HGCAL silicon diodes. Used to plot data for individual diodes, but also to analyse Current Volume Normalization, Saturation Voltage, Charge Collection, and Charge Collection Efficiency.

---

File: Data/DoubleIrrNeutron2025/IV_onPCB/200206_SR_UR2_4e15_350min_IV.csv
time (04.12.2025);set voltage (V);real voltage (V);current (A);delta current;input current (A)
12:19:48;-25;-25.03345;2.2876003499999997e-06;2.3908662943585996e-10;-2.2883e-06
12:20:08;-50;-50.069;3.1675722e-06;2.6425500562904036e-10;-3.169553e-06
12:20:27;-75;-75.09599;3.870201450000001e-06;7.669843820933025e-10;-3.867031e-06
12:20:47;-100;-100.0721;4.4749333e-06;1.3312622018217733e-10;-4.474441e-06
12:21:07;-125;-125.0254;5.0298231e-06;2.42582850795357e-10;-5.026431e-06
12:21:27;-150;-150.0057;5.56682295e-06;1.7766560549244425e-10;-5.565997e-06
12:21:47;-175;-175.0406;6.092531e-06;6.042479002859709e-10;-6.096598e-06
12:22:06;-200;-200.0724;6.5792777e-06;6.244145501988374e-10;-6.578288e-06
12:22:26;-225;-225.0869;7.052800450000001e-06;4.1867002206393247e-10;-7.056338e-06
12:22:46;-250;-250.0636;7.515064599999999e-06;4.184633281423979e-10;-7.517691e-06
12:23:05;-275;-275.0352;7.96991725e-06;5.904706041582436e-10;-7.970498e-06
12:23:25;-300;-300.0141;8.418632399999998e-06;2.7868218816423176e-10;-8.418231e-06
12:23:45;-325;-325.0469;8.8670322e-06;3.1302821438324676e-10;-8.869432e-06
12:24:05;-350;-350.0596;9.2879356e-06;7.850919735929006e-10;-9.291999e-06
12:24:25;-375;-375.0927;9.70176075e-06;2.837154108873773e-10;-9.702657e-06
12:24:44;-400;-400.07;1.0105886e-05;6.507919790532265e-10;-1.010499e-05
12:25:04;-425;-425.0302;1.0496383e-05;4.5775927079634656e-10;-1.049663e-05
12:25:24;-450;-449.9836;1.0862526500000002e-05;7.493164468367147e-10;-1.08628e-05
12:25:44;-475;-475.018;1.1223727500000001e-05;6.642122684052141e-10;-1.122108e-05
12:26:03;-500;-500.0478;1.1570246999999998e-05;9.209579523517562e-10;-1.156919e-05
12:26:23;-525;-525.0834;1.1907268000000003e-05;5.896107190341527e-10;-1.19077e-05
12:26:43;-550;-550.0654;1.2272723999999998e-05;7.094929175122078e-10;-1.227455e-05
12:27:03;-575;-575.0186;1.26025875e-05;5.325626136897275e-10;-1.260919e-05
12:27:23;-600;-599.9934;1.2926799e-05;9.339946198988742e-10;-1.292864e-05
12:27:43;-625;-625.0223;1.3236355999999999e-05;4.0564233013829146e-10;-1.32399e-05
12:28:03;-650;-650.0511;1.3549221499999998e-05;4.2557389193888785e-10;-1.355916e-05
12:28:23;-675;-675.063;1.38611805e-05;1.1819878330591834e-09;-1.386111e-05
12:28:42;-700;-700.0435;1.4161884000000002e-05;4.846356363289975e-10;-1.416015e-05
12:29:02;-725;-725.0128;1.4456679000000001e-05;8.758889484403782e-10;-1.446003e-05
12:29:21;-750;-749.984;1.4739045999999998e-05;7.669290710358934e-10;-1.474287e-05
12:29:41;-775;-775.0035;1.5017976000000002e-05;5.068330099746549e-10;-1.501878e-05
12:30:01;-800;-800.0086;1.529438e-05;8.799480098278575e-10;-1.529494e-05
12:30:20;-825;-825.0374;1.5581021000000003e-05;1.2913273984547453e-09;-1.557557e-05
12:30:40;-850;-850.0158;1.5854627000000003e-05;6.720223582590101e-10;-1.585615e-05
12:31:00;-875;-874.9804;1.6129779999999998e-05;9.5775962537583e-10;-1.613939e-05
12:31:19;-900;-899.9446;1.6409724999999998e-05;9.520172004748355e-10;-1.641759e-05

File: Data/DoubleIrrNeutron2025/IV_onPCB/200206_SR_UR2_4e15_40min_IV.csv
time (07.10.2025);set voltage (V);real voltage (V);current (A);delta current;input current (A)
15:17:08;-25;-25.03867;3.0994234e-06;2.3209744074417924e-10;-3.101869e-06
15:17:28;-50;-50.07128;4.4780348e-06;5.604281202794825e-10;-4.479307e-06
15:17:48;-75;-75.09882;5.548187899999999e-06;3.3315667410393565e-10;-5.54764e-06
15:18:08;-100;-100.0747;6.4852245500000005e-06;4.787372320751681e-10;-6.483601e-06
15:18:29;-125;-125.0308;7.323381699999999e-06;3.522722037004787e-10;-7.326428e-06
15:18:49;-150;-150.0116;8.102246499999999e-06;3.8853110879311126e-10;-8.106587e-06
15:19:09;-175;-175.0467;8.849988999999998e-06;5.443377168633505e-10;-8.852803e-06
15:19:29;-200;-200.0775;9.57231225e-06;1.0692344127341732e-09;-9.569869e-06
15:19:49;-225;-225.081;1.0271478e-05;4.921105566841497e-10;-1.027215e-05
15:20:09;-250;-250.0569;1.0969788000000002e-05;8.947417504509007e-10;-1.097445e-05
15:20:29;-275;-275.0305;1.1615481499999999e-05;7.498650795310047e-10;-1.161128e-05
15:20:49;-300;-300.007;1.2247726e-05;5.900700805836349e-10;-1.224136e-05
15:21:09;-325;-325.0389;1.2885273500000001e-05;4.347385852440613e-10;-1.288186e-05
15:21:29;-350;-350.0509;1.3497612499999998e-05;1.654959950421799e-09;-1.348693e-05
15:21:49;-375;-375.0839;1.4070586500000002e-05;2.6197951518200824e-09;-1.408081e-05
15:22:08;-400;-400.0588;1.4646605500000001e-05;1.0790906993853755e-09;-1.465221e-05
15:22:28;-425;-425.0322;1.52406785e-05;8.490377715390879e-10;-1.523423e-05
15:22:48;-450;-449.9871;1.5797786999999997e-05;4.5945026934368855e-10;-1.580101e-05
15:23:07;-475;-475.0201;1.63143625e-05;4.697232562902773e-10;-1.631795e-05
15:23:27;-500;-500.05;1.6810418999999996e-05;1.2549587443417606e-09;-1.682343e-05
15:23:47;-525;-525.0837;1.7302827499999998e-05;2.5850019221462706e-09;-1.72865e-05
15:24:06;-550;-550.0656;1.7751746500000002e-05;1.0989102044753235e-09;-1.77507e-05
15:24:26;-575;-575.0215;1.8177101000000002e-05;1.0414254414023436e-09;-1.818313e-05
15:24:45;-600;-599.9968;1.8606985e-05;1.12947985816481e-09;-1.861245e-05
15:25:05;-625;-625.0247;1.8996302e-05;1.0963917183197914e-09;-1.899623e-05
15:25:26;-650;-650.0522;1.9389300500000002e-05;2.0301249315005808e-09;-1.940603e-05
15:25:46;-675;-675.064;1.9746598e-05;7.830257339320914e-10;-1.976638e-05
15:26:05;-700;-700.0439;2.0105779499999994e-05;6.06031135751207e-10;-2.011897e-05
15:26:25;-725;-725.0124;2.0494120500000004e-05;6.125216220672493e-10;-2.050118e-05
15:26:45;-750;-749.9855;2.08874405e-05;1.2450521023234157e-09;-2.089783e-05
15:27:05;-775;-775.0069;2.12403685e-05;5.061799457703267e-10;-2.124607e-05
15:27:25;-800;-800.0106;2.1599795499999997e-05;1.9891106649706855e-09;-2.16087e-05
15:27:44;-825;-825.0356;2.2002117e-05;1.0631392429968047e-09;-2.2006e-05
15:28:04;-850;-850.0157;2.2420652000000002e-05;7.937847945128796e-10;-2.243101e-05
15:28:24;-875;-874.98;2.2871291999999997e-05;1.286529556597899e-09;-2.286747e-05
15:28:44;-900;-899.947;2.3262203000000004e-05;1.767698376420641e-09;-2.327625e-05

File: Data/DoubleIrrNeutron2025/IV_onPCB/200206_SR_UR2_4e15_500min_IV.csv
time (09.12.2025);set voltage (V);real voltage (V);current (A);delta current;input current (A)
15:50:11;-25;-25.03621;2.1343743e-06;8.234215506045379e-11;-2.133784e-06
15:50:31;-50;-50.06884;2.9525946499999998e-06;9.663235159614436e-11;-2.951836e-06
15:50:51;-75;-75.09593;3.6075714499999995e-06;5.400488288109582e-11;-3.606893e-06
15:51:10;-100;-100.0721;4.1824703999999995e-06;2.7153292986302733e-10;-4.182863e-06
15:51:30;-125;-125.0268;4.6999233e-06;4.830233332873331e-10;-4.698747e-06
15:51:50;-150;-150.0064;5.2011681e-06;1.3480010942132304e-10;-5.202085e-06
15:52:09;-175;-175.0423;5.67023365e-06;4.951053588631422e-10;-5.669663e-06
15:52:29;-200;-200.0718;6.10869735e-06;3.5777574173636954e-10;-6.113143e-06
15:52:49;-225;-225.0862;6.54842505e-06;1.636984328689507e-09;-6.545066e-06
15:53:09;-250;-250.0628;6.959155950000001e-06;3.77420782913432e-10;-6.964864e-06
15:53:29;-275;-275.0366;7.36552815e-06;3.36733969737217e-10;-7.368739e-06
15:53:49;-300;-300.0135;7.78126765e-06;2.392525890664472e-10;-7.782281e-06
15:54:08;-325;-325.0477;8.187567150000002e-06;4.024488866614006e-10;-8.188659e-06
15:54:28;-350;-350.0595;8.5756187e-06;3.438143328891826e-10;-8.57644e-06
15:54:48;-375;-375.0926;8.951670450000001e-06;3.276587437792444e-10;-8.953573e-06
15:55:08;-400;-400.0689;9.3358043e-06;4.287004262885787e-10;-9.335886e-06
15:55:28;-425;-425.0408;9.69748185e-06;4.2441962887570984e-10;-9.699778e-06
15:55:48;-450;-449.995;1.0088414500000003e-05;8.587329255944858e-10;-1.008326e-05
15:56:08;-475;-475.0175;1.0466995500000001e-05;3.0037266436879517e-10;-1.046757e-05
15:56:28;-500;-500.049;1.0833900000000001e-05;5.261050275372917e-10;-1.083339e-05
15:56:48;-525;-525.0831;1.11931805e-05;3.120572663791059e-10;-1.118858e-05
15:57:08;-550;-550.0652;1.15303025e-05;5.217125046421986e-10;-1.153152e-05
15:57:27;-575;-575.0208;1.1872214e-05;3.9772440206754523e-10;-1.187283e-05
15:57:47;-600;-599.995;1.22339375e-05;2.855633686241755e-10;-1.223156e-05
15:58:07;-625;-625.0227;1.2593957999999997e-05;7.632888051058812e-10;-1.260353e-05
15:58:26;-650;-650.0504;1.2904784e-05;6.314730398045306e-10;-1.291364e-05
15:58:46;-675;-675.0623;1.3211552000000001e-05;4.849374186427893e-10;-1.321448e-05
15:59:06;-700;-700.0443;1.3523377499999998e-05;1.001274406693814e-09;-1.354585e-05
15:59:26;-725;-725.0114;1.3858478e-05;7.694451247489939e-10;-1.386419e-05
15:59:46;-750;-749.9824;1.4224577999999999e-05;6.759488146302073e-10;-1.421388e-05
16:00:06;-775;-775.0043;1.4514895499999998e-05;6.651888735539602e-10;-1.451881e-05
16:00:26;-800;-800.0081;1.4816449500000003e-05;1.3117999990470869e-09;-1.482622e-05
16:00:45;-825;-825.0355;1.5116206000000004e-05;7.088767170672457e-10;-1.511318e-05
16:01:05;-850;-850.0148;1.5398593499999997e-05;5.948400100026349e-10;-1.540475e-05
16:01:25;-875;-874.9798;1.56917305e-05;7.324317289003872e-10;-1.570197e-05
16:01:44;-900;-899.9447;1.6005134e-05;1.1139336605022207e-09;-1.601732e-05

File: Data/DoubleIrrNeutron2025/IV_onPCB/200206_SR_UR2_4e15_55min_IV.csv
time (13.10.2025);set voltage (V);real voltage (V);current (A);delta current;input current (A)
16:01:09;-25;-25.03917;3.1021821e-06;2.1256314238362127e-10;-3.104938e-06
16:01:29;-50;-50.07027;4.4622316000000005e-06;1.7531540719513034e-10;-4.46258e-06
16:01:49;-75;-75.09962;5.51879985e-06;6.79630764735544e-10;-5.524767e-06
16:02:08;-100;-100.0759;6.432117900000002e-06;1.9288863237631872e-10;-6.431376e-06
16:02:28;-125;-125.0305;7.2643355000000005e-06;2.4817566863009756e-10;-7.269783e-06
16:02:48;-150;-150.0115;8.0487518e-06;6.756517875355526e-10;-8.045443e-06
16:03:07;-175;-175.0467;8.79153905e-06;4.940091723591595e-10;-8.788733e-06
16:03:27;-200;-200.0771;9.49519935e-06;4.5590185498090623e-10;-9.491429e-06
16:03:47;-225;-225.0935;1.0159350000000001e-05;5.68288219128256e-10;-1.016261e-05
16:04:07;-250;-250.0565;1.07922805e-05;8.979102056998444e-10;-1.079623e-05
16:04:27;-275;-275.0297;1.1421779499999999e-05;7.317132208043857e-10;-1.142196e-05
16:04:46;-300;-300.0076;1.206435e-05;9.965395125132272e-10;-1.206914e-05
16:05:06;-325;-325.0404;1.2701638999999999e-05;1.2342493467691119e-09;-1.26943e-05
16:05:26;-350;-350.0522;1.3263684e-05;3.7767538971982707e-10;-1.327037e-05
16:05:45;-375;-375.0827;1.3818296999999998e-05;6.594304739697955e-10;-1.382513e-05
16:06:05;-400;-400.0605;1.4355489e-05;6.053184698982791e-10;-1.436396e-05
16:06:25;-425;-425.033;1.4890534499999999e-05;9.43571532794388e-10;-1.489929e-05
16:06:45;-450;-449.9884;1.5437243499999994e-05;1.226056947086852e-09;-1.543742e-05
16:07:05;-475;-475.0204;1.5938766500000002e-05;1.5521451728172304e-09;-1.593681e-05
16:07:25;-500;-500.0495;1.6421480999999997e-05;6.676334698020669e-10;-1.643041e-05
16:07:44;-525;-525.0821;1.6873992999999996e-05;6.297551508324241e-10;-1.687665e-05
16:08:04;-550;-550.0649;1.7286861500000004e-05;8.573066181360714e-10;-1.728932e-05
16:08:24;-575;-575.0206;1.7699711500000004e-05;1.0451203937824034e-09;-1.770991e-05
16:08:44;-600;-599.997;1.8094550500000002e-05;9.885890134428352e-10;-1.810394e-05
16:09:04;-625;-625.0245;1.8477631999999998e-05;8.725882763365752e-10;-1.848252e-05
16:09:24;-650;-650.0519;1.8828514499999997e-05;5.51366246246558e-10;-1.883936e-05
16:09:43;-675;-675.0626;1.9190389e-05;1.1096267165132713e-09;-1.920801e-05
16:10:03;-700;-700.0441;1.9551366999999997e-05;1.5123080208741053e-09;-1.954765e-05
16:10:23;-725;-725.0145;1.9909573499999997e-05;1.3813112022639832e-09;-1.992707e-05
16:10:42;-750;-749.9857;2.0276812500000003e-05;1.910125633957088e-09;-2.029594e-05
16:11:02;-775;-775.0048;2.0635993500000003e-05;1.2066623958258599e-09;-2.063993e-05
16:11:22;-800;-800.0103;2.0977375000000002e-05;8.923913099083094e-10;-2.098242e-05
16:11:42;-825;-825.0376;2.135163e-05;1.9827347275922133e-09;-2.134484e-05
16:12:02;-850;-850.015;2.16994575e-05;6.918637420042233e-10;-2.17048e-05
16:12:22;-875;-874.9814;2.2071706500000002e-05;1.6744076975156978e-09;-2.206768e-05
16:12:42;-900;-899.9473;2.2433466999999998e-05;9.752346127983847e-10;-2.24372e-05

File: Data/DoubleIrrNeutron2025/IV_onPCB/200206_SR_UR2_4e15_690min_IV.csv
time (12.12.2025);set voltage (V);real voltage (V);current (A);delta current;input current (A)
11:57:46;-25;-25.03613;1.9123875e-06;1.129181672717137e-10;-1.910759e-06
11:58:05;-50;-50.06954;2.62815345e-06;1.521080121985787e-10;-2.625959e-06
11:58:25;-75;-75.09602;3.2046878499999998e-06;1.2997304095465017e-10;-3.205164e-06
11:58:45;-100;-100.0712;3.7089642e-06;1.91393855700755e-10;-3.708195e-06
11:59:05;-125;-125.0257;4.173219999999999e-06;2.1959294159876888e-10;-4.177085e-06
11:59:25;-150;-150.0063;4.6064852999999995e-06;3.771308665437184e-10;-4.609318e-06
11:59:45;-175;-175.0419;5.0242512499999995e-06;2.935894231320393e-10;-5.026337e-06
12:00:04;-200;-200.0718;5.4226028999999995e-06;4.350954544694679e-10;-5.426115e-06
12:00:24;-225;-225.0842;5.808004400000001e-06;5.177581887329347e-10;-5.807419e-06
12:00:44;-250;-250.061;6.184000999999999e-06;5.759696997238688e-10;-6.187529e-06
12:01:04;-275;-275.0341;6.567586549999999e-06;3.907326865966029e-10;-6.568693e-06
12:01:23;-300;-300.0115;6.94594665e-06;7.549481249562687e-10;-6.953275e-06
12:01:43;-325;-325.0454;7.320353199999998e-06;2.6504639782499317e-10;-7.322924e-06
12:02:03;-350;-350.0581;7.71143665e-06;2.3945267042785125e-10;-7.712659e-06
12:02:22;-375;-375.0913;8.10384925e-06;7.719845266422212e-10;-8.101882e-06
12:02:42;-400;-400.067;8.48696995e-06;3.717129569640846e-10;-8.492065e-06
12:03:02;-425;-425.0395;8.8463662e-06;4.4470617040917674e-10;-8.850187e-06
12:03:22;-450;-449.9938;9.216155750000002e-06;1.0694505432112924e-09;-9.210696e-06
12:03:41;-475;-475.028;9.59773605e-06;1.0947715160593904e-09;-9.59179e-06
12:04:01;-500;-500.0582;9.95356985e-06;3.865705516137964e-10;-9.954875e-06
12:04:21;-525;-525.0925;1.0298403999999999e-05;5.793998619261085e-10;-1.030265e-05
12:04:42;-550;-550.0632;1.0632890499999998e-05;5.875736017725912e-10;-1.063013e-05
12:05:02;-575;-575.0194;1.10078135e-05;7.283190492497502e-10;-1.100834e-05
12:05:22;-600;-599.9955;1.13897725e-05;6.274854081968743e-10;-1.139007e-05
12:05:42;-625;-625.0227;1.1747757999999998e-05;5.586889116494184e-10;-1.175695e-05
12:06:01;-650;-650.0502;1.21011075e-05;9.089411078282467e-10;-1.210349e-05
12:06:21;-675;-675.063;1.2426618500000001e-05;7.65938729599189e-10;-1.24368e-05
12:06:40;-700;-700.0428;1.2762794500000003e-05;8.066146772158664e-10;-1.27654e-05
12:07:00;-725;-725.0113;1.3106439500000002e-05;1.6001602224464499e-09;-1.309617e-05
12:07:20;-750;-749.982;1.3432696500000001e-05;9.899053679519136e-10;-1.344733e-05
12:07:40;-775;-775.0033;1.3768170000000003e-05;1.329704290434512e-09;-1.378147e-05
12:07:59;-800;-800.0086;1.4113309e-05;5.785248049997038e-10;-1.411912e-05
12:08:19;-825;-825.0356;1.44720635e-05;1.0808876618317198e-09;-1.447144e-05
12:08:39;-850;-850.0146;1.4796188500000001e-05;8.629264960006253e-10;-1.478668e-05
12:08:59;-875;-874.9788;1.5123922e-05;7.202477351578621e-10;-1.512419e-05
12:09:19;-900;-899.943;1.54357025e-05;1.6612400300679385e-09;-1.543207e-05

File: Data/DoubleIrrNeutron2025/IV_onPCB/200206_SR_UR2_4e15_70min_IV.csv
time (20.10.2025);set voltage (V);real voltage (V);current (A);delta current;input current (A)
09:08:48;-25;-25.03768;3.0278181e-06;2.7283461015786493e-10;-3.031313e-06
09:09:08;-50;-50.07024;4.33719565e-06;2.0323599921029088e-10;-4.337989e-06
09:09:28;-75;-75.09946;5.35958495e-06;1.6858479283434493e-10;-5.360886e-06
09:09:48;-100;-100.0753;6.234132649999999e-06;4.429615179392038e-10;-6.233197e-06
09:10:08;-125;-125.0292;7.017674099999999e-06;4.265306841248392e-10;-7.018875e-06
09:10:28;-150;-150.0101;7.75032505e-06;4.820286375050696e-10;-7.756096e-06
09:10:48;-175;-175.0456;8.4464268e-06;3.963667405320902e-10;-8.447912e-06
09:11:08;-200;-200.0759;9.11077165e-06;2.6064789731547277e-10;-9.111115e-06
09:11:27;-225;-225.0895;9.772300300000001e-06;2.820014281878919e-10;-9.772893e-06
09:11:47;-250;-250.0217;1.0395820000000001e-05;4.777876097179643e-10;-1.039623e-05
09:12:07;-275;-275.0296;1.09841465e-05;8.967190962057142e-10;-1.098695e-05
09:12:27;-300;-300.0072;1.1559803e-05;7.848391873498848e-10;-1.156438e-05
09:12:47;-325;-325.0402;1.2144471999999999e-05;1.4567532392278752e-10;-1.214769e-05
09:13:07;-350;-350.052;1.2737171000000001e-05;7.918916908264525e-10;-1.274245e-05
09:13:27;-375;-375.0823;1.3299124999999998e-05;2.897537747813066e-10;-1.329886e-05
09:13:46;-400;-400.0603;1.3800984e-05;2.4812826723289903e-09;-1.379927e-05
09:14:06;-425;-425.0319;1.42858645e-05;1.3562190964220944e-09;-1.429307e-05
09:14:26;-450;-449.9855;1.4740254500000002e-05;5.217861032070264e-10;-1.474628e-05
09:14:46;-475;-475.0188;1.5196534000000002e-05;8.591124489844509e-10;-1.521202e-05
09:15:06;-500;-500.0499;1.5637007999999998e-05;2.1623465957149243e-09;-1.562378e-05
09:15:26;-525;-525.0829;1.6120166500000004e-05;1.578050422990417e-09;-1.612469e-05
09:15:46;-550;-550.0645;1.65374365e-05;1.1125138819357853e-09;-1.653301e-05
09:16:06;-575;-575.0208;1.6903023499999998e-05;6.823442221488602e-10;-1.690623e-05
09:16:26;-600;-599.9963;1.72313645e-05;6.519733410960693e-10;-1.724023e-05
09:16:45;-625;-625.0235;1.7590943499999997e-05;8.334399423473612e-10;-1.759826e-05
09:17:05;-650;-650.0513;1.7904201e-05;1.5298078147271466e-09;-1.792858e-05
09:17:25;-675;-675.0637;1.8248521500000002e-05;1.3142448925142304e-09;-1.825847e-05
09:17:44;-700;-700.0441;1.8581266500000003e-05;1.7804731498959325e-09;-1.859311e-05
09:18:04;-725;-725.0131;1.8888811999999997e-05;5.484052333813096e-10;-1.889415e-05
09:18:24;-750;-749.9854;1.9207619e-05;1.0432370056702928e-09;-1.921079e-05
09:18:43;-775;-775.0043;1.95691e-05;9.492852574436774e-10;-1.956122e-05
09:19:03;-800;-800.0084;1.9955612999999998e-05;1.2419841182559135e-09;-1.994874e-05
09:19:23;-825;-825.0359;2.0239797e-05;2.463635230710868e-09;-2.024043e-05
09:19:42;-850;-850.014;2.0580405e-05;8.689267805748035e-10;-2.059609e-05
09:20:03;-875;-874.9799;2.09319205e-05;2.5671391153383386e-09;-2.091711e-05
09:20:23;-900;-899.9444;2.1320480500000004e-05;4.4904814608241755e-10;-2.13332e-05

File: Data/DoubleIrrNeutron2025/IV_onPCB/200206_SR_UR2_4e15_85min_IV.csv
time (23.10.2025);set voltage (V);real voltage (V);current (A);delta current;input current (A)
15:53:49;-25;-25.03623;2.9699232499999996e-06;1.6342625056887663e-10;-2.970263e-06
15:54:09;-50;-50.06981;4.256782e-06;1.3926049332097693e-10;-4.257591e-06
15:54:29;-75;-75.0977;5.26281195e-06;1.5124593341640362e-10;-5.263205e-06
15:54:49;-100;-100.0734;6.1336846499999986e-06;1.8704261914063327e-10;-6.134255e-06
15:55:10;-125;-125.0283;6.931536250000001e-06;2.625050368564416e-10;-6.92993e-06
15:55:30;-150;-150.0098;7.659184500000002e-06;3.154143029413819e-10;-7.661178e-06
15:55:50;-175;-175.0446;8.340573699999998e-06;2.8270638567249404e-10;-8.340404e-06
15:56:10;-200;-200.0755;9.012689399999999e-06;2.210678334810655e-10;-9.011161e-06
15:56:29;-225;-225.0885;9.644217300000001e-06;5.655354502592728e-10;-9.646146e-06
15:56:49;-250;-250.0661;1.0257755e-05;4.0422116471059954e-10;-1.025762e-05
15:57:09;-275;-275.0292;1.08358725e-05;2.1636990895228175e-10;-1.084406e-05
15:57:29;-300;-300.0063;1.1414914e-05;4.3075886525986363e-10;-1.141672e-05
15:57:48;-325;-325.0388;1.1956916e-05;5.684137577504496e-10;-1.195726e-05
15:58:08;-350;-350.0513;1.2505296e-05;5.559430726252377e-10;-1.250688e-05
15:58:28;-375;-375.0815;1.3053292e-05;3.5373973483338863e-10;-1.305331e-05
15:58:48;-400;-400.0587;1.3567081999999998e-05;6.651814038290577e-10;-1.356429e-05
15:59:08;-425;-425.0305;1.4040155000000002e-05;1.201688707611084e-09;-1.404833e-05
15:59:28;-450;-449.9856;1.4480563999999998e-05;3.629045329008786e-10;-1.448517e-05
15:59:48;-475;-475.0185;1.4917116499999998e-05;1.2063097187289734e-09;-1.492442e-05
16:00:07;-500;-500.0484;1.5327347e-05;9.81804232013652e-10;-1.534495e-05
16:00:27;-525;-525.0828;1.57219095e-05;5.857040528286434e-10;-1.572605e-05
16:00:47;-550;-550.0632;1.6094554e-05;5.271424854818854e-10;-1.609619e-05
16:01:07;-575;-575.019;1.6488122e-05;1.8561964605073297e-09;-1.650096e-05
16:01:26;-600;-599.9957;1.6817905499999995e-05;7.249818877047165e-10;-1.681711e-05
16:01:47;-625;-625.022;1.7157395e-05;7.13134103798113e-10;-1.715399e-05
16:02:06;-650;-650.0505;1.7469997e-05;1.1787343000015504e-09;-1.748617e-05
16:02:26;-675;-675.061;1.7776773e-05;4.995258251582969e-10;-1.778167e-05
16:02:46;-700;-700.0428;1.8101834000000003e-05;5.814500838421438e-10;-1.810814e-05
16:03:05;-725;-725.0116;1.8410462500000003e-05;1.1641505218398273e-09;-1.842852e-05
16:03:25;-750;-749.9824;1.8718603999999998e-05;9.031750660863233e-10;-1.873023e-05
16:03:45;-775;-775.0035;1.9036439e-05;6.529237704356436e-10;-1.903983e-05
16:04:05;-800;-800.0084;1.9356879499999998e-05;4.2789746143198685e-10;-1.936896e-05
16:04:25;-825;-825.0345;1.9684416e-05;9.79847028877419e-10;-1.969206e-05
16:04:44;-850;-850.0133;2.0002901e-05;1.1775992314875094e-09;-2.000903e-05
16:05:04;-875;-874.9785;2.03252085e-05;7.466542958424413e-10;-2.033173e-05
16:05:24;-900;-899.9457;2.06628425e-05;8.721670926491521e-10;-2.066264e-05

File: Data/DoubleIrrNeutron2025/IV_onPCB/200206_SR_UR2_4e15_noadd_IV.csv
time (11.08.2025);set voltage (V);real voltage (V);current (A);delta current;input current (A)
14:00:45;-25;-25.03622;3.2197453000000003e-06;8.557108159302368e-10;-3.218134e-06
14:01:05;-50;-50.0696;4.7083223e-06;1.085152118599043e-09;-4.705911e-06
14:01:25;-75;-75.09637;5.86416e-06;1.1336384675018747e-09;-5.869646e-06
14:01:45;-100;-100.0745;6.923542350000001e-06;9.447624285369338e-10;-6.926702e-06
14:02:04;-125;-125.0301;7.852421349999998e-06;2.5968565577202923e-09;-7.865311e-06
14:02:24;-150;-150.0125;8.731330150000002e-06;1.7452918312921305e-09;-8.716117e-06
14:02:44;-175;-175.0467;9.60318345e-06;2.2824353347630527e-09;-9.609199e-06
14:03:04;-200;-200.0646;1.04717455e-05;2.0051309776420996e-09;-1.046653e-05
14:03:24;-225;-225.0769;1.1293033e-05;1.2890933053894715e-09;-1.129932e-05
14:03:44;-250;-250.056;1.2167231999999999e-05;2.403155071983456e-09;-1.214727e-05
14:04:04;-275;-275.0294;1.2948855000000001e-05;1.5692100719788775e-09;-1.295292e-05
14:04:24;-300;-300.007;1.3664867500000003e-05;1.60230223038604e-09;-1.366585e-05
14:04:44;-325;-325.0402;1.44183595e-05;4.854696925401221e-09;-1.440996e-05
14:05:04;-350;-350.0497;1.5157728499999999e-05;4.357538713253158e-09;-1.51179e-05
14:05:24;-375;-375.08;1.5852103499999996e-05;2.798837283141006e-09;-1.585356e-05
14:05:43;-400;-400.0577;1.65049075e-05;2.3205859039259527e-09;-1.648077e-05
14:06:03;-425;-425.0317;1.70959855e-05;1.4512543669185077e-09;-1.71191e-05
14:06:22;-450;-449.987;1.7690100999999998e-05;9.857682029767085e-10;-1.769633e-05
14:06:42;-475;-475.0193;1.8421761e-05;3.6975071940430745e-09;-1.842497e-05
14:07:02;-500;-500.0483;1.9072228499999998e-05;6.826426161433243e-09;-1.902727e-05
14:07:22;-525;-525.0796;1.9725311e-05;4.237020645453529e-09;-1.976919e-05
14:07:42;-550;-550.0627;2.0386342499999998e-05;5.2696431034272895e-09;-2.04074e-05
14:08:02;-575;-575.0201;2.09303515e-05;6.3242639206077035e-09;-2.094615e-05
14:08:22;-600;-599.9965;2.1402335500000004e-05;1.2434133413712292e-09;-2.14279e-05
14:08:42;-625;-625.0233;2.20057555e-05;5.262717856535724e-09;-2.196745e-05
14:09:01;-650;-650.0505;2.2630071499999997e-05;4.285416040187983e-09;-2.260226e-05
14:09:21;-675;-675.0596;2.3219945e-05;4.6907476216482946e-09;-2.31936e-05
14:09:41;-700;-700.0423;2.3795847e-05;3.554611307864722e-09;-2.378475e-05
14:10:01;-725;-725.0114;2.4357248e-05;4.960760607003699e-09;-2.435304e-05
14:10:21;-750;-749.9852;2.4850248000000003e-05;3.2303083908506075e-09;-2.48741e-05
14:10:41;-775;-775.0048;2.5179549000000002e-05;1.2222319542542247e-09;-2.518613e-05
14:11:01;-800;-800.0082;2.5761779e-05;3.095812243983765e-09;-2.576325e-05
14:11:21;-825;-825.0342;2.6318896000000006e-05;6.03944196097617e-09;-2.63197e-05
14:11:41;-850;-850.0132;2.679305e-05;2.172485558064842e-09;-2.679685e-05
14:12:01;-875;-874.9802;2.7327311999999994e-05;4.084883939599776e-09;-2.740144e-05
14:12:21;-900;-899.9469;2.7958248500000002e-05;3.3497462049385085e-09;-2.793748e-05

File: Data/DoubleIrrNeutron2025/IV_onPCB/200206_UL_1e15_13days_IV.csv
time (14.04.2025);set voltage (V);real voltage (V);current (A);delta current;input current (A)
12:30:40;-25;-25.03823;1.4570534999999999e-06;3.418927499962455e-10;-1.459452e-06
12:30:59;-50;-50.07017;1.9956022500000003e-06;5.409706548187243e-10;-1.995086e-06
12:31:20;-75;-75.09797;2.4268057499999997e-06;8.350129875486933e-10;-2.419753e-06
12:31:40;-100;-100.0731;2.7976030000000004e-06;1.1304882285985985e-09;-2.792086e-06
12:32:00;-125;-125.027;3.12053735e-06;6.768772166168634e-10;-3.118813e-06
12:32:20;-150;-150.0054;3.4192795999999993e-06;5.723546907294512e-10;-3.421565e-06
12:32:40;-175;-175.0413;3.676400950000001e-06;8.107111707476469e-10;-3.68104e-06
12:33:00;-200;-200.0721;3.884721049999999e-06;9.65624672103495e-10;-3.881657e-06
12:33:20;-225;-225.086;4.04853235e-06;3.8313936286292295e-10;-4.053585e-06
12:33:40;-250;-250.0623;4.191758850000001e-06;1.3051235789667813e-09;-4.210412e-06
12:34:00;-275;-275.0337;4.30712455e-06;4.350310073718709e-10;-4.30598e-06
12:34:20;-300;-300.0102;4.4488404000000005e-06;2.65739903514696e-09;-4.439034e-06
12:34:40;-325;-325.0444;4.544130050000001e-06;1.7566715152170354e-09;-4.541374e-06
12:35:00;-350;-350.0579;4.63387715e-06;1.9390042989573253e-09;-4.635991e-06
12:35:20;-375;-375.0895;4.70114115e-06;8.405805115365334e-10;-4.708236e-06
12:35:40;-400;-400.065;4.7843778499999985e-06;3.3815932888765594e-09;-4.770322e-06
12:36:00;-425;-425.0375;4.8705909e-06;1.0731819181760211e-09;-4.861212e-06
12:36:20;-450;-449.9912;4.9290002500000004e-06;8.567558516724481e-10;-4.930658e-06
12:36:40;-475;-475.0232;5.024675199999999e-06;8.39113227163058e-10;-5.017487e-06
12:36:59;-500;-500.0555;5.08978785e-06;1.6924013815803323e-09;-5.097495e-06
12:37:19;-525;-525.0908;5.151148350000001e-06;8.512805303629247e-10;-5.153464e-06
12:37:39;-550;-550.0712;5.22230215e-06;9.561059284279285e-10;-5.229875e-06
12:37:59;-575;-575.0252;5.2827054e-06;8.167050397787526e-10;-5.294579e-06
12:38:18;-600;-600.0003;5.344599549999999e-06;1.3888955926832836e-09;-5.349862e-06
12:38:38;-625;-625.0288;5.41977725e-06;1.3150454476462215e-09;-5.418123e-06
12:38:58;-650;-650.0573;5.49444615e-06;1.7612747461356102e-09;-5.479778e-06
12:39:18;-675;-675.071;5.55190005e-06;6.577424894098052e-10;-5.550133e-06
12:39:38;-700;-700.0515;5.614420899999999e-06;1.460412936295758e-09;-5.615391e-06
12:39:58;-725;-725.0181;5.688072050000001e-06;1.1040426904676315e-09;-5.692104e-06
12:40:18;-750;-749.9893;5.731409800000001e-06;7.17328953828025e-10;-5.74168e-06
12:40:38;-775;-775.0096;5.8402208500000005e-06;2.134420477875679e-09;-5.82714e-06
12:40:57;-800;-800.0161;5.88638855e-06;1.081046935787271e-09;-5.889161e-06
12:41:17;-825;-825.0433;6.000798699999999e-06;1.0140843162676305e-09;-6.005628e-06
12:41:37;-850;-850.0214;6.0902980499999994e-06;1.2160525574065454e-09;-6.086537e-06
12:41:57;-875;-874.9841;6.1741048999999995e-06;2.134653366357171e-09;-6.167125e-06
12:42:16;-900;-899.9498;6.23410735e-06;8.004331867026835e-10;-6.24334e-06

File: Data/DoubleIrrNeutron2025/IV_onPCB/200206_UL_1e15_19days_IV.csv
time (05.05.2025);set voltage (V);real voltage (V);current (A);delta current;input current (A)
08:53:23;-25;-25.04061;1.3670440999999999e-06;2.199779750338648e-10;-1.367183e-06
08:53:43;-50;-50.07506;1.8780719e-06;5.77829351539021e-10;-1.875036e-06
08:54:03;-75;-75.10375;2.2831597500000003e-06;5.898256347218145e-10;-2.287552e-06
08:54:23;-100;-100.0773;2.6309854e-06;4.0806361881452185e-10;-2.632199e-06
08:54:43;-125;-125.0296;2.9335289499999997e-06;3.7836943900769376e-10;-2.936267e-06
08:55:03;-150;-150.0083;3.2281725e-06;1.037186168197396e-09;-3.224659e-06
08:55:23;-175;-175.0453;3.4561917000000004e-06;4.868975308008841e-10;-3.458271e-06
08:55:43;-200;-200.0772;3.63478315e-06;1.3157954253511486e-09;-3.631373e-06
08:56:03;-225;-225.0916;3.78627715e-06;4.6502953279873714e-10;-3.787323e-06
08:56:22;-250;-250.0674;3.9115347e-06;1.3885060804692196e-09;-3.910774e-06
08:56:42;-275;-275.0372;4.017845800000001e-06;7.728113599061401e-10;-4.022721e-06
08:57:02;-300;-300.0138;4.128268e-06;1.1066118560723878e-09;-4.123274e-06
08:57:21;-325;-325.0468;4.2203257500000005e-06;8.896355992062165e-10;-4.2253e-06
08:57:41;-350;-350.0613;4.2875619e-06;1.0234446147691714e-09;-4.286345e-06
08:58:00;-375;-375.0946;4.354037649999999e-06;7.095330763079445e-10;-4.35624e-06
08:58:20;-400;-400.0685;4.4230817499999984e-06;9.340369288068854e-10;-4.431068e-06
08:58:40;-425;-425.0402;4.4965871500000005e-06;7.394690773622471e-10;-4.501077e-06
08:59:00;-450;-449.9922;4.5496437e-06;6.558067058973885e-10;-4.556e-06
08:59:20;-475;-475.0273;4.61250745e-06;6.856677310294184e-10;-4.622204e-06
08:59:40;-500;-500.0595;4.666591200000001e-06;6.565309193023608e-10;-4.668231e-06
09:00:00;-525;-525.0941;4.732736799999999e-06;6.570336429742506e-10;-4.741145e-06
09:00:20;-550;-550.0748;4.774166099999999e-06;5.21005815226679e-10;-4.781465e-06
09:00:40;-575;-575.0291;4.83616475e-06;8.004043443004251e-10;-4.846179e-06
09:00:59;-600;-600.0019;4.90138505e-06;5.017413450922512e-10;-4.89926e-06
09:01:19;-625;-625.0306;4.95279065e-06;5.93987252704146e-10;-4.951722e-06
09:01:39;-650;-650.0602;5.016065150000001e-06;1.0845030803898062e-09;-5.011916e-06
09:01:59;-675;-675.073;5.083877450000001e-06;1.45832367373466e-09;-5.082874e-06
09:02:18;-700;-700.0535;5.1407546000000005e-06;1.0040557564199467e-09;-5.144123e-06
09:02:38;-725;-725.0204;5.177135900000001e-06;4.1162899496998847e-10;-5.186133e-06
09:02:58;-750;-749.9895;5.272959600000001e-06;1.2650593393197047e-09;-5.274941e-06
09:03:18;-775;-775.0112;5.330865299999999e-06;1.14397425692189e-09;-5.340637e-06
09:03:38;-800;-800.0178;5.394823800000001e-06;8.342489964033628e-10;-5.392153e-06
09:03:58;-825;-825.046;5.450646000000001e-06;1.270902386102106e-09;-5.45478e-06
09:04:18;-850;-850.025;5.5108645000000004e-06;1.0244437820105182e-09;-5.50743e-06
09:04:38;-875;-874.9876;5.579154349999999e-06;7.585983630189189e-10;-5.587982e-06
09:04:58;-900;-899.9516;5.65223125e-06;1.126099164982842e-09;-5.663037e-06

File: Data/DoubleIrrNeutron2025/IV_onPCB/200206_UL_1e15_6days_IV.csv
time (01.04.2025);set voltage (V);real voltage (V);current (A);delta current;input current (A)
14:40:05;-25;-25.03632;1.5138597e-06;1.578879365246151e-10;-1.513599e-06
14:40:25;-50;-50.06803;2.08137075e-06;1.5198647760574786e-10;-2.081317e-06
14:40:45;-75;-75.09652;2.53048465e-06;2.3148989475785928e-10;-2.531491e-06
14:41:05;-100;-100.0723;2.9204141999999994e-06;5.550157006788169e-10;-2.91652e-06
14:41:25;-125;-125.0268;3.2628619500000004e-06;3.3578262667237594e-10;-3.266994e-06
14:41:45;-150;-150.0059;3.57801735e-06;4.403626532472953e-10;-3.580839e-06
14:42:05;-175;-175.0414;3.8594553e-06;2.869551193131092e-10;-3.85981e-06
14:42:26;-200;-200.071;4.120436650000001e-06;4.1843889801857364e-10;-4.121928e-06
14:42:45;-225;-225.0847;4.3478244000000005e-06;4.82854493610646e-10;-4.342146e-06
14:43:05;-250;-250.0613;4.5280316e-06;5.696604532526389e-10;-4.533633e-06
14:43:25;-275;-275.0332;4.68674355e-06;1.0555729948113506e-09;-4.683929e-06
14:43:45;-300;-300.0108;4.8392738e-06;8.373200660440649e-10;-4.844184e-06
14:44:05;-325;-325.0436;4.96481005e-06;7.571314234496866e-10;-4.959136e-06
14:44:25;-350;-350.0576;5.07836145e-06;7.449503321530987e-10;-5.077024e-06
14:44:45;-375;-375.0893;5.20519435e-06;7.353260918633399e-10;-5.211528e-06
14:45:05;-400;-400.0663;5.3019118500000004e-06;7.47066644533798e-10;-5.306048e-06
14:45:25;-425;-425.0371;5.382131450000001e-06;4.5416841300887506e-10;-5.382421e-06
14:45:45;-450;-449.9918;5.4954995500000004e-06;4.080756760393658e-10;-5.497823e-06
14:46:05;-475;-475.0242;5.6002540499999995e-06;1.1844318479232944e-09;-5.595974e-06
14:46:25;-500;-500.0547;5.677320199999999e-06;5.709392813601162e-10;-5.677673e-06
14:46:45;-525;-525.0889;5.75361715e-06;3.4289454847662654e-10;-5.758822e-06
14:47:05;-550;-550.0716;5.8559765e-06;5.659699263211764e-10;-5.856105e-06
14:47:25;-575;-575.027;5.942141199999999e-06;8.172752155791847e-10;-5.943291e-06
14:47:45;-600;-600.0019;6.0450505499999995e-06;9.274034652593306e-10;-6.047504e-06
14:48:05;-625;-625.0299;6.125631699999999e-06;5.333842147083031e-10;-6.121668e-06
14:48:25;-650;-650.0578;6.20943675e-06;7.020432425249807e-10;-6.214091e-06
14:48:45;-675;-675.071;6.2955293e-06;1.019997500242012e-09;-6.293773e-06
14:49:05;-700;-700.0515;6.3728773e-06;3.9856310102667085e-10;-6.374538e-06
14:49:25;-725;-725.0193;6.46457945e-06;1.0586093270772783e-09;-6.463543e-06
14:49:45;-750;-749.9896;6.5556500000000005e-06;6.220806458972858e-10;-6.564069e-06
14:50:05;-775;-775.0101;6.638047249999999e-06;3.733221656625643e-10;-6.640558e-06
14:50:25;-800;-800.0165;6.7305664500000005e-06;6.902531436907808e-10;-6.728291e-06
14:50:45;-825;-825.0455;6.8202207000000005e-06;6.110880137099779e-10;-6.822059e-06
14:51:05;-850;-850.022;6.92049965e-06;1.7277787232093653e-09;-6.915599e-06
14:51:26;-875;-874.9865;6.98621255e-06;5.198304169390209e-10;-6.995022e-06
14:51:45;-900;-899.9524;7.079023399999999e-06;4.231732233967458e-10;-7.081776e-06

File: Data/DoubleIrrNeutron2025/IV_onPCB/200206_UL_1e15_noadd_IV.csv
time (11.03.2025);set voltage (V);real voltage (V);current (A);delta current;input current (A)
14:20:45;-25;-25.03604;1.58638125e-06;1.2961093662862751e-09;-1.5783e-06
14:21:05;-50;-50.07056;2.1808016999999993e-06;1.317171775244216e-09;-2.185975e-06
14:21:25;-75;-75.09756;2.6460708e-06;1.1501972626467156e-09;-2.639067e-06
14:21:45;-100;-100.0737;3.06290965e-06;2.050544623112357e-09;-3.062773e-06
14:22:04;-125;-125.0268;3.4547732999999996e-06;1.3953554226432874e-09;-3.440063e-06
14:22:24;-150;-150.0073;3.785186750000001e-06;2.576332740422898e-09;-3.807179e-06
14:22:44;-175;-175.0428;4.112951599999999e-06;1.5953350876853367e-09;-4.117478e-06
14:23:04;-200;-200.0734;4.4346259e-06;2.31798714610327e-09;-4.436408e-06
14:23:24;-225;-225.0866;4.731526999999999e-06;2.891821889397752e-09;-4.721643e-06
14:23:43;-250;-250.0633;5.02070305e-06;4.166170767308426e-09;-5.011177e-06
14:24:04;-275;-275.0359;5.2656271e-06;2.0180144039376795e-09;-5.314112e-06
14:24:24;-300;-300.0135;5.5512735e-06;3.595399522653931e-09;-5.58042e-06
14:24:44;-325;-325.0466;5.813610849999999e-06;2.9441674665981592e-09;-5.793293e-06
14:25:04;-350;-350.059;6.0004120500000005e-06;1.875768201930874e-09;-6.017538e-06
14:25:24;-375;-375.0903;6.220933800000001e-06;2.759458655787412e-09;-6.214136e-06
14:25:44;-400;-400.068;6.43359495e-06;1.7986405581369005e-09;-6.437802e-06
14:26:04;-425;-425.0397;6.6047135500000016e-06;3.147928786102856e-09;-6.61479e-06
14:26:24;-450;-449.994;6.7723707500000006e-06;2.947383610827585e-09;-6.794054e-06
14:26:44;-475;-475.0275;6.9588318e-06;3.739642931885318e-09;-6.992118e-06
14:27:03;-500;-500.0586;7.155649e-06;3.812788159601847e-09;-7.148507e-06
14:27:23;-525;-525.0925;7.30481005e-06;3.346879249745211e-09;-7.314864e-06
14:27:43;-550;-550.0738;7.3916378999999995e-06;4.0691685335581656e-09;-7.376784e-06
14:28:03;-575;-575.0286;7.5742028499999985e-06;2.2747843681050294e-09;-7.603684e-06
14:28:22;-600;-600.004;7.76422995e-06;2.141846320905189e-09;-7.751822e-06
14:28:42;-625;-625.0342;7.8586971e-06;3.6026553033144984e-09;-7.903126e-06
14:29:02;-650;-650.0623;8.064037300000002e-06;3.3123106135295157e-09;-8.111206e-06
14:29:22;-675;-675.0729;8.210065399999999e-06;2.7213570350102834e-09;-8.166249e-06
14:29:41;-700;-700.0546;8.2909154e-06;2.8359306782782396e-09;-8.333323e-06
14:30:01;-725;-725.0224;8.50482135e-06;2.8367107671341717e-09;-8.516437e-06
14:30:21;-750;-749.9935;8.6742871e-06;4.5370814561235865e-09;-8.685293e-06
14:30:41;-775;-775.0137;8.8835396e-06;3.1359640522493163e-09;-8.894965e-06
14:31:00;-800;-800.0203;8.99846495e-06;5.977608382319377e-09;-8.975353e-06
14:31:20;-825;-825.0469;9.1422696e-06;2.8943258544953397e-09;-9.179484e-06
14:31:40;-850;-850.0267;9.364776550000002e-06;2.8103594445150965e-09;-9.395085e-06
14:32:00;-875;-874.9906;9.52766535e-06;6.920809836021756e-09;-9.518615e-06
14:32:20;-900;-899.9561;9.7390385e-06;7.217700031000172e-09;-9.748783e-06

File: Data/DoubleIrrNeutron2025/IV_onPCB/200206_UR1_1e15_1100min_IV.csv
time (09.05.2025);set voltage (V);real voltage (V);current (A);delta current;input current (A)
11:34:04;-25;-25.03646;1.46954685e-06;6.868165740392421e-10;-1.470999e-06
11:34:24;-50;-50.06971;1.98971925e-06;2.456588373639321e-10;-1.989739e-06
11:34:44;-75;-75.09811;2.4034772999999993e-06;3.257613321129484e-10;-2.407501e-06
11:35:04;-100;-100.072;2.7703184e-06;5.622958669597377e-10;-2.770596e-06
11:35:24;-125;-125.026;3.0778558499999995e-06;3.113854305759985e-10;-3.07939e-06
11:35:43;-150;-150.0068;3.3549606000000003e-06;4.1414404136725525e-10;-3.358943e-06
11:36:03;-175;-175.0403;3.5943737500000005e-06;1.6939961745455614e-09;-3.585506e-06
11:36:23;-200;-200.0715;3.79785325e-06;1.7608775992030207e-09;-3.797805e-06
11:36:42;-225;-225.0844;3.94622125e-06;4.748170061981798e-10;-3.950648e-06
11:37:02;-250;-250.0611;4.1052792e-06;5.985897451510564e-10;-4.104663e-06
11:37:22;-275;-275.0341;4.23000355e-06;8.779378123620043e-10;-4.228898e-06
11:37:42;-300;-300.01;4.341023050000001e-06;5.314950304330243e-10;-4.343528e-06
11:38:02;-325;-325.0438;4.4458599e-06;1.1802273846593993e-09;-4.441179e-06
11:38:22;-350;-350.0562;4.5607583e-06;1.6738020374285334e-09;-4.561806e-06
11:38:43;-375;-375.0888;4.669995950000001e-06;1.9126205183922225e-09;-4.672494e-06
11:39:03;-400;-400.0657;4.742181049999999e-06;6.868744444037678e-10;-4.74583e-06
11:39:23;-425;-425.0374;4.82662115e-06;2.1155585672287383e-09;-4.837862e-06
11:39:43;-450;-449.9916;4.8908289e-06;4.899020254091575e-10;-4.894803e-06
11:40:03;-475;-475.0246;4.9810688e-06;1.845882066384508e-09;-4.980483e-06
11:40:23;-500;-500.0556;5.038720850000001e-06;1.1429933098557675e-09;-5.035253e-06
11:40:43;-525;-525.0896;5.106609100000001e-06;1.012395912921426e-09;-5.109801e-06
11:41:03;-550;-550.0717;5.1733387e-06;1.3339450852640057e-09;-5.174821e-06
11:41:22;-575;-575.0248;5.251913949999999e-06;1.3893954575191896e-09;-5.275449e-06
11:41:42;-600;-600.0016;5.3308362e-06;1.2512636145113457e-09;-5.337883e-06
11:42:02;-625;-625.0278;5.3906208500000006e-06;1.61510652941996e-09;-5.405369e-06
11:42:22;-650;-650.0562;5.46866905e-06;7.51246825201278e-10;-5.473161e-06
11:42:41;-675;-675.0692;5.54509995e-06;2.455818916853412e-09;-5.540131e-06
11:43:01;-700;-700.0484;5.5784103e-06;1.135921317917736e-09;-5.576425e-06
11:43:21;-725;-725.0181;5.6318699e-06;1.7596765383160695e-09;-5.628147e-06
11:43:41;-750;-749.9888;5.70293845e-06;1.0878476719536621e-09;-5.711712e-06
11:44:01;-775;-775.0101;5.7560065e-06;2.0481139732690773e-09;-5.76471e-06
11:44:21;-800;-800.0155;5.813366750000001e-06;1.8262378539979329e-09;-5.817319e-06
11:44:41;-825;-825.0433;5.8850390000000004e-06;1.232924281941119e-09;-5.880605e-06
11:45:01;-850;-850.021;5.93725735e-06;6.343936485928813e-10;-5.937313e-06
11:45:21;-875;-874.9855;5.999774449999999e-06;7.911605098682386e-10;-6.011219e-06
11:45:41;-900;-899.9517;6.07827135e-06;2.793892759462134e-09;-6.061694e-06
