Repository: aimaax/PENGUIN

# PENGUIN :penguin:  

> **NOTE!!** Google ID and GitLab repo for CERN organization is hidden and the create database function won't work properly in this version. Plotting is still possible with the saved database and data stored in this repo.  

A Python-based environment for GUI-driven analysis for IV, CV, and TCT measurements obtained with [Particulars Setup]() at CERN for CMS HGCAL silicon diodes. Used to plot data for individual diodes, but also to analyse Current Volume Normalization, Saturation Voltage, Charge Collection, and Charge Collection Efficiency.

---

File: Data/DoubleIrrNeutron2025/IV_onPCB/300145_SR_UL_15e15_100min_IV.csv
time (30.10.2025);set voltage (V);real voltage (V);current (A);delta current;input current (A)
12:27:30;-25;-25.03798;6.05275845e-06;3.440895048893614e-10;-6.052521e-06
12:27:50;-50;-50.07391;8.9842317e-06;2.797479410111768e-10;-8.987839e-06
12:28:10;-75;-75.092;1.1222303e-05;2.9279950478099435e-10;-1.124413e-05
12:28:30;-100;-100.0681;1.3146591000000001e-05;4.722763491854534e-10;-1.314906e-05
12:28:50;-125;-125.0228;1.49109235e-05;1.1596101230585826e-09;-1.490631e-05
12:29:10;-150;-150.0037;1.6552463e-05;1.0857819992982325e-09;-1.656755e-05
12:29:29;-175;-175.0364;1.81192705e-05;5.32093260152795e-10;-1.811855e-05
12:29:49;-200;-200.0666;1.96580635e-05;4.563098042996006e-10;-1.966219e-05
12:30:09;-225;-225.0789;2.1195783999999997e-05;1.3566111086085343e-09;-2.119667e-05
12:30:28;-250;-250.0567;2.27160575e-05;3.2215691731669237e-09;-2.270978e-05
12:30:48;-275;-275.0293;2.42552785e-05;1.1796864572842625e-09;-2.425427e-05
12:31:08;-300;-300.0089;2.5825955500000005e-05;1.551117254594255e-09;-2.582041e-05
12:31:28;-325;-325.0406;2.7453035e-05;3.952330293636952e-09;-2.7439e-05
12:31:47;-350;-350.0518;2.9120043499999998e-05;5.642230387887416e-10;-2.912311e-05
12:32:07;-375;-375.0829;3.0745365e-05;5.540557282440707e-10;-3.074988e-05
12:32:27;-400;-400.0602;3.24095035e-05;2.806740482748568e-09;-3.23932e-05
12:32:47;-425;-425.0332;3.4114605e-05;1.8189285994784033e-09;-3.411189e-05
12:33:07;-450;-449.9881;3.58603875e-05;1.8258585480535703e-09;-3.587607e-05
12:33:26;-475;-475.0219;3.7662619500000004e-05;6.434044120923729e-10;-3.767376e-05
12:33:46;-500;-500.0515;3.9482413e-05;1.0474068216313426e-09;-3.949746e-05
12:34:06;-525;-525.0847;4.1375592499999993e-05;2.181049732926775e-09;-4.136057e-05
12:34:26;-550;-550.065;4.3279362999999996e-05;1.4284638777370865e-09;-4.328714e-05
12:34:45;-575;-575.0229;4.5171701e-05;1.3021293906521586e-09;-4.518645e-05
12:35:05;-600;-599.9987;4.71326635e-05;2.749762196536135e-09;-4.713161e-05
12:35:25;-625;-625.0257;4.9160395999999993e-05;1.4616700037969676e-09;-4.917638e-05
12:35:44;-650;-650.0528;5.12824095e-05;1.5451824285502821e-09;-5.128125e-05
12:36:04;-675;-675.0652;5.35580525e-05;1.6356776691939274e-09;-5.357753e-05
12:36:24;-700;-700.0464;5.5927379e-05;3.881924967075118e-09;-5.596319e-05
12:36:43;-725;-725.0159;5.8444459500000005e-05;2.5325344494200706e-09;-5.844749e-05
12:37:03;-750;-749.9887;6.133597e-05;2.9943101041810285e-09;-6.133386e-05
12:37:23;-775;-775.0098;6.43792465e-05;4.017037420475278e-09;-6.436829e-05
12:37:43;-800;-800.0141;6.76678265e-05;4.31718943729582e-09;-6.766129e-05
12:38:03;-825;-825.0408;7.127924099999999e-05;4.923326461854752e-09;-7.128112e-05
12:38:23;-850;-850.02;7.5359209e-05;3.966994195861747e-09;-7.536522e-05
12:38:43;-875;-874.9848;7.997136399999999e-05;3.09883828232439e-09;-7.995194e-05
12:39:02;-900;-899.9531;8.501889150000001e-05;4.043631676785024e-09;-8.499368e-05

File: Data/DoubleIrrNeutron2025/IV_onPCB/300145_SR_UL_15e15_120min_IV.csv
time (04.11.2025);set voltage (V);real voltage (V);current (A);delta current;input current (A)
15:11:51;-25;-25.04121;5.7810108000000004e-06;5.197982522094596e-10;-5.787661e-06
15:12:11;-50;-50.07557;8.55743745e-06;2.205332568457751e-10;-8.557726e-06
15:12:31;-75;-75.09204;1.0695718e-05;1.773098784614116e-09;-1.072311e-05
15:12:51;-100;-100.0685;1.2499242999999998e-05;8.019888091488565e-10;-1.249991e-05
15:13:11;-125;-125.0229;1.41887405e-05;1.5924497598040157e-09;-1.417572e-05
15:13:31;-150;-150.0039;1.57626945e-05;1.2563670791213904e-09;-1.57724e-05
15:13:50;-175;-175.0378;1.7232887499999998e-05;5.451480876789259e-10;-1.724114e-05
15:14:10;-200;-200.0684;1.8714104999999998e-05;1.2850098248651284e-09;-1.870577e-05
15:14:30;-225;-225.0799;2.02176225e-05;1.218346189512689e-09;-2.021775e-05
15:14:50;-250;-250.0585;2.1692917499999995e-05;9.002410441099592e-10;-2.168932e-05
15:15:09;-275;-275.0306;2.3149034999999997e-05;1.2937831155181869e-09;-2.316153e-05
15:15:30;-300;-300.0078;2.4607632500000004e-05;1.1138619472357728e-09;-2.46134e-05
15:15:49;-325;-325.0412;2.6095422e-05;1.3515090824704132e-09;-2.610769e-05
15:16:10;-350;-350.053;2.76322765e-05;1.4507777698532267e-09;-2.764033e-05
15:16:30;-375;-375.0841;2.91490965e-05;7.574923349446344e-10;-2.917899e-05
15:16:49;-400;-400.0624;3.069179000000001e-05;2.154747084926646e-09;-3.071778e-05
15:17:10;-425;-425.0347;3.2318154500000004e-05;1.6442541584256335e-09;-3.232842e-05
15:17:30;-450;-449.9885;3.4020047e-05;3.0123698395117915e-09;-3.399389e-05
15:17:50;-475;-475.0209;3.58050235e-05;4.097728289857436e-09;-3.57612e-05
15:18:10;-500;-500.0521;3.747635799999999e-05;1.3439310994244627e-09;-3.748738e-05
15:18:30;-525;-525.0851;3.9231333e-05;2.7375649855301607e-09;-3.925951e-05
15:18:49;-550;-550.0671;4.1018155499999995e-05;1.5226751910699598e-09;-4.102751e-05
15:19:09;-575;-575.0226;4.282614499999999e-05;4.116314340523609e-09;-4.281455e-05
15:19:29;-600;-599.9988;4.4665190500000005e-05;2.9765945705622556e-09;-4.468417e-05
15:19:49;-625;-625.0275;4.6566691e-05;3.6763001713680194e-09;-4.655226e-05
15:20:08;-650;-650.0549;4.8577578500000005e-05;5.973768964188374e-09;-4.857749e-05
15:20:28;-675;-675.0659;5.0656008000000006e-05;6.218797415899809e-09;-5.064265e-05
15:20:48;-700;-700.0474;5.2834028500000004e-05;3.955184779185489e-09;-5.275963e-05
15:21:07;-725;-725.0174;5.5144352500000014e-05;5.25811125191363e-09;-5.521908e-05
15:21:27;-750;-749.989;5.761204999999999e-05;4.382387020791245e-09;-5.765878e-05
15:21:47;-775;-775.0087;6.031874800000001e-05;3.2644634781230944e-09;-6.033387e-05
15:22:07;-800;-800.0139;6.32888675e-05;3.380295613921954e-09;-6.331281e-05
15:22:27;-825;-825.0418;6.672149000000001e-05;1.5205929895931697e-08;-6.674688e-05
15:22:47;-850;-850.0193;7.0188279e-05;6.763765996099865e-09;-7.018266e-05
15:23:07;-875;-874.9867;7.41637975e-05;7.239217736572295e-09;-7.422376e-05
15:23:27;-900;-899.953;7.867417100000001e-05;1.0812199427035939e-08;-7.860261e-05

File: Data/DoubleIrrNeutron2025/IV_onPCB/300145_SR_UL_15e15_150min_IV.csv
time (10.11.2025);set voltage (V);real voltage (V);current (A);delta current;input current (A)
11:41:49;-25;-25.04035;5.57172195e-06;5.751217065761118e-10;-5.576945e-06
11:42:09;-50;-50.0738;8.2133584e-06;8.046701759105997e-10;-8.210513e-06
11:42:29;-75;-75.10986;1.02302215e-05;6.276584560890144e-10;-1.022415e-05
11:42:49;-100;-100.0692;1.1982861e-05;7.466826300376661e-10;-1.20132e-05
11:43:09;-125;-125.0243;1.35697225e-05;6.324392757411562e-10;-1.357568e-05
11:43:29;-150;-150.0043;1.5057250499999999e-05;7.527786776337357e-10;-1.505944e-05
11:43:49;-175;-175.0379;1.6501935499999996e-05;7.172536075196728e-10;-1.65044e-05
11:44:09;-200;-200.068;1.7890289500000002e-05;1.6013568426494239e-09;-1.789945e-05
11:44:29;-225;-225.0811;1.9301298000000002e-05;7.999404977872318e-10;-1.930041e-05
11:44:49;-250;-250.0566;2.0731198e-05;7.092364203845582e-10;-2.073476e-05
11:45:09;-275;-275.0318;2.21139415e-05;9.299438894364449e-10;-2.211879e-05
11:45:29;-300;-300.0083;2.3573801e-05;1.0282441101216773e-09;-2.356897e-05
11:45:48;-325;-325.0427;2.5026526e-05;1.0941959148159805e-09;-2.504306e-05
11:46:08;-350;-350.0528;2.6467721999999998e-05;1.1388963078349792e-09;-2.648111e-05
11:46:28;-375;-375.0848;2.7967612000000003e-05;3.999604892986341e-09;-2.795938e-05
11:46:47;-400;-400.0609;2.9453122000000005e-05;1.3478483965194913e-09;-2.945236e-05
11:47:07;-425;-425.0337;3.0977036000000004e-05;2.063062214282371e-09;-3.099075e-05
11:47:27;-450;-449.9896;3.25567385e-05;1.9538659466556095e-09;-3.258054e-05
11:47:48;-475;-475.0208;3.416744550000001e-05;2.772633087427646e-09;-3.418122e-05
11:48:08;-500;-500.0521;3.5908550500000005e-05;2.4488291564542366e-09;-3.591341e-05
11:48:28;-525;-525.0846;3.752317800000001e-05;2.169991198138977e-09;-3.752563e-05
11:48:48;-550;-550.0667;3.9213386e-05;1.4716324948845742e-09;-3.921195e-05
11:49:07;-575;-575.0229;4.095746999999999e-05;4.3010839912747585e-09;-4.095503e-05
11:49:27;-600;-599.9987;4.2732225e-05;2.7083107742649706e-09;-4.274542e-05
11:49:47;-625;-625.0266;4.44761375e-05;2.3945489006282654e-09;-4.448294e-05
11:50:06;-650;-650.0537;4.63558815e-05;8.402708715051062e-10;-4.636242e-05
11:50:26;-675;-675.0661;4.8346250499999996e-05;3.340046292718006e-09;-4.837775e-05
11:50:46;-700;-700.0479;5.0394302999999994e-05;2.295684876022835e-09;-5.043612e-05
11:51:06;-725;-725.0171;5.2542563999999995e-05;1.7579114596589293e-09;-5.252857e-05
11:51:26;-750;-749.9877;5.4862256999999994e-05;2.1882549097398206e-09;-5.487209e-05
11:51:46;-775;-775.0087;5.7329892999999996e-05;4.03343743598432e-09;-5.736714e-05
11:52:06;-800;-800.014;6.0104626999999994e-05;3.0321257477223047e-09;-6.013196e-05
11:52:25;-825;-825.0406;6.3049877e-05;2.9991900656679103e-09;-6.310343e-05
11:52:45;-850;-850.0209;6.63536525e-05;4.260510818845769e-09;-6.636186e-05
11:53:05;-875;-874.9867;6.99811775e-05;4.019790160879033e-09;-7.002997e-05
11:53:25;-900;-899.9516;7.410398899999998e-05;4.45615405366556e-09;-7.415142e-05

File: Data/DoubleIrrNeutron2025/IV_onPCB/300145_SR_UL_15e15_175min_IV.csv
time (14.11.2025);set voltage (V);real voltage (V);current (A);delta current;input current (A)
07:39:13;-25;-25.04305;5.525515500000001e-06;3.7767043503564076e-10;-5.527456e-06
07:39:33;-50;-50.07996;8.11934775e-06;4.719725197244017e-10;-8.12339e-06
07:39:53;-75;-75.11034;1.0100625999999999e-05;6.191697667037577e-10;-1.010269e-05
07:40:13;-100;-100.0722;1.1787456500000001e-05;1.0325645924105747e-09;-1.181817e-05
07:40:33;-125;-125.0255;1.3328920000000002e-05;7.419016107274173e-10;-1.333913e-05
07:40:53;-150;-150.0033;1.4788104e-05;1.4300930738941639e-09;-1.478532e-05
07:41:13;-175;-175.0406;1.61548905e-05;1.4817723298468715e-09;-1.616274e-05
07:41:33;-200;-200.0727;1.7547141999999998e-05;1.510520539416799e-09;-1.756957e-05
07:41:53;-225;-225.0876;1.89048155e-05;9.76999353889221e-10;-1.891134e-05
07:42:12;-250;-250.0623;2.0251453000000002e-05;7.95911144538134e-10;-2.025483e-05
07:42:32;-275;-275.032;2.1590777500000005e-05;1.2003942841834156e-09;-2.158856e-05
07:42:52;-300;-300.0082;2.2960646500000002e-05;1.644196197994635e-09;-2.298601e-05
07:43:12;-325;-325.0428;2.4327943000000002e-05;1.5947520340166131e-09;-2.433608e-05
07:43:31;-350;-350.0561;2.56933715e-05;2.006961792735392e-09;-2.568873e-05
07:43:51;-375;-375.0902;2.70912925e-05;2.0899583578388168e-09;-2.709094e-05
07:44:11;-400;-400.0661;2.8531232499999998e-05;1.3945606611044307e-09;-2.854112e-05
07:44:31;-425;-425.0364;2.9962613500000004e-05;1.2642075136226857e-09;-2.998888e-05
07:44:51;-450;-449.9883;3.1527035500000005e-05;1.89518184813488e-09;-3.157157e-05
07:45:11;-475;-475.023;3.316071e-05;1.48918920893206e-09;-3.317811e-05
07:45:31;-500;-500.0551;3.4777382e-05;2.80342126695218e-09;-3.479003e-05
07:45:50;-525;-525.0893;3.6384392e-05;1.998158352083356e-09;-3.641049e-05
07:46:10;-550;-550.0708;3.8078554500000004e-05;3.780240301554801e-09;-3.811676e-05
07:46:30;-575;-575.0244;3.97450015e-05;9.131509390565849e-10;-3.976122e-05
07:46:50;-600;-599.9998;4.1489337e-05;2.6325973961089736e-09;-4.150049e-05
07:47:09;-625;-625.027;4.3214698e-05;3.3594939053374916e-09;-4.324815e-05
07:47:29;-650;-650.0575;4.500485249999999e-05;2.5872390568906953e-09;-4.500639e-05
07:47:48;-675;-675.0699;4.68776185e-05;4.0981351414392834e-09;-4.69261e-05
07:48:08;-700;-700.05;4.88393375e-05;3.566660333911719e-09;-4.886802e-05
07:48:28;-725;-725.0181;5.088729749999999e-05;2.00525146490422e-09;-5.089482e-05
07:48:48;-750;-749.9864;5.32474765e-05;8.600046025312778e-09;-5.327775e-05
07:49:08;-775;-775.0089;5.5557605000000005e-05;2.2993108206590888e-09;-5.556232e-05
07:49:28;-800;-800.0157;5.8217146000000015e-05;2.403065687824608e-09;-5.824679e-05
07:49:48;-825;-825.0443;6.110413100000001e-05;2.847079635345893e-09;-6.108916e-05
07:50:08;-850;-850.0212;6.440189399999999e-05;2.5761692879155894e-09;-6.441311e-05
07:50:28;-875;-874.9866;6.7933144e-05;2.4663206806902495e-09;-6.792339e-05
07:50:47;-900;-899.9492;7.19172815e-05;6.125813549031987e-09;-7.189083e-05

File: Data/DoubleIrrNeutron2025/IV_onPCB/300145_SR_UL_15e15_200min_IV.csv
time (19.11.2025);set voltage (V);real voltage (V);current (A);delta current;input current (A)
11:35:42;-25;-25.03761;5.3237662e-06;3.155441538041914e-10;-5.324252e-06
11:36:02;-50;-50.07236;7.832335299999998e-06;7.799418699493267e-10;-7.829864e-06
11:36:22;-75;-75.10013;9.7536217e-06;7.255412396962529e-10;-9.764457e-06
11:36:41;-100;-100.0651;1.14019355e-05;4.713992336649973e-10;-1.141643e-05
11:37:01;-125;-125.0202;1.2903979500000001e-05;7.040694124161381e-10;-1.291185e-05
11:37:21;-150;-150.0016;1.4319956000000003e-05;1.1393477081207314e-09;-1.431788e-05
11:37:41;-175;-175.0362;1.5708573499999998e-05;6.409349713504895e-10;-1.569954e-05
11:38:00;-200;-200.0663;1.7018671999999997e-05;1.2386185046251756e-09;-1.702258e-05
11:38:19;-225;-225.0775;1.83546885e-05;1.4249189933115662e-09;-1.835595e-05
11:38:39;-250;-250.0562;1.9691679e-05;9.671473259023408e-10;-1.968787e-05
11:38:59;-275;-275.0296;2.10353585e-05;1.7215365629285019e-09;-2.102934e-05
11:39:19;-300;-300.0061;2.23067065e-05;2.164757870409537e-09;-2.232134e-05
11:39:39;-325;-325.0381;2.3655142999999997e-05;7.982571953950429e-10;-2.366278e-05
11:39:59;-350;-350.0512;2.50351065e-05;1.0572888146102312e-09;-2.503984e-05
11:40:19;-375;-375.0821;2.6415509499999997e-05;6.065754178171156e-10;-2.642259e-05
11:40:38;-400;-400.0599;2.78112965e-05;2.5288900010676717e-09;-2.782415e-05
11:40:58;-425;-425.0328;2.92169715e-05;1.2521284428924173e-09;-2.922724e-05
11:41:18;-450;-449.9872;3.065555149999999e-05;1.5566326276613484e-09;-3.066862e-05
11:41:37;-475;-475.0203;3.2138061e-05;4.2482863545198916e-09;-3.216483e-05
11:41:58;-500;-500.0493;3.36006775e-05;2.457306439478113e-09;-3.364055e-05
11:42:17;-525;-525.0827;3.5146360000000003e-05;2.0654440200596864e-09;-3.516145e-05
11:42:37;-550;-550.0655;3.6728030500000005e-05;2.0928106071740346e-09;-3.671899e-05
11:42:57;-575;-575.022;3.8464885000000004e-05;4.929089190712803e-09;-3.843293e-05
11:43:17;-600;-599.9978;4.015711e-05;4.5985629820629946e-09;-4.011703e-05
11:43:36;-625;-625.0255;4.1782891000000005e-05;1.8093324597764859e-09;-4.178411e-05
11:43:56;-650;-650.0532;4.34706645e-05;3.6405414071949278e-09;-4.349681e-05
11:44:16;-675;-675.0652;4.51714755e-05;2.616149983754603e-09;-4.518991e-05
11:44:36;-700;-700.0464;4.7008335499999996e-05;3.991255659250466e-09;-4.705979e-05
11:44:56;-725;-725.0145;4.9066142e-05;6.0463201866921e-09;-4.900399e-05
11:45:15;-750;-749.9862;5.10733865e-05;3.201390110170802e-09;-5.107903e-05
11:45:35;-775;-775.0082;5.3471784500000006e-05;5.675787895746157e-09;-5.344109e-05
11:45:55;-800;-800.0125;5.603358100000001e-05;5.9627101178911536e-09;-5.600292e-05
11:46:15;-825;-825.0391;5.887875899999999e-05;5.0658580171576465e-09;-5.891395e-05
11:46:35;-850;-850.0189;6.18668295e-05;2.4333955160435577e-09;-6.189124e-05
11:46:55;-875;-874.9841;6.51937025e-05;3.073368744146868e-09;-6.521187e-05
11:47:15;-900;-899.9509;6.90064285e-05;5.357271099869672e-09;-6.89603e-05

File: Data/DoubleIrrNeutron2025/IV_onPCB/300145_SR_UL_15e15_275min_IV.csv
time (27.11.2025);set voltage (V);real voltage (V);current (A);delta current;input current (A)
12:54:51;-25;-25.03627;4.9016171499999995e-06;3.2322848168900363e-10;-4.900621e-06
12:55:11;-50;-50.06927;7.1600969999999996e-06;5.631618639432373e-10;-7.161364e-06
12:55:31;-75;-75.09688;8.9073455e-06;2.2991913252274626e-10;-8.905746e-06
12:55:50;-100;-99.97953;1.0419576e-05;1.1632414624659893e-09;-1.040993e-05
12:56:11;-125;-125.0194;1.1811612e-05;9.718324444059588e-10;-1.18009e-05
12:56:30;-150;-150.0006;1.3130938999999998e-05;1.064323000784989e-09;-1.3133e-05
12:56:50;-175;-175.0351;1.4381346e-05;1.0437019210483113e-09;-1.437765e-05
12:57:10;-200;-200.0634;1.56015845e-05;2.7267115244374763e-09;-1.562577e-05
12:57:29;-225;-225.0755;1.6802614e-05;8.007941058724474e-10;-1.67964e-05
12:57:49;-250;-250.0545;1.80327915e-05;4.840270007964465e-10;-1.80314e-05
12:58:09;-275;-275.0276;1.92679925e-05;1.2748005481250673e-09;-1.926189e-05
12:58:28;-300;-300.0052;2.0471766499999998e-05;8.70034561095108e-10;-2.046618e-05
12:58:48;-325;-325.038;2.1676635e-05;1.3680667929600387e-09;-2.167462e-05
12:59:07;-350;-350.0485;2.2878803500000005e-05;9.517074852600562e-10;-2.289215e-05
12:59:27;-375;-375.0789;2.40955495e-05;1.3815872167546909e-09;-2.409629e-05
12:59:47;-400;-400.0566;2.53394345e-05;1.024793265737091e-09;-2.533945e-05
13:00:06;-425;-425.0298;2.659845e-05;6.567434811248616e-10;-2.660029e-05
13:00:26;-450;-449.9854;2.7961437500000006e-05;2.1667429329525657e-09;-2.797718e-05
13:00:46;-475;-475.0183;2.94016265e-05;2.1291899016996615e-09;-2.938162e-05
13:01:06;-500;-500.0463;3.07309565e-05;1.0059615487183769e-09;-3.074978e-05
13:01:26;-525;-525.0798;3.219328199999999e-05;1.6073989237273552e-09;-3.21979e-05
13:01:45;-550;-550.0635;3.3679675e-05;3.496424995620576e-09;-3.366711e-05
13:02:05;-575;-575.0181;3.50912875e-05;1.4026075493521985e-09;-3.51006e-05
13:02:25;-600;-599.9971;3.65178255e-05;1.6388588217109902e-09;-3.652521e-05
13:02:44;-625;-625.0236;3.8064112e-05;2.500539001895125e-09;-3.806641e-05
13:03:04;-650;-650.0493;3.95659605e-05;1.7934666814578795e-09;-3.958432e-05
13:03:24;-675;-675.0594;4.10417755e-05;1.7070712455841986e-09;-4.103318e-05
13:03:44;-700;-700.0425;4.2635717e-05;2.7632825678891464e-09;-4.265093e-05
13:04:04;-725;-725.0134;4.4362981499999995e-05;9.106190957254719e-10;-4.436561e-05
13:04:23;-750;-749.9843;4.62414515e-05;4.4483986599111954e-09;-4.622979e-05
13:04:43;-775;-775.0035;4.82023845e-05;6.679136975500504e-09;-4.816339e-05
13:05:03;-800;-800.0096;5.0221083500000004e-05;1.3371407747036355e-08;-5.017974e-05
13:05:23;-825;-825.0356;5.2450796999999994e-05;2.1765920724839797e-09;-5.249117e-05
13:05:43;-850;-850.0141;5.48884225e-05;2.1025971885979204e-09;-5.490383e-05
13:06:02;-875;-874.9802;5.760359999999999e-05;5.621017968304201e-09;-5.757134e-05
13:06:22;-900;-899.9483;6.0671254000000004e-05;2.6077174310112768e-09;-6.066987e-05

File: Data/DoubleIrrNeutron2025/IV_onPCB/300145_SR_UL_15e15_350min_IV.csv
time (05.12.2025);set voltage (V);real voltage (V);current (A);delta current;input current (A)
11:30:56;-25;-25.03887;4.681774599999999e-06;2.989995016718164e-10;-4.683874e-06
11:31:16;-50;-50.07283;6.83767765e-06;6.151238748211661e-10;-6.832705e-06
11:31:36;-75;-75.10246;8.5240981e-06;9.907453277709315e-10;-8.519912e-06
11:31:56;-100;-100.078;9.9729683e-06;8.687018018284356e-10;-9.974144e-06
11:32:16;-125;-125.0219;1.1291612000000002e-05;4.980921601470385e-10;-1.128543e-05
11:32:36;-150;-150.0024;1.2572062e-05;6.241452555295137e-10;-1.257387e-05
11:32:56;-175;-175.0375;1.3822546499999999e-05;7.190414713352389e-10;-1.3828e-05
11:33:15;-200;-200.0678;1.501382e-05;6.531091026773519e-10;-1.501705e-05
11:33:35;-225;-225.0802;1.6183223500000002e-05;1.096180248636053e-09;-1.618084e-05
11:33:54;-250;-250.0575;1.7331929000000002e-05;1.5310061887529965e-09;-1.734443e-05
11:34:14;-275;-275.0291;1.84564565e-05;1.4654769317529206e-09;-1.847003e-05
11:34:34;-300;-300.0058;1.9554753499999997e-05;1.2561658479277708e-09;-1.956635e-05
11:34:54;-325;-325.0394;2.0704705e-05;8.406751750825874e-10;-2.071565e-05
11:35:14;-350;-350.0517;2.1884500499999995e-05;6.710955502013433e-10;-2.189457e-05
11:35:34;-375;-375.0834;2.3091256499999998e-05;1.3351672694835178e-09;-2.309792e-05
11:35:53;-400;-400.0613;2.4290937e-05;9.388932580436888e-10;-2.430402e-05
11:36:13;-425;-425.0314;2.5507937e-05;1.47933229870771e-09;-2.551588e-05
11:36:32;-450;-449.9854;2.6788667000000003e-05;7.634065430686404e-10;-2.678483e-05
11:36:52;-475;-475.0189;2.8103946000000003e-05;6.630981827753971e-10;-2.810939e-05
11:37:12;-500;-500.0515;2.93985415e-05;1.147766151051665e-09;-2.940049e-05
11:37:32;-525;-525.0845;3.0791556999999994e-05;1.2589124473132093e-09;-3.077938e-05
11:37:52;-550;-550.0662;3.2238706499999995e-05;7.315320481700759e-10;-3.224596e-05
11:38:12;-575;-575.0211;3.3645258999999996e-05;1.5939019574615842e-09;-3.366884e-05
11:38:31;-600;-599.9965;3.5009736e-05;1.4015593815460837e-09;-3.500699e-05
11:38:51;-625;-625.024;3.6372832000000006e-05;1.532146957703602e-09;-3.638826e-05
11:39:11;-650;-650.0537;3.7911100000000004e-05;3.0827013316244554e-09;-3.78842e-05
11:39:31;-675;-675.0648;3.9460351499999996e-05;9.089698221063021e-10;-3.946151e-05
11:39:51;-700;-700.0464;4.0954399e-05;9.271259083856746e-10;-4.095404e-05
11:40:11;-725;-725.015;4.2600344e-05;1.9665664956975118e-08;-4.259118e-05
11:40:31;-750;-749.9844;4.4196372500000004e-05;3.916632665632429e-09;-4.417784e-05
11:40:51;-775;-775.0051;4.5977044499999995e-05;1.4219097149606872e-09;-4.600309e-05
11:41:10;-800;-800.0117;4.7838718499999994e-05;1.8937889632955296e-09;-4.78182e-05
11:41:30;-825;-825.0389;4.9840936499999996e-05;3.565781420320296e-09;-4.986794e-05
11:41:50;-850;-850.0166;5.20424545e-05;1.8472767084278497e-09;-5.20558e-05
11:42:10;-875;-874.9839;5.456161000000001e-05;4.267928713088047e-09;-5.452638e-05
11:42:29;-900;-899.9483;5.7184818000000004e-05;2.9222672362396475e-09;-5.720947e-05

File: Data/DoubleIrrNeutron2025/IV_onPCB/300145_SR_UL_15e15_40min_IV.csv
time (09.10.2025);set voltage (V);real voltage (V);current (A);delta current;input current (A)
15:08:47;-25;-25.04063;6.67575225e-06;4.548296927147449e-10;-6.683663e-06
15:09:07;-50;-50.0773;1.00948635e-05;6.947982710830563e-10;-1.009358e-05
15:09:27;-75;-75.09258;1.2679007499999999e-05;7.835084157174071e-10;-1.269919e-05
15:09:47;-100;-100.0682;1.4858763e-05;1.998401748898328e-09;-1.487715e-05
15:10:07;-125;-125.0232;1.6849585500000002e-05;1.1037595922572511e-09;-1.685497e-05
15:10:27;-150;-150.0039;1.8758843e-05;1.4221422397214563e-09;-1.876503e-05
15:10:47;-175;-175.0377;2.0541174500000003e-05;1.039801777984689e-09;-2.054348e-05
15:11:07;-200;-200.0677;2.2318056999999998e-05;1.1830505272387928e-09;-2.230834e-05
15:11:27;-225;-225.0814;2.4084971999999997e-05;2.2515835094439435e-09;-2.407735e-05
15:11:47;-250;-250.0574;2.58410635e-05;5.631239983342433e-10;-2.585007e-05
15:12:06;-275;-275.0308;2.7610263e-05;1.4049763521141336e-09;-2.763037e-05
15:12:26;-300;-300.0086;2.9396930499999996e-05;1.5926747117663682e-09;-2.939585e-05
15:12:46;-325;-325.041;3.1218261e-05;1.2320730294913118e-09;-3.121699e-05
15:13:06;-350;-350.0541;3.300825600000001e-05;4.4866100788904054e-10;-3.301637e-05
15:13:25;-375;-375.0838;3.4854512e-05;2.241226182249541e-09;-3.485131e-05
15:13:45;-400;-400.062;3.671218749999999e-05;1.7870559413458234e-09;-3.671779e-05
15:14:05;-425;-425.0339;3.87417205e-05;1.7662582590039585e-09;-3.87649e-05
15:14:24;-450;-449.9883;4.0766491999999995e-05;5.020243450272012e-09;-4.078644e-05
15:14:44;-475;-475.0233;4.2800563499999995e-05;2.5512415874433376e-09;-4.282165e-05
15:15:04;-500;-500.0525;4.4873937999999995e-05;1.5605216435538468e-09;-4.486787e-05
15:15:23;-525;-525.0851;4.6980924e-05;2.8933510329720657e-09;-4.698168e-05
15:15:43;-550;-550.0681;4.9233959999999994e-05;4.178329630366746e-09;-4.922314e-05
15:16:03;-575;-575.0246;5.14088915e-05;2.1054235054971944e-09;-5.144654e-05
15:16:22;-600;-599.999;5.3685076500000004e-05;3.4905833520343775e-09;-5.368335e-05
15:16:42;-625;-625.028;5.6110953000000003e-05;3.975591911904507e-09;-5.611824e-05
15:17:02;-650;-650.0558;5.85443045e-05;2.2088893674197227e-09;-5.856247e-05
15:17:21;-675;-675.068;6.119991049999999e-05;2.0708733031016416e-09;-6.12268e-05
15:17:40;-700;-700.0486;6.390220849999999e-05;2.5879404238698945e-09;-6.390648e-05
15:18:00;-725;-725.0176;6.684860799999998e-05;2.3699953164510152e-09;-6.686122e-05
15:18:20;-750;-749.9899;7.004910700000001e-05;3.3272802782450525e-09;-7.005609e-05
15:18:40;-775;-775.0099;7.353663100000001e-05;1.506736854928924e-09;-7.352103e-05
15:19:00;-800;-800.0162;7.732926899999999e-05;2.6170695348043482e-09;-7.729598e-05
15:19:19;-825;-825.0425;8.14005835e-05;4.9492391978464745e-09;-8.139281e-05
15:19:39;-850;-850.0227;8.608628350000001e-05;5.110833556035613e-09;-8.609134e-05
15:19:59;-875;-874.9878;9.1254719e-05;5.678516439176531e-09;-9.12449e-05
15:20:15;-900;-899.9542;nan;nan;-9.706622e-05

File: Data/DoubleIrrNeutron2025/IV_onPCB/300145_SR_UL_15e15_500min_IV.csv
time (10.12.2025);set voltage (V);real voltage (V);current (A);delta current;input current (A)
14:08:04;-25;-25.03807;4.24821445e-06;3.092499674615965e-10;-4.24856e-06
14:08:24;-50;-50.07291;6.1675224500000006e-06;2.6179519165751614e-10;-6.169225e-06
14:08:44;-75;-75.10193;7.69086835e-06;1.8631267099959434e-10;-7.688865e-06
14:09:04;-100;-100.0786;9.041496350000001e-06;8.448363459125985e-10;-9.037509e-06
14:09:24;-125;-125.0336;1.0301967000000002e-05;2.4572352349741726e-10;-1.030377e-05
14:09:44;-150;-150.0029;1.1524496e-05;7.601093342407846e-10;-1.151029e-05
14:10:04;-175;-175.0366;1.2741833999999999e-05;5.422086314325395e-10;-1.27443e-05
14:10:24;-200;-200.0673;1.39072205e-05;7.7633094586007e-10;-1.391405e-05
14:10:44;-225;-225.0813;1.5072325e-05;1.4754044360784962e-09;-1.507439e-05
14:11:04;-250;-250.0574;1.6240778500000003e-05;1.248115834968793e-09;-1.622981e-05
14:11:23;-275;-275.0298;1.74460545e-05;6.098993666990832e-10;-1.744128e-05
14:11:43;-300;-300.0072;1.8628471499999998e-05;6.996718069924808e-10;-1.863773e-05
14:12:02;-325;-325.0391;1.98080105e-05;8.90452546461659e-10;-1.980334e-05
14:12:22;-350;-350.0521;2.0986496499999997e-05;8.576311197128862e-10;-2.098538e-05
14:12:41;-375;-375.0856;2.2275476999999997e-05;1.2104278375847298e-09;-2.22639e-05
14:13:01;-400;-400.0614;2.3547367e-05;1.043896091572338e-09;-2.354751e-05
14:13:21;-425;-425.0325;2.4780700500000003e-05;1.188465076264397e-09;-2.478846e-05
14:13:41;-450;-449.9859;2.60337175e-05;7.085216563379993e-10;-2.604598e-05
14:14:00;-475;-475.0217;2.73421875e-05;1.07234716276956e-09;-2.733933e-05
14:14:20;-500;-500.0506;2.8633942999999995e-05;9.603312189031624e-10;-2.864057e-05
14:14:40;-525;-525.0856;2.9938427500000003e-05;2.016446487636086e-09;-2.994813e-05
14:14:59;-550;-550.0674;3.12868835e-05;1.188333975572426e-09;-3.129047e-05
14:15:19;-575;-575.022;3.2669023999999994e-05;1.9346447219062925e-09;-3.267834e-05
14:15:39;-600;-599.9977;3.4058027500000003e-05;1.264587457434366e-09;-3.406763e-05
14:15:59;-625;-625.0268;3.5427573e-05;1.588421087117455e-09;-3.545014e-05
14:16:18;-650;-650.055;3.6957066999999995e-05;2.7910691589424057e-09;-3.696671e-05
14:16:38;-675;-675.0681;3.833058300000001e-05;2.6340636002191166e-09;-3.833115e-05
14:16:58;-700;-700.0477;3.986656e-05;2.429392825378376e-09;-3.989252e-05
14:17:17;-725;-725.0148;4.1321499000000005e-05;1.9255901562899457e-09;-4.133365e-05
14:17:37;-750;-749.9851;4.2856536e-05;3.6382512557546053e-09;-4.284835e-05
14:17:56;-775;-775.0065;4.4427529e-05;3.3607892599803432e-09;-4.442923e-05
14:18:16;-800;-800.0127;4.6129989e-05;3.283803731954747e-09;-4.61362e-05
14:18:36;-825;-825.0418;4.7937978e-05;1.9851768938811707e-09;-4.794477e-05
14:18:56;-850;-850.0205;4.9861208499999996e-05;2.0612668768259293e-09;-4.986453e-05
14:19:16;-875;-874.9843;5.204199199999999e-05;1.0010226271168536e-09;-5.205642e-05
14:19:35;-900;-899.9496;5.44052195e-05;1.917214838639603e-09;-5.439952e-05

File: Data/DoubleIrrNeutron2025/IV_onPCB/300145_SR_UL_15e15_55min_IV.csv
time (16.10.2025);set voltage (V);real voltage (V);current (A);delta current;input current (A)
07:50:35;-25;-25.04288;6.4531629e-06;2.7392298096363404e-10;-6.455927e-06
07:50:55;-50;-50.08037;9.707838699999999e-06;6.077017981708021e-10;-9.714991e-06
07:51:15;-75;-75.09908;1.2187411000000001e-05;4.876801718339642e-10;-1.221602e-05
07:51:35;-100;-100.0727;1.4337225499999999e-05;3.911486130615736e-10;-1.433986e-05
07:51:55;-125;-125.025;1.6272335499999997e-05;8.013839513616205e-10;-1.626827e-05
07:52:15;-150;-150.0031;1.80695055e-05;7.978259443638115e-10;-1.806944e-05
07:52:35;-175;-175.0398;1.9816041e-05;6.15073532189425e-10;-1.982857e-05
07:52:54;-200;-200.0707;2.14660985e-05;1.064740643302353e-09;-2.147942e-05
07:53:14;-225;-225.0854;2.3125025999999997e-05;1.1877014355467776e-09;-2.31234e-05
07:53:34;-250;-250.0609;2.4794873e-05;1.820079819678274e-09;-2.482548e-05
07:53:54;-275;-275.0332;2.6486176e-05;1.67195415606999e-09;-2.649956e-05
07:54:14;-300;-300.0083;2.8184148499999996e-05;5.007800290547459e-10;-2.819161e-05
07:54:33;-325;-325.0431;2.9920159500000005e-05;1.3008797936396113e-09;-2.99413e-05
07:54:53;-350;-350.0566;3.1653620500000004e-05;5.547695354829238e-10;-3.166194e-05
07:55:12;-375;-375.0891;3.3433764999999996e-05;1.3921927847822406e-09;-3.344933e-05
07:55:32;-400;-400.0642;3.5346102e-05;1.0727540724696689e-09;-3.53519e-05
07:55:52;-425;-425.0356;3.7237561e-05;1.2962295128565134e-09;-3.724371e-05
07:56:12;-450;-449.9894;3.9143042499999994e-05;1.7487443888403563e-09;-3.916038e-05
07:56:32;-475;-475.0229;4.1118249e-05;1.0787659384687343e-09;-4.110625e-05
07:56:51;-500;-500.0546;4.3175339999999996e-05;1.6324806277564573e-09;-4.318283e-05
07:57:11;-525;-525.0895;4.5334978999999995e-05;2.6430757556304354e-09;-4.536207e-05
07:57:31;-550;-550.0706;4.745977949999999e-05;1.4699978698963569e-09;-4.748215e-05
07:57:50;-575;-575.0248;4.9562445500000006e-05;1.2928163974440657e-09;-4.95708e-05
07:58:10;-600;-600.0005;5.178461199999999e-05;2.2631152865021913e-09;-5.178616e-05
07:58:30;-625;-625.0281;5.4110681e-05;1.7357110790681858e-09;-5.411369e-05
07:58:50;-650;-650.0579;5.6523128e-05;2.581532742383939e-09;-5.656085e-05
07:59:09;-675;-675.0704;5.9023599e-05;2.2411048502915067e-09;-5.904862e-05
07:59:29;-700;-700.0515;6.174504699999999e-05;3.26674410537478e-09;-6.17562e-05
07:59:49;-725;-725.0178;6.4776024e-05;3.4892053106691674e-09;-6.480364e-05
08:00:09;-750;-749.989;6.80201645e-05;3.5303709065056816e-09;-6.800748e-05
08:00:29;-775;-775.0096;7.140144849999999e-05;2.705392603209583e-09;-7.142227e-05
08:00:48;-800;-800.0168;7.519182449999999e-05;5.23249717988429e-09;-7.520628e-05
08:01:08;-825;-825.0439;7.9402221e-05;1.4883366386673665e-09;-7.942303e-05
08:01:27;-850;-850.0248;8.3988773e-05;5.80139940445384e-09;-8.40062e-05
08:01:47;-875;-874.988;8.92330945e-05;4.487379941290819e-09;-8.927206e-05
08:02:03;-900;-899.9536;nan;nan;-9.512922e-05

File: Data/DoubleIrrNeutron2025/IV_onPCB/300145_SR_UL_15e15_690min_IV.csv
time (16.12.2025);set voltage (V);real voltage (V);current (A);delta current;input current (A)
11:05:35;-25;-25.03675;3.75966085e-06;3.0500010881145686e-10;-3.758404e-06
11:05:55;-50;-50.06971;5.48779815e-06;3.759001481444121e-10;-5.484046e-06
11:06:14;-75;-75.09615;6.883516400000001e-06;6.651641429000892e-10;-6.877991e-06
11:06:34;-100;-100.0753;8.142978e-06;2.5489087861274654e-10;-8.147187e-06
11:06:54;-125;-125.03;9.319075250000001e-06;3.9730234629937177e-10;-9.317779e-06
11:07:15;-150;-149.8033;1.0440444999999999e-05;5.951472506867488e-10;-1.045097e-05
11:07:35;-175;-175.034;1.1554717e-05;9.639346710228625e-10;-1.152736e-05
11:07:55;-200;-200.0657;1.2677427000000002e-05;5.366335341739724e-10;-1.268263e-05
11:08:14;-225;-225.0768;1.3788150000000003e-05;1.7227996110982094e-09;-1.380298e-05
11:08:34;-250;-250.0555;1.4871615499999999e-05;1.0571658987595071e-09;-1.487834e-05
11:08:54;-275;-275.0295;1.59320125e-05;1.1017354208248449e-09;-1.594171e-05
11:09:13;-300;-300.0069;1.7029172999999996e-05;1.3129501323355391e-09;-1.703412e-05
11:09:33;-325;-325.0398;1.81634905e-05;1.2426893165631266e-09;-1.817077e-05
11:09:53;-350;-350.0488;1.9246599499999998e-05;1.276605356991711e-09;-1.925694e-05
11:10:13;-375;-375.0792;2.03709185e-05;8.905524338859056e-10;-2.038281e-05
11:10:33;-400;-400.058;2.1502613999999998e-05;9.063761360495156e-10;-2.150013e-05
11:10:52;-425;-425.03;2.2706289999999996e-05;7.963570179260831e-10;-2.271689e-05
11:11:12;-450;-449.9866;2.3920819e-05;5.835095971789974e-10;-2.392774e-05
11:11:32;-475;-475.0183;2.51905795e-05;1.3615069729898136e-09;-2.519119e-05
11:11:51;-500;-500.0488;2.6457514500000005e-05;9.727937795339652e-10;-2.647133e-05
11:12:11;-525;-525.0794;2.7698938e-05;2.3129113255808715e-09;-2.770321e-05
11:12:31;-550;-550.0632;2.8946463e-05;4.842190103662367e-10;-2.894782e-05
11:12:51;-575;-575.019;3.0292309499999997e-05;2.9176964779599067e-09;-3.028647e-05
11:13:11;-600;-599.9962;3.1689213000000004e-05;1.4182198524910983e-09;-3.170818e-05
11:13:31;-625;-625.0231;3.31260255e-05;7.356322025985924e-10;-3.312959e-05
11:13:50;-650;-650.0502;3.4539288000000004e-05;2.2411145218394824e-09;-3.453206e-05
11:14:10;-675;-675.061;3.5909802499999996e-05;2.5838884336401937e-09;-3.590897e-05
11:14:30;-700;-700.0438;3.73407135e-05;1.210784513239225e-09;-3.734762e-05
11:14:49;-725;-725.0138;3.8762799000000005e-05;8.884911085654059e-10;-3.876641e-05
11:15:09;-750;-749.9862;4.01738565e-05;1.31665528423338e-09;-4.01791e-05
11:15:28;-775;-775.0046;4.1640608499999996e-05;1.9532208368486466e-09;-4.163929e-05
11:15:48;-800;-800.0093;4.31985485e-05;1.4694385449892105e-09;-4.320088e-05
11:16:08;-825;-825.0348;4.48897655e-05;1.3524868714705547e-09;-4.48865e-05
11:16:28;-850;-850.0145;4.6549817500000004e-05;2.3283500461699227e-09;-4.655439e-05
11:16:48;-875;-874.9811;4.8379218e-05;1.3957715787334341e-09;-4.838178e-05
11:17:08;-900;-899.9481;5.0332883e-05;1.2633901020668786e-09;-5.036595e-05

File: Data/DoubleIrrNeutron2025/IV_onPCB/300145_SR_UL_15e15_70min_IV.csv
time (22.10.2025);set voltage (V);real voltage (V);current (A);delta current;input current (A)
07:40:04;-25;-25.04339;6.326651500000001e-06;2.4364132962205014e-10;-6.325524e-06
07:40:24;-50;-50.08107;9.490823200000002e-06;4.65738492074718e-10;-9.498259e-06
07:40:43;-75;-75.09883;1.18982705e-05;7.933726977278572e-10;-1.193295e-05
07:41:03;-100;-100.0726;1.3956428e-05;1.2270162183117106e-09;-1.396615e-05
07:41:23;-125;-125.0247;1.58050015e-05;7.048181591730067e-10;-1.581248e-05
07:41:43;-150;-150.0043;1.7525228000000003e-05;1.032638513711338e-09;-1.75326e-05
07:42:03;-175;-175.0396;1.91627905e-05;1.9635110739438367e-09;-1.917984e-05
07:42:23;-200;-200.0727;2.0779950500000002e-05;1.0755120815220718e-09;-2.07759e-05
07:42:43;-225;-225.0877;2.2414196000000002e-05;7.174285330260958e-10;-2.243213e-05
07:43:02;-250;-250.0616;2.398056e-05;2.361344955740377e-10;-2.399264e-05
07:43:22;-275;-275.0332;2.56028105e-05;1.2588692297057715e-09;-2.561828e-05
07:43:42;-300;-300.0093;2.72643755e-05;1.912264949608064e-09;-2.725878e-05
07:44:01;-325;-325.0435;2.8913050500000007e-05;1.5166610489823202e-09;-2.891783e-05
07:44:21;-350;-350.0564;3.0551188e-05;1.4066486057292296e-09;-3.056684e-05
07:44:41;-375;-375.091;3.22624845e-05;1.3091391207583287e-09;-3.228354e-05
07:45:01;-400;-400.0655;3.39978275e-05;2.9370970255510148e-09;-3.400851e-05
07:45:21;-425;-425.0358;3.5734506999999994e-05;1.3990611316163998e-09;-3.574092e-05
07:45:41;-450;-449.9893;3.7616374000000003e-05;1.349870067821416e-09;-3.763374e-05
07:46:01;-475;-475.0237;3.9579550500000004e-05;1.9743618557651076e-09;-3.960349e-05
07:46:21;-500;-500.0551;4.1546093999999995e-05;2.431554070959747e-09;-4.156225e-05
07:46:40;-525;-525.0906;4.34889735e-05;1.6975024705431525e-09;-4.349278e-05
07:47:00;-550;-550.0705;4.5453108e-05;1.3851517245413344e-09;-4.54878e-05
07:47:20;-575;-575.0253;4.7422136e-05;2.3189107787924945e-09;-4.746356e-05
07:47:39;-600;-599.9989;4.9502971999999994e-05;1.986056091856318e-09;-4.949886e-05
07:47:59;-625;-625.0291;5.1783941499999994e-05;3.188572037370407e-09;-5.17971e-05
07:48:18;-650;-650.0585;5.4187604e-05;4.494157562881042e-09;-5.419049e-05
07:48:38;-675;-675.0717;5.6745102e-05;9.216063693354752e-10;-5.675659e-05
07:48:58;-700;-700.0515;5.93546825e-05;1.4657387002806441e-09;-5.939705e-05
07:49:17;-725;-725.0188;6.214037200000002e-05;1.878388218659981e-09;-6.215848e-05
07:49:37;-750;-749.9885;6.506383349999999e-05;1.2954455362925365e-09;-6.508562e-05
07:49:57;-775;-775.0095;6.839139850000001e-05;1.0627440432084191e-08;-6.84581e-05
07:50:17;-800;-800.017;7.185893150000001e-05;3.6207750741382627e-09;-7.191623e-05
07:50:36;-825;-825.0457;7.572693849999999e-05;1.4433149820807605e-09;-7.573892e-05
07:50:56;-850;-850.0239;8.00660195e-05;5.6707238283573425e-09;-8.013962e-05
07:51:16;-875;-874.9884;8.491828600000001e-05;4.319834047738335e-09;-8.495987e-05
07:51:36;-900;-899.9531;9.0379763e-05;3.4288718334168664e-09;-9.042367e-05

File: Data/DoubleIrrNeutron2025/IV_onPCB/300145_SR_UL_15e15_85min_IV.csv
time (24.10.2025);set voltage (V);real voltage (V);current (A);delta current;input current (A)
13:09:47;-25;-25.04123;6.11460635e-06;9.687411064752896e-10;-6.110362e-06
13:10:07;-50;-50.0751;9.17521605e-06;7.773906948085793e-10;-9.18558e-06
13:10:27;-75;-75.09223;1.1521149999999999e-05;3.1019336711155166e-09;-1.151863e-05
13:10:47;-100;-100.0689;1.3504412e-05;1.7636495683666735e-09;-1.349535e-05
13:11:07;-125;-125.0223;1.5291428999999997e-05;1.8281885706896057e-09;-1.529023e-05
13:11:26;-150;-150.0043;1.6975804e-05;2.3273402630470003e-09;-1.697519e-05
13:11:46;-175;-175.0373;1.8580240999999998e-05;1.3328859478589616e-09;-1.857686e-05
13:12:05;-200;-200.0681;2.0124179499999997e-05;9.361301926014545e-10;-2.013362e-05
13:12:25;-225;-225.0796;2.16029575e-05;2.486428550652592e-09;-2.161087e-05
13:12:45;-250;-250.0563;2.3099703000000003e-05;2.6914419090888593e-09;-2.309803e-05
13:13:05;-275;-275.0308;2.4612224499999998e-05;1.9876641410207628e-09;-2.461561e-05
13:13:25;-300;-300.0077;2.6138476e-05;2.129943825550342e-09;-2.615734e-05
13:13:45;-325;-325.04;2.7671687e-05;2.5191222776991972e-09;-2.767076e-05
13:14:05;-350;-350.0526;2.9221607000000004e-05;2.6121939150835825e-09;-2.924281e-05
13:14:25;-375;-375.0842;3.0870711999999995e-05;1.3955630763243433e-09;-3.087642e-05
13:14:44;-400;-400.061;3.2612351500000004e-05;5.615434679301216e-09;-3.260696e-05
13:15:04;-425;-425.0336;3.4233035499999996e-05;4.338045727917102e-09;-3.429714e-05
13:15:24;-450;-449.989;3.59486205e-05;3.0392135064026966e-09;-3.59275e-05
13:15:44;-475;-475.0206;3.77898555e-05;3.2654596517947754e-09;-3.78397e-05
13:16:03;-500;-500.0501;3.974473e-05;6.544261035441669e-09;-3.970483e-05
13:16:23;-525;-525.0842;4.1584372499999996e-05;5.459897246056992e-09;-4.156932e-05
13:16:42;-550;-550.0665;4.3545648e-05;3.406512850408733e-09;-4.354567e-05
13:17:02;-575;-575.0221;4.555341149999999e-05;5.862442719336504e-09;-4.561663e-05
13:17:22;-600;-599.9984;4.747578649999999e-05;6.2993119971549454e-09;-4.752838e-05
13:17:42;-625;-625.0278;4.9456793499999996e-05;4.683745844673973e-09;-4.945087e-05
13:18:02;-650;-650.0531;5.1582641e-05;5.546323011689869e-09;-5.155776e-05
13:18:22;-675;-675.0663;5.398653250000001e-05;5.82755042341979e-09;-5.399666e-05
13:18:41;-700;-700.0466;5.644715400000001e-05;1.692252552073686e-09;-5.643881e-05
13:19:01;-725;-725.0167;5.9027167e-05;5.455729103428795e-09;-5.908021e-05
13:19:21;-750;-749.988;6.179821899999999e-05;6.940127516839888e-09;-6.182051e-05
13:19:41;-775;-775.0098;6.4840287e-05;1.3379998563153973e-08;-6.477708e-05
13:20:01;-800;-800.0139;6.7957453e-05;4.691447862867249e-09;-6.80096e-05
13:20:20;-825;-825.0414;7.168857899999999e-05;8.142760155499945e-09;-7.16078e-05
13:20:40;-850;-850.0203;7.556200150000001e-05;3.6903465470737335e-09;-7.560754e-05
13:21:00;-875;-874.9852;8.016234050000002e-05;1.2328973770654592e-08;-8.008649e-05
13:21:20;-900;-899.9509;8.502448749999998e-05;7.480968549425811e-09;-8.497569e-05
