Repository: aimaax/PENGUIN

# PENGUIN :penguin:  

> **NOTE!!** Google ID and GitLab repo for CERN organization is hidden and the create database function won't work properly in this version. Plotting is still possible with the saved database and data stored in this repo.  

A Python-based environment for GUI-driven analysis for IV, CV, and TCT measurements obtained with [Particulars Setup]() at CERN for CMS HGCAL silicon diodes. Used to plot data for individual diodes, but also to analyse Current Volume Normalization, Saturation Voltage, Charge Collection, and Charge Collection Efficiency.

---

## Using saved database from another computer

GUI only searches for Database/Diodes_Database.pkl so either create new database or copy a previous backup database:

```bash
cp Database/SavedDatabases/DB_DI_DISR_HF_20260216.pkl Database/Diodes_Database.pkl
```

> **Important!** If database was previously created on another system (Windows vs Linux), after you copied the file, then go to "Manage Database" --> "Create Database" then select one campaign at the time and under "Columns to Overwrite" select **file_iv**, **file_cv**, and **file_tct** then press Create Database. (This has to be done once, have patience :>)

---

## Creating the Database

Before you can plot any data, you must create the sensor database:

1. Navigate to the **Manage Database** tab.
2. Click the **Manage Database** sub-tab.
3. Select the **campaign** you want to import from the campaign dropdown.
4. Choose which **measurement directories** under Data/ to scan (IV_onPCB, CV_onPCB, TCT, IVCV_bare).
5. Press **"Create Database"**.

It scans the selected directories in `Data/` and matches the sensor id and annealing time from the filename to fetch metadata from the corresponding Google Sheets. Saves the database to `Database/Diodes_Database.pkl`.

---

## GUI Overview

Divided into **8 main tabs** containing:

1. Plot IV|CV|TCT vs Voltage
2. Current Volume Noramlization
3. Saturation Voltage
4. Charge Collection
5. Charge Collection Efficiency
6. DI vs HF Comparison
7. Manage Database
8. Annealing

Plots can be saved with Save Plot:

- **Original** = saves exactly as you see it in the GUI
- **16:9** = 16 to 9 ratio with the base_width of 5.12 (full width of 15' laptop screen)

<!-- - **Left side**: Matplotlib plot canvas (resizable)
- **Right side**: A narrow panel (max 300px) with two sub-tabs:
  - **Filter tab**: Campaign, measurement type, sensor ID, annealing time, and other filters specific to the tab
  - **Plot Settings tab**: Visual customization (axis scales, labels, fonts, markers, legend, colors, etc.)

### Extract Saturation Voltage from CV and TCT data

Extraction of saturation voltage from CV and TCT data can be done under `Saturation Voltage` --> `Fit`,

**How to use the fit tab:**

1. Select a **campaign**, **measurement type**, **annealing temperature**, **sensor ID**, and **annealing time**
2. Default fit from `CV`. To fit from `TCT` data, click in the checkbox `Fit from TCT | CC vs V`
3. **Annealing Time** displays green checkbox if all diodes for the specific sensor id, campaign and annealing temperature are done, otherwise a red X. To skip looking through already fit diodes, check `Only iterate through non analysed annealing times`
4. Click **Interactive Fit Saturation Voltage** to load first diode
5. First tries an **automatic fit** using a curvature-based algorithm (@GUI.SaturationVoltage.SaturationVoltageFitTab.py -> automatic_fit_saturation_voltage -> @Utils.saturation_voltage_fit_helper.py -> find_saturation_voltage_from_curvature_fit):
6. If the automatic fit is unsatisfactory, use the **manual fit modes** by pressing `1`:
   - **Manual Fit Mode**: Click on the plot to define the lower and upper fit regions by placing interactive vertical lines. Move lower lines by `left click` and `right click`. Move upper lines by `SHIFT` + `left click` and `right click`.
   - **Endcap Assumption**: Remove lines for upper fit and uses end capacitance assumption for the upper fit (values extracted from mean value of all diodes with equal thicknesses for 120um, 200um, and 300um)
   - **Manual Upper Fit Mode**: Manually align upper fit line by moving it with the left click and rotating it with keyboard controls `A` & `D`
7. When satisfied with the selected region, press `2` to fit.
8. If saturation voltage is not possible to extract, press `3` to skip (stores 0 in the database).
9. If you are happy with the **automatic fit** or **manual fit**, press `SPACE` to save the saturation voltage, uncertainties, and fit regions to the database.

**Fit result colors:**

- Orange lines/points: Not yet saved to database = current analysis
- Green lines/points: Stored in database = already analysed

---

### Manage Database Tab

#### Display Database

Shows the full database as an interactive table. You can:

- Select which columns to display
- Edit individual cell values directly in the table **delete individual row** by setting `thickness value to 0`

File: Data/DoubleIrrNeutron2025/IV_onPCB/200181_SR_UR2_6e15_175min_IV.csv
time (13.11.2025);set voltage (V);real voltage (V);current (A);delta current;input current (A)
09:32:23;-25;-25.04032;3.9797873500000005e-06;1.1066786102455357e-09;-3.982495e-06
09:32:42;-50;-50.07376;5.548356849999999e-06;8.723646263891258e-10;-5.541639e-06
09:33:02;-75;-75.10271;6.784633550000002e-06;7.204492469112562e-10;-6.785193e-06
09:33:22;-100;-100.0795;7.824280049999998e-06;9.017226554629108e-10;-7.836295e-06
09:33:42;-125;-125.0324;8.78033135e-06;8.81043932715617e-10;-8.774025e-06
09:34:02;-150;-150.0127;9.639936900000002e-06;7.084882705451001e-10;-9.642211e-06
09:34:22;-175;-175.0381;1.0489184e-05;4.896863281734575e-10;-1.050048e-05
09:34:42;-200;-200.0698;1.1303165e-05;6.454209866435941e-10;-1.130303e-05
09:35:02;-225;-225.0837;1.2078662000000001e-05;4.0217135651362053e-10;-1.207731e-05
09:35:21;-250;-250.059;1.28413275e-05;9.82014479272108e-10;-1.284089e-05
09:35:41;-275;-275.0315;1.3562053e-05;8.394138133245341e-10;-1.356803e-05
09:36:01;-300;-300.0074;1.4267389e-05;1.7881425977812683e-09;-1.42666e-05
09:36:21;-325;-325.0414;1.49322585e-05;1.0362133648529596e-09;-1.494228e-05
09:36:41;-350;-350.0544;1.56363495e-05;1.6857583567937585e-09;-1.562466e-05
09:37:01;-375;-375.0869;1.6282411499999997e-05;1.9706947093600083e-09;-1.629961e-05
09:37:21;-400;-400.0625;1.6921158999999998e-05;1.2605109876553364e-09;-1.692137e-05
09:37:40;-425;-425.0331;1.75685755e-05;7.46226331282934e-10;-1.757464e-05
09:38:01;-450;-449.9865;1.8222637e-05;9.435926292631694e-10;-1.820383e-05
09:38:20;-475;-475.0206;1.88498675e-05;1.9695235305778765e-09;-1.886466e-05
09:38:40;-500;-500.0511;1.9454018e-05;1.9597323286611896e-09;-1.94594e-05
09:38:59;-525;-525.0866;2.0052788499999997e-05;1.4482679784832286e-09;-2.006264e-05
09:39:19;-550;-550.0681;2.06718755e-05;6.294872694304464e-09;-2.064927e-05
09:39:39;-575;-575.0221;2.1232476500000003e-05;1.5663044523655345e-09;-2.124601e-05
09:39:59;-600;-599.9963;2.180959e-05;1.3633759569539232e-09;-2.182079e-05
09:40:19;-625;-625.0243;2.2403333e-05;1.7174636968507575e-09;-2.239576e-05
09:40:39;-650;-650.0523;2.29239505e-05;2.2958182065442765e-09;-2.292939e-05
09:40:59;-675;-675.0659;2.34611825e-05;2.088524823290319e-09;-2.345978e-05
09:41:19;-700;-700.0466;2.40191275e-05;1.6471167042745362e-09;-2.404185e-05
09:41:39;-725;-725.0128;2.45076125e-05;2.3527466794153792e-09;-2.451968e-05
09:41:58;-750;-749.9832;2.50066965e-05;1.976690197653579e-09;-2.500718e-05
09:42:18;-775;-775.0053;2.5516255500000007e-05;1.7302529403239905e-09;-2.553198e-05
09:42:38;-800;-800.0108;2.6037473999999998e-05;2.7368161611625125e-09;-2.603097e-05
09:42:58;-825;-825.0386;2.6502503500000002e-05;1.2134439160917254e-09;-2.650419e-05
09:43:18;-850;-850.0166;2.7055675e-05;1.361645603672301e-09;-2.707656e-05
09:43:38;-875;-874.9805;2.76359095e-05;2.7391686215894174e-09;-2.761455e-05
09:43:58;-900;-899.9462;2.8162608999999995e-05;1.8992514183224526e-09;-2.818124e-05

File: Data/DoubleIrrNeutron2025/IV_onPCB/200181_UR2_15e14_30min_IV.csv
time (04.04.2025);set voltage (V);real voltage (V);current (A);delta current;input current (A)
07:56:35;-25;-25.04013;1.9002916499999998e-06;2.5093715622641366e-10;-1.902258e-06
07:56:54;-50;-50.07639;2.7138084500000005e-06;2.1898658035368196e-10;-2.715429e-06
07:57:14;-75;-75.10544;3.3672771500000007e-06;1.8529699505118547e-10;-3.367964e-06
07:57:34;-100;-100.0791;3.948624399999999e-06;1.8698190286765082e-10;-3.949618e-06
07:57:53;-125;-125.0294;4.46560575e-06;3.9364455969189346e-10;-4.469459e-06
07:58:13;-150;-150.0082;4.956590499999999e-06;4.333889563659944e-10;-4.952989e-06
07:58:33;-175;-175.0453;5.418304800000001e-06;4.2571676969554386e-10;-5.416397e-06
07:58:53;-200;-200.0782;5.86261065e-06;3.116606028599213e-10;-5.863303e-06
07:59:12;-225;-225.095;6.26806185e-06;4.0972099210926623e-10;-6.271605e-06
07:59:32;-250;-250.0674;6.624220699999999e-06;6.926593646952343e-10;-6.626099e-06
07:59:52;-275;-275.0388;6.9706529e-06;2.9012082741507625e-10;-6.973139e-06
08:00:12;-300;-300.0133;7.275719650000001e-06;7.624246365215207e-10;-7.276173e-06
08:00:32;-325;-325.0497;7.529648600000002e-06;2.3297944544527496e-10;-7.530881e-06
08:00:52;-350;-350.0644;7.75323825e-06;7.803382659943132e-10;-7.754613e-06
08:01:11;-375;-375.0985;7.965372149999999e-06;5.965379462992987e-10;-7.970783e-06
08:01:31;-400;-400.0728;8.16733115e-06;8.695745921857575e-10;-8.167949e-06
08:01:51;-425;-425.0421;8.354181649999999e-06;3.178365639365901e-10;-8.352272e-06
08:02:11;-450;-449.995;8.51074045e-06;6.425071418863887e-10;-8.518132e-06
08:02:30;-475;-475.0301;8.6748976e-06;4.112115173484839e-10;-8.679878e-06
08:02:50;-500;-500.0633;8.82144575e-06;3.2282403778996255e-10;-8.823948e-06
08:03:10;-525;-525.0985;8.963542849999998e-06;6.100205827470108e-10;-8.967017e-06
08:03:30;-550;-550.0781;9.122989050000001e-06;7.983820842021868e-10;-9.129746e-06
08:03:50;-575;-575.0313;9.235978350000001e-06;2.766442053884116e-10;-9.238891e-06
08:04:10;-600;-600.0045;9.380492549999998e-06;6.805520864526208e-10;-9.379803e-06
08:04:30;-625;-625.0338;9.519213450000001e-06;5.535591995215859e-10;-9.524532e-06
08:04:50;-650;-650.0651;9.650726050000001e-06;2.801225399267076e-10;-9.654254e-06
08:05:10;-675;-675.0792;9.79635805e-06;1.0124965814139642e-09;-9.801624e-06
08:05:29;-700;-700.0574;9.966024600000001e-06;3.3134705672457377e-10;-9.972834e-06
08:05:49;-725;-725.0303;1.0157396499999999e-05;7.363196571462923e-10;-1.01583e-05
08:06:09;-750;-749.9926;1.02984165e-05;9.062014883567941e-10;-1.031422e-05
08:06:29;-775;-775.0033;1.0444108499999999e-05;4.987305259356107e-10;-1.044657e-05
08:06:49;-800;-800.0121;1.0602231e-05;7.839613829775082e-10;-1.060802e-05
08:07:09;-825;-825.041;1.07743875e-05;1.0674530141884634e-09;-1.077704e-05
08:07:29;-850;-850.0189;1.09310145e-05;5.823716489493733e-10;-1.0936e-05
08:07:49;-875;-874.9818;1.1107768999999999e-05;2.0407955434094815e-09;-1.110285e-05
08:08:09;-900;-899.9442;1.1269995e-05;4.5643920734308675e-10;-1.127305e-05

File: Data/DoubleIrrNeutron2025/IV_onPCB/200422_SR_UR1_8e15_175min_IV.csv
time (13.11.2025);set voltage (V);real voltage (V);current (A);delta current;input current (A)
13:47:23;-25;-25.03837;3.6517715999999994e-06;4.5419186144184206e-10;-3.649281e-06
13:47:43;-50;-50.07092;5.3774598999999996e-06;7.795199705588037e-10;-5.37014e-06
13:48:03;-75;-75.09796;6.7420713e-06;5.174365956327369e-10;-6.734932e-06
13:48:23;-100;-100.0755;7.91500505e-06;3.0249111949773395e-10;-7.917482e-06
13:48:43;-125;-125.0312;8.98017525e-06;8.06188392607438e-10;-8.977716e-06
13:49:03;-150;-150.014;9.983387000000001e-06;7.467574070607276e-10;-9.982543e-06
13:49:23;-175;-175.0351;1.0907331e-05;8.633582396665051e-10;-1.091695e-05
13:49:43;-200;-200.0657;1.1781830000000002e-05;8.940950732444465e-10;-1.179211e-05
13:50:03;-225;-225.0786;1.2658295500000001e-05;4.682170837335784e-10;-1.266125e-05
13:50:23;-250;-250.0565;1.3500444499999999e-05;1.1276243778404032e-09;-1.350797e-05
13:50:43;-275;-275.03;1.4321317999999999e-05;1.5317611759017733e-09;-1.43333e-05
13:51:03;-300;-300.0065;1.5110239500000005e-05;1.589974602784561e-09;-1.511908e-05
13:51:23;-325;-325.04;1.5889630500000005e-05;2.797329036330855e-09;-1.592801e-05
13:51:43;-350;-350.0498;1.6640999000000003e-05;2.7496278748222706e-09;-1.666693e-05
13:52:03;-375;-375.0813;1.7413501e-05;1.1140722373348126e-09;-1.741366e-05
13:52:23;-400;-400.0581;1.81959815e-05;6.618286315203393e-10;-1.820177e-05
13:52:43;-425;-425.0326;1.90210065e-05;3.264493167016899e-09;-1.901426e-05
13:53:03;-450;-449.9861;1.9871684e-05;1.5674849919536657e-09;-1.987126e-05
13:53:22;-475;-475.0185;2.0678344499999997e-05;1.3776045287019485e-09;-2.068988e-05
13:53:42;-500;-500.0485;2.15301375e-05;9.336240878961703e-10;-2.153174e-05
13:54:02;-525;-525.0818;2.23317055e-05;1.86235878323698e-09;-2.235097e-05
13:54:22;-550;-550.0634;2.3145833999999998e-05;2.332397093121157e-09;-2.316291e-05
13:54:41;-575;-575.0186;2.40122835e-05;2.1307242049360377e-09;-2.403066e-05
13:55:01;-600;-599.9949;2.4809420500000003e-05;1.6549009751341828e-09;-2.482262e-05
13:55:21;-625;-625.0225;2.5675161e-05;1.8293260917616733e-09;-2.56812e-05
13:55:41;-650;-650.0508;2.6589585999999995e-05;1.5700339805239452e-09;-2.658513e-05
13:56:01;-675;-675.0631;2.7569495e-05;2.457389722856376e-09;-2.758086e-05
13:56:21;-700;-700.045;2.8397555499999996e-05;1.3787067264287397e-09;-2.842272e-05
13:56:40;-725;-725.0137;2.924517e-05;1.421813278880109e-09;-2.92675e-05
13:57:00;-750;-749.9852;3.0139803e-05;1.6828033307550006e-09;-3.015746e-05
13:57:20;-775;-775.0041;3.112218e-05;1.9262001453639673e-09;-3.110158e-05
13:57:40;-800;-800.0099;3.2118178500000005e-05;1.3603930084721638e-09;-3.212103e-05
13:58:00;-825;-825.0369;3.3086167000000005e-05;2.4917527064299316e-09;-3.307751e-05
13:58:19;-850;-850.0148;3.404418e-05;3.2324835653102097e-09;-3.404427e-05
13:58:40;-875;-874.9807;3.4995236999999994e-05;6.310339812561494e-09;-3.497023e-05
13:59:00;-900;-899.9464;3.601878250000001e-05;2.5052651431536106e-09;-3.601777e-05

File: Data/DoubleIrrNeutron2025/IV_onPCB/200422_UR1_2e15_30min_IV.csv
time (04.04.2025);set voltage (V);real voltage (V);current (A);delta current;input current (A)
12:23:03;-25;-25.03656;2.3781548000000003e-06;1.683964756163278e-10;-2.380017e-06
12:23:23;-50;-50.07449;3.3429602e-06;4.2230163153840907e-10;-3.346706e-06
12:23:43;-75;-75.09995;4.10386865e-06;2.4588657217302124e-10;-4.104183e-06
12:24:03;-100;-100.0758;4.7519738499999985e-06;2.62795769324793e-10;-4.752293e-06
12:24:23;-125;-125.0292;5.359103900000001e-06;4.292262567690886e-10;-5.358855e-06
12:24:43;-150;-150.0077;5.929924499999999e-06;2.544872541012628e-10;-5.932845e-06
12:25:03;-175;-175.0439;6.45294375e-06;4.241052633191414e-10;-6.452991e-06
12:25:22;-200;-200.0756;6.9427627e-06;8.96694374076285e-10;-6.950778e-06
12:25:42;-225;-225.0903;7.41532495e-06;2.4215357188156904e-10;-7.415654e-06
12:26:02;-250;-250.0673;7.89787085e-06;7.574199273685277e-10;-7.900142e-06
12:26:21;-275;-275.0386;8.388583149999999e-06;9.480638356012773e-10;-8.384554e-06
12:26:41;-300;-300.0153;8.8556537e-06;4.508551158631673e-10;-8.852674e-06
12:27:00;-325;-325.0489;9.27596185e-06;8.292482899439684e-10;-9.282552e-06
12:27:20;-350;-350.0618;9.674984399999999e-06;7.615891031258702e-10;-9.674447e-06
12:27:40;-375;-375.0958;1.0056210499999999e-05;8.489565580758632e-10;-1.005093e-05
12:28:00;-400;-400.0613;1.03953055e-05;2.927135758723594e-10;-1.040064e-05
12:28:20;-425;-425.0322;1.0690619e-05;5.649862387704653e-10;-1.069202e-05
12:28:40;-450;-449.9854;1.09542095e-05;9.050437765655119e-10;-1.095855e-05
12:29:00;-475;-475.0201;1.1240235e-05;4.6143824072136263e-10;-1.124544e-05
12:29:20;-500;-500.0515;1.15237015e-05;3.262999195525474e-10;-1.152154e-05
12:29:40;-525;-525.0851;1.1783074e-05;6.438363146017833e-10;-1.178704e-05
12:30:00;-550;-550.0671;1.2052941e-05;9.686751003303773e-10;-1.205068e-05
12:30:19;-575;-575.0203;1.23104825e-05;9.672850859492987e-10;-1.231002e-05
12:30:39;-600;-599.9948;1.2529720000000001e-05;8.689082230016978e-10;-1.254145e-05
12:30:58;-625;-625.024;1.2696303499999999e-05;3.768622261517365e-10;-1.270007e-05
12:31:18;-650;-650.0536;1.2912072000000001e-05;4.124721808800978e-10;-1.291675e-05
12:31:38;-675;-675.0658;1.3129256000000001e-05;8.712159319020499e-10;-1.313064e-05
12:31:58;-700;-700.0466;1.3343046500000001e-05;6.467678389499303e-10;-1.334818e-05
12:32:18;-725;-725.0145;1.3559681e-05;1.2425234203024326e-09;-1.355599e-05
12:32:38;-750;-749.9843;1.38209215e-05;6.158381585286736e-10;-1.3818e-05
12:32:58;-775;-775.0048;1.4099392500000002e-05;1.135879147400816e-09;-1.411332e-05
12:33:18;-800;-800.0112;1.4321456e-05;7.956614858091229e-10;-1.432004e-05
12:33:38;-825;-825.0388;1.4568590500000002e-05;7.542345374616873e-10;-1.457501e-05
12:33:58;-850;-850.0192;1.4819784000000001e-05;5.935429217840666e-10;-1.482715e-05
12:34:17;-875;-874.9802;1.5097213999999998e-05;1.0752768015724886e-09;-1.510536e-05
12:34:37;-900;-899.9468;1.53717595e-05;8.811536401219118e-10;-1.537568e-05

File: Data/DoubleIrrNeutron2025/IV_onPCB/200422_UR1_2e15_80min_IV.csv
time (14.05.2025);set voltage (V);real voltage (V);current (A);delta current;input current (A)
10:07:21;-25;-25.03824;2.2871249e-06;3.154924476116792e-10;-2.288493e-06
10:07:41;-50;-50.07048;3.2210687e-06;6.467593141965587e-10;-3.22233e-06
10:08:01;-75;-75.09913;3.94093855e-06;1.487718798152059e-09;-3.946981e-06
10:08:20;-100;-100.0735;4.54145705e-06;5.879168371249235e-10;-4.538525e-06
10:08:40;-125;-125.0278;5.098554800000001e-06;4.731360301224142e-10;-5.09939e-06
10:09:00;-150;-150.0082;5.646527999999999e-06;1.2200545582062907e-09;-5.651418e-06
10:09:20;-175;-175.0436;6.1442779000000005e-06;5.9843644566488e-10;-6.150496e-06
10:09:40;-200;-200.0747;6.617296750000001e-06;2.0864478999905512e-09;-6.611481e-06
10:09:59;-225;-225.0871;7.101738150000001e-06;4.333848181625094e-09;-7.08502e-06
10:10:19;-250;-250.0647;7.518781e-06;2.822149782523945e-09;-7.50222e-06
10:10:39;-275;-275.0378;7.87685275e-06;1.9088167864870603e-09;-7.88733e-06
10:10:59;-300;-300.015;8.249776400000001e-06;3.767956137881677e-09;-8.229132e-06
10:11:18;-325;-325.049;8.555218749999999e-06;3.6542274463113036e-09;-8.531146e-06
10:11:38;-350;-350.061;8.8113967e-06;9.862266020038208e-10;-8.819984e-06
10:11:58;-375;-375.0931;9.0968156e-06;2.37976338256559e-09;-9.092957e-06
10:12:18;-400;-400.0701;9.3176291e-06;2.1429109184705054e-09;-9.327245e-06
10:12:38;-425;-425.0417;9.5773576e-06;2.8413647472649505e-09;-9.598886e-06
10:12:58;-450;-449.9957;9.77812665e-06;4.121224207850727e-09;-9.795969e-06
10:13:18;-475;-475.0291;9.963976800000002e-06;2.364366623009248e-09;-9.942391e-06
10:13:37;-500;-500.0603;1.0150223000000003e-05;4.540047802611695e-09;-1.012447e-05
10:13:57;-525;-525.0945;1.03371645e-05;3.0723235079496597e-09;-1.032155e-05
10:14:17;-550;-550.0651;1.0471505e-05;1.2517810311712071e-09;-1.047733e-05
10:14:37;-575;-575.0203;1.0649629500000001e-05;3.2621587541841015e-09;-1.06737e-05
10:14:57;-600;-599.9964;1.0782511499999999e-05;2.3482999462377127e-09;-1.081243e-05
10:15:17;-625;-625.0232;1.0933812000000001e-05;1.5420268480153294e-09;-1.092735e-05
10:15:37;-650;-650.0512;1.1100317e-05;1.6026273896324618e-09;-1.109092e-05
10:15:57;-675;-675.0631;1.13317635e-05;1.955362277814497e-09;-1.131352e-05
10:16:17;-700;-700.0453;1.1509929000000002e-05;3.455836288078496e-09;-1.1537e-05
10:16:37;-725;-725.014;1.17154865e-05;2.3879892456835105e-09;-1.172644e-05
10:16:57;-750;-749.9838;1.18754e-05;2.4873527092071167e-09;-1.191103e-05
10:17:17;-775;-775.0043;1.20353985e-05;7.826325047556156e-10;-1.20455e-05
10:17:37;-800;-800.0096;1.2331976499999999e-05;7.57802217847772e-09;-1.235264e-05
10:17:57;-825;-825.0352;1.2404051500000001e-05;2.0443045608470637e-09;-1.239284e-05
10:18:17;-850;-850.0151;1.2644708500000001e-05;7.974337818120064e-09;-1.263658e-05
10:18:37;-875;-874.9804;1.2838008999999998e-05;1.8183717854168045e-09;-1.282327e-05
10:18:57;-900;-899.9449;1.2978100499999998e-05;2.8719074214709583e-09;-1.301401e-05

File: Data/DoubleIrrNeutron2025/IV_onPCB/300059_LL2_15e14_30min_IV.csv
time (04.04.2025);set voltage (V);real voltage (V);current (A);delta current;input current (A)
09:57:25;-25;-25.03676;2.1438671e-06;1.2176462745805847e-10;-2.144329e-06
09:57:44;-50;-50.06995;2.9894164e-06;3.563372096764589e-10;-2.990902e-06
09:58:04;-75;-75.09863;3.5668776499999997e-06;1.6812518066904669e-10;-3.569621e-06
09:58:24;-100;-100.0723;3.9142488e-06;1.6430831689236245e-10;-3.914741e-06
09:58:45;-125;-125.0269;4.135585399999999e-06;3.746762562533074e-10;-4.136682e-06
09:59:04;-150;-150.0061;4.3177036000000005e-06;2.762698897817253e-10;-4.319318e-06
09:59:24;-175;-175.0407;4.465501650000001e-06;2.8357380234252737e-10;-4.464897e-06
09:59:44;-200;-200.0719;4.5815261e-06;3.380986165307322e-10;-4.58527e-06
10:00:04;-225;-225.0856;4.714442e-06;3.2324723510030933e-10;-4.714128e-06
10:00:24;-250;-250.0616;4.84352955e-06;5.174986592977716e-10;-4.842694e-06
10:00:44;-275;-275.0356;4.9615394000000005e-06;2.4761139311429905e-10;-4.964312e-06
10:01:03;-300;-300.0103;5.06147455e-06;3.234036214624017e-10;-5.062283e-06
10:01:23;-325;-325.0451;5.16771835e-06;2.1602393704170444e-10;-5.171349e-06
10:01:43;-350;-350.0571;5.25823515e-06;3.292855772350193e-10;-5.263988e-06
10:02:02;-375;-375.09;5.345425699999999e-06;2.7525560030633733e-10;-5.3502e-06
10:02:22;-400;-400.0648;5.463912699999999e-06;4.825683221057883e-10;-5.461844e-06
10:02:42;-425;-425.0355;5.565783800000001e-06;1.3793169153606385e-09;-5.560656e-06
10:03:02;-450;-449.9898;5.65198065e-06;3.267253301704721e-10;-5.654279e-06
10:03:21;-475;-475.0234;5.74982155e-06;3.21421899339473e-10;-5.755129e-06
10:03:41;-500;-500.0547;5.843403e-06;3.823538609717481e-10;-5.841866e-06
10:04:01;-525;-525.0897;5.9641416499999995e-06;1.0946212890196322e-09;-5.958948e-06
10:04:21;-550;-550.071;6.0751133e-06;3.2405713307995314e-10;-6.078732e-06
10:04:41;-575;-575.0256;6.1842738e-06;6.043928879462389e-10;-6.190895e-06
10:05:01;-600;-600.0012;6.30441805e-06;8.725032477733094e-10;-6.299561e-06
10:05:21;-625;-625.0292;6.41779675e-06;5.192607864791885e-10;-6.416824e-06
10:05:41;-650;-650.058;6.533172349999999e-06;2.0570852285454532e-10;-6.533232e-06
10:06:01;-675;-675.07;6.66193645e-06;1.0377752248801503e-09;-6.658974e-06
10:06:21;-700;-700.0508;6.805532749999999e-06;9.637271757997702e-10;-6.801519e-06
10:06:40;-725;-725.0202;6.94128355e-06;2.1887678582937496e-10;-6.943103e-06
10:07:00;-750;-749.9883;7.090532950000001e-06;3.111274375155522e-10;-7.087508e-06
10:07:20;-775;-775.0099;7.242139399999999e-06;4.077509742477691e-10;-7.24545e-06
10:07:40;-800;-800.0168;7.413916399999999e-06;1.0053789867507842e-09;-7.411335e-06
10:07:59;-825;-825.0435;7.560100149999999e-06;8.948709663270006e-10;-7.568691e-06
10:08:19;-850;-850.0225;7.729955150000002e-06;5.431027677843561e-10;-7.734128e-06
10:08:39;-875;-874.986;7.89196865e-06;4.015823407160942e-10;-7.897179e-06
10:08:58;-900;-899.9517;8.079818850000001e-06;8.251361047578924e-10;-8.083979e-06

File: Data/DoubleIrrNeutron2025/IV_onPCB/300059_LL2_15e14_80min_IV.csv
time (14.05.2025);set voltage (V);real voltage (V);current (A);delta current;input current (A)
07:45:33;-25;-25.04121;2.0798623e-06;4.4526237826702857e-10;-2.077066e-06
07:45:52;-50;-50.0754;2.83491525e-06;2.4229364286955854e-10;-2.83777e-06
07:46:12;-75;-75.10612;3.2786129500000004e-06;1.892218866172659e-10;-3.282759e-06
07:46:32;-100;-100.0781;3.5175066e-06;5.76732339998374e-10;-3.514399e-06
07:46:52;-125;-125.0288;3.6851973e-06;7.812701328605857e-10;-3.684099e-06
07:47:12;-150;-150.0078;3.813078400000001e-06;4.6509350350224546e-10;-3.816936e-06
07:47:31;-175;-175.0437;3.925098800000001e-06;2.1728702906521667e-10;-3.926607e-06
07:47:51;-200;-200.0773;4.030236899999999e-06;4.2577836311864874e-10;-4.038162e-06
07:48:11;-225;-225.0917;4.114264649999999e-06;4.041078771503868e-10;-4.114818e-06
07:48:31;-250;-250.0659;4.1968943000000005e-06;3.9591459369413894e-10;-4.198915e-06
07:48:51;-275;-275.0354;4.2922165499999994e-06;5.40498290816016e-10;-4.292602e-06
07:49:10;-300;-300.0108;4.3631742499999996e-06;2.677768368903372e-10;-4.364073e-06
07:49:30;-325;-325.0475;4.435808049999999e-06;3.6484166068994164e-10;-4.441166e-06
07:49:49;-350;-350.0606;4.50912155e-06;5.143263675673263e-10;-4.512495e-06
07:50:09;-375;-375.0943;4.58885745e-06;5.552509228943173e-10;-4.589071e-06
07:50:29;-400;-400.0686;4.6623766e-06;3.377244764597272e-10;-4.665838e-06
07:50:49;-425;-425.0391;4.739411100000001e-06;4.678161652829125e-10;-4.7424e-06
07:51:08;-450;-449.9917;4.8089805e-06;3.619179706784507e-10;-4.804924e-06
07:51:28;-475;-475.0272;4.8921658e-06;3.0164269923205905e-10;-4.897955e-06
07:51:48;-500;-500.0584;4.97813705e-06;9.424538966840918e-10;-4.972558e-06
07:52:08;-525;-525.095;5.054044000000001e-06;4.870987784833924e-10;-5.051852e-06
07:52:28;-550;-550.0739;5.1295185999999995e-06;3.2052132846348505e-10;-5.131299e-06
07:52:47;-575;-575.0272;5.229364e-06;7.612285891898809e-10;-5.233538e-06
07:53:07;-600;-600.0001;5.3088758e-06;1.0710081176162982e-09;-5.314318e-06
07:53:27;-625;-625.0299;5.394163349999999e-06;9.99569543040923e-10;-5.400886e-06
07:53:47;-650;-650.0593;5.5009876e-06;4.987417889048457e-10;-5.506811e-06
07:54:08;-675;-675.0732;5.60212865e-06;6.493936528601145e-10;-5.601822e-06
07:54:28;-700;-700.0532;5.70896045e-06;2.146556062015394e-09;-5.699876e-06
07:54:48;-725;-725.0187;5.816382000000001e-06;1.2728505332520177e-09;-5.81131e-06
07:55:08;-750;-749.9883;5.9194403e-06;3.9205425708694033e-10;-5.924725e-06
07:55:28;-775;-775.0118;6.042043249999999e-06;7.362515292853531e-10;-6.039851e-06
07:55:48;-800;-800.0167;6.1728133e-06;4.884247285918374e-10;-6.170025e-06
07:56:08;-825;-825.0464;6.3179309e-06;1.483853100714483e-09;-6.331289e-06
07:56:27;-850;-850.0244;6.436369500000001e-06;4.4713102386212027e-10;-6.439966e-06
07:56:47;-875;-874.9872;6.587270649999999e-06;4.998741905469663e-10;-6.587154e-06
07:57:06;-900;-899.9512;6.741970999999998e-06;1.2851533099206152e-09;-6.75904e-06

File: Data/DoubleIrrNeutron2025/IV_onPCB/300059_SR_LL2_6e15_175min_IV.csv
time (13.11.2025);set voltage (V);real voltage (V);current (A);delta current;input current (A)
12:19:50;-25;-25.03755;3.6181889500000003e-06;1.5763491800676237e-10;-3.620129e-06
12:20:10;-50;-50.0715;4.99476585e-06;2.722786649280606e-10;-4.994258e-06
12:20:30;-75;-75.09924;6.076856899999999e-06;7.972934494275009e-10;-6.077396e-06
12:20:49;-100;-100.074;7.00176315e-06;1.108094446053678e-09;-6.998418e-06
12:21:09;-125;-125.0289;7.822653950000002e-06;8.351561125771908e-10;-7.824488e-06
12:21:29;-150;-150.0114;8.5779905e-06;5.44218258146531e-10;-8.580259e-06
12:21:49;-175;-175.0458;9.304069900000001e-06;7.632735384513191e-10;-9.29551e-06
12:22:09;-200;-200.0758;9.960306500000001e-06;6.987709656961875e-10;-9.964835e-06
12:22:28;-225;-225.0774;1.0566747e-05;1.559489195217469e-09;-1.056802e-05
12:22:48;-250;-250.0559;1.1093721e-05;1.7774944303710072e-09;-1.109268e-05
12:23:08;-275;-275.0276;1.15730765e-05;1.7113740495578621e-09;-1.158863e-05
12:23:28;-300;-300.0059;1.2026859999999999e-05;1.0016304208638845e-09;-1.202922e-05
12:23:47;-325;-325.0389;1.2439328000000001e-05;4.5069812513478073e-10;-1.244351e-05
12:24:07;-350;-350.05;1.27896565e-05;9.552212505487815e-10;-1.280484e-05
12:24:27;-375;-375.0817;1.3121911e-05;1.6133570435585318e-09;-1.312843e-05
12:24:46;-400;-400.0596;1.3468876e-05;7.688921901021107e-10;-1.346632e-05
12:25:06;-425;-425.0317;1.3809926999999999e-05;7.508941669769329e-10;-1.382201e-05
12:25:26;-450;-449.9866;1.41271865e-05;1.0227307258022137e-09;-1.413914e-05
12:25:46;-475;-475.0186;1.44488115e-05;6.642297324721591e-10;-1.445337e-05
12:26:05;-500;-500.0485;1.4781589999999999e-05;1.0203060815265187e-09;-1.478464e-05
12:26:25;-525;-525.0817;1.5111356000000002e-05;1.3644294411950667e-09;-1.510916e-05
12:26:45;-550;-550.0649;1.5410083e-05;3.1860014124283165e-10;-1.541388e-05
12:27:05;-575;-575.0192;1.5776058999999997e-05;1.5194488968043813e-09;-1.576524e-05
12:27:25;-600;-599.9956;1.6152099e-05;6.824563901818199e-09;-1.611046e-05
12:27:44;-625;-625.0224;1.64701725e-05;1.2985612952418122e-09;-1.646277e-05
12:28:04;-650;-650.0496;1.6891822e-05;1.6984922137001674e-09;-1.689659e-05
12:28:24;-675;-675.0625;1.7306793499999997e-05;1.3428308298143157e-09;-1.729609e-05
12:28:44;-700;-700.045;1.76675275e-05;7.319627295840661e-10;-1.767275e-05
12:29:04;-725;-725.0115;1.80756635e-05;9.692551973035518e-10;-1.806859e-05
12:29:24;-750;-749.983;1.85410685e-05;1.3157116467904277e-09;-1.855221e-05
12:29:44;-775;-775.0048;1.8976833999999997e-05;9.498672012443887e-10;-1.897921e-05
12:30:04;-800;-800.0093;1.9507394999999995e-05;5.549443665810992e-10;-1.951356e-05
12:30:24;-825;-825.0356;2.0048518000000002e-05;1.1650314588027505e-09;-2.00527e-05
12:30:44;-850;-850.0135;2.0562612999999997e-05;8.64845679875872e-10;-2.05604e-05
12:31:03;-875;-874.9791;2.11328785e-05;1.9304546452844314e-09;-2.114989e-05
12:31:23;-900;-899.9437;2.1776661499999996e-05;5.111378545705668e-09;-2.175582e-05

File: Data/DoubleIrrNeutron2025/IV_onPCB/300145_SR_UL_15e15_noadd_IV.csv
time (13.08.2025);set voltage (V);real voltage (V);current (A);delta current;input current (A)
07:53:39;-25;-25.04477;7.138551750000001e-06;1.0675772709153124e-09;-7.154888e-06
07:53:57;-50;-50.06966;1.07688195e-05;1.566271604001047e-09;-1.078645e-05
07:54:15;-75;-75.09846;1.3497449999999997e-05;1.8151506824502893e-09;-1.351787e-05
07:54:33;-100;-100.0725;1.5927409e-05;5.5829666800008825e-09;-1.587483e-05
07:54:51;-125;-125.0249;1.8034509e-05;1.8186636439980022e-09;-1.80354e-05
07:55:10;-150;-150.0042;2.00212425e-05;1.6340296623683663e-09;-2.005413e-05
07:55:28;-175;-175.0392;2.1958062999999998e-05;1.5053084567622004e-09;-2.197807e-05
07:55:46;-200;-200.0714;2.3846015000000003e-05;2.6812514335660856e-09;-2.386213e-05
07:56:04;-225;-225.0846;2.5723768500000003e-05;2.6365389504992715e-09;-2.575862e-05
07:56:22;-250;-250.0619;2.7571311999999998e-05;6.366756262022254e-09;-2.757341e-05
07:56:41;-275;-275.0326;2.9385752500000003e-05;4.024794831727535e-09;-2.943013e-05
07:56:59;-300;-300.0093;3.12575355e-05;2.258147412703672e-09;-3.128946e-05
07:57:17;-325;-325.0432;3.31836715e-05;5.281452985448273e-09;-3.323456e-05
07:57:35;-350;-350.0555;3.5108226e-05;1.8942644218799548e-09;-3.511873e-05
07:57:53;-375;-375.0909;3.7034456000000006e-05;2.4278481624682756e-09;-3.705725e-05
07:58:12;-400;-400.0642;3.9108646e-05;2.146144380045273e-09;-3.915099e-05
07:58:30;-425;-425.0374;4.12434865e-05;3.710946595883653e-09;-4.125286e-05
07:58:48;-450;-449.9891;4.35184705e-05;3.5145680726797993e-09;-4.356013e-05
07:59:06;-475;-475.0228;4.5693475e-05;9.530394732119031e-09;-4.578444e-05
07:59:24;-500;-500.0552;4.8131829e-05;1.1319389005153815e-08;-4.806509e-05
07:59:43;-525;-525.0892;5.0375714000000005e-05;6.527286817660211e-09;-5.043233e-05
08:00:01;-550;-550.0721;5.272139699999999e-05;6.339111968564787e-09;-5.279602e-05
08:00:19;-575;-575.026;5.523677499999999e-05;1.4543736443912975e-08;-5.513948e-05
08:00:37;-600;-600.001;5.7701684e-05;1.0763895400829718e-08;-5.761402e-05
08:00:55;-625;-625.0281;6.0244801999999995e-05;1.0180406146122012e-08;-6.021315e-05
08:01:14;-650;-650.0596;6.2979062e-05;8.128124556132189e-09;-6.306118e-05
08:01:32;-675;-675.0718;6.59857135e-05;8.477069106566536e-09;-6.591892e-05
08:01:50;-700;-700.0522;6.87589505e-05;3.9363588806788136e-09;-6.881134e-05
08:02:08;-725;-725.0189;7.205027300000001e-05;1.0000217000145749e-08;-7.195865e-05
08:02:26;-750;-749.9899;7.54331925e-05;1.028072112925463e-08;-7.545709e-05
08:02:45;-775;-775.0117;7.92508445e-05;9.401705230302465e-09;-7.925789e-05
08:03:03;-800;-800.0177;8.339357350000002e-05;7.748616724131887e-09;-8.329954e-05
08:03:21;-825;-825.0464;8.792552450000001e-05;1.5815641474107163e-08;-8.789217e-05
08:03:39;-850;-850.0246;9.302197500000001e-05;5.077735691231167e-09;-9.295538e-05
08:03:55;-875;-874.9901;nan;nan;-9.852638e-05
08:04:10;-900;-899.9617;nan;nan;-0.0001045118

File: Data/DoubleIrrNeutron2025/IV_onPCB/300145_UL_4e15_30min_IV.csv
time (04.04.2025);set voltage (V);real voltage (V);current (A);delta current;input current (A)
14:31:17;-25;-25.03909;4.1906441000000005e-06;1.1251544491757695e-09;-4.198509e-06
14:31:37;-50;-50.07377;5.943811e-06;9.086685589366607e-10;-5.943811e-06
14:31:57;-75;-75.10288;7.2928296e-06;2.2905387994967457e-09;-7.290991e-06
14:32:16;-100;-100.0788;8.4519719e-06;2.358515996235793e-09;-8.480112e-06
14:32:36;-125;-125.0326;9.462786249999998e-06;1.4146375381612898e-09;-9.473655e-06
14:32:56;-150;-150.0025;1.0385071e-05;1.682473313309921e-09;-1.037558e-05
14:33:15;-175;-175.0387;1.1177722e-05;1.7510823224508837e-09;-1.119528e-05
14:33:35;-200;-200.0702;1.18481815e-05;2.1278563479474103e-09;-1.183402e-05
14:33:55;-225;-225.083;1.2365252500000002e-05;6.885731170325851e-10;-1.237456e-05
14:34:15;-250;-250.0579;1.2894891000000001e-05;3.796082513592152e-09;-1.287978e-05
14:34:35;-275;-275.0304;1.3291170500000002e-05;1.0984349036242354e-09;-1.328863e-05
14:34:55;-300;-300.0062;1.369121e-05;2.2040190561789524e-09;-1.371417e-05
14:35:15;-325;-325.0408;1.4087204e-05;1.9855689864620803e-09;-1.408774e-05
14:35:35;-350;-350.0532;1.4439792500000001e-05;2.3073381714651006e-09;-1.443131e-05
14:35:54;-375;-375.0855;1.48155335e-05;1.976778474564103e-09;-1.483526e-05
14:36:14;-400;-400.0617;1.5132631999999999e-05;1.4168388405178964e-09;-1.513825e-05
14:36:34;-425;-425.0317;1.5464933500000003e-05;1.52835487943734e-09;-1.546843e-05
14:36:54;-450;-449.9873;1.5824227999999997e-05;8.023059266888056e-10;-1.581963e-05
14:37:14;-475;-475.0196;1.61677435e-05;2.3549779484105586e-09;-1.615907e-05
14:37:34;-500;-500.0511;1.6493346e-05;2.1389384516623886e-09;-1.651511e-05
14:37:54;-525;-525.0853;1.68276775e-05;2.6741823867305567e-09;-1.685806e-05
14:38:13;-550;-550.0666;1.72184155e-05;2.5015106910624882e-09;-1.723873e-05
14:38:33;-575;-575.02;1.7609419499999998e-05;1.81584890271752e-09;-1.761353e-05
14:38:52;-600;-599.9952;1.8081285e-05;3.41440833088255e-09;-1.807115e-05
14:39:12;-625;-625.0235;1.8489740000000003e-05;3.0406306089362673e-09;-1.850721e-05
14:39:32;-650;-650.053;1.8893085e-05;3.691349854727961e-09;-1.889612e-05
14:39:52;-675;-675.067;1.9355276000000002e-05;1.9137164628021804e-09;-1.935923e-05
14:40:12;-700;-700.0452;1.992191e-05;3.5595789076798954e-09;-1.98785e-05
14:40:32;-725;-725.0137;2.0358727e-05;4.9725976662103396e-09;-2.035361e-05
14:40:52;-750;-749.985;2.0921694e-05;4.47194478946236e-09;-2.093119e-05
14:41:12;-775;-775.0054;2.1434367499999997e-05;1.2571900960077258e-09;-2.144275e-05
14:41:32;-800;-800.0132;2.2009494e-05;2.3251785307799522e-09;-2.199041e-05
14:41:51;-825;-825.0377;2.2725457499999998e-05;9.587505720337318e-09;-2.270746e-05
14:42:11;-850;-850.0189;2.3211216000000003e-05;1.8881053201555346e-09;-2.323739e-05
14:42:31;-875;-874.9812;2.3887435499999998e-05;2.1749177541920602e-09;-2.388442e-05
14:42:51;-900;-899.9459;2.4677922000000003e-05;2.495311864276729e-09;-2.468491e-05

File: Data/DoubleIrrNeutron2025/IV_onPCB/300145_UL_4e15_80min_IV.csv
time (14.05.2025);set voltage (V);real voltage (V);current (A);delta current;input current (A)
12:13:12;-25;-25.0406;3.8451386e-06;6.309155189088319e-10;-3.847416e-06
12:13:32;-50;-50.07275;5.3402569e-06;4.1000765217859115e-09;-5.32671e-06
12:13:52;-75;-75.10239;6.4841973e-06;7.18879865137418e-10;-6.478842e-06
12:14:12;-100;-100.0769;7.505428049999999e-06;3.1347591330714772e-09;-7.533693e-06
12:14:32;-125;-125.0322;8.386430350000001e-06;4.873547039515968e-09;-8.391559e-06
12:14:52;-150;-150.0121;9.143584900000002e-06;5.73984825753261e-09;-9.135232e-06
12:15:12;-175;-175.0482;9.741787400000001e-06;1.9889438848293173e-09;-9.75748e-06
12:15:32;-200;-200.0796;1.02918535e-05;2.133108913651628e-09;-1.028312e-05
12:15:52;-225;-225.0809;1.0681461e-05;3.7028073066255673e-09;-1.069352e-05
12:16:12;-250;-250.0583;1.1063117000000002e-05;9.529816629924951e-10;-1.105742e-05
12:16:32;-275;-275.031;1.1389378e-05;2.7490515273453654e-09;-1.138769e-05
12:16:52;-300;-300.0075;1.16943015e-05;1.4966048701978884e-09;-1.169434e-05
12:17:12;-325;-325.0413;1.2060734e-05;1.1758410998089834e-08;-1.201466e-05
12:17:32;-350;-350.054;1.2331737499999998e-05;4.563792549787941e-09;-1.22926e-05
12:17:52;-375;-375.0865;1.2591623000000001e-05;1.341480544025874e-09;-1.257027e-05
12:18:12;-400;-400.062;1.2876834e-05;2.2232918611824076e-09;-1.286487e-05
12:18:31;-425;-425.0341;1.31738585e-05;3.7235254984356332e-09;-1.319124e-05
12:18:51;-450;-449.9875;1.3513164500000001e-05;7.398721459650975e-09;-1.361997e-05
12:19:11;-475;-475.0208;1.3796243999999999e-05;1.3032218909303278e-08;-1.375255e-05
12:19:31;-500;-500.0516;1.4094894e-05;2.5589556854310882e-09;-1.408143e-05
12:19:50;-525;-525.0867;1.4371623500000004e-05;2.3664417671896888e-09;-1.435568e-05
12:20:10;-550;-550.0668;1.4686891999999998e-05;3.0906371996726192e-09;-1.467449e-05
12:20:30;-575;-575.0222;1.4993915999999996e-05;6.344568401396555e-09;-1.502718e-05
12:20:50;-600;-599.9971;1.52983345e-05;4.545407763611513e-09;-1.534584e-05
12:21:10;-625;-625.0257;1.5650558999999997e-05;2.4735332926807635e-09;-1.565451e-05
12:21:31;-650;-650.0544;1.5994000499999998e-05;6.646360149548012e-09;-1.599165e-05
12:21:51;-675;-675.0674;1.64144955e-05;1.0459893724962102e-08;-1.637466e-05
12:22:11;-700;-700.0484;1.67756025e-05;5.651072901449703e-09;-1.678054e-05
12:22:31;-725;-725.0144;1.7160875499999997e-05;2.8315878473923994e-09;-1.715528e-05
12:22:51;-750;-749.9847;1.75550635e-05;1.908309235291817e-09;-1.755128e-05
12:23:11;-775;-775.0055;1.8124377499999997e-05;1.6890064562857594e-08;-1.806585e-05
12:23:31;-800;-800.0136;1.84417075e-05;3.5783950225625023e-09;-1.847446e-05
12:23:51;-825;-825.04;1.89875715e-05;5.70617635878004e-09;-1.901478e-05
12:24:10;-850;-850.0186;1.94719775e-05;3.442430672867648e-09;-1.951211e-05
12:24:30;-875;-874.9824;2.00275435e-05;7.102262606909277e-09;-1.998312e-05
12:24:50;-900;-899.9471;2.06320005e-05;1.1785829997819422e-08;-2.060926e-05
