Repository: aimaax/PENGUIN

# PENGUIN :penguin:  

> **NOTE!!** Google ID and GitLab repo for CERN organization is hidden and the create database function won't work properly in this version. Plotting is still possible with the saved database and data stored in this repo.  

A Python-based environment for GUI-driven analysis for IV, CV, and TCT measurements obtained with [Particulars Setup]() at CERN for CMS HGCAL silicon diodes. Used to plot data for individual diodes, but also to analyse Current Volume Normalization, Saturation Voltage, Charge Collection, and Charge Collection Efficiency.

---

## Using saved database from another computer

GUI only searches for Database/Diodes_Database.pkl so either create new database or copy a previous backup database:

```bash
cp Database/SavedDatabases/DB_DI_DISR_HF_20260216.pkl Database/Diodes_Database.pkl
```

> **Important!** If database was previously created on another system (Windows vs Linux), after you copied the file, then go to "Manage Database" --> "Create Database" then select one campaign at the time and under "Columns to Overwrite" select **file_iv**, **file_cv**, and **file_tct** then press Create Database. (This has to be done once, have patience :>)

---

## Creating the Database

Before you can plot any data, you must create the sensor database:

1. Navigate to the **Manage Database** tab.
2. Click the **Manage Database** sub-tab.
3. Select the **campaign** you want to import from the campaign dropdown.
4. Choose which **measurement directories** under Data/ to scan (IV_onPCB, CV_onPCB, TCT, IVCV_bare).
5. Press **"Create Database"**.

It scans the selected directories in `Data/` and matches the sensor id and annealing time from the filename to fetch metadata from the corresponding Google Sheets. Saves the database to `Database/Diodes_Database.pkl`.

---

## GUI Overview

Divided into **8 main tabs** containing:

1. Plot IV|CV|TCT vs Voltage
2. Current Volume Noramlization
3. Saturation Voltage
4. Charge Collection
5. Charge Collection Efficiency
6. DI vs HF Comparison
7. Manage Database
8. Annealing

Plots can be saved with Save Plot:

- **Original** = saves exactly as you see it in the GUI
- **16:9** = 16 to 9 ratio with the base_width of 5.12 (full width of 15' laptop screen)

<!-- - **Left side**: Matplotlib plot canvas (resizable)
- **Right side**: A narrow panel (max 300px) with two sub-tabs:
  - **Filter tab**: Campaign, measurement type, sensor ID, annealing time, and other filters specific to the tab
  - **Plot Settings tab**: Visual customization (axis scales, labels, fonts, markers, legend, colors, etc.)

### Extract Saturation Voltage from CV and TCT data

Extraction of saturation voltage from CV and TCT data can be done under `Saturation Voltage` --> `Fit`,

**How to use the fit tab:**

1. Select a **campaign**, **measurement type**, **annealing temperature**, **sensor ID**, and **annealing time**
2. Default fit from `CV`. To fit from `TCT` data, click in the checkbox `Fit from TCT | CC vs V`
3. **Annealing Time** displays green checkbox if all diodes for the specific sensor id, campaign and annealing temperature are done, otherwise a red X. To skip looking through already fit diodes, check `Only iterate through non analysed annealing times`
4. Click **Interactive Fit Saturation Voltage** to load first diode
5. First tries an **automatic fit** using a curvature-based algorithm (@GUI.SaturationVoltage.SaturationVoltageFitTab.py -> automatic_fit_saturation_voltage -> @Utils.saturation_voltage_fit_helper.py -> find_saturation_voltage_from_curvature_fit):
6. If the automatic fit is unsatisfactory, use the **manual fit modes** by pressing `1`:
   - **Manual Fit Mode**: Click on the plot to define the lower and upper fit regions by placing interactive vertical lines. Move lower lines by `left click` and `right click`. Move upper lines by `SHIFT` + `left click` and `right click`.
   - **Endcap Assumption**: Remove lines for upper fit and uses end capacitance assumption for the upper fit (values extracted from mean value of all diodes with equal thicknesses for 120um, 200um, and 300um)
   - **Manual Upper Fit Mode**: Manually align upper fit line by moving it with the left click and rotating it with keyboard controls `A` & `D`
7. When satisfied with the selected region, press `2` to fit.
8. If saturation voltage is not possible to extract, press `3` to skip (stores 0 in the database).
9. If you are happy with the **automatic fit** or **manual fit**, press `SPACE` to save the saturation voltage, uncertainties, and fit regions to the database.

**Fit result colors:**

- Orange lines/points: Not yet saved to database = current analysis
- Green lines/points: Stored in database = already analysed

---

### Manage Database Tab

#### Display Database

Shows the full database as an interactive table. You can:

- Select which columns to display
- Edit individual cell values directly in the table **delete individual row** by setting `thickness value to 0`

File: Data/HighFluenceIrrNeutron2023/TCT/N8737_2_LL1_15e15_1000min.csv
Num;Voltage;Ileak[nA];CCE[a.u.];CCE2[a.u.];CCE2err[a.u.];MPV[mV];Noise[mV]
0;100;7.215565e-006;8.535259e+001;85.816029;0.459683;34.440771;3.104203
1;150;9.299544e-006;1.200098e+002;119.898917;0.354215;44.768309;3.935308
2;200;1.134144e-005;1.577987e+002;158.143187;0.468936;55.216114;3.961763
3;250;1.336175e-005;1.975176e+002;197.237776;0.399733;66.431114;4.107761
4;300;1.536025e-005;2.368540e+002;236.485897;0.519396;77.404341;3.403909
5;350;1.745769e-005;2.776373e+002;277.500000;0.464155;87.673505;3.712415
6;400;1.960331e-005;3.214545e+002;321.355126;0.471695;99.694691;3.399808
7;450;2.169668e-005;3.648916e+002;364.652770;0.448953;111.873859;3.077911
8;500;2.388082e-005;4.115874e+002;411.754072;0.461627;125.543112;3.497152
9;550;2.611575e-005;4.619920e+002;461.995823;0.431412;136.539249;3.068428
10;600;2.838332e-005;5.174102e+002;517.306314;0.460804;151.415422;3.673634
11;650;3.063852e-005;5.798934e+002;580.526030;0.446434;168.562545;3.332135
12;700;3.291478e-005;6.497283e+002;649.990941;0.469347;188.249714;3.664003
13;750;3.509337e-005;7.174765e+002;718.129596;0.385897;206.034419;3.492431
14;800;3.740416e-005;7.717156e+002;771.365855;0.515954;224.666928;3.352700
15;850;3.977387e-005;8.215037e+002;822.145025;0.447430;236.154162;3.845537
16;900;4.239750e-005;8.652867e+002;865.053338;0.462349;248.425147;3.436960

File: Data/HighFluenceIrrNeutron2023/TCT/N8737_2_LL1_15e15_11500min.csv
Num;Voltage;Ileak[nA];CCE[a.u.];CCE2[a.u.];CCE2err[a.u.];MPV[mV];Noise[mV]
0;100;2.660666e-006;5.226997e+001;53.451980;1.215739;70.608577;26.791555
1;150;3.757543e-006;7.108260e+001;71.587261;1.235182;71.423072;22.856122
2;200;4.988022e-006;9.840710e+001;98.090968;1.357685;78.275291;18.288778
3;250;6.430957e-006;1.294861e+002;128.979567;1.391725;81.633137;22.797826
4;300;8.108753e-006;1.625866e+002;162.737473;1.447341;93.722297;28.702174
5;350;1.006067e-005;2.003228e+002;199.815068;1.499850;100.900625;21.730350
6;400;1.254285e-005;2.570545e+002;256.573745;1.593469;113.556571;24.218179
7;450;1.544925e-005;3.061317e+002;305.270991;1.583884;123.943163;30.759286
8;500;1.889205e-005;3.803264e+002;379.837712;1.655406;148.014998;21.044365
9;550;2.279246e-005;4.686284e+002;469.112638;1.478994;160.003207;20.154458
10;600;2.714326e-005;5.572357e+002;556.270858;1.383739;185.231723;25.456196
11;650;3.192125e-005;6.613433e+002;660.857956;1.778895;214.622705;25.862619
12;700;3.716505e-005;7.725138e+002;771.740220;1.602751;240.990995;20.812104
13;750;4.267525e-005;9.050373e+002;905.442324;1.350280;265.297088;23.415187
14;800;4.900543e-005;1.044676e+003;1046.941006;1.698997;304.995491;30.162563
15;850;5.543757e-005;1.202715e+003;1204.000238;1.345704;341.786593;19.944190
16;900;6.125240e-005;1.366470e+003;1365.951169;1.860445;372.614979;28.507725

File: Data/HighFluenceIrrNeutron2023/TCT/N8737_2_LL1_15e15_120min.csv
Num;Voltage;Ileak[nA];CCE[a.u.];CCE2[a.u.];CCE2err[a.u.];MPV[mV];Noise[mV]
0;100;1.367337e-005;1.084531e+002;123.683197;0.525315;3.495071;5.223336
1;150;1.704656e-005;1.509519e+002;165.070544;0.493557;55.235571;4.621613
2;200;2.017453e-005;1.993432e+002;211.575152;0.562525;68.960541;6.185073
3;250;2.325335e-005;2.395274e+002;252.584179;0.666072;79.879192;5.115032
4;300;2.612351e-005;2.824518e+002;296.488281;0.566075;91.929351;4.097083
5;350;2.924290e-005;3.285161e+002;341.429887;0.589257;103.129804;4.869416
6;400;3.229426e-005;3.824316e+002;393.743281;0.601121;115.263489;6.163495
7;450;3.528533e-005;4.344961e+002;446.756364;0.526339;130.815639;5.248784
8;500;3.867345e-005;4.820038e+002;495.479503;0.614489;142.623855;4.940333
9;550;4.186929e-005;5.378750e+002;552.456795;0.602208;158.856148;6.463046
10;600;4.518211e-005;5.939234e+002;608.228670;0.631653;173.993602;5.390857
11;650;4.878889e-005;6.413989e+002;655.779484;0.607695;186.127051;4.999293
12;700;5.235906e-005;6.822711e+002;696.365614;0.617703;198.180148;5.936359
13;750;5.673770e-005;7.289848e+002;743.980635;0.598223;210.822465;5.676062
14;800;6.180049e-005;7.773502e+002;793.415900;0.649333;224.206617;5.556793
15;850;6.789825e-005;8.190385e+002;835.420379;0.595416;235.828692;4.930763
16;900;7.543065e-005;8.592823e+002;875.917868;0.599402;246.225353;4.398956

File: Data/HighFluenceIrrNeutron2023/TCT/N8737_2_LL1_15e15_1300min.csv
Num;Voltage;Ileak[nA];CCE[a.u.];CCE2[a.u.];CCE2err[a.u.];MPV[mV];Noise[mV]
0;100;6.619502e-006;7.265784e+001;72.919131;0.675265;41.459258;4.963066
1;150;8.544143e-006;1.023532e+002;102.420589;0.596476;49.914286;7.426076
2;200;1.043485e-005;1.352263e+002;135.048068;0.649387;58.612576;6.408299
3;250;1.234201e-005;1.671953e+002;167.307103;0.670948;66.285093;6.766263
4;300;1.436159e-005;2.045804e+002;204.520180;0.662215;75.885171;5.515519
5;350;1.621899e-005;2.424601e+002;242.561058;0.663311;87.843912;5.444800
6;400;1.835725e-005;2.806309e+002;280.590081;0.670294;97.598787;5.867108
7;450;2.067549e-005;3.196398e+002;319.564842;0.610023;108.490832;5.657449
8;500;2.271560e-005;3.642241e+002;364.171360;0.678925;119.285089;7.001898
9;550;2.505791e-005;4.141731e+002;413.823136;0.700774;130.815303;6.152748
10;600;2.725945e-005;4.627949e+002;462.540632;0.633587;144.673950;5.719640
11;650;2.941961e-005;5.120585e+002;512.429158;0.792766;158.747898;5.592667
12;700;3.176913e-005;5.738405e+002;574.308186;0.634899;175.173871;6.112836
13;750;3.416925e-005;6.431616e+002;643.087417;0.631713;194.658010;7.500464
14;800;3.625148e-005;6.919811e+002;691.964201;0.783605;208.527868;6.083537
15;850;3.859885e-005;7.379622e+002;737.452380;0.656724;220.846168;6.367101
16;900;4.095333e-005;7.893590e+002;788.998725;0.696059;234.934102;7.310552

File: Data/HighFluenceIrrNeutron2023/TCT/N8737_2_LL1_15e15_13200min.csv
Num;Voltage;Ileak[nA];CCE[a.u.];CCE2[a.u.];CCE2err[a.u.];MPV[mV];Noise[mV]
0;100;2.756994e-006;5.165864e+001;52.156858;1.089617;63.063875;20.504487
1;150;3.913886e-006;6.906152e+001;68.712337;0.856224;67.345350;27.387529
2;200;5.206897e-006;9.374688e+001;93.752442;1.076479;70.465883;29.800181
3;250;6.727884e-006;1.191971e+002;119.499205;1.028674;72.138082;23.046552
4;300;8.576621e-006;1.512785e+002;150.852646;0.955060;77.546329;18.094353
5;350;1.090136e-005;1.895882e+002;189.518413;1.020128;90.706214;18.715604
6;400;1.373452e-005;2.348818e+002;234.348784;0.830528;97.964731;17.627307
7;450;1.711256e-005;2.911220e+002;291.862477;1.109018;117.685398;14.862120
8;500;2.129566e-005;3.624890e+002;362.707942;0.962437;132.806098;16.237229
9;550;2.585729e-005;4.429095e+002;443.509130;1.447317;165.928929;29.272624
10;600;3.132144e-005;5.375708e+002;537.603156;1.119056;182.927868;55.040422
11;650;3.740360e-005;6.520995e+002;652.693532;1.090754;205.391949;21.920399
12;700;4.425903e-005;7.660901e+002;766.396679;0.991707;233.807021;21.593245
13;750;5.130032e-005;8.917515e+002;891.701993;1.223899;271.207073;30.101238
14;800;5.893763e-005;1.035863e+003;1035.711782;1.187714;299.799632;19.247887
15;850;6.673436e-005;1.198007e+003;1200.035109;1.407726;341.422028;25.052119
16;900;7.481132e-005;1.361144e+003;1361.662497;1.534375;387.831611;48.601305

File: Data/HighFluenceIrrNeutron2023/TCT/N8737_2_LL1_15e15_150min.csv
Num;Voltage;Ileak[nA];CCE[a.u.];CCE2[a.u.];CCE2err[a.u.];MPV[mV];Noise[mV]
0;100;1.253312e-005;1.071620e+002;107.567543;0.544113;41.044576;4.948252
1;150;1.581241e-005;1.517034e+002;151.230447;0.546254;63.688362;4.304963
2;200;1.883648e-005;1.927782e+002;192.768256;0.535732;76.090532;5.457539
3;250;2.147535e-005;2.338372e+002;233.702075;0.617911;86.841983;4.399756
4;300;2.387350e-005;2.769518e+002;276.079180;0.663272;97.619744;4.887988
5;350;2.681588e-005;3.239435e+002;324.483920;0.545572;111.805440;4.912101
6;400;2.954676e-005;3.684392e+002;369.023421;0.608061;122.557709;4.973690
7;450;3.235153e-005;4.220941e+002;422.004613;0.577669;135.218295;4.961382
8;500;3.533760e-005;4.769201e+002;476.773844;0.717080;151.563809;4.887067
9;550;3.824363e-005;5.393974e+002;539.735259;0.625993;168.263435;5.221522
10;600;4.110986e-005;5.913562e+002;591.054370;0.684765;182.452149;5.260262
11;650;4.412249e-005;6.348358e+002;635.778499;0.669408;195.153825;5.579949
12;700;4.770355e-005;6.760038e+002;676.357809;0.581871;205.363884;4.911663
13;750;5.163527e-005;7.193087e+002;719.288792;0.612675;218.124822;4.990882
14;800;5.604004e-005;7.684892e+002;768.338404;0.624019;229.465773;4.020436
15;850;6.120155e-005;8.182479e+002;819.341521;0.554015;243.745572;4.732413
16;900;6.723063e-005;8.607659e+002;861.038869;0.632495;256.595844;4.157890

File: Data/HighFluenceIrrNeutron2023/TCT/N8737_2_LL1_15e15_15100min.csv
Num;Voltage;Ileak[nA];CCE[a.u.];CCE2[a.u.];CCE2err[a.u.];MPV[mV];Noise[mV]
0;100;2.503067e-006;4.223304e+001;42.320172;0.595309;15.835900;2.760363
1;150;3.565936e-006;6.632119e+001;66.025396;0.546359;21.958431;2.391938
2;200;4.793882e-006;9.426157e+001;94.187549;0.583740;29.681648;2.300238
3;250;6.264088e-006;1.287761e+002;128.602096;0.593188;38.749796;2.300235
4;300;8.090133e-006;1.707205e+002;170.412868;0.587001;50.148110;2.224286
5;350;1.034376e-005;2.198861e+002;219.662791;0.564230;64.312762;2.354507
6;400;1.321138e-005;2.854056e+002;285.049043;0.522233;81.889808;1.988842
7;450;1.676248e-005;3.632595e+002;363.539342;0.502932;102.158863;2.305669
8;500;2.109974e-005;4.613474e+002;461.631847;0.605739;128.558772;2.346943
9;550;2.623378e-005;5.810178e+002;580.956621;0.607957;160.025105;2.353896
10;600;3.230936e-005;7.190132e+002;718.529138;0.728692;195.671534;2.396222
11;650;3.866067e-005;8.768748e+002;877.013072;0.657038;236.983686;2.181236
12;700;4.544659e-005;1.051643e+003;1051.785054;0.676237;281.240656;2.266018
13;750;5.300996e-005;1.243764e+003;1243.437785;0.659097;328.802212;2.445013
14;800;6.128649e-005;1.458233e+003;1456.924244;0.808928;381.460071;2.478962
15;850;6.995058e-005;1.690564e+003;1690.552522;0.842005;436.869197;2.435209
16;900;7.896675e-005;1.936169e+003;1935.971114;0.841329;495.056993;2.058394

File: Data/HighFluenceIrrNeutron2023/TCT/N8737_2_LL1_15e15_1600min.csv
Num;Voltage;Ileak[nA];CCE[a.u.];CCE2[a.u.];CCE2err[a.u.];MPV[mV];Noise[mV]
0;100;6.081542e-006;6.987550e+001;70.036833;0.813936;41.755223;9.313682
1;150;7.867109e-006;9.740273e+001;96.668328;0.659319;49.986646;8.145912
2;200;9.683077e-006;1.262641e+002;126.036755;0.551389;60.902681;11.707448
3;250;1.164198e-005;1.592734e+002;158.699258;0.592833;63.386393;6.950898
4;300;1.357367e-005;1.927973e+002;192.486139;0.652739;72.179019;6.293796
5;350;1.550846e-005;2.297058e+002;230.025229;0.647522;84.374503;7.653805
6;400;1.769766e-005;2.660366e+002;265.707909;0.619784;93.644072;8.119510
7;450;1.985700e-005;3.060389e+002;306.046932;0.633518;101.650708;7.240828
8;500;2.209658e-005;3.512221e+002;351.076035;0.699223;114.280799;8.551608
9;550;2.437128e-005;3.984025e+002;398.696548;0.670887;126.204863;7.014543
10;600;2.670156e-005;4.454467e+002;445.664690;0.634002;141.524931;6.654873
11;650;2.924782e-005;5.021501e+002;502.490043;0.665416;153.204924;7.773449
12;700;3.147792e-005;5.617709e+002;561.476735;0.643894;167.679325;6.069971
13;750;3.402111e-005;6.267772e+002;626.517544;0.647061;188.305344;8.373829
14;800;3.669695e-005;6.938436e+002;693.629248;0.750863;203.373813;6.436253
15;850;3.894748e-005;7.488300e+002;749.126996;0.716806;218.436989;5.786328
16;900;4.122577e-005;7.987853e+002;798.298161;0.625355;231.276736;8.785649

File: Data/HighFluenceIrrNeutron2023/TCT/N8737_2_LL1_15e15_200min.csv
Num;Voltage;Ileak[nA];CCE[a.u.];CCE2[a.u.];CCE2err[a.u.];MPV[mV];Noise[mV]
0;100;1.234338e-005;1.221266e+002;122.225850;0.554659;53.486531;4.322514
1;150;1.542818e-005;1.637461e+002;163.838525;0.579638;63.084252;4.747477
2;200;1.826538e-005;2.047621e+002;204.666116;0.483661;74.221626;4.958030
3;250;2.102227e-005;2.459896e+002;246.057616;0.507561;84.912416;3.924011
4;300;2.383984e-005;2.903247e+002;289.676940;0.499079;97.273123;4.234265
5;350;2.648609e-005;3.359137e+002;335.540069;0.504344;108.946165;5.534840
6;400;2.940589e-005;3.808089e+002;380.841240;0.545028;123.512270;4.137010
7;450;3.211724e-005;4.261178e+002;426.006085;0.548513;135.917802;4.928461
8;500;3.508930e-005;4.807039e+002;480.947532;0.503073;151.410722;4.259411
9;550;3.796138e-005;5.385543e+002;537.708211;0.505639;165.776820;4.980927
10;600;4.088235e-005;5.930784e+002;592.853866;0.619801;181.610835;4.396111
11;650;4.373951e-005;6.372976e+002;637.484034;0.632767;194.222141;4.658952
12;700;4.702717e-005;6.809738e+002;680.975457;0.599535;207.292226;5.912112
13;750;5.088618e-005;7.235112e+002;723.227977;0.612986;218.474064;4.230335
14;800;5.534424e-005;7.623672e+002;763.348930;0.641343;231.034778;4.644340
15;850;6.072799e-005;8.150018e+002;815.345581;0.701002;244.969678;4.662876
16;900;6.677761e-005;8.625689e+002;862.725362;0.590525;258.175960;5.462568

File: Data/HighFluenceIrrNeutron2023/TCT/N8737_2_LL1_15e15_2035min.csv
Num;Voltage;Ileak[nA];CCE[a.u.];CCE2[a.u.];CCE2err[a.u.];MPV[mV];Noise[mV]
0;100;5.771471e-006;5.985627e+001;59.778373;0.599500;38.937948;5.932188
1;150;7.557688e-006;8.902412e+001;88.433443;0.662634;44.473761;6.561442
2;200;9.382291e-006;1.143992e+002;114.800325;0.644030;51.399779;6.869436
3;250;1.125865e-005;1.457095e+002;145.674260;0.643344;58.299819;8.077664
4;300;1.320662e-005;1.791400e+002;178.957980;0.688546;66.254830;6.782228
5;350;1.518227e-005;2.150427e+002;215.464983;0.621801;75.555207;7.159875
6;400;1.728772e-005;2.494910e+002;248.895823;0.663488;85.571557;5.903344
7;450;1.950566e-005;2.874615e+002;287.268772;0.705389;96.302710;6.323600
8;500;2.187409e-005;3.309381e+002;330.680316;0.682998;106.243402;6.485231
9;550;2.423337e-005;3.771749e+002;377.469014;0.639878;122.351687;8.145265
10;600;2.670601e-005;4.217583e+002;421.560087;0.687883;132.403327;7.535977
11;650;2.927610e-005;4.676508e+002;467.345233;0.736967;145.063678;7.167123
12;700;3.183721e-005;5.293022e+002;529.602303;0.637629;161.969800;6.836061
13;750;3.451056e-005;5.922050e+002;592.788107;0.661834;175.477291;5.662217
14;800;3.715217e-005;6.553055e+002;656.030723;0.675683;193.962992;7.209650
15;850;3.983752e-005;7.166729e+002;716.543658;0.618636;209.963667;7.553240
16;900;4.228828e-005;7.768209e+002;777.209597;0.743497;224.332696;7.673956

File: Data/HighFluenceIrrNeutron2023/TCT/N8737_2_LL1_15e15_21min.csv
Num;Voltage;Ileak[nA];CCE[a.u.];CCE2[a.u.];CCE2err[a.u.];MPV[mV];Noise[mV]
0;100;1.443549e-005;1.148501e+002;123.871895;0.828687;60.180847;3.669661
1;150;1.854343e-005;1.588625e+002;168.270390;0.849912;74.555579;10.618832
2;200;2.216750e-005;2.004767e+002;209.450979;0.925285;81.043583;15.701093
3;250;2.567009e-005;2.387052e+002;248.215899;0.801597;95.534845;16.373130
4;300;2.912000e-005;2.819217e+002;290.294216;0.766049;107.534114;3.949669
5;350;3.256377e-005;3.210349e+002;327.405536;0.814837;117.468397;13.022138
6;400;3.604414e-005;3.591020e+002;367.099740;0.702560;127.751122;17.173182
7;450;3.955631e-005;4.033962e+002;410.631406;0.716331;142.374253;1.340358
8;500;4.296182e-005;4.475844e+002;453.801444;0.892686;150.759252;17.073191
9;550;4.657212e-005;4.943185e+002;501.046393;0.865642;163.615404;12.053459
10;600;5.028383e-005;5.401703e+002;545.175762;0.912936;175.786966;10.962669
11;650;5.443851e-005;5.893373e+002;593.321277;0.849242;188.563893;17.968365
12;700;5.832938e-005;6.304324e+002;633.881433;0.796183;198.855268;11.546406
13;750;6.261437e-005;6.698477e+002;673.748087;0.893847;209.637121;13.946685
14;800;6.829822e-005;7.106697e+002;713.818000;1.045111;221.440160;12.580287
15;850;7.393154e-005;7.477366e+002;751.632281;0.874392;230.165670;10.832772
16;900;8.071645e-005;7.856354e+002;787.800256;0.895772;244.624934;9.719141

File: Data/HighFluenceIrrNeutron2023/TCT/N8737_2_LL1_15e15_2400min.csv
Num;Voltage;Ileak[nA];CCE[a.u.];CCE2[a.u.];CCE2err[a.u.];MPV[mV];Noise[mV]
0;100;5.439819e-006;5.991549e+001;59.751827;0.851363;35.508171;6.531619
1;150;7.178628e-006;8.791652e+001;87.702342;0.625909;42.790961;5.314777
2;200;8.953883e-006;1.169618e+002;116.784005;0.671397;51.023992;8.728020
3;250;1.083515e-005;1.482484e+002;148.879843;0.735818;56.401238;7.936693
4;300;1.279549e-005;1.807955e+002;181.167064;0.639952;63.735191;5.763865
5;350;1.486561e-005;2.184191e+002;217.997805;0.729054;74.754570;6.583074
6;400;1.707794e-005;2.547204e+002;255.009325;0.708218;85.434357;6.400428
7;450;1.932006e-005;2.933060e+002;293.883070;0.678026;95.388892;5.425494
8;500;2.170929e-005;3.407806e+002;340.482308;0.672563;108.400012;7.100955
9;550;2.437902e-005;3.883662e+002;388.411357;0.764281;118.548481;6.757695
10;600;2.702501e-005;4.411953e+002;440.553211;0.756916;133.291297;6.285490
11;650;2.977209e-005;4.963508e+002;496.650812;0.775074;146.946588;6.123768
12;700;3.267694e-005;5.512319e+002;550.725680;0.779705;162.122998;6.821783
13;750;3.544620e-005;6.123254e+002;612.009108;0.691386;179.366563;5.295408
14;800;3.826999e-005;6.810170e+002;680.948524;0.749003;198.709596;7.665171
15;850;4.114856e-005;7.583342e+002;757.834670;0.744680;216.375932;6.087417
16;900;4.383463e-005;8.290052e+002;828.837906;0.822386;233.917792;6.922197

File: Data/HighFluenceIrrNeutron2023/TCT/N8737_2_LL1_15e15_2750min.csv
Num;Voltage;Ileak[nA];CCE[a.u.];CCE2[a.u.];CCE2err[a.u.];MPV[mV];Noise[mV]
0;100;5.188915e-006;6.844494e+001;68.869145;0.724950;36.508554;7.545285
1;150;6.849646e-006;9.691264e+001;96.971142;0.801042;40.602039;7.263865
2;200;8.565284e-006;1.269443e+002;127.377707;0.750236;48.061751;6.012317
3;250;1.039469e-005;1.613875e+002;161.859983;0.665009;56.784340;7.058760
4;300;1.234867e-005;1.990153e+002;198.820707;0.647612;66.045315;6.822431
5;350;1.436820e-005;2.363257e+002;236.100977;0.622265;75.273458;5.913384
6;400;1.654225e-005;2.783924e+002;278.283292;0.672873;87.699986;6.915458
7;450;1.886753e-005;3.226445e+002;322.282246;0.712973;98.332160;8.310710
8;500;2.130786e-005;3.771180e+002;376.961103;0.736757;111.709692;6.377204
9;550;2.392955e-005;4.293968e+002;429.356621;0.700294;126.933593;6.096575
10;600;2.664457e-005;4.829769e+002;483.520925;0.644840;138.998443;7.506191
11;650;2.944580e-005;5.464207e+002;546.344932;0.752208;156.747377;7.468508
12;700;3.225384e-005;6.162401e+002;616.173875;0.776622;175.648981;6.842991
13;750;3.517074e-005;6.800842e+002;679.798066;0.800601;190.884261;6.801929
14;800;3.818801e-005;7.552109e+002;755.615491;0.770552;208.970020;7.741642
15;850;4.127782e-005;8.516547e+002;851.609462;0.837224;232.999072;8.506564
16;900;4.410188e-005;9.287842e+002;928.317756;0.780449;255.612534;7.729479

File: Data/HighFluenceIrrNeutron2023/TCT/N8737_2_LL1_15e15_275min.csv
Num;Voltage;Ileak[nA];CCE[a.u.];CCE2[a.u.];CCE2err[a.u.];MPV[mV];Noise[mV]
0;100;1.107649e-005;1.163766e+002;111.258406;0.592114;-38.357516;4.350152
1;150;1.396599e-005;1.571514e+002;151.949484;0.555909;58.458563;4.388384
2;200;1.664675e-005;1.996867e+002;194.296457;0.504487;72.279768;5.085004
3;250;1.912406e-005;2.450030e+002;239.681702;0.581847;83.436386;4.788476
4;300;2.169183e-005;2.843744e+002;278.769083;0.565453;95.321953;4.481118
5;350;2.403558e-005;3.262654e+002;319.967059;0.591401;108.242206;4.671515
6;400;2.644763e-005;3.733633e+002;367.921211;0.548129;120.350135;4.593223
7;450;2.900915e-005;4.249791e+002;418.778948;0.514946;133.515798;4.685792
8;500;3.159589e-005;4.809817e+002;474.383744;0.539325;150.022804;5.380379
9;550;3.419986e-005;5.421198e+002;536.101834;0.614819;166.314569;5.535578
10;600;3.680078e-005;5.944429e+002;587.545280;0.525635;180.665586;5.013280
11;650;3.912800e-005;6.422226e+002;633.956239;0.474472;193.757184;5.375776
12;700;4.195568e-005;6.875967e+002;679.390711;0.541940;205.982702;4.559892
13;750;4.523807e-005;7.385463e+002;730.177520;0.604311;219.738430;5.005118
14;800;4.827504e-005;7.834343e+002;774.644933;0.617344;232.585414;4.242827
15;850;5.250652e-005;8.256282e+002;815.663126;0.636116;246.375370;4.930199
16;900;5.763181e-005;8.682673e+002;858.404733;0.593255;257.847225;5.707031

File: Data/HighFluenceIrrNeutron2023/TCT/N8737_2_LL1_15e15_30min.csv
Num;Voltage;Ileak[nA];CCE[a.u.];CCE2[a.u.];CCE2err[a.u.];MPV[mV];Noise[mV]
0;100;1.484982e-005;1.163570e+002;110.449226;0.515491;53.280500;10.043188
1;150;1.883937e-005;1.656345e+002;157.611139;0.673674;74.407165;12.349286
2;200;2.245246e-005;2.093819e+002;201.235646;0.683141;81.636456;9.652875
3;250;2.575242e-005;2.578791e+002;251.412985;0.716054;92.084674;9.276073
4;300;2.901224e-005;2.990045e+002;291.531784;0.673862;115.051925;15.502479
5;350;3.262667e-005;3.486566e+002;342.213502;0.584574;116.475563;9.264105
6;400;3.600016e-005;3.915461e+002;383.496605;0.578660;127.833593;8.397702
7;450;3.929927e-005;4.424744e+002;433.643960;0.622935;141.749975;10.170793
8;500;4.269985e-005;4.897090e+002;480.047382;0.627466;152.789265;8.165935
9;550;4.676228e-005;5.367455e+002;527.644268;0.640829;166.656033;8.607599
10;600;5.033281e-005;5.804921e+002;569.973809;0.644331;178.098232;11.346577
11;650;5.432429e-005;6.255671e+002;613.289805;0.574852;190.588085;8.779898
12;700;5.817995e-005;6.693503e+002;656.562451;0.651474;202.475191;10.177043
13;750;6.248061e-005;7.137399e+002;700.843304;0.631286;218.770174;11.064715
14;800;6.762036e-005;7.526741e+002;738.834491;0.668599;230.205203;10.185257
15;850;7.401966e-005;7.878596e+002;774.000540;0.660430;236.585493;7.887348
16;900;8.186664e-005;8.294054e+002;815.180764;0.664354;247.021961;9.453686

File: Data/HighFluenceIrrNeutron2023/TCT/N8737_2_LL1_15e15_3100min.csv
Num;Voltage;Ileak[nA];CCE[a.u.];CCE2[a.u.];CCE2err[a.u.];MPV[mV];Noise[mV]
0;100;4.954673e-006;7.011916e+001;70.321682;0.666716;34.174540;6.366903
1;150;6.570092e-006;9.704522e+001;96.658891;0.713692;40.095830;6.576324
2;200;8.247376e-006;1.274613e+002;127.368266;0.760638;48.832396;6.855110
3;250;1.002256e-005;1.614717e+002;161.664643;0.714207;56.748166;8.172373
4;300;1.193431e-005;1.961727e+002;196.133134;0.644164;67.523808;7.465760
5;350;1.402787e-005;2.354429e+002;235.585542;0.666236;73.257217;7.162651
6;400;1.618993e-005;2.776857e+002;277.650370;0.661936;85.175127;6.466324
7;450;1.843362e-005;3.245428e+002;324.640987;0.768710;98.698058;7.574844
8;500;2.097734e-005;3.752002e+002;374.951698;0.696650;113.146219;9.081794
9;550;2.362846e-005;4.252472e+002;425.211727;0.813963;127.405875;7.002209
10;600;2.632392e-005;4.826787e+002;483.414559;0.840938;139.688302;5.994962
11;650;2.911884e-005;5.424149e+002;542.410211;0.759853;154.782110;6.821188
12;700;3.215852e-005;6.128737e+002;613.252062;0.729619;175.583300;8.805162
13;750;3.522854e-005;6.930338e+002;693.012760;0.760942;200.394121;9.019478
14;800;3.839421e-005;7.709577e+002;770.701539;0.775459;216.978818;9.627173
15;850;4.174242e-005;8.581705e+002;858.648077;0.839388;237.374514;7.899525
16;900;4.474517e-005;9.409637e+002;940.789464;0.790069;259.513378;6.437653

File: Data/HighFluenceIrrNeutron2023/TCT/N8737_2_LL1_15e15_3500min.csv
Num;Voltage;Ileak[nA];CCE[a.u.];CCE2[a.u.];CCE2err[a.u.];MPV[mV];Noise[mV]
0;100;4.637047e-006;6.232525e+001;63.450787;0.817034;52.166372;8.040900
1;150;6.188085e-006;8.843047e+001;89.315484;0.796024;61.004250;9.148519
2;200;7.797489e-006;1.185083e+002;118.336296;0.797304;66.566973;7.699190
3;250;9.538505e-006;1.496834e+002;150.444880;0.707060;72.408228;7.861760
4;300;1.136320e-005;1.848598e+002;184.722473;0.761429;82.567898;8.353896
5;350;1.335030e-005;2.232473e+002;223.166039;0.752524;93.075178;9.256677
6;400;1.551265e-005;2.632576e+002;263.296579;0.787647;103.440785;8.245900
7;450;1.785092e-005;3.090381e+002;309.378200;0.720142;116.778227;8.610121
8;500;2.039154e-005;3.597179e+002;359.303074;0.836467;131.936327;8.637862
9;550;2.294772e-005;4.110792e+002;410.877748;0.829428;145.042903;8.380573
10;600;2.585675e-005;4.674276e+002;467.496162;0.730022;160.170959;7.183703
11;650;2.861958e-005;5.234705e+002;523.700828;0.729042;173.859606;8.372365
12;700;3.169995e-005;5.924229e+002;592.350671;0.768751;193.174896;10.265379
13;750;3.469025e-005;6.666043e+002;666.932621;0.918054;212.199652;8.334508
14;800;3.793835e-005;7.508722e+002;750.252220;0.816704;233.470496;10.081054
15;850;4.112992e-005;8.347330e+002;834.554660;0.809060;256.007564;7.752622
16;900;4.419879e-005;9.196900e+002;919.473097;0.786457;278.599581;8.794137

File: Data/HighFluenceIrrNeutron2023/TCT/N8737_2_LL1_15e15_350min.csv
Num;Voltage;Ileak[nA];CCE[a.u.];CCE2[a.u.];CCE2err[a.u.];MPV[mV];Noise[mV]
0;100;1.055912e-005;1.185488e+002;113.600143;0.357198;53.604952;2.771531
1;150;1.326373e-005;1.577298e+002;152.546119;0.343868;54.798202;2.279558
2;200;1.573999e-005;2.002887e+002;195.838510;0.308282;66.608099;2.493080
3;250;1.816087e-005;2.399574e+002;234.991947;0.384505;76.815851;2.597880
4;300;2.052209e-005;2.802016e+002;273.452850;0.352881;89.111326;2.629749
5;350;2.303777e-005;3.229545e+002;315.493669;0.366250;102.409713;2.683384
6;400;2.538437e-005;3.707238e+002;363.063565;0.352802;115.032634;2.510271
7;450;2.788324e-005;4.181019e+002;410.277116;0.377945;127.501504;2.811408
8;500;3.024254e-005;4.754392e+002;467.446108;0.395817;142.439011;2.635217
9;550;3.267620e-005;5.246843e+002;516.371354;0.424826;157.612063;2.581286
10;600;3.502298e-005;5.871151e+002;576.967105;0.374913;175.049452;2.636414
11;650;3.757748e-005;6.371396e+002;625.555261;0.431530;188.199304;2.696533
12;700;4.002529e-005;6.756057e+002;662.253891;0.439841;203.315087;2.709730
13;750;4.311650e-005;7.177465e+002;706.583214;0.624224;218.052163;2.724948
14;800;4.631947e-005;7.643599e+002;750.708282;0.701514;228.762767;2.916300
15;850;5.004281e-005;8.034214e+002;790.377981;1.288184;239.282945;2.519336
16;900;5.451450e-005;8.527196e+002;838.749961;0.408851;253.609987;2.419433

File: Data/HighFluenceIrrNeutron2023/TCT/N8737_2_LL1_15e15_3900min.csv
Num;Voltage;Ileak[nA];CCE[a.u.];CCE2[a.u.];CCE2err[a.u.];MPV[mV];Noise[mV]
0;100;4.833628e-006;5.585293e+001;55.831206;0.760302;49.496385;9.648104
1;150;6.454994e-006;8.218993e+001;81.618636;0.657854;58.030923;7.367790
2;200;8.113022e-006;1.132442e+002;113.506639;0.784733;66.493624;8.272900
3;250;9.987493e-006;1.449991e+002;145.243686;0.718333;74.845226;7.040192
4;300;1.197435e-005;1.851981e+002;185.010697;0.757041;82.713224;7.589390
5;350;1.405560e-005;2.252465e+002;225.732651;0.756064;87.160901;6.872618
6;400;1.647910e-005;2.664545e+002;266.004333;0.771045;101.170421;7.334526
7;450;1.897604e-005;3.147926e+002;314.860385;0.696127;112.657071;6.284690
8;500;2.166513e-005;3.708566e+002;370.834054;0.710223;128.079852;6.542195
9;550;2.457978e-005;4.195486e+002;419.917719;0.651761;142.665048;9.736598
10;600;2.766687e-005;4.839919e+002;484.722947;0.725321;158.103415;5.783746
11;650;3.099310e-005;5.489135e+002;548.841996;0.705713;175.993845;7.428068
12;700;3.403030e-005;6.140414e+002;613.579147;0.768721;194.804868;10.050857
13;750;3.771791e-005;6.930196e+002;693.128673;0.725325;211.591542;7.123023
14;800;4.151504e-005;7.794974e+002;779.437152;0.713944;234.793584;6.466957
15;850;4.538082e-005;8.639808e+002;864.539289;0.770570;254.243534;6.884380
16;900;4.913578e-005;9.657279e+002;965.208133;0.807582;282.137817;5.747105

File: Data/HighFluenceIrrNeutron2023/TCT/N8737_2_LL1_15e15_4400min.csv
Num;Voltage;Ileak[nA];CCE[a.u.];CCE2[a.u.];CCE2err[a.u.];MPV[mV];Noise[mV]
0;100;4.345869e-006;6.231915e+001;61.825135;0.774864;39.062115;7.464547
1;150;5.831588e-006;8.701287e+001;87.032012;0.761078;42.904848;7.110212
2;200;7.392195e-006;1.168049e+002;116.928669;0.698155;51.413535;9.070665
3;250;9.087782e-006;1.455355e+002;147.033079;0.783601;59.980725;7.357093
4;300;1.095568e-005;1.804210e+002;180.658786;0.732999;69.863138;7.794411
5;350;1.302744e-005;2.169957e+002;216.755380;0.750581;78.568436;6.729587
6;400;1.520503e-005;2.587277e+002;259.267903;0.831982;89.248273;7.323988
7;450;1.770577e-005;3.107691e+002;311.810443;0.826370;100.494884;6.444460
8;500;2.048033e-005;3.595545e+002;360.362606;0.801162;112.231859;6.699133
9;550;2.328909e-005;4.129203e+002;413.351868;0.821529;130.137293;7.849849
10;600;2.629910e-005;4.761646e+002;476.601410;0.752901;144.987540;6.942810
11;650;2.943183e-005;5.421365e+002;542.552442;0.841325;160.081843;9.204039
12;700;3.276113e-005;6.180879e+002;617.922356;0.821688;180.965326;8.799346
13;750;3.630825e-005;6.948842e+002;694.903359;0.775090;201.660427;6.693042
14;800;3.982960e-005;7.725078e+002;772.796107;0.867642;219.592861;7.493129
15;850;4.360119e-005;8.640451e+002;864.258688;0.786482;243.487906;8.015857
16;900;4.727235e-005;9.715779e+002;971.831400;0.875957;269.932915;7.027059

File: Data/HighFluenceIrrNeutron2023/TCT/N8737_2_LL1_15e15_4800min.csv
Num;Voltage;Ileak[nA];CCE[a.u.];CCE2[a.u.];CCE2err[a.u.];MPV[mV];Noise[mV]
0;100;4.245259e-006;6.532063e+001;65.300772;0.919216;39.361805;8.074024
1;150;5.690552e-006;9.045760e+001;90.437238;0.885022;47.943714;8.667427
2;200;7.242800e-006;1.192359e+002;119.508063;0.831571;55.655961;9.512824
3;250;8.923109e-006;1.463963e+002;146.335435;0.894207;61.971603;6.806975
4;300;1.080902e-005;1.788164e+002;179.241691;0.833348;71.302883;8.940558
5;350;1.286401e-005;2.146641e+002;214.663847;0.909916;81.657935;9.575258
6;400;1.513925e-005;2.584170e+002;258.923443;0.901525;89.977056;8.386231
7;450;1.766895e-005;3.031455e+002;303.764691;0.749440;102.373912;9.315378
8;500;2.039774e-005;3.517743e+002;351.841655;0.761728;115.812481;11.055250
9;550;2.317108e-005;4.024301e+002;402.202680;0.802884;132.225856;8.652410
10;600;2.633246e-005;4.575113e+002;458.637375;0.884098;143.981733;8.569365
11;650;2.965132e-005;5.248200e+002;525.038652;0.792680;160.937049;10.338074
12;700;3.299245e-005;5.961297e+002;595.882775;0.770836;180.667415;7.966991
13;750;3.655706e-005;6.764865e+002;676.848698;0.882352;199.526547;8.442618
14;800;4.047788e-005;7.594972e+002;758.999088;0.965855;219.940287;9.903850
15;850;4.455299e-005;8.457855e+002;846.363032;1.078726;243.386579;9.360752
16;900;4.826429e-005;9.447268e+002;945.064620;0.982046;267.881160;7.966207

File: Data/HighFluenceIrrNeutron2023/TCT/N8737_2_LL1_15e15_500min.csv
Num;Voltage;Ileak[nA];CCE[a.u.];CCE2[a.u.];CCE2err[a.u.];MPV[mV];Noise[mV]
0;100;9.278984e-006;1.022794e+002;102.287163;0.376381;54.283581;2.434047
1;150;1.171649e-005;1.420399e+002;141.921492;0.369524;54.292625;2.362342
2;200;1.403064e-005;1.838221e+002;183.722510;0.316674;65.316653;2.396787
3;250;1.613216e-005;2.261664e+002;226.048182;0.322202;76.772229;2.470094
4;300;1.840234e-005;2.648441e+002;264.876254;0.391516;87.431614;2.574874
5;350;2.062966e-005;3.092084e+002;309.588678;0.377569;100.016289;2.367957
6;400;2.287711e-005;3.519716e+002;352.295832;0.360442;111.269809;2.271535
7;450;2.512604e-005;4.008307e+002;401.025039;0.316409;123.902451;2.549749
8;500;2.729513e-005;4.530696e+002;453.053574;0.382004;139.048248;2.514283
9;550;2.962872e-005;5.105297e+002;510.495460;0.396653;155.648233;2.532153
10;600;3.187786e-005;5.727157e+002;572.461884;0.385352;173.137633;2.471911
11;650;3.397026e-005;6.319096e+002;632.016830;0.383332;189.537941;2.338261
12;700;3.638698e-005;6.824197e+002;682.544633;0.340054;203.957940;2.603256
13;750;3.861760e-005;7.305254e+002;730.640908;0.380605;216.155138;2.594585
14;800;4.147261e-005;7.799269e+002;780.032864;0.424790;230.636661;2.637087
15;850;4.431126e-005;8.225261e+002;822.761593;0.395392;242.833914;2.491839
16;900;4.728938e-005;8.670468e+002;867.144263;0.424930;254.564814;2.528612

File: Data/HighFluenceIrrNeutron2023/TCT/N8737_2_LL1_15e15_5250min.csv
Num;Voltage;Ileak[nA];CCE[a.u.];CCE2[a.u.];CCE2err[a.u.];MPV[mV];Noise[mV]
0;100;4.248632e-006;6.387122e+001;63.627335;0.765376;37.984039;8.104650
1;150;5.714608e-006;8.923529e+001;89.529439;0.809182;43.805146;10.210858
2;200;7.279251e-006;1.165689e+002;116.273381;0.811678;48.892362;6.621154
3;250;9.033753e-006;1.498838e+002;150.569684;0.773430;56.917601;8.539752
4;300;1.088907e-005;1.830265e+002;182.888826;0.757664;66.249613;9.706155
5;350;1.299468e-005;2.221787e+002;221.898084;0.752867;75.548107;8.155294
6;400;1.543563e-005;2.656440e+002;265.739173;0.811363;86.902982;8.270313
7;450;1.806678e-005;3.143878e+002;314.089901;0.734446;99.658190;8.016166
8;500;2.082511e-005;3.665746e+002;366.338591;0.791713;114.135686;6.642930
9;550;2.393044e-005;4.219991e+002;421.758607;0.759093;130.859909;8.138163
10;600;2.726608e-005;4.792144e+002;479.258031;0.761249;146.235960;7.601137
11;650;3.082839e-005;5.447130e+002;544.702685;0.708467;165.294274;6.831764
12;700;3.465182e-005;6.141079e+002;614.539549;0.810792;185.910811;6.782441
13;750;3.866045e-005;6.965169e+002;696.111047;0.690304;206.760988;8.086026
14;800;4.263435e-005;7.887986e+002;789.127086;0.827034;230.606212;7.396926
15;850;4.662482e-005;8.814295e+002;881.583770;0.873042;253.155102;6.863097
16;900;5.086558e-005;9.869082e+002;987.484672;0.829113;276.459587;8.698884

File: Data/HighFluenceIrrNeutron2023/TCT/N8737_2_LL1_15e15_5700min.csv
Num;Voltage;Ileak[nA];CCE[a.u.];CCE2[a.u.];CCE2err[a.u.];MPV[mV];Noise[mV]
0;100;4.147578e-006;6.263349e+001;62.946738;0.791684;33.566092;6.108116
1;150;5.626131e-006;9.129671e+001;91.350315;0.866226;39.311316;6.422757
2;200;7.122605e-006;1.215204e+002;121.889676;0.816498;46.785926;6.784708
3;250;8.762913e-006;1.554400e+002;154.928176;0.792053;56.130846;6.187900
4;300;1.067111e-005;1.931827e+002;192.885724;0.855010;66.115894;7.834026
5;350;1.284323e-005;2.321796e+002;232.733009;0.837619;73.722599;8.068409
6;400;1.536673e-005;2.821055e+002;282.516715;0.773219;88.566457;6.610677
7;450;1.809353e-005;3.344373e+002;334.641745;0.902904;101.830750;7.633474
8;500;2.109359e-005;3.993264e+002;398.794200;0.938615;118.210866;6.676712
9;550;2.418045e-005;4.655803e+002;465.379640;0.725660;134.410493;9.325314
10;600;2.777806e-005;5.405985e+002;540.810080;0.879319;155.817393;7.442649
11;650;3.161499e-005;6.182898e+002;618.935684;0.972238;175.392372;6.284465
12;700;3.568988e-005;7.052980e+002;705.524614;0.906427;197.245250;6.342352
13;750;3.994555e-005;8.025675e+002;803.146111;0.836870;225.302399;8.073584
14;800;4.441300e-005;9.044709e+002;905.094530;0.968699;248.691996;5.343225
15;850;4.904624e-005;1.014675e+003;1014.626663;0.834800;278.346667;5.583927
16;900;5.355111e-005;1.136834e+003;1136.419242;0.978074;311.190018;7.077413

File: Data/HighFluenceIrrNeutron2023/TCT/N8737_2_LL1_15e15_60min.csv
Num;Voltage;Ileak[nA];CCE[a.u.];CCE2[a.u.];CCE2err[a.u.];MPV[mV];Noise[mV]
0;100;1.257917e-005;1.185517e+002;135.155171;1.210760;71.392615;18.042916
1;150;1.587597e-005;1.628456e+002;180.275565;1.094258;84.001204;17.278244
2;200;1.872755e-005;2.023637e+002;220.073765;1.376246;95.526993;17.692213
3;250;2.166972e-005;2.424239e+002;261.247748;1.341527;101.876439;18.522182
4;300;2.451801e-005;2.848900e+002;304.519813;1.334660;112.499411;19.029474
5;350;2.736096e-005;3.280111e+002;347.060313;1.317989;123.295419;21.288781
6;400;3.040394e-005;3.765602e+002;393.217365;1.208848;136.359699;19.134546
7;450;3.347915e-005;4.286377e+002;446.632127;1.268898;146.173975;12.834989
8;500;3.650356e-005;4.792718e+002;497.622254;1.214134;163.243393;20.921615
9;550;3.975125e-005;5.285788e+002;549.117932;1.252073;173.229728;21.986320
10;600;4.299248e-005;5.707254e+002;589.262413;1.277140;186.534849;21.316129
11;650;4.625925e-005;6.095309e+002;631.585563;1.237627;196.293970;22.958146
12;700;5.038776e-005;6.605183e+002;681.111721;1.377298;209.502569;17.649507
13;750;5.443152e-005;7.127102e+002;733.618983;1.629089;226.384087;16.404054
14;800;5.959169e-005;7.519603e+002;772.266657;1.415612;231.210220;19.210034
15;850;6.572819e-005;7.788258e+002;805.060529;1.377905;235.474815;15.557371
16;900;7.252445e-005;8.240533e+002;848.939583;1.353390;248.096435;17.843404

File: Data/HighFluenceIrrNeutron2023/TCT/N8737_2_LL1_15e15_6600min.csv
Num;Voltage;Ileak[nA];CCE[a.u.];CCE2[a.u.];CCE2err[a.u.];MPV[mV];Noise[mV]
0;100;3.733651e-006;6.472239e+001;64.716294;0.752841;33.774701;5.365484
1;150;5.077258e-006;9.203558e+001;91.871715;0.749979;39.225578;6.037572
2;200;6.562188e-006;1.176458e+002;117.525303;0.723429;44.442779;6.121265
3;250;8.298642e-006;1.528953e+002;153.213182;0.841930;54.767261;6.409722
4;300;1.022870e-005;1.874328e+002;187.801557;0.739406;63.837777;5.954261
5;350;1.232691e-005;2.294904e+002;229.900000;0.678995;73.063936;5.749605
6;400;1.489092e-005;2.771804e+002;276.702114;0.785777;86.146825;5.636689
7;450;1.777247e-005;3.343128e+002;334.490392;0.732143;100.637760;5.811616
8;500;2.111300e-005;4.005359e+002;400.742056;0.771226;116.549139;5.899379
9;550;2.479311e-005;4.697339e+002;469.920025;0.749243;136.637741;6.907003
10;600;2.881301e-005;5.476865e+002;547.573102;0.746787;156.927251;6.245253
11;650;3.319803e-005;6.285635e+002;628.866121;0.875138;178.347330;6.472367
12;700;3.764219e-005;7.251023e+002;724.809511;0.875964;203.104688;6.231590
13;750;4.242477e-005;8.367643e+002;837.290677;0.882293;233.086389;6.569216
14;800;4.748234e-005;9.517383e+002;951.535747;0.960976;262.801279;5.476511
15;850;5.297344e-005;1.067583e+003;1067.324495;0.806915;291.831912;6.514832
16;900;5.866773e-005;1.199643e+003;1200.060208;0.866900;326.691786;5.483643

File: Data/HighFluenceIrrNeutron2023/TCT/N8737_2_LL1_15e15_700min.csv
Num;Voltage;Ileak[nA];CCE[a.u.];CCE2[a.u.];CCE2err[a.u.];MPV[mV];Noise[mV]
0;100;8.609665e-006;1.058044e+002;105.738617;0.376070;53.018155;2.672351
1;150;1.092561e-005;1.446871e+002;144.725400;0.441922;61.979618;2.543607
2;200;1.307614e-005;1.837063e+002;183.922163;0.408076;72.184534;2.578996
3;250;1.525441e-005;2.201962e+002;220.303222;0.343940;82.681561;2.524691
4;300;1.740454e-005;2.604818e+002;260.110966;0.330170;92.630914;2.590441
5;350;1.964559e-005;3.058430e+002;305.919338;0.348691;105.231439;2.796712
6;400;2.176117e-005;3.513905e+002;351.066904;0.399093;117.604711;2.573532
7;450;2.408275e-005;3.939927e+002;393.958147;0.380512;128.978098;2.716475
8;500;2.623750e-005;4.450682e+002;445.720763;0.395853;142.586332;2.443946
9;550;2.854213e-005;5.034095e+002;503.399353;0.368233;159.079166;2.849894
10;600;3.069598e-005;5.570217e+002;556.762962;0.368686;174.728489;2.515084
11;650;3.301590e-005;6.216119e+002;621.723197;0.416186;189.376325;3.120325
12;700;3.526467e-005;6.856912e+002;685.912941;0.394942;208.744210;3.220969
13;750;3.759749e-005;7.355903e+002;735.517232;0.346874;222.838644;2.610274
14;800;3.981155e-005;7.836072e+002;783.472861;0.469762;235.035581;3.071155
15;850;4.259905e-005;8.360735e+002;835.737008;0.416918;250.241725;2.428214
16;900;4.549650e-005;8.726615e+002;872.856267;0.490192;260.951761;2.697791

File: Data/HighFluenceIrrNeutron2023/TCT/N8737_2_LL1_15e15_8600min.csv
Num;Voltage;Ileak[nA];CCE[a.u.];CCE2[a.u.];CCE2err[a.u.];MPV[mV];Noise[mV]
0;100;2.931291e-006;4.773524e+001;46.846852;0.956674;62.280815;26.164917
1;150;4.084260e-006;7.555094e+001;75.452051;1.099561;65.393045;16.995437
2;200;5.346753e-006;1.006259e+002;100.998586;0.964948;75.715052;27.518444
3;250;6.766839e-006;1.325298e+002;132.549855;0.998705;75.031046;21.046488
4;300;8.364049e-006;1.689144e+002;168.629835;1.199361;88.623421;33.696008
5;350;1.021059e-005;2.070662e+002;207.790745;1.162883;100.353975;27.671429
6;400;1.239924e-005;2.560793e+002;255.779031;1.123109;109.011033;24.641476
7;450;1.493985e-005;3.111050e+002;312.275059;1.042435;117.983907;16.860108
8;500;1.781278e-005;3.784557e+002;377.935114;0.933692;132.158047;17.820860
9;550;2.103644e-005;4.496640e+002;449.726430;1.089626;149.274627;18.359813
10;600;2.457341e-005;5.284079e+002;527.904513;1.109068;170.012746;20.359216
11;650;2.830058e-005;6.127682e+002;613.166050;1.022347;190.621198;19.165045
12;700;3.247491e-005;7.128041e+002;713.685010;1.357728;222.588511;29.128596
13;750;3.695174e-005;8.204008e+002;821.787416;1.286403;248.168738;22.760564
14;800;4.154362e-005;9.403005e+002;940.950390;1.097952;268.331699;28.551551
15;850;4.663789e-005;1.062527e+003;1064.701853;1.367366;306.122812;22.100546
16;900;5.186229e-005;1.210301e+003;1207.480228;2.242592;335.708151;18.978687

File: Data/HighFluenceIrrNeutron2023/TCT/N8737_2_LL1_15e15_90min.csv
Num;Voltage;Ileak[nA];CCE[a.u.];CCE2[a.u.];CCE2err[a.u.];MPV[mV];Noise[mV]
0;100;1.439048e-005;1.325380e+002;138.482037;0.561235;-26.845190;4.580216
1;150;1.799691e-005;1.790744e+002;186.305992;0.537675;62.349744;4.738987
2;200;2.142438e-005;2.236276e+002;231.007352;0.548432;74.870533;4.411836
3;250;2.459091e-005;2.665284e+002;273.674027;0.560394;85.536120;5.284571
4;300;2.766080e-005;3.143913e+002;321.625428;0.550232;96.739202;5.587754
5;350;3.082552e-005;3.616810e+002;368.149547;0.630359;110.440418;4.794076
6;400;3.415959e-005;4.119809e+002;420.132014;0.583491;123.921633;5.807238
7;450;3.756991e-005;4.604447e+002;468.191403;0.551553;136.464248;4.727333
8;500;4.079115e-005;5.181760e+002;526.935781;0.583372;150.442050;5.444195
9;550;4.424410e-005;5.763248e+002;585.656563;0.635175;165.757295;4.530429
10;600;4.771567e-005;6.270983e+002;636.900738;0.633488;182.191790;5.042253
11;650;5.137419e-005;6.708287e+002;680.628682;0.640029;192.613779;6.409762
12;700;5.565205e-005;7.256317e+002;736.133286;0.651854;206.538301;4.964618
13;750;5.995309e-005;7.731381e+002;784.384159;0.697811;222.344774;5.655033
14;800;6.522337e-005;8.091249e+002;819.958008;0.622583;232.904060;5.786304
15;850;7.178634e-005;8.567274e+002;869.155749;0.751933;243.781768;5.699843
16;900;7.927355e-005;9.139505e+002;926.481505;0.617960;259.444762;4.784773
