Repository: aimaax/PENGUIN

# PENGUIN :penguin:  

> **NOTE!!** Google ID and GitLab repo for CERN organization is hidden and the create database function won't work properly in this version. Plotting is still possible with the saved database and data stored in this repo.  

A Python-based environment for GUI-driven analysis for IV, CV, and TCT measurements obtained with [Particulars Setup]() at CERN for CMS HGCAL silicon diodes. Used to plot data for individual diodes, but also to analyse Current Volume Normalization, Saturation Voltage, Charge Collection, and Charge Collection Efficiency.

---

File: Data/HighFluenceIrrNeutron2023/TCT/N8737_2_LL1_15e15_9800min.csv
Num;Voltage;Ileak[nA];CCE[a.u.];CCE2[a.u.];CCE2err[a.u.];MPV[mV];Noise[mV]
0;100;2.796533e-006;5.099982e+001;50.323881;0.978083;62.449195;22.654828
1;150;3.890460e-006;7.068427e+001;70.526172;0.898736;71.275615;15.471865
2;200;5.121123e-006;9.692522e+001;96.850903;0.962078;69.419787;18.767256
3;250;6.541311e-006;1.256937e+002;125.657496;1.064669;79.963157;22.458203
4;300;8.174282e-006;1.572766e+002;157.473106;1.148295;93.320714;32.421955
5;350;1.009805e-005;1.980040e+002;198.635581;0.905874;94.212599;21.844076
6;400;1.229784e-005;2.480029e+002;249.601398;0.884003;108.529226;21.505348
7;450;1.489804e-005;2.997678e+002;299.905931;0.978601;117.567687;16.987752
8;500;1.793982e-005;3.661630e+002;366.670020;0.938455;132.326052;18.447144
9;550;2.125201e-005;4.314160e+002;431.438576;0.936735;152.153915;17.820225
10;600;2.503147e-005;5.178415e+002;518.694855;0.997572;172.566880;21.609829
11;650;2.917365e-005;6.058908e+002;606.072557;0.961146;192.260381;18.631112
12;700;3.358551e-005;7.005152e+002;701.449010;1.129322;221.202081;18.186103
13;750;3.807376e-005;8.035840e+002;803.818919;1.047051;245.470971;21.427665
14;800;4.292974e-005;9.179305e+002;918.255012;1.013045;267.676908;19.684504
15;850;4.818645e-005;1.058838e+003;1059.297342;1.078412;302.628348;18.967113
16;900;5.355081e-005;1.205870e+003;1205.853365;1.226367;339.907110;18.671517

File: Data/HighFluenceIrrNeutron2023/TCT/N8737_2_LR_15e15_117days.csv
Num;Voltage;Ileak[nA];CCE[a.u.];CCE2[a.u.];CCE2err[a.u.];MPV[mV];Noise[mV]
0;100;8.377108e-006;1.109469e+002;91.091822;0.619907;64.006237;11.493390
1;150;1.053144e-005;1.535662e+002;133.745808;0.590003;74.720401;8.797386
2;200;1.261683e-005;1.928025e+002;172.594633;0.763215;89.110185;9.808235
3;250;1.464265e-005;2.363014e+002;214.069221;0.635568;97.307319;9.001877
4;300;1.665407e-005;2.820165e+002;259.499750;0.795876;111.508201;9.859799
5;350;1.875041e-005;3.264684e+002;302.956078;0.474454;122.284306;10.112838
6;400;2.080745e-005;3.761288e+002;351.342618;0.569095;136.019642;10.842317
7;450;2.278426e-005;4.294149e+002;403.414940;0.626612;146.992200;9.206846
8;500;2.487251e-005;4.849297e+002;456.692125;0.551357;162.812830;9.673692
9;550;2.673566e-005;5.413970e+002;512.724175;0.728213;177.299528;9.036008
10;600;2.877018e-005;6.069300e+002;578.364849;0.547577;197.116818;10.483129
11;650;3.067249e-005;6.700596e+002;640.773013;0.760431;214.115221;9.326966
12;700;3.269582e-005;7.263771e+002;694.051478;0.658534;230.986786;9.221859
13;750;3.487808e-005;7.770062e+002;743.875735;0.622448;243.464967;10.443262
14;800;3.688147e-005;8.194939e+002;785.046963;0.937081;257.333786;13.197494
15;850;3.932280e-005;8.632351e+002;827.355642;0.642951;264.982171;9.872282
16;900;4.211453e-005;9.066486e+002;869.061514;0.626903;275.778616;8.627120

File: Data/HighFluenceIrrNeutron2023/TCT/N8737_2_LR_15e15_13days.csv
Num;Voltage;Ileak[nA];CCE[a.u.];CCE2[a.u.];CCE2err[a.u.];MPV[mV];Noise[mV]
0;100;1.361953e-005;1.206421e+002;120.600781;0.567732;55.149676;6.239264
1;150;1.696659e-005;1.666007e+002;166.791327;0.563817;71.050728;8.009794
2;200;1.995928e-005;2.119566e+002;212.327307;0.663669;82.771750;7.737274
3;250;2.310432e-005;2.563137e+002;255.556017;0.606880;94.708250;10.167192
4;300;2.584696e-005;3.028554e+002;302.774660;0.594321;106.805908;5.910202
5;350;2.865375e-005;3.477072e+002;347.945626;0.655886;118.569354;6.199771
6;400;3.160894e-005;3.963391e+002;395.826507;0.638325;129.845708;5.428130
7;450;3.445146e-005;4.550392e+002;455.525249;0.638529;147.188282;7.341986
8;500;3.772684e-005;5.117075e+002;511.575364;0.625437;164.758150;8.863331
9;550;4.060822e-005;5.587369e+002;558.453616;0.624311;177.239430;6.583711
10;600;4.368169e-005;6.113205e+002;611.110970;0.656373;189.470257;7.997222
11;650;4.663971e-005;6.627310e+002;661.831156;0.714751;201.812043;7.716675
12;700;5.024184e-005;7.130613e+002;712.935858;0.694516;216.781748;7.552592
13;750;5.419281e-005;7.584797e+002;758.752311;0.609678;228.483443;6.928939
14;800;5.883467e-005;8.026821e+002;803.153003;0.680601;240.678084;7.354971
15;850;6.455727e-005;8.419719e+002;842.131736;0.702280;250.960187;8.837390
16;900;7.169000e-005;8.902464e+002;890.685192;0.687607;266.292322;6.800832

File: Data/HighFluenceIrrNeutron2023/TCT/N8737_2_LR_15e15_150days.csv
Num;Voltage;Ileak[nA];CCE[a.u.];CCE2[a.u.];CCE2err[a.u.];MPV[mV];Noise[mV]
0;100;7.838556e-006;1.158918e+002;105.033182;0.571799;-188.794470;7.059164
1;150;9.932365e-006;1.585294e+002;148.815712;0.575955;51.483820;7.033149
2;200;1.185358e-005;2.043867e+002;192.853869;0.703462;67.747228;7.358271
3;250;1.386526e-005;2.478668e+002;233.306999;0.708016;82.094371;7.357796
4;300;1.585808e-005;2.956119e+002;277.802363;0.673279;94.871837;6.289418
5;350;1.782757e-005;3.387512e+002;321.877547;0.615635;107.177528;6.587663
6;400;1.979924e-005;3.882918e+002;370.866001;0.591543;119.230795;7.657238
7;450;2.189292e-005;4.462266e+002;426.504090;0.599583;135.753221;9.026158
8;500;2.373628e-005;5.015155e+002;484.479919;0.661575;148.023361;7.155216
9;550;2.578714e-005;5.677515e+002;551.506402;0.683453;163.339008;8.161639
10;600;2.792370e-005;6.341551e+002;615.336543;0.607751;179.885917;7.767234
11;650;2.980158e-005;7.140590e+002;692.847339;0.660667;203.977681;7.497904
12;700;3.143393e-005;7.789171e+002;755.750991;0.720143;223.355701;6.572400
13;750;3.338607e-005;8.369790e+002;813.977324;0.724052;236.341012;6.804383
14;800;3.579049e-005;8.852556e+002;860.898680;0.718534;249.663625;6.144161
15;850;3.788737e-005;9.346615e+002;909.503006;0.654985;262.865908;5.813103
16;900;4.015012e-005;9.727161e+002;943.602801;0.844335;276.661187;6.387234

File: Data/HighFluenceIrrNeutron2023/TCT/N8737_2_LR_15e15_190days.csv
Num;Voltage;Ileak[nA];CCE[a.u.];CCE2[a.u.];CCE2err[a.u.];MPV[mV];Noise[mV]
0;100;7.057979e-006;1.100242e+002;87.987016;0.628025;57.290442;17.883714
1;150;8.975489e-006;1.461329e+002;124.665973;0.588614;73.000782;14.886447
2;200;1.083757e-005;1.841645e+002;166.274233;0.620412;81.926948;16.534342
3;250;1.278732e-005;2.222394e+002;202.618905;0.557307;89.808866;17.597774
4;300;1.467961e-005;2.637477e+002;242.526535;0.640684;98.362459;10.580274
5;350;1.651293e-005;3.081512e+002;291.842199;0.650365;110.319134;10.224388
6;400;1.842388e-005;3.554572e+002;343.833156;0.625008;119.273088;11.135911
7;450;2.030532e-005;4.055279e+002;393.492886;0.721235;132.732704;12.469954
8;500;2.226489e-005;4.610478e+002;448.859388;0.729595;146.920725;12.271567
9;550;2.426257e-005;5.145392e+002;500.965802;0.780493;158.113812;11.350114
10;600;2.617882e-005;5.773463e+002;563.172301;0.847151;177.148845;12.695006
11;650;2.797102e-005;6.478598e+002;631.050656;0.704548;190.065078;12.004603
12;700;2.985447e-005;7.157422e+002;697.371872;0.664326;214.761137;12.839747
13;750;3.169333e-005;7.803135e+002;758.649072;0.834507;231.859657;16.193824
14;800;3.365352e-005;8.262805e+002;802.172065;0.804541;247.702347;15.098790
15;850;3.561065e-005;8.667219e+002;843.286596;0.771606;255.204973;14.320635
16;900;3.777481e-005;9.123910e+002;884.986949;1.054510;269.787024;13.305084

File: Data/HighFluenceIrrNeutron2023/TCT/N8737_2_LR_15e15_20days.csv
Num;Voltage;Ileak[nA];CCE[a.u.];CCE2[a.u.];CCE2err[a.u.];MPV[mV];Noise[mV]
0;100;1.350795e-005;1.183411e+002;118.537984;0.805877;40.397863;7.081869
1;150;1.675994e-005;1.607226e+002;160.751560;0.662610;54.472941;6.758063
2;200;1.993379e-005;2.051096e+002;205.601178;0.616444;71.640350;7.278171
3;250;2.292363e-005;2.501275e+002;250.156557;0.821924;82.887256;7.291529
4;300;2.553903e-005;2.938747e+002;294.420309;0.756466;96.637130;11.706230
5;350;2.834325e-005;3.384828e+002;337.902469;0.749707;106.559605;7.509502
6;400;3.154500e-005;3.892383e+002;389.138098;0.725073;118.387016;6.342825
7;450;3.438752e-005;4.444849e+002;444.467185;0.820010;134.050399;7.932230
8;500;3.737444e-005;4.981995e+002;498.585882;0.735701;148.388902;8.955964
9;550;4.010418e-005;5.542642e+002;553.595997;0.742092;163.783430;7.174674
10;600;4.317379e-005;6.102183e+002;610.550009;0.780289;178.395632;9.980989
11;650;4.649026e-005;6.540297e+002;653.408953;0.776031;190.320152;9.755529
12;700;5.001532e-005;6.955819e+002;695.807259;0.856821;201.527922;8.728721
13;750;5.388830e-005;7.470716e+002;746.485822;0.974899;215.796719;8.766690
14;800;5.835561e-005;8.006196e+002;800.149741;0.919614;229.910547;7.074073
15;850;6.420574e-005;8.405221e+002;841.697561;1.090136;242.302133;7.728237
16;900;7.080170e-005;8.855890e+002;886.248327;0.837639;251.733033;7.484616

File: Data/HighFluenceIrrNeutron2023/TCT/N8737_2_LR_15e15_245days.csv
Num;Voltage;Ileak[nA];CCE[a.u.];CCE2[a.u.];CCE2err[a.u.];MPV[mV];Noise[mV]
0;100;6.520223e-006;8.397006e+001;83.933451;0.402816;25.416246;1.478492
1;150;8.380642e-006;1.193488e+002;119.432758;0.488155;35.345887;1.645683
2;200;1.023019e-005;1.562376e+002;156.361550;0.443185;45.403380;1.476071
3;250;1.203376e-005;1.966773e+002;197.007867;0.477790;56.691362;1.497943
4;300;1.405428e-005;2.345930e+002;234.537007;0.458270;67.875867;1.693075
5;350;1.597770e-005;2.785674e+002;278.643980;0.434286;80.082389;1.531758
6;400;1.774531e-005;3.220060e+002;322.171029;0.451169;92.055315;1.728990
7;450;1.970819e-005;3.717616e+002;371.740541;0.474142;107.485515;1.577011
8;500;2.194464e-005;4.180422e+002;417.892722;0.483141;118.498093;1.616603
9;550;2.363924e-005;4.726211e+002;472.657811;0.549102;133.682373;1.783923
10;600;2.559236e-005;5.299723e+002;530.098792;0.470122;148.894986;1.941479
11;650;2.781837e-005;5.876945e+002;587.189342;0.539224;163.335666;1.819033
12;700;3.003755e-005;6.659935e+002;665.443085;0.561119;184.518917;1.743496
13;750;3.193973e-005;7.370848e+002;736.682121;0.526487;203.911317;1.695863
14;800;3.415917e-005;7.908520e+002;789.657367;0.609516;220.107437;1.717595
15;850;3.585434e-005;8.574647e+002;858.346065;0.597188;238.340503;1.675037
16;900;3.842758e-005;9.018747e+002;901.944483;0.656356;249.785438;1.535769

File: Data/HighFluenceIrrNeutron2023/TCT/N8737_2_LR_15e15_253_240924_Laser2310_322days.csv
Num,Voltage,Ileak[nA],CCE[a.u.],CCE2[a.u.],MPV[mV],Noise[mV],Error mu,Error mean
0,-900.0,-3.647984e-05,800.5262579564488,800.5262579564488,247.678391959799,4.520168382011906,0.4187636461854327,0.4187636461854327
1,-850.0,-3.459716e-05,757.2904165270796,757.2904165270796,234.8140703517588,4.459880972885403,0.42837964915659504,0.42837964915659504
2,-800.0,-3.248747e-05,704.0699497487434,704.0699497487434,218.69346733668343,4.382882449532759,0.46211224361569303,0.46211224361569303
3,-750.0,-3.055258e-05,634.0146242322722,634.0146242322722,199.95979899497488,4.3294692530117755,0.42081246254144705,0.42081246254144705
4,-700.0,-2.835243e-05,569.2742289223895,569.2742289223895,181.82914572864323,4.272759448987352,0.4534894288605306,0.4534894288605306
5,-650.0,-2.619805e-05,507.0641384701282,507.0641384701282,162.6532663316583,4.104909895440656,0.4083405864076974,0.4083405864076974
6,-600.0,-2.391881e-05,454.07235287548843,454.07235287548843,146.53266331658293,3.814824939346395,0.37876428609396384,0.37876428609396384
7,-550.0,-2.195515e-05,408.2739385817977,408.2739385817977,132.7035175879397,3.6589846966845614,0.40778075202969216,0.40778075202969216
8,-500.0,-1.984426e-05,358.5903026242322,358.5903026242322,117.94974874371859,3.6685412736033545,0.3995754262176637,0.3995754262176637
9,-450.0,-1.795128e-05,312.1776884422109,312.1776884422109,104.28140703517587,3.518206534105796,0.44056774212181166,0.44056774212181166
10,-400.0,-1.59114e-05,267.6253981016191,267.6253981016191,92.06030150753769,3.61604052328923,0.35890005934264446,0.35890005934264446
11,-350.0,-1.396978e-05,231.70496035734217,231.70496035734217,80.08040201005025,3.559991866353866,0.3675638059206599,0.3675638059206599
12,-300.0,-1.224392e-05,196.65122054718023,196.65122054718023,69.50753768844221,3.5394713978758365,0.3317171828130627,0.3317171828130627
13,-250.0,-1.045993e-05,159.8919754327191,159.8919754327191,57.085427135678394,3.528115371518654,0.39179990406250054,0.39179990406250054
14,-200.0,-9.180089e-06,128.32780792853148,128.32780792853148,48.08040201005025,3.558848357004611,0.3488052960337167,0.3488052960337167
15,-150.0,-7.302521e-06,97.01360134003346,97.01360134003346,39.31658291457286,3.542546534903116,0.3665975810915439,0.3665975810915439
16,-100.0,-5.529489e-06,67.11018202121716,67.11018202121716,30.99497487437186,3.5126988152879446,0.4276271605150269,0.4276271605150269

File: Data/HighFluenceIrrNeutron2023/TCT/N8737_2_LR_15e15_253_250115_Laser2211_430days.csv
Num,Voltage,Ileak[nA],CCE[a.u.],CCE2[a.u.],MPV[mV],Noise[mV],Error mu,Error mean
0,-900.0,-3.959574e-05,868.6249022892239,868.6249022892239,247.31658291457288,2.8551600304362212,0.5458102022996122,0.5458102022996122
1,-800.0,-3.499596e-05,735.4651122278055,735.4651122278055,210.2110552763819,2.8167060321916706,0.4862755755677474,0.4862755755677474
2,-700.0,-2.972538e-05,586.6757967615856,586.6757967615856,169.44723618090453,2.8443669604271036,0.4412255485652946,0.4412255485652946
3,-600.0,-2.52434e-05,465.4715354550529,465.4715354550529,136.76381909547737,2.852492129706515,0.44226575023715003,0.44226575023715003
4,-500.0,-2.041904e-05,363.5714394193188,363.5714394193188,108.30150753768844,2.9803828173559825,0.43831255099321853,0.43831255099321853
5,-400.0,-1.60425e-05,272.7186152987157,272.7186152987157,81.68844221105527,2.829435774477322,0.429559122334603,0.429559122334603
6,-300.0,-1.212284e-05,196.46461641541038,196.46461641541038,60.78391959798995,2.7754881624342063,0.4101416469621447,0.4101416469621447
7,-200.0,-9.130537e-06,126.42106532663315,126.42106532663315,40.08040201005025,2.7403120732353856,0.4109235634137809,0.4109235634137809
8,-100.0,-5.401705e-06,65.6093903133903,65.6093903133903,24.0,2.8552460824442756,0.3918052930172577,0.3918052930172577

File: Data/HighFluenceIrrNeutron2023/TCT/N8737_2_LR_15e15_253_250519_Laser2455_549days.csv
Num,Voltage,Ileak[nA],CCE[a.u.],CCE2[a.u.],MPV[mV],Noise[mV],Error mu,Error mean
0,-900.0,-4.391272e-05,911.1652841987715,911.1652841987715,267.0150753768844,2.0136011318275875,0.5466190305784838,0.5466190305784838
1,-800.0,-3.8133e-05,749.3589905080958,749.3589905080958,222.15075376884423,2.1334331694787028,0.5969494240048826,0.5969494240048826
2,-700.0,-3.227461e-05,573.6122211055275,573.6122211055275,175.19597989949747,2.6925580771487128,0.5874539158337833,0.5874539158337833
3,-600.0,-2.692203e-05,442.9398190954773,442.9398190954773,136.72361809045225,2.902328503438644,0.531612717532258,0.531612717532258
4,-500.0,-2.15695e-05,338.7218224455611,338.7218224455611,106.17085427135679,2.8797861646890532,0.4626717456640973,0.4626717456640973
5,-400.0,-1.712789e-05,250.36097822445558,250.36097822445558,80.321608040201,2.8702012200372624,0.42283690897782356,0.42283690897782356
6,-300.0,-1.280946e-05,170.53711222780566,170.53711222780566,56.402010050251256,3.0202056483469617,0.3957672784336114,0.3957672784336114
7,-200.0,-9.396921e-06,102.91235734226686,102.91235734226686,38.95477386934673,2.98693924902231,0.4581707285015628,0.4581707285015628
8,-100.0,-5.582847e-06,44.85441198501872,44.85441198501872,24.0,2.888760524449253,0.4376316887380559,0.4376316887380559

File: Data/HighFluenceIrrNeutron2023/TCT/N8737_2_LR_15e15_30days.csv
Num;Voltage;Ileak[nA];CCE[a.u.];CCE2[a.u.];CCE2err[a.u.];MPV[mV];Noise[mV]
0;100;1.216911e-005;1.198577e+002;119.518907;0.609101;24.768832;7.494488
1;150;1.523141e-005;1.636562e+002;163.399103;0.571974;67.375263;8.698950
2;200;1.788283e-005;2.098779e+002;209.833383;0.552894;75.263434;6.144082
3;250;2.053950e-005;2.533704e+002;253.439260;0.514770;88.072386;5.521823
4;300;2.319626e-005;2.965919e+002;296.796056;0.666747;100.192824;5.904709
5;350;2.593266e-005;3.423539e+002;342.398411;0.524333;110.366932;5.992054
6;400;2.838881e-005;3.932970e+002;393.290526;0.511780;123.316678;7.516790
7;450;3.088202e-005;4.515265e+002;451.702193;0.465321;141.491553;7.636397
8;500;3.357189e-005;5.117394e+002;511.834449;0.542183;156.566551;6.625876
9;550;3.626476e-005;5.662226e+002;566.437103;0.600503;173.162375;7.602768
10;600;3.894496e-005;6.205651e+002;620.679813;0.638212;185.126875;5.951981
11;650;4.168268e-005;6.740247e+002;674.204833;0.626716;201.181629;5.432566
12;700;4.461305e-005;7.198442e+002;719.895451;0.659722;213.848992;4.464860
13;750;4.803045e-005;7.615651e+002;761.542468;0.630749;224.934113;7.290721
14;800;5.225392e-005;8.056348e+002;805.341356;0.677336;237.583316;9.500269
15;850;5.704860e-005;8.544990e+002;854.867791;0.734479;250.106928;5.834377
16;900;6.249469e-005;9.021020e+002;902.342253;0.659897;265.117553;5.663526

File: Data/HighFluenceIrrNeutron2023/TCT/N8737_2_LR_15e15_44days.csv
Num;Voltage;Ileak[nA];CCE[a.u.];CCE2[a.u.];CCE2err[a.u.];MPV[mV];Noise[mV]
0;100;1.052869e-005;1.186012e+002;117.439661;0.550741;38.251975;6.097256
1;150;1.321178e-005;1.579063e+002;157.446038;0.668641;64.094119;5.998705
2;200;1.559566e-005;2.029079e+002;203.484610;0.553738;75.266102;4.633022
3;250;1.789954e-005;2.435308e+002;243.682559;0.681612;88.739096;4.984120
4;300;2.024343e-005;2.877841e+002;288.333514;0.593248;101.525128;6.419765
5;350;2.239269e-005;3.351962e+002;335.473709;0.615248;112.652219;5.199186
6;400;2.469973e-005;3.835959e+002;383.479820;0.722578;127.848472;5.784751
7;450;2.682634e-005;4.399055e+002;439.788301;0.662480;141.307548;6.097849
8;500;2.921205e-005;4.992630e+002;499.207340;0.669157;158.009015;4.327206
9;550;3.149090e-005;5.616902e+002;561.692715;0.623108;174.434415;6.084224
10;600;3.374008e-005;6.165599e+002;616.983405;0.699080;189.412523;5.420765
11;650;3.579108e-005;6.639991e+002;663.742974;0.671309;202.476281;4.839237
12;700;3.845485e-005;7.058005e+002;704.483495;0.739675;214.869555;5.495897
13;750;4.107336e-005;7.502143e+002;750.353675;0.672836;226.920985;5.673772
14;800;4.434164e-005;7.977292e+002;797.970086;0.727684;240.271044;6.751453
15;850;4.791065e-005;8.435021e+002;843.599194;0.657634;252.744380;5.408513
16;900;5.224045e-005;8.919200e+002;891.658848;0.635947;265.999519;5.088751

File: Data/HighFluenceIrrNeutron2023/TCT/N8737_2_LR_15e15_65days.csv
Num;Voltage;Ileak[nA];CCE[a.u.];CCE2[a.u.];CCE2err[a.u.];MPV[mV];Noise[mV]
0;100;9.713196e-006;1.190067e+002;118.978197;0.374357;-10.758265;2.797151
1;150;1.222279e-005;1.628597e+002;162.861452;0.355460;62.172187;2.573872
2;200;1.450729e-005;2.044504e+002;204.475431;0.377542;74.601024;3.157977
3;250;1.664664e-005;2.468997e+002;247.025846;0.425768;86.229989;2.767934
4;300;1.879346e-005;2.896580e+002;289.691691;0.398436;98.680239;3.411339
5;350;2.094811e-005;3.306363e+002;330.455869;0.453715;111.223567;2.925924
6;400;2.306385e-005;3.809229e+002;381.058261;0.369829;123.608319;3.078462
7;450;2.506663e-005;4.357856e+002;435.902778;0.387421;138.738614;2.935796
8;500;2.718473e-005;4.933708e+002;493.270669;0.376161;154.133318;2.984613
9;550;2.943511e-005;5.542369e+002;554.109918;0.347255;170.601983;2.878075
10;600;3.141253e-005;6.127247e+002;612.392075;0.411658;185.250107;3.188709
11;650;3.337275e-005;6.690789e+002;669.082457;0.424173;202.653196;3.005727
12;700;3.560152e-005;7.147807e+002;714.907011;0.407548;215.414057;2.775354
13;750;3.782866e-005;7.528947e+002;752.666050;0.412665;225.289685;2.906225
14;800;4.063240e-005;8.012524e+002;801.213114;0.414714;238.732295;2.808673
15;850;4.348767e-005;8.459401e+002;846.016004;0.430744;251.363363;2.848439
16;900;4.741448e-005;8.856209e+002;885.488585;0.396295;262.685236;3.069947

File: Data/HighFluenceIrrNeutron2023/TCT/N8737_2_LR_15e15_6days.csv
Num;Voltage;Ileak[nA];CCE[a.u.];CCE2[a.u.];CCE2err[a.u.];MPV[mV];Noise[mV]
0;100;1.423570e-005;1.153815e+002;140.936592;0.692835;61.327133;9.439459
1;150;1.779608e-005;1.651353e+002;186.593115;0.645772;72.884605;9.369829
2;200;2.102192e-005;2.101900e+002;228.303631;0.771557;82.631750;9.708470
3;250;2.410041e-005;2.594184e+002;275.610201;0.660241;95.063684;11.320041
4;300;2.719267e-005;3.038997e+002;319.293073;0.688869;103.883377;9.693733
5;350;3.027020e-005;3.443266e+002;360.775803;0.676501;116.366369;9.288272
6;400;3.323282e-005;3.840030e+002;408.399750;0.662787;127.085059;9.518850
7;450;3.629639e-005;4.231144e+002;455.501501;0.724561;143.603759;7.224054
8;500;3.941813e-005;4.698303e+002;507.842598;0.721210;164.753295;16.588054
9;550;4.262512e-005;5.159269e+002;554.779755;0.754714;175.062019;14.038863
10;600;4.592736e-005;5.550577e+002;598.391918;0.718986;184.944758;12.489401
11;650;4.946733e-005;5.980369e+002;640.784416;0.796562;193.195608;7.937646
12;700;5.290279e-005;6.430457e+002;681.798284;0.602914;202.738723;8.218784
13;750;5.732180e-005;6.915005e+002;727.167986;0.639063;213.985848;9.323740
14;800;6.238252e-005;7.389807e+002;774.094865;0.723589;227.331071;7.779490
15;850;6.836224e-005;7.817028e+002;815.827492;0.719995;237.557938;9.766512
16;900;7.507380e-005;8.206168e+002;853.812881;0.732814;248.013217;8.448634

File: Data/HighFluenceIrrNeutron2023/TCT/N8737_2_LR_15e15_89days.csv
Num;Voltage;Ileak[nA];CCE[a.u.];CCE2[a.u.];CCE2err[a.u.];MPV[mV];Noise[mV]
0;100;8.842372e-006;1.072779e+002;107.383373;0.638508;47.248875;8.618487
1;150;1.110764e-005;1.450031e+002;144.734542;0.666780;57.369801;9.035295
2;200;1.323195e-005;1.833763e+002;183.313804;0.627854;67.416837;8.354248
3;250;1.527271e-005;2.250777e+002;224.850430;0.615027;77.995877;7.646878
4;300;1.728686e-005;2.676366e+002;268.203290;0.677119;89.631628;11.824520
5;350;1.943917e-005;3.097341e+002;309.594801;0.567452;101.726377;8.162454
6;400;2.137626e-005;3.553722e+002;355.312852;0.672559;115.412561;7.117653
7;450;2.336018e-005;4.003091e+002;401.009947;0.631986;127.401685;7.529152
8;500;2.551182e-005;4.508141e+002;451.472995;0.572439;139.301564;7.342535
9;550;2.737670e-005;5.068025e+002;506.671734;0.650040;153.107546;7.317913
10;600;2.920218e-005;5.675381e+002;567.914307;0.627988;171.187727;9.025665
11;650;3.099986e-005;6.265392e+002;625.862435;0.640234;184.482407;7.688208
12;700;3.298580e-005;6.749434e+002;675.640892;0.627971;198.586210;7.404962
13;750;3.477939e-005;7.181575e+002;717.818207;0.627199;211.402448;7.671813
14;800;3.728267e-005;7.551375e+002;754.185369;0.733023;220.142535;8.144055
15;850;4.014682e-005;7.932483e+002;793.121751;0.609721;232.396749;6.547738
16;900;4.325022e-005;8.326570e+002;832.470805;0.681408;241.128603;8.018559

File: Data/HighFluenceIrrNeutron2023/TCT/N8737_2_LR_15e15_noadd.csv
Num;Voltage;Ileak[nA];CCE[a.u.];CCE2[a.u.];CCE2err[a.u.];MPV[mV];Noise[mV]
0;100;1.493629e-005;1.379040e+002;134.186492;1.148400;-4.436919;7.555968
1;150;1.909643e-005;1.805931e+002;176.314056;1.240013;64.343660;7.075565
2;200;2.280347e-005;2.334993e+002;226.785863;1.222036;77.901847;7.330402
3;250;2.623073e-005;2.717674e+002;267.731115;1.438316;88.137656;8.241812
4;300;2.973897e-005;3.121142e+002;306.852339;1.244018;102.979490;10.112190
5;350;3.326042e-005;3.422820e+002;336.130101;1.158447;115.841186;8.287086
6;400;3.676773e-005;3.905335e+002;385.771059;1.148057;127.589910;8.957036
7;450;4.042712e-005;4.431448e+002;436.010520;1.277977;142.043365;8.481351
8;500;4.393663e-005;4.885683e+002;480.807153;1.234601;153.699692;8.050635
9;550;4.741260e-005;5.394772e+002;529.870568;1.251651;165.249295;8.075343
10;600;5.125595e-005;5.843179e+002;577.138303;1.240217;177.669183;8.936237
11;650;5.515121e-005;6.381390e+002;627.602089;1.048505;192.822153;7.827847
12;700;5.930182e-005;6.774412e+002;668.648430;1.305400;202.714610;8.265781
13;750;6.387122e-005;7.111337e+002;699.440648;1.225237;212.876871;9.304388
14;800;6.895830e-005;7.512027e+002;743.763492;1.245957;224.755235;8.363101
15;850;7.513043e-005;7.872725e+002;777.332088;1.092570;235.948668;9.257980
16;900;8.138424e-005;8.183347e+002;806.976889;1.286394;247.124085;8.073931

File: Data/HighFluenceIrrNeutron2023/TCT/N8737_2_UL_15e15_253_241004_Laser2310_noadd.csv
Num,Voltage,Ileak[nA],CCE[a.u.],CCE2[a.u.],MPV[mV],Noise[mV],Error mu,Error mean
0,-900.0,-0.000104992,768.5265470953185,768.5265470953185,231.75634517766497,1.576524997606024,0.7238847416105008,0.7238847416105008
1,-850.0,-7.363351e-05,723.698849804578,723.698849804578,218.45226130653268,1.5706097139086252,0.4553791262112914,0.4553791262112914
2,-800.0,-6.736969e-05,682.5582132886651,682.5582132886651,207.95979899497488,1.5606417885514,0.41219631011750346,0.41219631011750346
3,-750.0,-6.189686e-05,641.5855276381907,641.5855276381907,194.33165829145727,1.684483940717126,0.3970888687529933,0.3970888687529933
4,-700.0,-5.68633e-05,599.0167191513119,599.0167191513119,183.47738693467338,1.471407413994496,0.45393462476687874,0.45393462476687874
5,-650.0,-5.253544e-05,559.3711133445,559.3711133445,170.45226130653268,1.4723557068069624,0.3783024155345286,0.3783024155345286
6,-600.0,-4.865841e-05,517.1713679508653,517.1713679508653,159.31658291457288,1.4370056159790368,0.3468593753613983,0.3468593753613983
7,-550.0,-4.478494e-05,472.80119709659385,472.80119709659385,144.9246231155779,1.5936598139131415,0.4130969658522598,0.4130969658522598
8,-500.0,-4.078061e-05,426.8200201005023,426.8200201005023,132.78391959798995,1.54989502235721,0.3736304711949646,0.3736304711949646
9,-450.0,-3.752218e-05,390.06658179787803,390.06658179787803,120.0,1.2987418027645812,0.32030969460685976,0.32030969460685976
10,-400.0,-3.360716e-05,349.19386264656595,349.19386264656595,107.57788944723617,1.1413939375131585,0.3980341906374108,0.3980341906374108
11,-350.0,-3.023426e-05,309.1624165270797,309.1624165270797,96.0,1.1509017362636524,0.3928212403267279,0.3928212403267279
12,-300.0,-2.712346e-05,269.0740636515912,269.0740636515912,84.10050251256281,0.9898964067175753,0.41647497097429115,0.41647497097429115
13,-250.0,-2.38147e-05,227.9342132886655,227.9342132886655,72.36180904522612,0.9931359806153968,0.4126017571636023,0.4126017571636023
14,-200.0,-2.047573e-05,189.96657956448902,189.96657956448902,62.07035175879397,0.8473643327795057,0.36489939184522946,0.36489939184522946
15,-150.0,-1.697675e-05,149.5455410385259,149.5455410385259,48.36180904522613,0.7886125615281032,0.41001768988253556,0.41001768988253556
16,-100.0,-1.332135e-05,110.01987716359572,110.01987716359572,37.66834170854271,0.7670030386973318,0.3811612865460435,0.3811612865460435

File: Data/HighFluenceIrrNeutron2023/TCT/N8737_2_UL_15e15_253_241022_Laser2310_4500min.csv
Num,Voltage,Ileak[nA],CCE[a.u.],CCE2[a.u.],MPV[mV],Noise[mV],Error mu,Error mean
0,-900.0,-7.289183e-05,747.2015901730875,747.2015901730875,225.4070351758794,3.3049851002620834,0.47932782745689984,0.47932782745689984
1,-850.0,-6.651616e-05,701.8175499720825,701.8175499720825,213.82914572864323,3.5755318942615557,0.365226248782604,0.365226248782604
2,-800.0,-6.103455e-05,668.2341485203794,668.2341485203794,202.09045226130652,3.3699712692804074,0.40072405000693573,0.40072405000693573
3,-750.0,-5.555859e-05,626.3265840312672,626.3265840312672,190.5929648241206,3.5376434921485433,0.42244786785895183,0.42244786785895183
4,-700.0,-5.084548e-05,587.3298224455609,587.3298224455609,178.13065326633165,3.4187755533829947,0.4806608045219951,0.4806608045219951
5,-650.0,-4.67836e-05,550.3627470686764,550.3627470686764,168.1608040201005,2.8652500772653733,0.3826308855010253,0.3826308855010253
6,-600.0,-4.360412e-05,505.2941864879954,505.2941864879954,155.85929648241205,2.9179429399580057,0.39191669281802677,0.39191669281802677
7,-550.0,-4.005633e-05,459.55434059184796,459.55434059184796,143.63819095477388,2.8410116234884604,0.3755398160905156,0.3755398160905156
8,-500.0,-3.683414e-05,408.47405025125613,408.47405025125613,127.91959798994975,3.350799521525312,0.3725341014928361,0.3725341014928361
9,-450.0,-3.350552e-05,362.350990508096,362.350990508096,115.41708542713567,3.3352188055799243,0.3567467949732845,0.3567467949732845
10,-400.0,-3.055584e-05,321.190592964824,321.190592964824,103.75879396984925,3.5264106313962973,0.33890699203438795,0.33890699203438795
11,-350.0,-2.724464e-05,282.86829704075933,282.86829704075933,92.94472361809045,3.415771671706951,0.3148143948888117,0.3148143948888117
12,-300.0,-2.446574e-05,245.55790508096027,245.55790508096027,81.44723618090453,3.050913742149682,0.3948981734079456,0.3948981734079456
13,-250.0,-2.14679e-05,209.22868565047452,209.22868565047452,71.59798994974874,3.038430018650163,0.3675275334800921,0.3675275334800921
14,-200.0,-1.855669e-05,173.12162590731432,173.12162590731432,60.7035175879397,3.386566722212296,0.34592547204386337,0.34592547204386337
15,-150.0,-1.566837e-05,137.7254807370184,137.7254807370184,49.48743718592965,3.197378551906341,0.3691343352804676,0.3691343352804676
16,-100.0,-1.217396e-05,102.63791848129536,102.63791848129536,39.879396984924625,3.339239504190008,0.3402471873317836,0.3402471873317836

File: Data/HighFluenceIrrNeutron2023/TCT/N8737_2_UL_15e15_253_241112_Laser2310_9500min.csv
Num,Voltage,Ileak[nA],CCE[a.u.],CCE2[a.u.],MPV[mV],Noise[mV],Error mu,Error mean
0,-900.0,-6.522282e-05,807.7592763819093,807.7592763819093,240.36180904522612,1.486002748963934,0.4648128456759105,0.4648128456759105
1,-800.0,-5.400882e-05,723.0043551088773,723.0043551088773,215.87939698492463,1.463231294414145,0.41570718495246456,0.41570718495246456
2,-700.0,-4.625977e-05,629.2769983249578,629.2769983249578,188.74371859296483,1.4298005176591275,0.4375513678229042,0.4375513678229042
3,-600.0,-4.025691e-05,532.0317319932996,532.0317319932996,160.44221105527637,1.417520316904343,0.40373595026272224,0.40373595026272224
4,-500.0,-3.353375e-05,427.34618872138446,427.34618872138446,130.89447236180905,1.4639530558537621,0.36469714425867034,0.36469714425867034
5,-400.0,-2.772523e-05,335.5607906197654,335.5607906197654,104.88442211055276,1.5201060306021457,0.3821222763140831,0.3821222763140831
6,-300.0,-2.21347e-05,256.03489447236166,256.03489447236166,81.32663316582915,1.590950364930104,0.40722927384396224,0.40722927384396224
7,-200.0,-1.689383e-05,177.8966298157454,177.8966298157454,59.93969849246231,1.545730821422447,0.4026311628203876,0.4026311628203876
8,-100.0,-1.116278e-05,104.24034840871018,104.24034840871018,38.71356783919598,1.6152412742956026,0.38537475153885287,0.38537475153885287

File: Data/HighFluenceIrrNeutron2023/TCT/N8737_2_UL_15e15_253_241127_Lase2310_20000min.csv
Num,Voltage,Ileak[nA],CCE[a.u.],CCE2[a.u.],MPV[mV],Noise[mV],Error mu,Error mean
0,-900.0,-5.855829e-05,754.6280379676156,754.6280379676156,224.28140703517587,2.3643756891157546,0.5975593567320789,0.5975593567320789
1,-800.0,-4.952809e-05,665.3910977107759,665.3910977107759,196.46231155778895,2.277850638230958,0.4966966629596468,0.4966966629596468
2,-700.0,-4.126803e-05,579.232839754327,579.232839754327,173.0251256281407,2.3640497242833556,0.42394788897819435,0.42394788897819435
3,-600.0,-3.551297e-05,489.67947292015623,489.67947292015623,146.4924623115578,2.259066861734486,0.45969444176345015,0.45969444176345015
4,-500.0,-3.040917e-05,375.69125628140705,375.69125628140705,115.05527638190955,3.125225602040401,0.4240861278805894,0.4240861278805894
5,-400.0,-2.499832e-05,295.08339921831373,295.08339921831373,93.26633165829146,3.038777724050742,0.3499375791819083,0.3499375791819083
6,-300.0,-1.994568e-05,223.2317855946398,223.2317855946398,72.0,2.9171421317776542,0.3994985105343652,0.3994985105343652
7,-200.0,-1.494624e-05,152.80105415968728,152.80105415968728,52.50251256281407,2.9114576667501604,0.39947554678775216,0.39947554678775216
8,-100.0,-1.049988e-05,89.47005248464541,89.47005248464541,32.72361809045226,2.8854068299081805,0.3510077253680878,0.3510077253680878

File: Data/HighFluenceIrrNeutron2023/TCT/N8737_2_UL_15e15_253_250214_laser2211_58000min.csv
Num,Voltage,Ileak[nA],CCE[a.u.],CCE2[a.u.],MPV[mV],Noise[mV],Error mu,Error mean
0,-900.0,-4.859638e-05,845.9995443886095,845.9995443886095,241.8894472361809,4.539776551635108,0.576993441541178,0.576993441541178
1,-800.0,-4.23868e-05,780.129608040201,780.129608040201,224.72361809045225,2.762469474041338,1.3674368605466223,1.3674368605466223
2,-700.0,-3.711453e-05,664.3064924623114,664.3064924623114,192.12060301507537,2.643733275940178,0.5606129036961508,0.5606129036961508
3,-600.0,-3.185569e-05,533.6984835287548,533.6984835287548,156.34170854271358,2.6374173064086412,0.5039788213163693,0.5039788213163693
4,-500.0,-2.64055e-05,423.28222445561124,423.28222445561124,126.79396984924622,2.752865477603377,0.5377241167055633,0.5377241167055633
5,-400.0,-2.162352e-05,331.4636649916247,331.4636649916247,101.70854271356784,2.170376418238495,0.5259842976187188,0.5259842976187188
6,-300.0,-1.689624e-05,240.58234282523728,240.58234282523728,75.33668341708542,2.641659005197756,0.411656681646306,0.411656681646306
7,-200.0,-1.218305e-05,160.61132328308204,160.61132328308204,53.70854271356784,2.8029832640150514,0.4703934480286448,0.4703934480286448
8,-100.0,-7.972906e-06,85.69149748743718,85.69149748743718,32.040201005025125,2.9811706951768255,0.47207195395127394,0.47207195395127394

File: Data/HighFluenceIrrNeutron2023/TCT/N8737_2_UR1_15e15_101days.csv
Num;Voltage;Ileak[nA];CCE[a.u.];CCE2[a.u.];CCE2err[a.u.];MPV[mV];Noise[mV]
0;100;1.232420e-005;1.157873e+002;115.233904;0.585706;30.195979;5.162070
1;150;1.582019e-005;1.587631e+002;158.676523;0.475596;58.238903;5.515462
2;200;1.892408e-005;1.977158e+002;198.169815;0.579215;69.869458;5.597012
3;250;2.198867e-005;2.380410e+002;238.126056;0.585338;80.540211;5.276508
4;300;2.480982e-005;2.764337e+002;275.875139;0.554142;90.907292;5.209468
5;350;2.774497e-005;3.197279e+002;319.546579;0.533607;99.227799;6.164524
6;400;3.070565e-005;3.672596e+002;367.071624;0.577228;111.920729;5.802433
7;450;3.372760e-005;4.185143e+002;417.877409;0.521673;126.164807;5.526185
8;500;3.684055e-005;4.699645e+002;469.946644;0.609947;139.783862;4.959453
9;550;3.984115e-005;5.173911e+002;517.698253;0.528959;153.210488;6.683542
10;600;4.298318e-005;5.627337e+002;562.770051;0.582248;164.379527;5.283812
11;650;4.611538e-005;6.115789e+002;611.635727;0.613955;176.629848;5.551479
12;700;4.970801e-005;6.586310e+002;659.105278;0.603372;189.345165;6.035895
13;750;5.366399e-005;6.960924e+002;696.546641;0.594078;199.745141;4.968991
14;800;5.807940e-005;7.333951e+002;734.622525;0.678238;211.234191;5.982466
15;850;6.355019e-005;7.750789e+002;775.862372;0.726215;224.034700;7.230651
16;900;6.962494e-005;8.245626e+002;824.722186;0.634811;234.953852;5.044938

File: Data/HighFluenceIrrNeutron2023/TCT/N8737_2_UR1_15e15_142days.csv
Num;Voltage;Ileak[nA];CCE[a.u.];CCE2[a.u.];CCE2err[a.u.];MPV[mV];Noise[mV]
0;100;1.214284e-005;1.425142e+002;124.540749;0.732113;31.222370;7.092891
1;150;1.569581e-005;1.884456e+002;165.721907;0.697618;64.140863;5.564627
2;200;1.876879e-005;2.357301e+002;207.914794;0.667212;77.712852;6.997113
3;250;2.168510e-005;2.829948e+002;248.810535;0.638161;91.252149;6.021194
4;300;2.454919e-005;3.296622e+002;289.963781;0.682907;101.161773;6.726008
5;350;2.750338e-005;3.756000e+002;330.982623;0.714103;115.997638;5.252166
6;400;3.026693e-005;4.271385e+002;377.210597;0.653941;128.806399;6.897466
7;450;3.339582e-005;4.822738e+002;425.524146;0.684650;145.273515;7.684327
8;500;3.645338e-005;5.436572e+002;480.063639;0.669925;158.918382;8.207547
9;550;3.952737e-005;6.036678e+002;531.992074;0.644807;174.250318;6.605875
10;600;4.252614e-005;6.570143e+002;582.103098;0.689771;187.366887;6.092026
11;650;4.543181e-005;7.128608e+002;630.075760;0.742320;201.243483;6.740392
12;700;4.909613e-005;7.602953e+002;674.642185;0.679514;215.632394;7.130124
13;750;5.295371e-005;8.097939e+002;718.356968;0.595902;227.617809;7.989458
14;800;5.765458e-005;8.591567e+002;761.918894;0.810472;244.559822;7.719857
15;850;6.293179e-005;9.060984e+002;803.316460;0.759020;254.626683;8.334258
16;900;6.873270e-005;9.497610e+002;844.494610;0.839162;266.452797;7.886094

File: Data/HighFluenceIrrNeutron2023/TCT/N8737_2_UR1_15e15_190days.csv
Num;Voltage;Ileak[nA];CCE[a.u.];CCE2[a.u.];CCE2err[a.u.];MPV[mV];Noise[mV]
0;100;1.145963e-005;1.424542e+002;129.309351;0.520182;42.077040;6.055539
1;150;1.468634e-005;1.871863e+002;175.228170;0.607981;72.694504;8.889862
2;200;1.760007e-005;2.327791e+002;218.817827;0.536079;85.443524;9.304329
3;250;2.034845e-005;2.756761e+002;260.790290;0.652337;100.597113;8.902894
4;300;2.316549e-005;3.206526e+002;305.607391;0.523206;111.358329;10.108163
5;350;2.584379e-005;3.688678e+002;350.370842;0.593706;125.174263;14.566396
6;400;2.867479e-005;4.188749e+002;400.814105;0.647149;133.370090;7.384158
7;450;3.148534e-005;4.736389e+002;453.795276;0.606501;153.342153;12.482267
8;500;3.439415e-005;5.300458e+002;507.466831;0.516556;160.774468;6.369688
9;550;3.720547e-005;5.850291e+002;556.522247;0.839174;178.374260;7.668371
10;600;4.009261e-005;6.526326e+002;636.597519;0.714130;188.116630;6.060870
11;650;4.304738e-005;7.097771e+002;691.466623;0.669187;202.448204;7.398268
12;700;4.629191e-005;7.551775e+002;738.112388;0.624330;214.295256;7.360210
13;750;4.969855e-005;8.090483e+002;790.035787;0.693909;231.433499;8.066648
14;800;5.421824e-005;8.556509e+002;836.162299;0.632146;245.477947;9.754572
15;850;5.958510e-005;9.055549e+002;886.207836;0.728155;256.236779;9.429885
16;900;6.528734e-005;9.608419e+002;940.750836;0.642525;272.296856;9.974718

File: Data/HighFluenceIrrNeutron2023/TCT/N8737_2_UR1_15e15_250days.csv
Num;Voltage;Ileak[nA];CCE[a.u.];CCE2[a.u.];CCE2err[a.u.];MPV[mV];Noise[mV]
0;100;1.137005e-005;9.701060e+001;96.751997;0.540827;29.175471;1.869966
1;150;1.461565e-005;1.293684e+002;129.442458;0.460235;38.742577;1.961178
2;200;1.751789e-005;1.662327e+002;165.884754;0.499551;48.643682;1.590811
3;250;2.008269e-005;2.035998e+002;203.500628;0.478441;59.320434;1.666784
4;300;2.260580e-005;2.403841e+002;241.001678;0.506626;69.548000;1.757296
5;350;2.540646e-005;2.745804e+002;274.852557;0.455627;79.705826;1.767415
6;400;2.821735e-005;3.138664e+002;313.954553;0.494454;91.462219;1.781804
7;450;3.104319e-005;3.545771e+002;354.551402;0.548761;102.998787;1.780011
8;500;3.392663e-005;4.013184e+002;401.374484;0.500186;116.592982;1.590388
9;550;3.670966e-005;4.481380e+002;448.487851;0.516947;129.624683;1.557438
10;600;3.954326e-005;4.902602e+002;489.944248;0.437607;141.673462;1.802355
11;650;4.228725e-005;5.242787e+002;523.858585;0.485210;152.554464;1.578916
12;700;4.540001e-005;5.582574e+002;557.955480;0.485399;162.257532;1.904687
13;750;4.954685e-005;5.936417e+002;593.364802;0.524171;172.934296;1.730413
14;800;5.382036e-005;6.369285e+002;636.845434;0.525155;185.009768;1.683440
15;850;5.894711e-005;6.760082e+002;676.330705;0.530204;196.741693;2.059629
16;900;6.459792e-005;7.138546e+002;713.830149;0.527664;207.128708;1.646914

File: Data/HighFluenceIrrNeutron2023/TCT/N8737_2_UR1_15e15_253_240918_Laser2310_331days.csv
Num,Voltage,Ileak[nA],CCE[a.u.],CCE2[a.u.],MPV[mV],Noise[mV],Error mu,Error mean
0,-900.0,-5.729724e-05,830.7821418202117,830.7821418202117,253.74874371859298,3.7726524325614954,0.36986997415629375,0.36986997415629375
1,-850.0,-5.201903e-05,786.4368777219429,786.4368777219429,240.28140703517587,3.830914797295388,0.4408374966373104,0.4408374966373104
2,-800.0,-4.752299e-05,746.2448777219428,746.2448777219428,229.46733668341707,3.943430757562231,0.42425985089828555,0.42425985089828555
3,-750.0,-4.420866e-05,704.780203238414,704.780203238414,216.68341708542712,3.8920511900938988,0.3641919258862885,0.3641919258862885
4,-700.0,-4.086308e-05,661.2573981016191,661.2573981016191,203.7788944723618,3.945270934333652,0.4625063822608032,0.4625063822608032
5,-650.0,-3.814482e-05,617.9914505862644,617.9914505862644,191.75879396984925,3.8749966219928855,0.4513004258462035,0.4513004258462035
6,-600.0,-3.541509e-05,572.2222311557787,572.2222311557787,176.60301507537687,3.835904061352688,0.37368899715452447,0.37368899715452447
7,-550.0,-3.287795e-05,523.5956850921272,523.5956850921272,163.57788944723617,3.821171729841987,0.3822263163945095,0.3822263163945095
8,-500.0,-3.053898e-05,469.01901507537667,469.01901507537667,147.41708542713567,3.8651119407824153,0.36856677396811877,0.36856677396811877
9,-450.0,-2.795427e-05,415.3539966499161,415.3539966499161,131.09547738693468,3.9013008200203974,0.40789012992631596,0.40789012992631596
10,-400.0,-2.549117e-05,363.21879620323836,363.21879620323836,117.62814070351759,3.9435028875591374,0.4272076564869613,0.4272076564869613
11,-350.0,-2.291347e-05,318.7944522613064,318.7944522613064,103.87939698492463,3.941294529658986,0.31030387856841557,0.31030387856841557
12,-300.0,-2.055749e-05,276.4668855388051,276.4668855388051,91.1356783919598,3.936008912580646,0.3701721537649967,0.3701721537649967
13,-250.0,-1.801598e-05,235.2338224455611,235.2338224455611,79.43718592964824,3.8798968037374246,0.3772709812409041,0.3772709812409041
14,-200.0,-1.561034e-05,196.56006253489667,196.56006253489667,65.60804020100502,3.846470009084305,0.3588352105311978,0.3588352105311978
15,-150.0,-1.29837e-05,158.2760737018425,158.2760737018425,55.597989949748744,3.8855782013571507,0.36419702792100833,0.36419702792100833
16,-100.0,-1.007642e-05,111.78116359575652,111.78116359575652,41.246231155778894,3.911777117577468,0.3049555487009327,0.3049555487009327
