Repository: aimaax/PENGUIN

# PENGUIN :penguin:  

> **NOTE!!** Google ID and GitLab repo for CERN organization is hidden and the create database function won't work properly in this version. Plotting is still possible with the saved database and data stored in this repo.  

A Python-based environment for GUI-driven analysis for IV, CV, and TCT measurements obtained with [Particulars Setup]() at CERN for CMS HGCAL silicon diodes. Used to plot data for individual diodes, but also to analyse Current Volume Normalization, Saturation Voltage, Charge Collection, and Charge Collection Efficiency.

---

File: Data/HighFluenceIrrNeutron2023/TCT/N8737_2_UR1_15e15_253_250109_Laser2211_422days.csv
Num,Voltage,Ileak[nA],CCE[a.u.],CCE2[a.u.],MPV[mV],Noise[mV],Error mu,Error mean
0,-900.0,-5.799661e-05,774.0113009491903,774.0113009491903,223.75879396984925,5.056530959759789,0.4751799572816033,0.4751799572816033
1,-800.0,-4.853624e-05,692.2734919039643,692.2734919039643,200.321608040201,5.087712663137664,0.41103719464485766,0.41103719464485766
2,-700.0,-4.122988e-05,616.4718883305416,616.4718883305416,177.8894472361809,5.115859646572367,0.4872534485559874,0.4872534485559874
3,-600.0,-3.587263e-05,526.8623472920157,526.8623472920157,153.68844221105527,5.065212653210929,0.4186487910544506,0.4186487910544506
4,-500.0,-3.079548e-05,429.22273590173086,429.22273590173086,127.55778894472361,5.018990882765748,0.37008245623028246,0.37008245623028246
5,-400.0,-2.554699e-05,333.71186599664986,333.71186599664986,100.14070351758794,5.064762759642171,0.4017475711888738,0.4017475711888738
6,-300.0,-2.063462e-05,249.84161697375768,249.84161697375768,77.66834170854271,5.043618659905745,0.4161957327449314,0.4161957327449314
7,-200.0,-1.572342e-05,175.94112786152982,175.94112786152982,56.0,4.98071981043326,0.34235578977329373,0.34235578977329373
8,-100.0,-1.015888e-05,101.06336125069791,101.06336125069791,32.84422110552764,5.065891546711283,0.36970450483053435,0.36970450483053435

File: Data/HighFluenceIrrNeutron2023/TCT/N8737_2_UR1_15e15_253_250521_Laser2455_548d.csv
Num,Voltage,Ileak[nA],CCE[a.u.],CCE2[a.u.],MPV[mV],Noise[mV],Error mu,Error mean
0,-900.0,-5.758402e-05,888.9871644444444,888.9871644444444,266.04,1.5534324559058654,0.5045337618039073,0.5045337618039073
1,-800.0,-4.845958e-05,799.3648888888887,799.3648888888887,239.8,1.6029903383025608,0.4314399925829781,0.4314399925829781
2,-700.0,-4.117014e-05,710.8909333333332,710.8909333333332,213.52,1.5879819478402981,0.40984561385965707,0.40984561385965707
3,-600.0,-3.586784e-05,601.6793244444442,601.6793244444442,182.44,1.6286262635033366,0.4420255196252816,0.4420255196252816
4,-500.0,-3.110587e-05,485.71719111111105,485.71719111111105,149.28,1.659421526457077,0.524376365600128,0.524376365600128
5,-400.0,-2.570612e-05,380.3428622222221,380.3428622222221,119.4,1.6283868257637641,0.37263912408656236,0.37263912408656236
6,-300.0,-2.082672e-05,286.8255466666666,286.8255466666666,90.2,1.6105291056047388,0.4283458938754985,0.4283458938754985
7,-200.0,-1.585378e-05,198.19189333333327,198.19189333333327,64.12,1.6652735511020405,0.3659283602018297,0.3659283602018297
8,-100.0,-1.022149e-05,111.32097777777777,111.32097777777777,38.0,1.7488303675088066,0.41590023419084543,0.41590023419084543

File: Data/HighFluenceIrrNeutron2023/TCT/N8737_2_UR1_15e15_33days.csv
Num;Voltage;Ileak[nA];CCE[a.u.];CCE2[a.u.];CCE2err[a.u.];MPV[mV];Noise[mV]
0;100;1.252493e-005;1.238844e+002;123.200186;0.563806;52.046807;4.796514
1;150;1.630967e-005;1.741319e+002;174.127941;0.502910;67.768519;4.123924
2;200;1.960220e-005;2.218083e+002;221.712467;0.572638;80.035942;4.114104
3;250;2.263523e-005;2.698680e+002;269.505993;0.606678;92.631470;4.437758
4;300;2.561835e-005;3.163289e+002;316.181049;0.599229;105.453358;4.301300
5;350;2.870033e-005;3.610013e+002;360.871696;0.597292;118.000061;5.523791
6;400;3.179848e-005;4.092808e+002;408.839671;0.655339;130.897117;4.734277
7;450;3.497739e-005;4.638175e+002;463.570915;0.504580;145.364988;4.354975
8;500;3.828162e-005;5.214493e+002;521.525462;0.598759;159.038007;4.775461
9;550;4.142900e-005;5.806932e+002;581.036566;0.518070;176.627042;4.694895
10;600;4.477926e-005;6.367686e+002;637.397997;0.541304;192.847100;4.938911
11;650;4.798748e-005;6.849316e+002;685.570877;0.659910;206.273172;4.328998
12;700;5.175815e-005;7.320726e+002;731.296569;0.600708;218.410513;6.481486
13;750;5.580654e-005;7.765317e+002;776.264651;0.629829;229.269165;4.897672
14;800;6.014593e-005;8.194927e+002;819.407292;0.617074;241.994442;5.209555
15;850;6.559631e-005;8.688045e+002;868.859169;0.629996;255.550848;5.792582
16;900;7.187772e-005;9.147448e+002;914.926920;0.673848;268.628353;4.550080

File: Data/HighFluenceIrrNeutron2023/TCT/N8737_2_UR1_15e15_66days.csv
Num;Voltage;Ileak[nA];CCE[a.u.];CCE2[a.u.];CCE2err[a.u.];MPV[mV];Noise[mV]
0;100;1.234852e-005;1.245134e+002;124.422658;0.282974;55.644143;3.485104
1;150;1.595057e-005;1.694298e+002;169.292739;0.351661;69.213497;4.440363
2;200;1.908642e-005;2.116503e+002;211.963995;0.343301;81.000279;3.889238
3;250;2.209822e-005;2.569464e+002;256.870056;0.321802;92.863958;3.953203
4;300;2.494464e-005;2.979515e+002;297.891722;0.330249;105.187525;3.321967
5;350;2.795627e-005;3.392578e+002;339.550722;0.331313;116.901495;3.581986
6;400;3.096835e-005;3.778465e+002;377.832350;0.356053;131.075503;3.834416
7;450;3.407963e-005;4.289189e+002;429.053867;0.359664;140.643781;3.476243
8;500;3.730445e-005;4.818692e+002;481.605916;0.329410;154.417331;3.610347
9;550;4.044923e-005;5.357410e+002;535.724144;0.353471;170.290273;3.534430
10;600;4.340975e-005;5.867679e+002;586.676717;0.335211;183.830401;4.201892
11;650;4.682769e-005;6.370800e+002;636.905384;0.360694;195.832065;3.829824
12;700;5.017654e-005;6.802964e+002;680.530028;0.324506;208.523682;3.511782
13;750;5.428113e-005;7.226833e+002;722.532441;0.312550;220.368208;3.496368
14;800;5.898358e-005;7.618829e+002;761.923372;0.391944;232.943213;4.151691
15;850;6.434274e-005;8.027305e+002;802.616484;0.373649;241.746785;3.428827
16;900;7.048355e-005;8.537092e+002;853.634286;0.400221;255.806415;3.334528

File: Data/HighFluenceIrrNeutron2023/TCT/N8737_2_UR1_15e15_noadd.csv
Num;Voltage;Ileak[nA];CCE[a.u.];CCE2[a.u.];CCE2err[a.u.];MPV[mV];Noise[mV]
0;100;1.326428e-005;1.083458e+002;107.782898;0.599851;45.614815;8.671971
1;150;1.739882e-005;1.511970e+002;151.356738;0.714490;68.335039;8.110766
2;200;2.106207e-005;1.937548e+002;193.869763;0.629079;76.841623;6.898219
3;250;2.447643e-005;2.376419e+002;237.735616;0.556475;86.656148;7.448314
4;300;2.782045e-005;2.792076e+002;278.798908;0.552683;95.522317;6.543707
5;350;3.112632e-005;3.209092e+002;321.406133;0.619550;107.615215;7.119691
6;400;3.452605e-005;3.708485e+002;371.056539;0.750729;122.061112;6.993412
7;450;3.811779e-005;4.190484e+002;419.154406;0.620682;133.469257;6.912243
8;500;4.171333e-005;4.682589e+002;468.694786;0.597530;144.773854;6.093407
9;550;4.530674e-005;5.226776e+002;522.538550;0.567231;160.401398;6.066119
10;600;4.892803e-005;5.722926e+002;572.701338;0.735137;173.255410;6.585057
11;650;5.242328e-005;6.212869e+002;621.165576;0.618756;187.826141;5.984788
12;700;5.598165e-005;6.646919e+002;665.159974;0.609755;198.684169;7.048677
13;750;6.077791e-005;7.101664e+002;709.806782;0.693867;211.400390;6.533951
14;800;6.553045e-005;7.510514e+002;751.623434;0.631211;222.554810;6.966857
15;850;7.152605e-005;7.930185e+002;793.579860;0.660380;234.576308;6.923043
16;900;7.748898e-005;8.350302e+002;835.231397;0.688782;244.209395;5.351767

File: Data/HighFluenceIrrNeutron2023/TCT/N8737_2_UR2_15e15_1000min.csv
Num;Voltage;Ileak[nA];CCE[a.u.];CCE2[a.u.];CCE2err[a.u.];MPV[mV];Noise[mV]
0;100;1.684325e-005;1.513274e+002;157.394304;0.414938;54.173691;2.026501
1;150;2.096664e-005;1.993455e+002;205.800992;0.510272;64.764750;2.077073
2;200;2.480729e-005;2.419810e+002;248.340346;0.573095;75.365734;2.156411
3;250;2.856106e-005;2.887885e+002;295.515833;0.519224;86.998321;1.805972
4;300;3.215469e-005;3.308283e+002;338.493294;0.465267;98.975271;1.808994
5;350;3.583894e-005;3.833621e+002;390.950370;0.494235;111.741531;2.055296
6;400;3.952484e-005;4.284066e+002;436.621969;0.524403;124.023085;1.885282
7;450;4.354788e-005;4.858400e+002;494.443994;0.490063;138.953876;2.216268
8;500;4.765327e-005;5.392747e+002;548.253738;0.530959;153.444964;1.873909
9;550;5.177276e-005;5.917874e+002;601.782534;0.570050;167.300324;2.142271
10;600;5.605999e-005;6.450908e+002;655.032584;0.589751;181.964535;1.760098
11;650;6.058017e-005;6.924150e+002;702.580325;0.590850;194.345631;2.207289
12;700;6.580204e-005;7.457825e+002;756.258910;0.597099;209.576002;1.922322
13;750;7.209929e-005;7.898315e+002;800.771460;0.542765;221.057424;2.030259
14;800;7.980709e-005;8.397526e+002;850.051553;0.600437;235.198676;2.177921
15;850;8.886625e-005;8.836149e+002;894.602556;0.665263;246.772593;1.913240
16;900;9.749394e-005;9.408398e+002;952.394438;0.767844;262.856816;2.217883

File: Data/HighFluenceIrrNeutron2023/TCT/N8737_2_UR2_15e15_11000min.csv
Num;Voltage;Ileak[nA];CCE[a.u.];CCE2[a.u.];CCE2err[a.u.];MPV[mV];Noise[mV]
0;100;9.269440e-006;1.184053e+002;114.983060;0.466055;43.581937;1.742065
1;150;1.167950e-005;1.640170e+002;160.927005;0.482236;56.975928;1.739919
2;200;1.390705e-005;2.098232e+002;206.845500;0.454340;70.098953;1.887708
3;250;1.604619e-005;2.556523e+002;253.163467;0.462326;83.989471;1.815565
4;300;1.836166e-005;3.027751e+002;299.836813;0.449161;97.499997;1.879582
5;350;2.059308e-005;3.537120e+002;352.155724;0.440384;112.046861;1.861039
6;400;2.278949e-005;4.081132e+002;406.184655;0.467104;127.010929;1.769654
7;450;2.493808e-005;4.664004e+002;465.272934;0.447331;143.652003;1.762273
8;500;2.710313e-005;5.277469e+002;526.827492;0.453461;160.090039;1.696960
9;550;2.937036e-005;5.892070e+002;589.421170;0.471946;178.643724;1.936687
10;600;3.153885e-005;6.533431e+002;653.630872;0.542105;196.486077;1.968864
11;650;3.392280e-005;7.246979e+002;725.210080;0.520883;217.074246;1.865885
12;700;3.602088e-005;7.937216e+002;794.974962;0.575783;235.663308;1.629091
13;750;3.849279e-005;8.563842e+002;857.663686;0.505468;253.038966;1.780686
14;800;4.117865e-005;9.169791e+002;918.415267;0.526674;269.957150;1.729114
15;850;4.377028e-005;9.641092e+002;966.011872;0.599972;284.283694;1.778507
16;900;4.662954e-005;1.006795e+003;1008.801664;0.540410;296.037086;1.908025

File: Data/HighFluenceIrrNeutron2023/TCT/N8737_2_UR2_15e15_1250min.csv
Num;Voltage;Ileak[nA];CCE[a.u.];CCE2[a.u.];CCE2err[a.u.];MPV[mV];Noise[mV]
0;100;1.637787e-005;1.504284e+002;157.622705;0.420200;53.541220;1.985623
1;150;2.029922e-005;1.968471e+002;204.228970;0.430158;62.050585;2.146146
2;200;2.410205e-005;2.431245e+002;250.726946;0.456139;74.946085;2.101135
3;250;2.772445e-005;2.919916e+002;299.957915;0.466686;87.732999;2.037819
4;300;3.126708e-005;3.369946e+002;345.537954;0.444357;100.418722;1.848134
5;350;3.491027e-005;3.873021e+002;396.695520;0.444609;114.144034;1.998103
6;400;3.839354e-005;4.375067e+002;446.573363;0.511001;127.849961;1.947786
7;450;4.229325e-005;4.961038e+002;505.900272;0.533828;144.305159;2.176274
8;500;4.632475e-005;5.537634e+002;563.702070;0.497371;159.159632;2.219339
9;550;5.036040e-005;6.145469e+002;625.074924;0.514496;176.370977;2.299338
10;600;5.448498e-005;6.649520e+002;675.613672;0.530114;190.150145;2.256512
11;650;5.871899e-005;7.217739e+002;732.570153;0.527148;206.288594;2.341470
12;700;6.404178e-005;7.700249e+002;781.574385;0.557506;219.952371;2.031810
13;750;7.013152e-005;8.152669e+002;826.764645;0.501801;232.367707;2.340976
14;800;7.755379e-005;8.769479e+002;888.895356;0.504243;249.039308;2.408414
15;850;8.724663e-005;9.223282e+002;934.815231;0.563444;263.040056;2.631806
16;900;9.642792e-005;9.823568e+002;994.870428;0.622477;278.282757;2.618603

File: Data/HighFluenceIrrNeutron2023/TCT/N8737_2_UR2_15e15_14700min.csv
Num;Voltage;Ileak[nA];CCE[a.u.];CCE2[a.u.];CCE2err[a.u.];MPV[mV];Noise[mV]
0;100;8.377648e-006;1.056306e+002;100.915375;0.459243;35.495563;1.639779
1;150;1.062411e-005;1.463989e+002;142.515832;0.384350;46.848503;1.577020
2;200;1.273956e-005;1.891839e+002;185.434066;0.505907;58.154741;1.752650
3;250;1.489492e-005;2.318601e+002;228.468955;0.434300;70.980071;1.537851
4;300;1.708435e-005;2.741113e+002;271.439954;0.539774;83.464272;1.419034
5;350;1.909752e-005;3.190143e+002;316.202168;0.513306;95.927784;1.570243
6;400;2.126130e-005;3.698358e+002;367.184479;0.488580;109.252417;1.747824
7;450;2.339068e-005;4.216250e+002;419.571343;0.406810;123.520813;1.426339
8;500;2.549085e-005;4.748385e+002;472.728204;0.501704;138.591256;1.989873
9;550;2.780506e-005;5.273340e+002;525.718844;0.480992;154.330281;1.670344
10;600;3.003714e-005;5.918400e+002;591.085371;0.471158;171.560030;1.839762
11;650;3.229642e-005;6.668696e+002;667.297350;0.506852;192.491765;1.578504
12;700;3.454898e-005;7.429875e+002;743.674997;0.513490;214.032204;1.629586
13;750;3.692974e-005;8.035281e+002;804.715410;0.502229;232.416668;2.032947
14;800;3.920200e-005;8.553448e+002;857.029411;0.530139;247.163052;1.776730
15;850;4.167093e-005;9.140941e+002;915.936166;0.579391;242.375880;1.921204
16;900;4.410191e-005;9.664321e+002;968.977974;0.687764;277.728738;1.975937

File: Data/HighFluenceIrrNeutron2023/TCT/N8737_2_UR2_15e15_1500min.csv
Num;Voltage;Ileak[nA];CCE[a.u.];CCE2[a.u.];CCE2err[a.u.];MPV[mV];Noise[mV]
0;100;1.615892e-005;1.521175e+002;155.573439;0.453642;38.467704;5.175766
1;150;2.016893e-005;1.971559e+002;201.229329;0.563270;62.319458;4.804824
2;200;2.371553e-005;2.452057e+002;250.892954;0.473415;76.125593;4.501691
3;250;2.724493e-005;2.932886e+002;298.877204;0.541866;89.090230;3.413940
4;300;3.091242e-005;3.444363e+002;350.401448;0.514176;103.539343;3.709576
5;350;3.436690e-005;3.926495e+002;398.890588;0.554667;115.538167;4.294798
6;400;3.790349e-005;4.470828e+002;454.378368;0.480908;132.684612;6.977935
7;450;4.176541e-005;5.033690e+002;510.705217;0.569468;147.583090;3.549364
8;500;4.579833e-005;5.666352e+002;573.684389;0.519433;164.539799;4.158796
9;550;4.961162e-005;6.250855e+002;632.503332;0.561485;183.264877;4.670250
10;600;5.372364e-005;6.788775e+002;686.903827;0.525127;197.000188;4.596459
11;650;5.815409e-005;7.310620e+002;739.731121;0.589764;212.581421;4.644434
12;700;6.314910e-005;7.803344e+002;789.534948;0.637753;226.855118;4.821682
13;750;6.929631e-005;8.327086e+002;842.129578;0.548273;239.200533;4.001542
14;800;7.679073e-005;8.883219e+002;898.084745;0.579036;254.721192;4.275618
15;850;8.545190e-005;9.435367e+002;953.657147;0.689074;269.659415;4.354065
16;900;9.151255e-005;1.002840e+003;1013.573186;0.638475;287.123005;4.047490

File: Data/HighFluenceIrrNeutron2023/TCT/N8737_2_UR2_15e15_1800min.csv
Num;Voltage;Ileak[nA];CCE[a.u.];CCE2[a.u.];CCE2err[a.u.];MPV[mV];Noise[mV]
0;100;1.544558e-005;1.526922e+002;157.868898;0.461920;53.827282;2.078091
1;150;1.916632e-005;1.991595e+002;205.035148;0.440485;60.006650;1.776817
2;200;2.267289e-005;2.425635e+002;248.792710;0.465146;71.152604;1.880488
3;250;2.605598e-005;2.900067e+002;296.358186;0.498691;82.797502;1.928111
4;300;2.939591e-005;3.383733e+002;344.802005;0.466281;94.575240;2.114879
5;350;3.280757e-005;3.876370e+002;394.863529;0.508367;106.989799;2.024390
6;400;3.613863e-005;4.371396e+002;444.791906;0.518683;120.773154;1.638896
7;450;3.968980e-005;4.920359e+002;500.149866;0.532783;134.669405;1.896056
8;500;4.336811e-005;5.515132e+002;559.539560;0.477858;148.871265;2.114673
9;550;4.709868e-005;6.103459e+002;619.391973;0.499634;164.462613;1.929223
10;600;5.093787e-005;6.665847e+002;675.498064;0.531083;179.781168;1.818680
11;650;5.484490e-005;7.138655e+002;722.773531;0.463305;194.601546;1.742859
12;700;5.930716e-005;7.604523e+002;770.419845;0.479281;208.348336;1.791363
13;750;6.444709e-005;8.062840e+002;815.824301;0.659966;220.772921;1.730913
14;800;7.132738e-005;8.575721e+002;867.319075;0.549156;233.365481;2.019441
15;850;8.052495e-005;9.159184e+002;926.487684;0.570015;248.122941;1.587941
16;900;8.873067e-005;9.711703e+002;981.768056;0.562619;262.922909;1.997811

File: Data/HighFluenceIrrNeutron2023/TCT/N8737_2_UR2_15e15_19000min.csv
Num;Voltage;Ileak[nA];CCE[a.u.];CCE2[a.u.];CCE2err[a.u.];MPV[mV];Noise[mV]
0;100;7.733194e-006;8.963639e+001;87.092706;0.456477;42.989238;2.097310
1;150;9.916467e-006;1.293666e+002;127.056092;0.455073;53.779287;1.955243
2;200;1.199533e-005;1.698954e+002;167.475538;0.505345;64.843640;1.892894
3;250;1.402763e-005;2.110550e+002;209.178877;0.447622;76.585364;1.895207
4;300;1.616161e-005;2.541252e+002;252.000292;0.424869;88.419005;2.204663
5;350;1.822791e-005;3.029954e+002;301.214269;0.445470;101.390854;2.075234
6;400;2.028187e-005;3.533816e+002;352.737578;0.461383;115.020863;1.867500
7;450;2.248374e-005;4.050363e+002;404.325104;0.484715;128.661951;1.722779
8;500;2.468406e-005;4.630392e+002;462.726873;0.453704;145.327110;1.996355
9;550;2.702099e-005;5.175850e+002;517.397607;0.483901;161.130440;2.282382
10;600;2.944231e-005;5.761334e+002;576.344481;0.493570;177.075894;2.067600
11;650;3.175951e-005;6.424832e+002;643.852441;0.517268;194.587849;2.292188
12;700;3.412348e-005;7.207573e+002;722.954338;0.626169;206.056939;1.889684
13;750;3.637375e-005;8.019901e+002;804.550805;0.524198;236.982099;2.006141
14;800;3.854923e-005;8.687225e+002;871.499713;0.602512;255.565867;1.899837
15;850;4.110224e-005;9.285750e+002;931.563543;0.551084;271.733865;1.909813
16;900;4.336622e-005;9.795300e+002;982.700318;0.573312;287.149882;2.153950

File: Data/HighFluenceIrrNeutron2023/TCT/N8737_2_UR2_15e15_2100min.csv
Num;Voltage;Ileak[nA];CCE[a.u.];CCE2[a.u.];CCE2err[a.u.];MPV[mV];Noise[mV]
0;100;1.464887e-005;1.501362e+002;155.262112;0.481167;53.831072;1.862706
1;150;1.827457e-005;1.960771e+002;201.110958;0.501655;61.148272;1.884296
2;200;2.164304e-005;2.423092e+002;247.799620;0.498046;73.409197;1.787029
3;250;2.488831e-005;2.862571e+002;291.887348;0.490156;85.083804;1.964079
4;300;2.805309e-005;3.305003e+002;336.972354;0.503469;97.519657;1.786492
5;350;3.123462e-005;3.811366e+002;387.899376;0.533079;109.787731;1.861155
6;400;3.452067e-005;4.341316e+002;440.875953;0.441036;123.600899;1.871653
7;450;3.789693e-005;4.872743e+002;494.121729;0.464065;138.163418;1.754789
8;500;4.135178e-005;5.498889e+002;557.356957;0.470757;153.641123;1.937484
9;550;4.477476e-005;6.075364e+002;615.365864;0.580751;168.672556;1.951171
10;600;4.859105e-005;6.558724e+002;664.649816;0.517905;183.417489;1.989491
11;650;5.206821e-005;7.155192e+002;725.559912;0.481442;199.951321;2.062792
12;700;5.641446e-005;7.610727e+002;770.267454;0.546628;214.331932;1.874557
13;750;6.159900e-005;8.198538e+002;829.647350;0.560183;228.610606;2.021813
14;800;6.787872e-005;8.673510e+002;876.937266;0.586607;243.890011;1.935564
15;850;7.529811e-005;9.263834e+002;937.013030;0.598465;259.584921;1.966087
16;900;8.199216e-005;9.763532e+002;986.816870;0.632068;273.850493;1.928692

File: Data/HighFluenceIrrNeutron2023/TCT/N8737_2_UR2_15e15_2500min.csv
Num;Voltage;Ileak[nA];CCE[a.u.];CCE2[a.u.];CCE2err[a.u.];MPV[mV];Noise[mV]
0;100;1.436785e-005;1.525714e+002;159.425950;0.458241;52.998830;1.985444
1;150;1.792067e-005;1.989890e+002;205.720476;0.408042;61.302571;1.870118
2;200;2.118252e-005;2.436644e+002;250.713897;0.407272;73.831197;1.724577
3;250;2.434733e-005;2.925209e+002;300.519069;0.437589;86.235780;1.770491
4;300;2.744089e-005;3.418121e+002;350.636891;0.430210;99.178705;2.027682
5;350;3.066018e-005;3.929238e+002;401.873166;0.418389;113.091948;1.910498
6;400;3.385182e-005;4.443659e+002;453.468560;0.461810;127.061101;1.553443
7;450;3.705972e-005;5.026237e+002;512.496495;0.421824;142.670526;1.860633
8;500;4.018915e-005;5.631586e+002;573.181494;0.444898;158.655790;1.916181
9;550;4.361842e-005;6.224258e+002;633.022626;0.415024;175.387808;1.843123
10;600;4.717877e-005;6.789474e+002;690.033164;0.426242;190.533334;1.966972
11;650;5.090995e-005;7.285926e+002;739.945593;0.529190;205.561870;2.176472
12;700;5.498313e-005;7.815506e+002;793.302073;0.498548;219.453876;1.916301
13;750;5.941865e-005;8.376954e+002;849.791800;0.533801;233.697103;1.936315
14;800;6.504394e-005;8.912792e+002;903.588512;0.524295;249.495462;2.058426
15;850;7.167621e-005;9.371864e+002;949.451261;0.507561;263.194545;1.761972
16;900;7.804872e-005;9.838643e+002;997.176830;0.537648;276.195988;1.714687

File: Data/HighFluenceIrrNeutron2023/TCT/N8737_2_UR2_15e15_253_241001_Laser2310_23500min.csv
Num,Voltage,Ileak[nA],CCE[a.u.],CCE2[a.u.],MPV[mV],Noise[mV],Error mu,Error mean
0,-900.0,-4.096478e-05,820.3044198771635,820.3044198771635,246.19095477386935,1.271867795814104,0.4068089860578539,0.4068089860578539
1,-850.0,-3.865678e-05,782.0643662758234,782.0643662758234,232.60301507537687,1.1173348248387718,0.4525983262072141,0.4525983262072141
2,-800.0,-3.635846e-05,728.6692127303181,728.6692127303181,216.40201005025125,1.0064612854366786,0.3935219786834907,0.3935219786834907
3,-750.0,-3.44629e-05,663.4191044109432,663.4191044109432,198.63316582914572,1.0057394570411695,0.42171434410827485,0.42171434410827485
4,-700.0,-3.170027e-05,597.6246030150751,597.6246030150751,178.77386934673368,0.9510094173983438,0.4223753942070649,0.4223753942070649
5,-650.0,-2.913512e-05,536.2510865438301,536.2510865438301,160.9246231155779,1.0380751289353072,0.33333444082767744,0.33333444082767744
6,-600.0,-2.711493e-05,479.4223562255721,479.4223562255721,144.60301507537687,0.9614235832398919,0.3639671513493854,0.3639671513493854
7,-550.0,-2.485889e-05,429.04218872138455,429.04218872138455,130.29145728643215,0.9662136890547146,0.34836946527920437,0.34836946527920437
8,-500.0,-2.259998e-05,383.3219787828028,383.3219787828028,117.90954773869346,0.9077823403287357,0.43700035053614733,0.43700035053614733
9,-450.0,-2.060478e-05,336.83984366275814,336.83984366275814,104.08040201005025,0.9497718191670328,0.39860191150695756,0.39860191150695756
10,-400.0,-1.839756e-05,291.61966275823556,291.61966275823556,90.9748743718593,0.8629890884971237,0.3811159095386612,0.3811159095386612
11,-350.0,-1.623618e-05,250.94294584031266,250.94294584031266,79.8391959798995,0.8797027926267958,0.3668409344235274,0.3668409344235274
12,-300.0,-1.448813e-05,212.08159910664426,212.08159910664426,67.93969849246231,0.9856079753308621,0.3696369113247075,0.3696369113247075
13,-250.0,-1.251924e-05,176.0425773310999,176.0425773310999,56.402010050251256,0.911613840829856,0.3517677529368808,0.3517677529368808
14,-200.0,-1.046516e-05,140.15045896147402,140.15045896147402,47.11557788944724,0.8987509886292934,0.3389380082528961,0.3389380082528961
15,-150.0,-9.118012e-06,108.44090675600218,108.44090675600218,36.904522613065325,0.896553072061954,0.34944742566079173,0.34944742566079173
16,-100.0,-6.899734e-06,74.77814207650269,74.77814207650269,24.0,0.9014074879900769,0.5440878613633033,0.5440878613633033

File: Data/HighFluenceIrrNeutron2023/TCT/N8737_2_UR2_15e15_253_241029_Laser2310_29000min.csv
Num,Voltage,Ileak[nA],CCE[a.u.],CCE2[a.u.],MPV[mV],Noise[mV],Error mu,Error mean
0,-900.0,-4.193065e-05,764.2154059184811,764.2154059184811,234.33165829145727,5.328211750772326,0.40070974982186497,0.40070974982186497
1,-850.0,-3.952823e-05,715.2947493020656,715.2947493020656,220.30150753768845,5.4415668457993265,0.5136422483014845,0.5136422483014845
2,-800.0,-3.712396e-05,656.2410452261305,656.2410452261305,203.21608040201005,5.725446265764718,0.40871422050499556,0.40871422050499556
3,-750.0,-3.455183e-05,587.4268051367949,587.4268051367949,184.04020100502512,5.860551587612565,0.382259018569364,0.382259018569364
4,-700.0,-3.21662e-05,539.2916225572304,539.2916225572304,168.68341708542712,5.07792840492564,0.6277046677491815,0.6277046677491815
5,-650.0,-2.958225e-05,487.0723930764933,487.0723930764933,154.0502512562814,4.798392895159519,0.3998182395224125,0.3998182395224125
6,-600.0,-2.713616e-05,433.2288643216079,433.2288643216079,139.57788944723617,5.095267655481697,0.38098820443937176,0.38098820443937176
7,-550.0,-2.477796e-05,385.9535723059741,385.9535723059741,126.67336683417085,5.202510721670485,0.37230445149095454,0.37230445149095454
8,-500.0,-2.265855e-05,342.20376549413726,342.20376549413726,112.64321608040201,5.323999601800548,0.38570841196274913,0.38570841196274913
9,-450.0,-2.04421e-05,303.0607258514795,303.0607258514795,102.03015075376885,5.206274275257327,0.35736745638739004,0.35736745638739004
10,-400.0,-1.819802e-05,264.2160134003349,264.2160134003349,88.72361809045226,5.056175651778032,0.3896944555421263,0.3896944555421263
11,-350.0,-1.613905e-05,230.00956783919588,230.00956783919588,79.43718592964824,4.614352581541606,0.4165441039949108,0.4165441039949108
12,-300.0,-1.413716e-05,195.01450362925732,195.01450362925732,68.14070351758794,4.325785033216666,0.40898747874298064,0.40898747874298064
13,-250.0,-1.212904e-05,159.34686767169174,159.34686767169174,56.92462311557789,4.3935239150430485,0.3811441727871091,0.3811441727871091
14,-200.0,-1.021542e-05,128.78960134003347,128.78960134003347,48.20100502512563,4.230402088809816,0.39284575072814565,0.39284575072814565
15,-150.0,-8.811455e-06,98.15252261306529,98.15252261306529,40.0,3.8212563166144213,0.43778641535368756,0.43778641535368756
16,-100.0,-6.618715e-06,68.55657844779451,68.55657844779451,31.87939698492462,3.934571173770118,0.34624753598669716,0.34624753598669716

File: Data/HighFluenceIrrNeutron2023/TCT/N8737_2_UR2_15e15_253_241107_Laser2310_34500min.csv
Num,Voltage,Ileak[nA],CCE[a.u.],CCE2[a.u.],MPV[mV],Noise[mV],Error mu,Error mean
0,-900.0,-4.168782e-05,777.8093668341706,777.8093668341706,238.19095477386935,4.372521510395186,0.4912817029114505,0.4912817029114505
1,-850.0,-3.955466e-05,727.2368777219428,727.2368777219428,223.23618090452263,4.442275277383018,0.3899297258257628,0.3899297258257628
2,-800.0,-3.66646e-05,664.0506711334449,664.0506711334449,204.90452261306532,4.393077538173714,0.4552760200214253,0.4552760200214253
3,-750.0,-3.417486e-05,600.649916247906,600.649916247906,186.53266331658293,4.118180164987192,0.5055202806510597,0.5055202806510597
4,-700.0,-3.169485e-05,544.4675287548855,544.4675287548855,170.89447236180905,3.8514445619765283,0.45386752251038126,0.45386752251038126
5,-650.0,-2.924264e-05,491.0021574539362,491.0021574539362,155.85929648241205,3.7475240777289476,0.36022221598617143,0.36022221598617143
6,-600.0,-2.671901e-05,441.0226778336124,441.0226778336124,142.39195979899498,3.7888492191918113,0.3961518528967748,0.3961518528967748
7,-550.0,-2.420223e-05,390.29243997766594,390.29243997766594,127.71859296482413,3.77383758383424,0.3816053960259281,0.3816053960259281
8,-500.0,-2.198191e-05,344.2958793969848,344.2958793969848,112.88442211055276,3.790518728700811,0.3582477423626441,0.3582477423626441
9,-450.0,-1.97531e-05,306.80302847571176,306.80302847571176,102.63316582914572,3.7015186803613163,0.3612027972763768,0.3612027972763768
10,-400.0,-1.751431e-05,264.4675823562255,264.4675823562255,88.84422110552764,3.5541081875173477,0.38909917890861,0.38909917890861
11,-350.0,-1.549441e-05,227.33796984924612,227.33796984924612,79.11557788944724,3.55106627469878,0.3780127852654368,0.3780127852654368
12,-300.0,-1.358565e-05,190.84921496370737,190.84921496370737,66.41206030150754,3.514469994428219,0.3933368603157541,0.3933368603157541
13,-250.0,-1.158515e-05,156.08156337241758,156.08156337241758,56.120603015075375,3.617272001782705,0.3905966642861015,0.3905966642861015
14,-200.0,-1.013259e-05,124.47362144053598,124.47362144053598,47.31658291457286,3.5969890899944663,0.374833782770149,0.374833782770149
15,-150.0,-8.199429e-06,94.50947180346168,94.50947180346168,38.472361809045225,3.485822779165668,0.4083198065575675,0.4083198065575675
16,-100.0,-6.261531e-06,66.15765047459514,66.15765047459514,30.150753768844222,3.4202102979303053,0.37686917451038177,0.37686917451038177

File: Data/HighFluenceIrrNeutron2023/TCT/N8737_2_UR2_15e15_3100min.csv
Num;Voltage;Ileak[nA];CCE[a.u.];CCE2[a.u.];CCE2err[a.u.];MPV[mV];Noise[mV]
0;100;1.379016e-005;1.518467e+002;156.559150;0.430783;52.992297;1.914153
1;150;1.728704e-005;1.978666e+002;202.607524;0.404022;55.768118;1.940793
2;200;2.036777e-005;2.402982e+002;245.376223;0.422301;66.643184;2.025221
3;250;2.336377e-005;2.851831e+002;290.335245;0.425291;78.075590;1.904089
4;300;2.627712e-005;3.300354e+002;335.595729;0.446903;89.137941;2.024911
5;350;2.918853e-005;3.792471e+002;385.096449;0.489485;100.655895;2.161485
6;400;3.238310e-005;4.302805e+002;437.023183;0.460921;111.286345;1.779182
7;450;3.564706e-005;4.843427e+002;490.552543;0.514416;125.649110;1.730003
8;500;3.875945e-005;5.408878e+002;548.143222;0.473033;141.831340;1.814169
9;550;4.199501e-005;5.980224e+002;605.715724;0.492584;158.285642;2.089983
10;600;4.492033e-005;6.504020e+002;658.467134;0.518507;172.360444;1.835406
11;650;4.836819e-005;7.006812e+002;709.146069;0.508846;185.796500;1.997051
12;700;5.220267e-005;7.517449e+002;760.172470;0.504116;199.070651;1.952074
13;750;5.674788e-005;8.043425e+002;812.704027;0.556405;213.925131;1.865477
14;800;6.207961e-005;8.565515e+002;864.832864;0.523293;228.904305;1.920661
15;850;6.848694e-005;9.025499e+002;911.665584;0.534990;244.929361;1.902389
16;900;7.401530e-005;9.476753e+002;956.711270;0.688170;258.090890;1.930329

File: Data/HighFluenceIrrNeutron2023/TCT/N8737_2_UR2_15e15_4000min.csv
Num;Voltage;Ileak[nA];CCE[a.u.];CCE2[a.u.];CCE2err[a.u.];MPV[mV];Noise[mV]
0;100;1.321140e-005;1.520858e+002;154.228587;0.429815;48.316405;3.369708
1;150;1.643462e-005;1.961719e+002;197.378212;0.482474;63.416774;3.085009
2;200;1.936535e-005;2.387974e+002;241.457985;0.471490;76.111034;2.908955
3;250;2.215936e-005;2.843490e+002;287.048446;0.484700;89.634939;3.086519
4;300;2.502931e-005;3.317608e+002;334.970976;0.607035;101.766547;3.373838
5;350;2.791069e-005;3.773950e+002;380.528195;0.463394;114.209691;3.083895
6;400;3.083490e-005;4.283819e+002;432.268214;0.563234;128.306578;2.741711
7;450;3.374985e-005;4.789044e+002;482.568732;0.535083;142.499343;2.626426
8;500;3.663606e-005;5.346576e+002;538.909856;0.501046;158.105871;2.953733
9;550;3.970801e-005;5.966679e+002;600.617840;0.581419;172.954472;3.237486
10;600;4.259848e-005;6.573367e+002;661.559693;0.539741;189.609479;3.422680
11;650;4.554488e-005;7.135932e+002;718.422557;0.600908;205.697129;2.567422
12;700;4.886142e-005;7.615121e+002;766.924472;0.598334;220.493812;2.729331
13;750;5.295554e-005;8.093228e+002;815.314267;0.612804;234.791831;2.613049
14;800;5.765654e-005;8.550947e+002;861.046939;0.664196;247.778000;2.628437
15;850;6.324240e-005;9.035427e+002;909.355170;0.605286;260.059834;2.995221
16;900;6.844041e-005;9.552462e+002;961.494793;0.627834;274.559652;2.745979

File: Data/HighFluenceIrrNeutron2023/TCT/N8737_2_UR2_15e15_5000min.csv
Num;Voltage;Ileak[nA];CCE[a.u.];CCE2[a.u.];CCE2err[a.u.];MPV[mV];Noise[mV]
0;100;1.212807e-005;1.260050e+002;132.259855;0.428643;52.999583;2.029666
1;150;1.504366e-005;1.705812e+002;176.370622;0.474073;58.922467;2.331056
2;200;1.774475e-005;2.181275e+002;224.879575;0.589324;72.625717;1.964630
3;250;2.039439e-005;2.625509e+002;269.247917;0.449516;86.503163;2.188634
4;300;2.300641e-005;3.082337e+002;315.043657;0.520184;99.759506;2.050542
5;350;2.565804e-005;3.539610e+002;361.461159;0.529070;113.723033;2.005206
6;400;2.828501e-005;4.060731e+002;413.548019;0.466717;127.910253;2.224229
7;450;3.074231e-005;4.604367e+002;468.126919;0.517282;142.695269;2.203410
8;500;3.332339e-005;5.240002e+002;531.891793;0.510623;160.787924;2.365273
9;550;3.614198e-005;5.882146e+002;596.923163;0.570102;177.881067;2.378843
10;600;3.872524e-005;6.507158e+002;659.936960;0.508883;195.878828;2.174640
11;650;4.133192e-005;7.063036e+002;714.807090;0.542028;212.252162;2.350755
12;700;4.402060e-005;7.546382e+002;763.773732;0.548165;226.422173;2.308281
13;750;4.752933e-005;8.060503e+002;815.869384;0.557294;239.661504;2.398847
14;800;5.136906e-005;8.587901e+002;868.983569;0.562697;253.953173;2.502188
15;850;5.579999e-005;9.119673e+002;922.481780;0.617790;269.147100;2.259297
16;900;6.081464e-005;9.626847e+002;971.919933;0.541421;284.254105;2.396898

File: Data/HighFluenceIrrNeutron2023/TCT/N8737_2_UR2_15e15_550min.csv
Num;Voltage;Ileak[nA];CCE[a.u.];CCE2[a.u.];CCE2err[a.u.];MPV[mV];Noise[mV]
0;100;1.687515e-005;1.552757e+002;160.206929;0.468460;53.414034;1.884181
1;150;2.126580e-005;2.065482e+002;210.693534;0.494677;64.581869;1.703598
2;200;2.488723e-005;2.561841e+002;260.614384;0.458998;77.894558;1.969620
3;250;2.849766e-005;3.037894e+002;308.995153;0.477332;91.833749;1.956273
4;300;3.204847e-005;3.564558e+002;361.156222;0.523285;105.220984;1.736141
5;350;3.562450e-005;4.063852e+002;411.329909;0.519347;119.618837;1.885399
6;400;3.941238e-005;4.565653e+002;461.883497;0.482113;134.277726;1.752027
7;450;4.308544e-005;5.094015e+002;515.312403;0.470025;149.297729;1.815407
8;500;4.678173e-005;5.654349e+002;571.728228;0.483227;163.876934;1.655404
9;550;5.033051e-005;6.215343e+002;628.394352;0.536645;179.375000;1.853591
10;600;5.433500e-005;6.759631e+002;683.184673;0.509862;194.003193;2.108056
11;650;5.872668e-005;7.236089e+002;731.725864;0.625581;207.337383;1.772574
12;700;6.316492e-005;7.645387e+002;773.482493;0.707231;219.146402;1.851080
13;750;6.810667e-005;7.997488e+002;809.123279;0.572219;228.140112;1.696804
14;800;7.369910e-005;8.455364e+002;855.394641;0.607145;241.052426;1.901279
15;850;8.093228e-005;8.907947e+002;900.668731;0.523488;254.487981;1.850635
16;900;8.919489e-005;9.355222e+002;945.215284;0.599815;267.240121;1.686857

File: Data/HighFluenceIrrNeutron2023/TCT/N8737_2_UR2_15e15_6200min.csv
Num;Voltage;Ileak[nA];CCE[a.u.];CCE2[a.u.];CCE2err[a.u.];MPV[mV];Noise[mV]
0;100;1.162763e-005;1.385093e+002;143.366024;0.457533;44.347837;1.718250
1;150;1.451540e-005;1.805297e+002;185.756350;0.476710;56.072614;1.930366
2;200;1.719770e-005;2.226512e+002;228.154646;0.472229;67.518235;1.730189
3;250;1.989151e-005;2.690556e+002;274.697244;0.441219;80.468814;1.668778
4;300;2.274097e-005;3.119526e+002;318.276387;0.461234;92.342009;1.839496
5;350;2.506636e-005;3.567847e+002;363.551523;0.442564;105.500840;1.976318
6;400;2.743673e-005;4.039795e+002;411.311441;0.440858;119.439245;1.828013
7;450;3.005208e-005;4.516930e+002;459.418625;0.483393;132.726686;1.453595
8;500;3.242778e-005;5.074205e+002;514.385074;0.478553;147.319053;1.840945
9;550;3.504417e-005;5.708720e+002;577.869512;0.533679;164.252537;1.993071
10;600;3.776154e-005;6.345428e+002;642.523645;0.464990;181.681697;1.713991
11;650;4.045995e-005;6.843866e+002;692.174852;0.572703;197.086114;1.704199
12;700;4.328128e-005;7.338611e+002;742.021715;0.553537;210.392843;1.820063
13;750;4.632253e-005;7.869609e+002;796.063369;0.475186;224.059035;2.145639
14;800;4.979129e-005;8.397778e+002;849.444104;0.627736;238.006669;2.119864
15;850;5.385402e-005;8.837932e+002;892.435675;0.589662;251.670351;1.834062
16;900;5.772444e-005;9.248576e+002;934.903957;0.574318;263.581346;2.045174

File: Data/HighFluenceIrrNeutron2023/TCT/N8737_2_UR2_15e15_7500min.csv
Num;Voltage;Ileak[nA];CCE[a.u.];CCE2[a.u.];CCE2err[a.u.];MPV[mV];Noise[mV]
0;100;1.073936e-005;1.237268e+002;129.323277;0.468693;39.160159;1.822555
1;150;1.350004e-005;1.648236e+002;170.958178;0.501265;50.553254;2.628006
2;200;1.606718e-005;2.102415e+002;216.807279;0.443036;62.644722;1.985874
3;250;1.849077e-005;2.524876e+002;259.208735;0.484786;74.983771;1.865426
4;300;2.086457e-005;2.956620e+002;302.321794;0.439645;87.073994;1.949618
5;350;2.324137e-005;3.397753e+002;347.094616;0.448906;99.765639;2.068317
6;400;2.559888e-005;3.896288e+002;396.874098;0.476686;112.370896;2.111055
7;450;2.798900e-005;4.438279e+002;451.573696;0.504466;127.481329;1.768619
8;500;3.032416e-005;5.002629e+002;508.683061;0.492842;142.110146;1.916814
9;550;3.290525e-005;5.565015e+002;565.130309;0.515510;159.293647;2.074070
10;600;3.549508e-005;6.182222e+002;626.881140;0.526793;176.033496;2.099410
11;650;3.772451e-005;6.775637e+002;686.669907;0.477153;191.893945;2.203595
12;700;4.024106e-005;7.334209e+002;742.787576;0.517582;207.038539;2.039329
13;750;4.280054e-005;7.870247e+002;797.276192;0.518612;221.983399;2.062890
14;800;4.571704e-005;8.343231e+002;844.502389;0.531650;235.238903;1.976674
15;850;4.931689e-005;8.788442e+002;889.257557;0.555222;247.846108;2.000355
16;900;5.320182e-005;9.262449e+002;936.811818;0.604222;261.088671;1.911579

File: Data/HighFluenceIrrNeutron2023/TCT/N8737_2_UR2_15e15_750min.csv
Num;Voltage;Ileak[nA];CCE[a.u.];CCE2[a.u.];CCE2err[a.u.];MPV[mV];Noise[mV]
0;100;1.702039e-005;1.522267e+002;157.830864;0.479163;54.307372;2.599291
1;150;2.125468e-005;1.995586e+002;205.753382;0.492473;64.375000;2.064276
2;200;2.515424e-005;2.440412e+002;250.490783;0.515542;77.114476;1.989232
3;250;2.887249e-005;2.877838e+002;294.576460;0.442810;88.921878;1.963648
4;300;3.249969e-005;3.340180e+002;340.887422;0.451422;101.246816;1.914399
5;350;3.610051e-005;3.817060e+002;388.870642;0.549676;114.150823;2.109064
6;400;3.990074e-005;4.337492e+002;441.010154;0.516267;128.511394;1.671525
7;450;4.385554e-005;4.868192e+002;494.361920;0.453547;142.638062;1.918714
8;500;4.818001e-005;5.441219e+002;552.418283;0.448126;159.367496;1.744662
9;550;5.193192e-005;5.945822e+002;602.939414;0.543038;173.435943;2.102235
10;600;5.608327e-005;6.468119e+002;655.652399;0.509336;188.804900;2.042423
11;650;6.086271e-005;6.976443e+002;707.054788;0.592728;202.052207;1.769398
12;700;6.602213e-005;7.470933e+002;757.128883;0.597901;216.237470;1.815115
13;750;7.198374e-005;7.885707e+002;798.452955;0.689924;226.275537;2.089669
14;800;7.920471e-005;8.447290e+002;854.607716;0.579728;244.652604;1.821130
15;850;8.831227e-005;8.913802e+002;901.971128;0.614214;256.796007;1.962828
16;900;9.697756e-005;9.541476e+002;964.749126;0.533740;274.798560;1.743241

File: Data/HighFluenceIrrNeutron2023/TCT/N8737_2_UR2_15e15_8970min.csv
Num;Voltage;Ileak[nA];CCE[a.u.];CCE2[a.u.];CCE2err[a.u.];MPV[mV];Noise[mV]
0;100;1.027648e-005;1.209599e+002;122.072891;0.294278;43.157260;1.217305
1;150;1.290678e-005;1.678183e+002;169.399992;0.286436;56.005771;1.326191
2;200;1.535116e-005;2.156469e+002;217.469721;0.332102;71.406477;1.183352
3;250;1.769976e-005;2.640341e+002;266.606017;0.302650;81.839492;1.269738
4;300;2.001497e-005;3.122314e+002;314.925752;0.323255;98.964823;1.305561
5;350;2.237667e-005;3.613239e+002;364.299768;0.323982;113.442492;1.233169
6;400;2.481454e-005;4.093778e+002;412.782885;0.346280;126.549328;1.371628
7;450;2.760687e-005;4.652314e+002;468.402091;0.358612;141.233260;1.182398
8;500;2.975615e-005;5.266373e+002;530.227819;0.377390;158.580845;1.055866
9;550;3.203236e-005;5.907366e+002;594.961530;0.314941;177.131471;1.421291
10;600;3.446865e-005;6.564004e+002;661.311804;0.345214;195.442385;1.381362
11;650;3.683666e-005;7.258796e+002;730.995895;0.406981;214.385471;1.313436
12;700;3.896926e-005;7.876971e+002;792.794185;0.377058;463.856065;1.288530
13;750;4.160188e-005;8.472793e+002;852.736719;0.342534;247.577327;1.253111
14;800;4.456073e-005;9.013459e+002;907.140627;0.355905;262.702178;1.279565
15;850;4.789801e-005;9.535743e+002;959.756336;0.377518;277.859601;1.306030
16;900;5.141541e-005;1.004307e+003;1010.886708;0.407749;293.135682;1.208100

File: Data/HighFluenceIrrNeutron2023/TCT/N8737_2_UR2_15e15_noadd.csv
Num;Voltage;Ileak[nA];CCE[a.u.];CCE2[a.u.];CCE2err[a.u.];MPV[mV];Noise[mV]
0;100;1.888999e-005;1.424083e+002;146.601068;0.476425;53.382598;1.715212
1;150;2.436597e-005;1.924056e+002;197.295385;0.450511;62.008811;1.788651
2;200;2.897814e-005;2.386185e+002;243.602594;0.481316;75.767691;1.735654
3;250;3.310332e-005;2.832980e+002;289.064512;0.423059;88.677561;1.532589
4;300;3.733178e-005;3.243378e+002;329.846818;0.520091;100.561093;1.682910
5;350;4.131481e-005;3.704320e+002;376.592071;0.512811;111.342145;1.893799
6;400;4.593518e-005;4.098848e+002;416.459265;0.470005;121.283229;1.868487
7;450;5.091382e-005;4.558924e+002;462.577607;0.488014;133.943490;1.869104
8;500;5.524182e-005;5.003374e+002;507.558330;0.507867;146.561247;1.639319
9;550;6.033595e-005;5.599774e+002;567.736809;0.513215;162.630965;2.214330
10;600;6.458386e-005;6.107018e+002;618.817794;0.558947;177.426693;1.937119
11;650;7.142132e-005;6.551766e+002;663.349907;0.520784;189.862542;1.947071
12;700;7.666784e-005;7.074471e+002;716.170856;0.546697;203.447950;1.921167
13;750;8.468515e-005;7.568566e+002;765.737196;0.527584;217.364674;2.075323
14;800;9.265408e-005;8.009645e+002;810.179524;0.545581;230.143864;1.825666
15;850;1.022004e-004;8.428359e+002;852.154424;0.565622;241.861806;1.688566
16;900;1.110141e-004;8.875605e+002;897.611695;0.491639;254.445146;1.843894

File: Data/HighFluenceIrrNeutron2023/TCT/N8737_3_LL1_6e15_101days.csv
Num;Voltage;Ileak[nA];CCE[a.u.];CCE2[a.u.];CCE2err[a.u.];MPV[mV];Noise[mV]
0;100;8.139446e-006;1.832397e+002;183.168288;0.606963;72.225771;6.057824
1;150;1.023746e-005;2.581440e+002;258.491130;0.663513;90.767855;6.765221
2;200;1.206940e-005;3.344167e+002;334.663477;0.669564;109.144517;6.868063
3;250;1.363116e-005;4.158177e+002;415.425995;0.643942;132.626421;6.351763
4;300;1.497494e-005;5.121911e+002;511.977616;0.716240;157.702994;6.367541
5;350;1.604663e-005;5.946537e+002;594.569264;0.767501;181.094789;6.405133
6;400;1.698899e-005;6.538939e+002;654.326140;0.688382;196.356592;6.670332
7;450;1.775747e-005;6.946113e+002;694.347793;0.731404;208.992983;6.795606
8;500;1.867534e-005;7.305006e+002;731.109257;0.626020;221.226836;6.678999
9;550;1.955094e-005;7.683097e+002;768.752508;0.905046;228.430178;7.131418
10;600;2.054831e-005;8.053956e+002;805.544875;0.661517;239.079440;8.290163
11;650;2.149196e-005;8.399143e+002;839.970386;0.645536;250.963359;7.230554
12;700;2.256658e-005;8.653638e+002;865.930821;0.729984;256.916538;9.237901
13;750;2.360658e-005;8.928817e+002;893.076807;0.766667;263.573344;6.160531
14;800;2.487206e-005;9.127803e+002;912.758996;0.721334;271.056103;8.278323
15;850;2.654769e-005;9.321790e+002;932.106517;0.682323;277.194119;8.049860
16;900;2.838552e-005;9.553067e+002;955.078662;0.697846;283.177673;6.184017
