Repository: aimaax/PENGUIN

# PENGUIN :penguin:  

> **NOTE!!** Google ID and GitLab repo for CERN organization is hidden and the create database function won't work properly in this version. Plotting is still possible with the saved database and data stored in this repo.  

A Python-based environment for GUI-driven analysis for IV, CV, and TCT measurements obtained with [Particulars Setup]() at CERN for CMS HGCAL silicon diodes. Used to plot data for individual diodes, but also to analyse Current Volume Normalization, Saturation Voltage, Charge Collection, and Charge Collection Efficiency.

---

File: Data/HighFluenceIrrNeutron2023/TCT/N8737_3_UL_6e15_1600min.csv
Num;Voltage;Ileak[nA];CCE[a.u.];CCE2[a.u.];CCE2err[a.u.];MPV[mV];Noise[mV]
0;100;3.317291e-006;1.298014e+002;129.702269;0.691248;50.689829;12.817456
1;150;4.120620e-006;1.799910e+002;179.716623;0.715675;76.164447;18.157170
2;200;4.878352e-006;2.342390e+002;234.372092;0.751263;92.198380;15.702176
3;250;5.638129e-006;2.882417e+002;287.823736;0.687878;102.139684;12.079053
4;300;6.395687e-006;3.409718e+002;342.139582;0.703534;115.595711;13.478752
5;350;7.144470e-006;3.992648e+002;400.186551;0.913981;133.824281;14.486791
6;400;7.918804e-006;4.636933e+002;464.090499;0.757119;147.958217;13.649423
7;450;8.650741e-006;5.321779e+002;531.326554;0.810277;165.283375;16.062876
8;500;9.376238e-006;6.045533e+002;603.410556;0.869842;184.826268;12.696879
9;550;1.007831e-005;6.892416e+002;689.068142;0.782829;207.335606;12.217445
10;600;1.067157e-005;7.742422e+002;774.804148;0.901146;233.933137;13.896524
11;650;1.130817e-005;8.491502e+002;847.829921;0.900235;254.196867;16.095109
12;700;1.189950e-005;9.029969e+002;901.687487;0.888435;269.737408;16.809654
13;750;1.242741e-005;9.413384e+002;941.517686;0.836716;278.555125;13.751654
14;800;1.306498e-005;9.791154e+002;979.952547;0.769543;287.970113;16.331845
15;850;1.363980e-005;1.015441e+003;1015.663820;0.894307;299.295227;13.574994
16;900;1.434179e-005;1.050544e+003;1049.769765;1.044088;308.746402;13.986809

File: Data/HighFluenceIrrNeutron2023/TCT/N8737_3_UL_6e15_200min.csv
Num;Voltage;Ileak[nA];CCE[a.u.];CCE2[a.u.];CCE2err[a.u.];MPV[mV];Noise[mV]
0;100;6.990849e-006;2.632536e+002;263.358831;0.585234;93.292556;5.233011
1;150;8.489281e-006;3.677994e+002;367.489742;0.672130;117.741021;6.180437
2;200;9.623690e-006;4.758843e+002;476.167567;0.580916;146.688998;6.001913
3;250;1.053555e-005;6.018821e+002;602.258785;0.576597;182.512305;5.851830
4;300;1.113803e-005;6.910896e+002;691.020043;0.702726;207.166951;5.681772
5;350;1.167414e-005;7.549479e+002;754.578495;0.661519;225.929128;6.087989
6;400;1.221061e-005;8.099838e+002;809.617484;0.679727;240.697000;6.341145
7;450;1.273566e-005;8.455906e+002;845.703962;0.696308;252.448937;5.215660
8;500;1.321005e-005;8.703511e+002;870.317932;0.722860;264.349591;6.334879
9;550;1.377428e-005;9.161532e+002;915.456966;0.756323;272.316065;5.074903
10;600;1.432608e-005;9.439791e+002;943.813270;0.756277;280.593555;5.390784
11;650;1.487191e-005;9.589996e+002;958.738089;1.093819;286.926671;6.544870
12;700;1.552403e-005;9.894336e+002;989.329178;0.655985;295.397650;5.995637
13;750;1.628585e-005;1.019011e+003;1019.184019;0.796387;303.810384;7.401226
14;800;1.721872e-005;1.042096e+003;1041.683734;0.807650;308.561251;5.436253
15;850;1.804061e-005;1.065932e+003;1066.379478;0.715354;315.410937;6.593470
16;900;1.902539e-005;1.095867e+003;1095.221498;0.753417;325.192608;6.241048

File: Data/HighFluenceIrrNeutron2023/TCT/N8737_3_UL_6e15_2035min.csv
Num;Voltage;Ileak[nA];CCE[a.u.];CCE2[a.u.];CCE2err[a.u.];MPV[mV];Noise[mV]
0;100;3.003714e-006;1.217438e+002;122.049923;0.758914;53.674136;14.645165
1;150;3.730448e-006;1.666522e+002;166.539758;0.734310;75.677913;20.407032
2;200;4.450967e-006;2.109243e+002;211.150843;0.754975;88.293987;14.672935
3;250;5.171199e-006;2.602913e+002;260.396998;1.021244;115.614551;36.352532
4;300;5.889986e-006;3.093676e+002;309.748547;0.828996;118.165328;16.334783
5;350;6.630054e-006;3.637931e+002;364.600753;0.749541;126.941435;19.126257
6;400;7.359977e-006;4.242848e+002;423.841515;0.844946;142.877232;17.956329
7;450;8.101330e-006;4.888357e+002;489.177986;0.808877;157.766624;11.353556
8;500;8.831206e-006;5.593226e+002;559.212080;0.648722;174.930726;13.036565
9;550;9.537622e-006;6.302254e+002;630.261065;0.769885;191.480086;12.975075
10;600;1.020017e-005;7.100045e+002;710.267663;0.898095;218.749536;14.393044
11;650;1.088071e-005;7.943121e+002;794.562359;0.776485;240.171773;16.176733
12;700;1.154085e-005;8.650208e+002;864.548886;0.687110;259.157519;11.864640
13;750;1.222236e-005;9.199258e+002;919.639137;0.742278;271.024060;10.927377
14;800;1.286013e-005;9.558504e+002;956.220567;0.876133;287.126749;12.236464
15;850;1.351118e-005;9.913365e+002;990.949314;0.906922;295.208812;13.206712
16;900;1.412568e-005;1.019173e+003;1019.034348;0.973028;302.905499;12.095668

File: Data/HighFluenceIrrNeutron2023/TCT/N8737_3_UL_6e15_2400min.csv
Num;Voltage;Ileak[nA];CCE[a.u.];CCE2[a.u.];CCE2err[a.u.];MPV[mV];Noise[mV]
0;100;3.049791e-006;1.152089e+002;116.273239;0.883370;46.778557;14.274048
1;150;3.801975e-006;1.624903e+002;162.338660;0.806767;70.585405;15.505169
2;200;4.524364e-006;2.078848e+002;207.908772;0.767204;85.292136;13.394428
3;250;5.265769e-006;2.589380e+002;259.123502;0.795606;95.009781;9.837232
4;300;6.024727e-006;3.067728e+002;306.420809;0.955997;110.233443;12.443043
5;350;6.773075e-006;3.627519e+002;363.396399;0.879075;123.204361;13.745526
6;400;7.583507e-006;4.177102e+002;418.064183;0.782846;137.446043;12.197396
7;450;8.428525e-006;4.756878e+002;475.637446;0.779141;155.360084;14.140917
8;500;9.238198e-006;5.410336e+002;541.070873;0.795426;172.427566;14.588389
9;550;1.003137e-005;6.104379e+002;611.025542;0.955501;199.110434;18.830339
10;600;1.083273e-005;6.922634e+002;692.381974;0.927254;213.405042;11.200987
11;650;1.160733e-005;7.873174e+002;786.920994;0.974760;235.375903;11.760171
12;700;1.238476e-005;8.768799e+002;876.028525;0.783832;260.031274;12.283554
13;750;1.312577e-005;9.435878e+002;943.866409;0.867565;278.879347;11.296986
14;800;1.386630e-005;9.968719e+002;997.142619;0.868826;293.689059;15.711603
15;850;1.461904e-005;1.037337e+003;1036.760854;0.878233;302.311750;12.522272
16;900;1.543732e-005;1.073896e+003;1073.520669;0.932430;313.682474;15.680636

File: Data/HighFluenceIrrNeutron2023/TCT/N8737_3_UL_6e15_2750min.csv
Num;Voltage;Ileak[nA];CCE[a.u.];CCE2[a.u.];CCE2err[a.u.];MPV[mV];Noise[mV]
0;100;2.734185e-006;1.336812e+002;134.198441;0.820706;15.848484;11.737265
1;150;3.406207e-006;1.852142e+002;184.895883;0.768990;64.233887;10.259360
2;200;4.050768e-006;2.371170e+002;237.817665;0.724055;77.189208;10.630178
3;250;4.717974e-006;2.868795e+002;286.893651;0.682685;94.964151;11.593142
4;300;5.388163e-006;3.437245e+002;343.718372;0.799701;106.224102;9.644826
5;350;6.113218e-006;4.060738e+002;405.976777;0.789403;123.298878;10.807516
6;400;6.864657e-006;4.670341e+002;467.027404;0.877523;139.272559;10.654759
7;450;7.645785e-006;5.307607e+002;532.505809;0.725500;154.930425;10.612121
8;500;8.413747e-006;6.024567e+002;601.622332;0.828381;173.319754;8.605933
9;550;9.172616e-006;6.865454e+002;685.150743;0.916488;195.029188;11.060611
10;600;9.975846e-006;7.749205e+002;774.733800;0.790199;217.867598;8.873564
11;650;1.074233e-005;8.689614e+002;869.164574;0.923266;245.040133;11.922132
12;700;1.152137e-005;9.751686e+002;975.763345;1.060523;275.332154;12.271874
13;750;1.226659e-005;1.076451e+003;1076.537588;0.910516;298.600897;10.986588
14;800;1.293300e-005;1.127535e+003;1128.408852;1.029734;318.401590;10.532565
15;850;1.368587e-005;1.181535e+003;1181.327793;0.896211;331.267312;13.798391
16;900;1.445274e-005;1.231766e+003;1233.199324;0.810772;343.204243;10.699467

File: Data/HighFluenceIrrNeutron2023/TCT/N8737_3_UL_6e15_275min.csv
Num;Voltage;Ileak[nA];CCE[a.u.];CCE2[a.u.];CCE2err[a.u.];MPV[mV];Noise[mV]
0;100;6.682002e-006;2.508128e+002;250.470867;0.670558;84.608200;6.996578
1;150;8.113848e-006;3.459633e+002;346.221385;0.635354;110.695758;6.966239
2;200;9.235395e-006;4.483867e+002;448.417814;0.594740;139.269877;8.816226
3;250;1.016636e-005;5.572263e+002;556.923360;0.679333;169.527052;8.897814
4;300;1.084102e-005;6.644845e+002;664.413222;0.573818;195.839681;7.523105
5;350;1.142699e-005;7.423983e+002;742.248254;0.741398;219.592809;6.449313
6;400;1.195654e-005;7.990212e+002;799.340108;0.720792;237.579145;6.931796
7;450;1.250429e-005;8.525106e+002;851.669709;0.669431;251.878572;5.667770
8;500;1.300802e-005;8.959227e+002;895.794392;0.793702;263.783406;7.159277
9;550;1.353242e-005;9.272365e+002;927.467503;0.746085;273.630194;8.280791
10;600;1.407860e-005;9.476860e+002;948.725256;0.783754;281.995199;7.287605
11;650;1.463498e-005;9.739799e+002;973.816088;0.739933;288.463861;10.291480
12;700;1.522201e-005;1.004554e+003;1004.492439;0.677254;295.286069;6.878186
13;750;1.596994e-005;1.033981e+003;1034.470136;0.696292;303.037184;6.583146
14;800;1.656972e-005;1.052832e+003;1052.852265;0.755214;312.548854;7.202627
15;850;1.750484e-005;1.067502e+003;1068.408650;0.806440;315.756357;6.685285
16;900;1.880818e-005;1.093595e+003;1093.677659;0.852452;320.548845;9.297633

File: Data/HighFluenceIrrNeutron2023/TCT/N8737_3_UL_6e15_30min.csv
Num;Voltage;Ileak[nA];CCE[a.u.];CCE2[a.u.];CCE2err[a.u.];MPV[mV];Noise[mV]
0;100;9.252259e-006;2.639646e+002;263.939576;0.660313;87.165312;8.644560
1;150;1.132296e-005;3.634265e+002;363.255816;0.614694;113.163047;6.883383
2;200;1.288872e-005;4.721291e+002;472.584556;0.643907;142.184326;7.794438
3;250;1.423806e-005;5.834258e+002;583.317143;0.708304;173.294217;5.106329
4;300;1.523134e-005;6.731947e+002;672.985795;0.596284;197.329898;6.586891
5;350;1.618383e-005;7.351618e+002;735.819733;0.729948;216.272519;5.834369
6;400;1.697887e-005;7.841450e+002;784.228758;0.715147;232.355639;6.959368
7;450;1.773530e-005;8.251041e+002;824.917190;0.712946;244.586736;7.825673
8;500;1.851675e-005;8.602243e+002;860.326266;0.676131;251.472102;5.950557
9;550;1.939707e-005;8.969465e+002;896.690791;0.607891;263.348403;6.347060
10;600;2.036411e-005;9.186343e+002;918.700935;0.629574;271.296397;8.917703
11;650;2.117854e-005;9.538205e+002;953.199748;0.698253;278.839231;6.247132
12;700;2.215509e-005;9.756043e+002;975.701662;0.842926;286.445211;6.917624
13;750;2.327350e-005;9.897963e+002;990.178969;0.751527;290.009979;6.784137
14;800;2.452993e-005;1.021116e+003;1021.543615;0.798637;297.763819;5.499182
15;850;2.601537e-005;1.036116e+003;1036.305384;0.721527;305.058668;5.955425
16;900;2.750591e-005;1.062203e+003;1061.801317;0.742698;311.134296;7.236341

File: Data/HighFluenceIrrNeutron2023/TCT/N8737_3_UL_6e15_3100min.csv
Num;Voltage;Ileak[nA];CCE[a.u.];CCE2[a.u.];CCE2err[a.u.];MPV[mV];Noise[mV]
0;100;2.579583e-006;1.254989e+002;126.342562;0.764489;-1.746155;16.110065
1;150;3.207907e-006;1.729802e+002;173.648610;0.958976;70.349657;16.747922
2;200;3.836888e-006;2.220397e+002;222.481026;0.925603;83.743557;11.940051
3;250;4.504685e-006;2.710661e+002;271.987997;0.882583;94.592150;12.150070
4;300;5.132414e-006;3.264047e+002;325.806262;0.697261;111.963076;10.759566
5;350;5.801242e-006;3.797394e+002;380.371377;0.780075;120.623450;14.217402
6;400;6.522194e-006;4.369828e+002;436.304977;0.765715;137.829232;13.245834
7;450;7.292942e-006;4.978171e+002;497.076829;0.869440;153.249263;12.013073
8;500;8.102776e-006;5.681516e+002;568.939850;0.799287;171.190431;12.833437
9;550;8.946872e-006;6.521402e+002;651.303241;0.926779;190.007113;11.382226
10;600;9.814949e-006;7.340419e+002;734.175912;0.817330;213.295352;11.353191
11;650;1.060965e-005;8.209773e+002;822.591581;0.893968;240.029120;12.785232
12;700;1.152052e-005;9.205627e+002;921.138905;0.979470;268.478975;15.457121
13;750;1.232781e-005;1.025651e+003;1025.295991;0.972623;291.870702;11.629821
14;800;1.302105e-005;1.102634e+003;1102.895559;1.012727;315.180666;14.484049
15;850;1.385375e-005;1.159430e+003;1160.890351;0.858925;332.055578;10.834951
16;900;1.466052e-005;1.199161e+003;1199.107151;1.081532;341.118124;11.362217

File: Data/HighFluenceIrrNeutron2023/TCT/N8737_3_UL_6e15_3500min.csv
Num;Voltage;Ileak[nA];CCE[a.u.];CCE2[a.u.];CCE2err[a.u.];MPV[mV];Noise[mV]
0;100;2.481765e-006;1.200639e+002;119.311362;0.812934;67.598920;11.737648
1;150;3.104559e-006;1.611996e+002;162.083210;1.018907;80.002949;13.103527
2;200;3.719469e-006;2.124848e+002;212.473283;0.824862;95.422761;20.180462
3;250;4.350878e-006;2.582990e+002;258.314500;0.962818;106.280623;14.345664
4;300;4.978303e-006;3.111279e+002;311.493272;1.170718;122.897408;16.212045
5;350;5.670349e-006;3.660713e+002;366.500101;0.854518;134.392796;16.738015
6;400;6.378090e-006;4.281071e+002;427.013606;0.839834;148.507960;19.649788
7;450;7.159206e-006;4.902379e+002;490.757826;0.787512;161.740426;12.422473
8;500;7.967727e-006;5.553537e+002;555.757886;0.753398;181.540059;19.663663
9;550;8.818227e-006;6.303217e+002;630.466243;0.796880;197.452069;12.447196
10;600;9.749118e-006;7.086065e+002;708.697442;1.021065;221.436134;11.467429
11;650;1.060291e-005;7.980081e+002;796.321585;0.949127;246.447096;19.520234
12;700;1.150918e-005;9.005215e+002;900.493135;0.903955;273.677807;15.148573
13;750;1.244266e-005;1.017067e+003;1016.710290;0.880885;302.695905;14.106671
14;800;1.329544e-005;1.114595e+003;1114.731971;0.914709;333.527995;14.392277
15;850;1.415637e-005;1.184080e+003;1184.615069;1.061251;345.598903;16.264461
16;900;1.500168e-005;1.237176e+003;1236.588243;1.077599;361.189745;13.489482

File: Data/HighFluenceIrrNeutron2023/TCT/N8737_3_UL_6e15_350min.csv
Num;Voltage;Ileak[nA];CCE[a.u.];CCE2[a.u.];CCE2err[a.u.];MPV[mV];Noise[mV]
0;100;6.532405e-006;2.311463e+002;231.272917;0.623667;87.032980;5.010322
1;150;7.931464e-006;3.152636e+002;314.799825;0.629350;111.301498;7.921561
2;200;9.107072e-006;4.100111e+002;410.079155;0.620946;134.639712;8.374577
3;250;1.003264e-005;5.100715e+002;510.204685;0.695609;161.420193;10.019191
4;300;1.083424e-005;6.166496e+002;616.800280;0.713810;191.081378;6.855614
5;350;1.144303e-005;7.136049e+002;713.124448;0.565208;219.594701;6.903760
6;400;1.199585e-005;7.790317e+002;779.282473;0.732993;239.065157;11.335466
7;450;1.259581e-005;8.270134e+002;827.062167;0.622466;253.316676;7.103540
8;500;1.309202e-005;8.675675e+002;867.452728;0.621350;264.628003;6.423926
9;550;1.361378e-005;9.093866e+002;909.613483;0.760527;274.760392;7.248407
10;600;1.415843e-005;9.445914e+002;943.577947;0.747563;283.967843;6.501524
11;650;1.463787e-005;9.725618e+002;972.500853;0.730432;294.038605;7.069382
12;700;1.526258e-005;9.952079e+002;994.931963;0.741696;302.251691;8.098721
13;750;1.593865e-005;1.015058e+003;1015.787543;0.726973;308.176270;7.542805
14;800;1.673995e-005;1.034289e+003;1034.206622;0.714431;313.087967;7.338795
15;850;1.753723e-005;1.055221e+003;1055.249564;0.871630;318.522727;6.795234
16;900;1.841959e-005;1.088365e+003;1088.479753;0.814304;325.994205;7.736752

File: Data/HighFluenceIrrNeutron2023/TCT/N8737_3_UL_6e15_3900min.csv
Num;Voltage;Ileak[nA];CCE[a.u.];CCE2[a.u.];CCE2err[a.u.];MPV[mV];Noise[mV]
0;100;2.489381e-006;1.096804e+002;110.196046;0.782484;67.484116;11.533138
1;150;3.083761e-006;1.542704e+002;154.326111;0.810973;79.836098;9.441903
2;200;3.692072e-006;2.014503e+002;201.073954;0.758403;91.206357;8.402720
3;250;4.305266e-006;2.504531e+002;250.996783;0.712164;105.689062;9.389135
4;300;4.962691e-006;3.041904e+002;305.083276;0.712665;114.970471;8.344212
5;350;5.649641e-006;3.588964e+002;358.755091;0.735215;130.580666;10.915598
6;400;6.353572e-006;4.193111e+002;418.935303;0.773995;142.989699;10.597972
7;450;7.127888e-006;4.827509e+002;483.106929;0.816709;157.404711;12.310000
8;500;7.992838e-006;5.535206e+002;553.652688;0.888420;173.926954;11.656378
9;550;8.838013e-006;6.376744e+002;638.015123;0.940325;193.293325;8.708364
10;600;9.750852e-006;7.183116e+002;718.713373;0.859479;216.578806;8.287886
11;650;1.065583e-005;8.048627e+002;805.394071;0.830065;240.698447;11.286191
12;700;1.164868e-005;9.158109e+002;916.032339;0.870361;271.720776;12.408644
13;750;1.261051e-005;1.016668e+003;1016.964969;0.959798;303.203845;10.702977
14;800;1.345713e-005;1.120732e+003;1120.329460;0.922502;328.999328;10.379800
15;850;1.436418e-005;1.185812e+003;1185.685141;0.954989;347.265420;9.729964
16;900;1.529250e-005;1.244811e+003;1245.390845;0.949410;364.748422;9.363965

File: Data/HighFluenceIrrNeutron2023/TCT/N8737_3_UL_6e15_4400min.csv
Num;Voltage;Ileak[nA];CCE[a.u.];CCE2[a.u.];CCE2err[a.u.];MPV[mV];Noise[mV]
0;100;2.221450e-006;1.137334e+002;114.102251;0.698797;15.778238;7.155355
1;150;2.781765e-006;1.564452e+002;156.352350;0.763198;55.167099;8.428957
2;200;3.317807e-006;2.011533e+002;201.203269;0.865669;71.015144;7.689320
3;250;3.889240e-006;2.475359e+002;248.352336;0.745164;82.633686;7.117312
4;300;4.509603e-006;2.949431e+002;295.033590;0.681746;95.943060;8.142357
5;350;5.160726e-006;3.476577e+002;347.699328;0.556435;109.086547;7.644958
6;400;5.824619e-006;4.011849e+002;401.710631;0.738265;123.775749;7.567248
7;450;6.582973e-006;4.569762e+002;456.620763;0.748590;138.442733;8.678370
8;500;7.391625e-006;5.197861e+002;519.722597;0.760018;152.871839;7.573820
9;550;8.245680e-006;5.914539e+002;591.162134;0.876413;173.448504;6.880907
10;600;9.174350e-006;6.705266e+002;670.606717;0.885910;194.014659;7.832982
11;650;1.021442e-005;7.634329e+002;763.506175;0.756682;219.308810;8.225357
12;700;1.114178e-005;8.654871e+002;865.168161;0.938776;247.691125;7.377796
13;750;1.224711e-005;9.771902e+002;977.316574;0.743936;278.630449;7.005304
14;800;1.336604e-005;1.086045e+003;1085.516743;0.961547;310.385485;7.895859
15;850;1.430069e-005;1.164297e+003;1164.443992;0.774086;332.788368;6.940607
16;900;1.520223e-005;1.223215e+003;1223.872875;0.874687;347.846292;7.291392

File: Data/HighFluenceIrrNeutron2023/TCT/N8737_3_UL_6e15_4800min.csv
Num;Voltage;Ileak[nA];CCE[a.u.];CCE2[a.u.];CCE2err[a.u.];MPV[mV];Noise[mV]
0;100;2.348746e-006;1.131018e+002;113.249348;0.805666;-103.859266;6.316893
1;150;2.938992e-006;1.537323e+002;153.635421;0.836300;49.277682;9.143853
2;200;3.527276e-006;2.015047e+002;201.014488;0.764441;67.159859;7.243917
3;250;4.132357e-006;2.424100e+002;242.853591;0.899769;83.540167;10.712777
4;300;4.748921e-006;2.931493e+002;292.720542;0.813683;90.697890;8.267056
5;350;5.424959e-006;3.463129e+002;346.468158;0.769732;107.452017;10.470252
6;400;6.185377e-006;3.924294e+002;392.106996;0.771878;117.744937;9.392413
7;450;6.988117e-006;4.556675e+002;455.718041;0.803750;138.001085;8.527474
8;500;7.852533e-006;5.046970e+002;504.729427;0.855754;153.268034;7.479729
9;550;8.797980e-006;5.840430e+002;584.304192;0.854333;172.168428;11.342717
10;600;9.791592e-006;6.549945e+002;653.561699;0.924252;188.645422;8.485217
11;650;1.085155e-005;7.549494e+002;755.435141;0.999969;215.475959;7.939319
12;700;1.197780e-005;8.480236e+002;848.469521;0.860905;239.117294;8.110988
13;750;1.310501e-005;9.735180e+002;974.124921;0.960235;272.244892;8.583049
14;800;1.421311e-005;1.076907e+003;1075.485667;0.909482;301.773407;10.072664
15;850;1.526264e-005;1.179119e+003;1179.099294;0.969536;329.628309;9.861025
16;900;1.634307e-005;1.238346e+003;1238.605392;1.084740;349.614525;11.678095

File: Data/HighFluenceIrrNeutron2023/TCT/N8737_3_UL_6e15_500min.csv
Num;Voltage;Ileak[nA];CCE[a.u.];CCE2[a.u.];CCE2err[a.u.];MPV[mV];Noise[mV]
0;100;5.306967e-006;2.156190e+002;203.899833;0.362214;72.765186;3.948063
1;150;6.529315e-006;2.951657e+002;282.165088;0.347422;92.865320;3.860154
2;200;7.578018e-006;3.781027e+002;363.627045;0.360351;115.118500;3.853775
3;250;8.495127e-006;4.651715e+002;449.574211;0.323608;137.729327;4.644958
4;300;9.296296e-006;5.618969e+002;545.671839;0.347633;163.915925;3.160774
5;350;9.947483e-006;6.668275e+002;648.187856;0.479983;195.042598;3.173966
6;400;1.050744e-005;7.703018e+002;750.944378;0.425987;222.181302;3.086271
7;450;1.109330e-005;8.469364e+002;826.255796;0.405083;245.495795;3.429066
8;500;1.159624e-005;9.028721e+002;881.609635;0.414454;262.625305;3.484471
9;550;1.199335e-005;9.472640e+002;924.851316;0.401780;275.620986;3.814716
10;600;1.251217e-005;9.809847e+002;957.882309;0.389037;286.379852;3.927181
11;650;1.293900e-005;1.010254e+003;986.396125;0.441081;296.401013;3.219873
12;700;1.355264e-005;1.035683e+003;1011.652663;0.403342;303.893074;3.480975
13;750;1.415497e-005;1.062114e+003;1038.152446;0.417158;309.313156;4.064494
14;800;1.475742e-005;1.085559e+003;1061.108710;0.401581;318.227576;3.610143
15;850;1.496386e-005;1.107463e+003;1083.051446;0.382595;324.882763;3.267098
16;900;1.456761e-005;1.128255e+003;1103.793487;0.398004;331.455474;3.864277

File: Data/HighFluenceIrrNeutron2023/TCT/N8737_3_UL_6e15_5250min.csv
Num;Voltage;Ileak[nA];CCE[a.u.];CCE2[a.u.];CCE2err[a.u.];MPV[mV];Noise[mV]
0;100;2.178002e-006;1.141264e+002;113.232281;0.751216;-134.570584;8.222873
1;150;2.736457e-006;1.559691e+002;155.611613;0.682240;50.129766;10.663370
2;200;3.271395e-006;2.006781e+002;199.628939;0.856628;70.761807;9.395939
3;250;3.861794e-006;2.466497e+002;246.792703;0.715615;80.063200;5.912770
4;300;4.465604e-006;2.963436e+002;296.193233;0.768319;97.797911;11.251170
5;350;5.122265e-006;3.443854e+002;344.937612;0.795372;105.998623;8.002021
6;400;5.819153e-006;3.999081e+002;400.935891;0.762327;123.407895;12.489353
7;450;6.599457e-006;4.594158e+002;459.437759;0.868103;138.193973;9.462804
8;500;7.416720e-006;5.202411e+002;520.783866;0.721755;153.579311;10.013630
9;550;8.352706e-006;5.930366e+002;592.109924;0.846484;169.874893;8.848766
10;600;9.403188e-006;6.738913e+002;674.225193;0.815642;190.889118;8.257679
11;650;1.047714e-005;7.680039e+002;769.025334;0.807561;213.931503;8.248431
12;700;1.157218e-005;8.759742e+002;875.123519;0.806980;243.859673;8.865610
13;750;1.279371e-005;9.981572e+002;997.331280;1.022935;277.519840;9.116947
14;800;1.398578e-005;1.131320e+003;1131.388078;0.950283;314.726666;9.195539
15;850;1.516048e-005;1.246617e+003;1246.802478;0.904782;346.823785;11.311751
16;900;1.628655e-005;1.331669e+003;1330.964585;0.896694;368.228417;9.637526

File: Data/HighFluenceIrrNeutron2023/TCT/N8737_3_UL_6e15_5700min.csv
Num;Voltage;Ileak[nA];CCE[a.u.];CCE2[a.u.];CCE2err[a.u.];MPV[mV];Noise[mV]
0;100;2.168658e-006;1.187072e+002;118.501999;0.818201;-48.721264;6.056251
1;150;2.727502e-006;1.634713e+002;163.597628;0.833240;49.491041;6.975412
2;200;3.253990e-006;2.120590e+002;212.147865;0.792273;66.079640;5.883110
3;250;3.821759e-006;2.619496e+002;262.155074;0.768146;80.249331;6.349817
4;300;4.436271e-006;3.127132e+002;312.992988;0.763431;92.112295;7.563717
5;350;5.081836e-006;3.671314e+002;367.017826;0.793105;106.641872;6.293805
6;400;5.792530e-006;4.318228e+002;432.303088;0.929283;123.918219;6.262465
7;450;6.591028e-006;4.893845e+002;490.060665;0.903292;141.542008;8.002409
8;500;7.465411e-006;5.608113e+002;560.155747;0.856297;159.485190;6.076990
9;550;8.416132e-006;6.282726e+002;628.831475;0.978784;179.128296;6.493192
10;600;9.479552e-006;7.111172e+002;710.594303;0.811802;201.829075;6.705209
11;650;1.066808e-005;7.980016e+002;798.512329;0.929334;227.149005;6.446491
12;700;1.184062e-005;9.180858e+002;918.242564;0.882318;258.432090;7.467730
13;750;1.307987e-005;1.033279e+003;1033.316761;0.900260;291.410894;6.580876
14;800;1.447609e-005;1.182456e+003;1182.487550;0.981438;331.119828;6.553681
15;850;1.582905e-005;1.310230e+003;1310.090329;0.982901;365.371360;7.483161
16;900;1.731412e-005;1.396795e+003;1396.604631;1.003027;388.079540;6.120888

File: Data/HighFluenceIrrNeutron2023/TCT/N8737_3_UL_6e15_60min.csv
Num;Voltage;Ileak[nA];CCE[a.u.];CCE2[a.u.];CCE2err[a.u.];MPV[mV];Noise[mV]
0;100;9.496144e-006;2.651659e+002;264.775548;0.954922;86.971199;8.448296
1;150;1.165200e-005;3.603188e+002;360.394129;1.066869;110.328499;7.436994
2;200;1.314251e-005;4.828010e+002;481.970193;0.999633;140.342852;5.911967
3;250;1.444019e-005;5.820502e+002;581.875786;1.047230;170.373491;6.093735
4;300;1.528785e-005;6.580574e+002;657.604381;1.153141;194.100798;8.730597
5;350;1.606236e-005;7.308246e+002;728.147384;1.210646;210.690819;7.468016
6;400;1.699487e-005;7.816819e+002;782.393005;1.296672;226.511000;8.128184
7;450;1.778963e-005;8.251592e+002;824.749586;1.265050;235.932710;7.314877
8;500;1.843850e-005;8.531787e+002;853.837996;1.206750;244.073545;5.944826
9;550;1.936879e-005;9.036569e+002;904.340702;1.267287;259.299866;6.727562
10;600;2.019483e-005;9.430502e+002;943.602149;1.398974;270.589444;5.849880
11;650;2.108942e-005;9.739606e+002;973.720080;1.265877;278.711041;6.397678
12;700;2.196492e-005;9.907095e+002;991.090738;1.281252;285.623226;8.489557
13;750;2.320133e-005;9.962594e+002;995.450284;1.459298;287.507177;6.310911
14;800;2.431752e-005;1.017180e+003;1017.402081;1.483795;292.515659;7.539419
15;850;2.565577e-005;1.032362e+003;1033.083428;2.081996;296.979349;8.933664
16;900;2.731801e-005;1.072174e+003;1076.999139;2.584966;309.295232;7.753985

File: Data/HighFluenceIrrNeutron2023/TCT/N8737_3_UL_6e15_6600min.csv
Num;Voltage;Ileak[nA];CCE[a.u.];CCE2[a.u.];CCE2err[a.u.];MPV[mV];Noise[mV]
0;100;2.139247e-006;1.191893e+002;117.466941;0.801248;-79.664786;7.548753
1;150;2.683359e-006;1.624966e+002;162.661715;0.872695;48.187872;6.796209
2;200;3.240772e-006;2.061011e+002;206.839567;0.847097;67.316629;5.920039
3;250;3.830860e-006;2.574300e+002;257.908779;0.964298;78.834155;7.266652
4;300;4.445737e-006;3.129746e+002;311.924966;0.705315;94.659186;6.721023
5;350;5.082135e-006;3.614175e+002;362.541894;0.756267;105.329538;6.590682
6;400;5.781388e-006;4.200876e+002;420.505752;0.929445;122.062703;7.267034
7;450;6.617467e-006;4.870007e+002;487.188631;0.826627;138.416643;5.641529
8;500;7.522054e-006;5.577104e+002;557.847869;0.920003;155.821059;9.764680
9;550;8.562100e-006;6.338569e+002;633.126475;0.765903;176.739513;7.520062
10;600;9.744012e-006;7.259796e+002;726.745556;0.966258;197.792267;6.290176
11;650;1.093277e-005;8.343668e+002;833.895355;0.839029;226.584553;7.593797
12;700;1.228085e-005;9.528790e+002;953.069635;0.812619;256.149300;8.272036
13;750;1.374135e-005;1.087609e+003;1087.327094;0.982266;293.024952;9.552177
14;800;1.531642e-005;1.245583e+003;1244.557232;0.997949;337.279451;6.333342
15;850;1.687607e-005;1.403953e+003;1404.048339;0.941288;377.970151;6.456369
16;900;1.852854e-005;1.527247e+003;1526.418962;1.068546;410.709382;7.448729

File: Data/HighFluenceIrrNeutron2023/TCT/N8737_3_UL_6e15_700min.csv
Num;Voltage;Ileak[nA];CCE[a.u.];CCE2[a.u.];CCE2err[a.u.];MPV[mV];Noise[mV]
0;100;4.946039e-006;2.009871e+002;200.915605;0.385653;72.015234;3.686599
1;150;6.072128e-006;2.788222e+002;278.748665;0.405640;92.700778;4.462285
2;200;7.087420e-006;3.536150e+002;353.696599;0.403900;111.051330;3.916340
3;250;8.049828e-006;4.327582e+002;432.677927;0.421893;130.953876;4.440780
4;300;8.818904e-006;5.228430e+002;523.101318;0.522657;152.721586;4.467477
5;350;9.560951e-006;6.155414e+002;615.584837;0.415400;179.838517;4.558329
6;400;1.019835e-005;7.095317e+002;709.371695;0.434396;207.397806;4.495482
7;450;1.078214e-005;8.068578e+002;806.608428;0.476579;233.968894;4.556451
8;500;1.128957e-005;8.838986e+002;883.752798;0.464967;255.658913;4.604258
9;550;1.179854e-005;9.281199e+002;927.869732;0.580632;269.405881;4.750199
10;600;1.223749e-005;9.730262e+002;973.135438;0.515221;280.909399;4.579279
11;650;1.272005e-005;1.018346e+003;1018.239599;0.401567;293.901527;3.867779
12;700;1.330305e-005;1.041785e+003;1041.741919;0.494669;303.318581;3.799092
13;750;1.383162e-005;1.072701e+003;1072.747439;0.518939;309.832346;3.985217
14;800;1.437576e-005;1.106921e+003;1106.645098;0.455411;318.269054;3.205477
15;850;1.501895e-005;1.119691e+003;1119.780089;0.479262;325.102158;4.219939
16;900;1.585776e-005;1.150422e+003;1150.533172;0.544323;330.648862;3.546078

File: Data/HighFluenceIrrNeutron2023/TCT/N8737_3_UL_6e15_7400min.csv
Num;Voltage;Ileak[nA];CCE[a.u.];CCE2[a.u.];CCE2err[a.u.];MPV[mV];Noise[mV]
0;100;1.881649e-006;1.250222e+002;125.375911;0.741768;-94.919646;6.232537
1;150;2.384741e-006;1.649677e+002;164.495059;0.787645;57.208910;6.206408
2;200;2.883732e-006;2.063171e+002;206.446126;0.745954;70.475608;5.664310
3;250;3.411631e-006;2.510334e+002;251.943035;0.849012;82.501500;6.754693
4;300;3.969527e-006;2.984724e+002;299.054699;0.808216;93.563233;5.066272
5;350;4.560980e-006;3.514032e+002;351.192951;0.829266;106.797466;5.448693
6;400;5.247417e-006;4.047521e+002;404.229205;0.820036;121.998990;5.908519
7;450;5.985561e-006;4.629665e+002;463.058372;0.772018;135.856808;7.425073
8;500;6.863586e-006;5.300204e+002;530.185047;0.712078;154.251368;5.460732
9;550;7.850674e-006;6.036316e+002;603.320773;0.674298;171.533987;6.922369
10;600;8.959469e-006;6.804042e+002;680.099288;0.791574;194.744360;5.790633
11;650;1.015396e-005;7.822303e+002;782.597723;0.866940;219.611120;5.845733
12;700;1.147915e-005;9.034393e+002;903.799438;0.778194;250.124470;6.098222
13;750;1.299814e-005;1.032779e+003;1032.622385;0.753283;285.390125;6.427848
14;800;1.453807e-005;1.179682e+003;1180.458995;0.909738;323.826966;5.684051
15;850;1.612167e-005;1.351505e+003;1351.203030;0.889538;368.240958;5.723891
16;900;1.763763e-005;1.498969e+003;1499.220474;0.942637;406.696111;5.905430

File: Data/HighFluenceIrrNeutron2023/TCT/N8737_3_UL_6e15_8600min.csv
Num;Voltage;Ileak[nA];CCE[a.u.];CCE2[a.u.];CCE2err[a.u.];MPV[mV];Noise[mV]
0;100;1.798762e-006;1.025913e+002;102.541841;0.695247;-90.907662;6.472424
1;150;2.282593e-006;1.429507e+002;143.389374;0.613947;-83.266128;6.499621
2;200;2.757197e-006;1.852767e+002;184.730112;0.685023;59.653164;7.688237
3;250;3.263365e-006;2.319894e+002;231.967017;0.670247;70.738957;7.434254
4;300;3.769047e-006;2.770667e+002;277.058277;0.633883;82.736863;6.124866
5;350;4.368833e-006;3.311159e+002;331.219995;0.664340;96.692693;7.282602
6;400;5.037258e-006;3.873924e+002;387.237908;0.609528;110.749039;7.093509
7;450;5.786871e-006;4.513234e+002;451.590046;0.755844;127.038059;6.594562
8;500;6.661633e-006;5.159392e+002;514.761054;0.771942;144.931829;6.318232
9;550;7.653022e-006;5.899272e+002;589.852914;0.722171;164.077252;6.723476
10;600;8.835740e-006;6.851954e+002;684.872400;0.757292;187.647961;6.792557
11;650;1.013110e-005;7.903162e+002;790.059555;0.766189;212.448326;6.388971
12;700;1.157121e-005;8.996423e+002;899.310855;0.728154;242.678266;6.573319
13;750;1.317355e-005;1.035654e+003;1035.369436;0.919866;279.104391;6.756614
14;800;1.490771e-005;1.206303e+003;1206.413426;0.863921;322.623479;6.667530
15;850;1.670817e-005;1.394168e+003;1394.572126;0.945947;370.961345;6.406358
16;900;1.837157e-005;1.567212e+003;1567.627796;1.031139;415.420708;6.482887

File: Data/HighFluenceIrrNeutron2023/TCT/N8737_3_UL_6e15_90min.csv
Num;Voltage;Ileak[nA];CCE[a.u.];CCE2[a.u.];CCE2err[a.u.];MPV[mV];Noise[mV]
0;100;9.387385e-006;2.976143e+002;297.688632;0.579091;95.664934;8.800141
1;150;1.134872e-005;4.119973e+002;412.668538;0.660635;124.042889;8.812652
2;200;1.287380e-005;5.390067e+002;539.099717;0.629921;158.360766;8.385560
3;250;1.400535e-005;6.590241e+002;658.792579;0.573322;190.415655;7.661737
4;300;1.482911e-005;7.408163e+002;740.565803;0.664455;213.959075;7.478701
5;350;1.559945e-005;7.989550e+002;798.278562;0.641091;229.050481;8.393830
6;400;1.638207e-005;8.519953e+002;851.955789;0.683316;246.046833;8.352783
7;450;1.700083e-005;8.999665e+002;899.298472;0.684586;257.194322;9.822172
8;500;1.779911e-005;9.421458e+002;941.879671;0.723347;270.357793;8.287245
9;550;1.863331e-005;9.785620e+002;978.787813;0.794071;277.531311;9.049547
10;600;1.935037e-005;1.006028e+003;1004.493524;0.720246;286.825296;7.261637
11;650;2.036298e-005;1.027156e+003;1027.275617;0.600044;296.388713;8.644923
12;700;2.127092e-005;1.054422e+003;1053.878129;0.664997;303.130319;7.039509
13;750;2.229909e-005;1.081045e+003;1081.146043;0.722392;307.666353;7.517827
14;800;2.345749e-005;1.114546e+003;1114.806032;0.795740;318.187278;7.968834
15;850;2.510857e-005;1.146422e+003;1146.582314;0.659511;325.516052;7.056208
16;900;2.716942e-005;1.179851e+003;1179.887950;0.739640;336.543065;8.193449

File: Data/HighFluenceIrrNeutron2023/TCT/N8737_3_UL_6e15_9800min.csv
Num;Voltage;Ileak[nA];CCE[a.u.];CCE2[a.u.];CCE2err[a.u.];MPV[mV];Noise[mV]
0;100;1.719745e-006;9.807519e+001;98.316085;0.608984;-62.200632;7.714311
1;150;2.180087e-006;1.379636e+002;137.897239;0.703209;40.172434;9.076626
2;200;2.648474e-006;1.761734e+002;175.598579;0.622163;57.220045;6.954801
3;250;3.132140e-006;2.174729e+002;217.558278;0.591573;70.994449;5.355154
4;300;3.652146e-006;2.633132e+002;262.998145;0.620338;83.170266;8.088300
5;350;4.225223e-006;3.069854e+002;306.258537;0.578280;96.150746;6.241270
6;400;4.894070e-006;3.615877e+002;361.260100;0.616626;112.223032;11.052493
7;450;5.631939e-006;4.186254e+002;418.397299;0.673527;127.595548;7.438753
8;500;6.475507e-006;4.855147e+002;485.888354;0.678527;144.167417;8.309684
9;550;7.483334e-006;5.631737e+002;563.936764;0.699553;161.795314;7.168584
10;600;8.706847e-006;6.408392e+002;641.382831;0.617444;183.202439;8.266775
11;650;1.006563e-005;7.459987e+002;746.357382;0.750840;208.563723;7.310402
12;700;1.161088e-005;8.592167e+002;859.510667;0.939518;236.475582;8.223289
13;750;1.334285e-005;9.833971e+002;983.025657;0.687674;269.113906;8.039513
14;800;1.520798e-005;1.139614e+003;1139.289452;0.660652;313.663570;10.467298
15;850;1.723738e-005;1.319742e+003;1320.840839;0.858124;357.959695;9.863022
16;900;1.937770e-005;1.511270e+003;1511.530049;0.906286;403.688609;8.325176

File: Data/HighFluenceIrrNeutron2023/TCT/N8737_3_UL_6e15_9min.csv
Num;Voltage;Ileak[nA];CCE[a.u.];CCE2[a.u.];CCE2err[a.u.];MPV[mV];Noise[mV]
0;100;7.665235e-006;2.030731e+002;202.896983;0.891977;82.325163;12.518653
1;150;9.769433e-006;2.855072e+002;284.736197;0.959436;101.772472;10.177824
2;200;1.161317e-005;3.672729e+002;367.408358;0.893146;122.395187;8.776809
3;250;1.313898e-005;4.565589e+002;456.854560;1.017237;146.793731;11.159436
4;300;1.458596e-005;5.503768e+002;550.273895;0.845174;167.341345;11.715199
5;350;1.608549e-005;6.421496e+002;642.422093;1.007325;195.918438;25.865700
6;400;1.730245e-005;7.138109e+002;713.790085;0.943561;215.838893;17.655654
7;450;1.852127e-005;7.737947e+002;773.154625;0.886966;231.550788;12.488948
8;500;1.973657e-005;8.161766e+002;815.019672;0.880166;244.969997;13.830226
9;550;2.079742e-005;8.543165e+002;854.135400;0.906032;256.340483;1.464056
10;600;2.183747e-005;8.861840e+002;885.553393;0.983102;268.234620;43.773668
11;650;2.332866e-005;9.090607e+002;908.688033;0.908153;276.895106;22.694604
12;700;2.432929e-005;9.224536e+002;922.556241;0.925783;277.953742;15.490689
13;750;2.599069e-005;9.414338e+002;941.070175;1.056786;284.938722;16.679407
14;800;2.768826e-005;9.589191e+002;960.179714;1.080080;290.386567;12.371858
15;850;2.941564e-005;9.875871e+002;987.782513;0.948566;297.429034;17.868987
16;900;3.182444e-005;1.005972e+003;1015.198107;1.011668;304.603918;9.784445

File: Data/HighFluenceIrrNeutron2023/TCT/N8737_3_UR1_6e15_117days.csv
Num;Voltage;Ileak[nA];CCE[a.u.];CCE2[a.u.];CCE2err[a.u.];MPV[mV];Noise[mV]
0;100;4.669419e-006;1.643577e+002;141.999631;0.701782;79.434927;8.841011
1;150;5.879112e-006;2.242520e+002;201.280577;0.745887;93.313144;10.674010
2;200;7.025805e-006;2.872795e+002;262.565491;0.603429;110.242621;8.496688
3;250;8.118355e-006;3.540640e+002;326.337494;0.649050;125.598834;9.609125
4;300;9.154097e-006;4.240980e+002;396.215679;0.661278;144.898472;8.898753
5;350;1.010750e-005;4.997490e+002;469.087945;0.602119;162.317491;9.022472
6;400;1.100126e-005;5.842986e+002;550.365455;0.672106;183.945984;9.195667
7;450;1.183479e-005;6.794880e+002;643.580206;0.615536;210.056433;10.162304
8;500;1.268115e-005;7.759930e+002;739.459043;0.715715;234.610149;8.555929
9;550;1.327636e-005;8.568545e+002;817.375376;0.699936;256.710031;8.749228
10;600;1.385995e-005;9.143169e+002;874.685816;0.610401;274.757032;8.750092
11;650;1.449624e-005;9.631473e+002;920.546347;0.789029;289.518701;9.336860
12;700;1.512721e-005;9.948102e+002;954.058799;0.771246;298.954390;9.995169
13;750;1.592006e-005;1.025382e+003;984.535018;0.639745;306.096347;7.827481
14;800;1.668099e-005;1.050578e+003;1009.084828;0.788463;311.373963;8.182587
15;850;1.751307e-005;1.076974e+003;1032.964381;0.680237;318.588406;6.909736
16;900;1.831476e-005;1.107191e+003;1063.763724;0.697721;325.836884;8.702689

File: Data/HighFluenceIrrNeutron2023/TCT/N8737_3_UR1_6e15_13days.csv
Num;Voltage;Ileak[nA];CCE[a.u.];CCE2[a.u.];CCE2err[a.u.];MPV[mV];Noise[mV]
0;100;8.552357e-006;2.140410e+002;228.845904;0.718276;83.790908;8.428167
1;150;1.059691e-005;3.044147e+002;318.829172;0.644073;103.743496;8.444101
2;200;1.251310e-005;3.898678e+002;404.561422;0.637782;125.447168;8.773840
3;250;1.392338e-005;4.858741e+002;499.852556;0.713893;150.380326;11.774294
4;300;1.527558e-005;5.986305e+002;613.585474;0.727623;178.900793;6.861464
5;350;1.636277e-005;6.962509e+002;710.958582;0.665730;205.905758;8.095180
6;400;1.723545e-005;7.530334e+002;770.443016;0.862878;224.718490;10.026401
7;450;1.822694e-005;8.025778e+002;820.496139;0.705931;236.395946;10.047878
8;500;1.906458e-005;8.486451e+002;867.365286;0.683995;250.251371;7.344244
9;550;1.993390e-005;8.864598e+002;904.922513;0.718169;261.073004;8.777742
10;600;2.093451e-005;9.219633e+002;939.192414;0.661075;270.295090;8.642382
11;650;2.186136e-005;9.557691e+002;974.566933;0.735122;279.374114;9.681814
12;700;2.294983e-005;9.818341e+002;1001.431197;0.775762;289.174621;9.447254
13;750;2.421375e-005;1.006819e+003;1026.886016;0.766076;293.013472;9.447968
14;800;2.589504e-005;1.037779e+003;1057.559545;0.743637;303.158033;8.225040
15;850;2.726261e-005;1.061417e+003;1082.175905;0.818276;309.822634;7.567372
16;900;2.927100e-005;1.090018e+003;1111.005852;0.731696;316.714683;8.961019

File: Data/HighFluenceIrrNeutron2023/TCT/N8737_3_UR1_6e15_150days.csv
Num;Voltage;Ileak[nA];CCE[a.u.];CCE2[a.u.];CCE2err[a.u.];MPV[mV];Noise[mV]
0;100;4.285147e-006;1.607545e+002;152.415611;0.677510;54.571527;6.820222
1;150;5.389439e-006;2.257241e+002;217.471623;0.699844;74.131905;7.492645
2;200;6.423230e-006;2.945208e+002;283.352979;0.632913;89.987270;7.355554
3;250;7.471122e-006;3.617403e+002;351.069272;0.670323;107.463566;7.018970
4;300;8.501835e-006;4.339005e+002;421.185850;0.686207;126.484728;6.502878
5;350;9.505387e-006;5.101781e+002;496.063470;0.757913;144.287170;6.233763
6;400;1.042895e-005;5.939778e+002;577.608067;0.608076;166.531392;6.983520
7;450;1.126990e-005;6.857988e+002;666.931069;0.596940;190.879926;8.959310
8;500;1.212637e-005;7.863046e+002;763.661755;0.749256;220.280979;7.484504
9;550;1.283650e-005;8.827067e+002;860.535116;0.692399;247.186194;7.636138
10;600;1.345786e-005;9.578722e+002;931.552253;0.806675;266.556606;7.982768
11;650;1.416713e-005;1.014398e+003;988.552767;0.784183;282.010656;6.824549
12;700;1.482252e-005;1.062341e+003;1033.313634;0.604698;295.183069;7.103837
13;750;1.551161e-005;1.105531e+003;1077.706162;0.777802;307.694639;6.006155
14;800;1.630751e-005;1.147122e+003;1116.434687;0.714805;318.971103;6.572352
15;850;1.712013e-005;1.180033e+003;1150.564553;0.834913;325.620051;7.494888
16;900;1.805011e-005;1.217521e+003;1185.470375;0.943156;337.202709;5.610261

File: Data/HighFluenceIrrNeutron2023/TCT/N8737_3_UR1_6e15_190days.csv
Num;Voltage;Ileak[nA];CCE[a.u.];CCE2[a.u.];CCE2err[a.u.];MPV[mV];Noise[mV]
0;100;3.869728e-006;1.530466e+002;132.864977;0.629825;63.541456;8.754149
1;150;4.881142e-006;2.112815e+002;184.929005;0.598394;80.090637;7.605492
2;200;5.865455e-006;2.670017e+002;243.375629;0.548074;96.124756;10.977893
3;250;6.833118e-006;3.281277e+002;304.582345;0.559469;107.821299;9.153307
4;300;7.807977e-006;3.883694e+002;364.374022;0.569044;123.371657;10.250654
5;350;8.805409e-006;4.515846e+002;427.388766;0.572471;141.049773;7.553820
6;400;9.700015e-006;5.300809e+002;503.903356;0.578332;159.047209;12.180944
7;450;1.051206e-005;6.094318e+002;581.566223;0.611291;179.919507;9.146064
8;500;1.133600e-005;6.901659e+002;658.174402;0.707030;205.791078;11.202780
9;550;1.215205e-005;7.858210e+002;753.684489;0.619189;231.817814;10.830522
10;600;1.287675e-005;8.789808e+002;843.714554;0.646519;253.618069;8.454325
11;650;1.357344e-005;9.468937e+002;911.204693;0.698733;270.981588;6.791185
12;700;1.427173e-005;9.854371e+002;949.830862;0.671893;282.985815;8.023625
13;750;1.493145e-005;1.030707e+003;992.692088;0.736817;293.748371;6.535693
14;800;1.556236e-005;1.075603e+003;1037.655474;0.734427;306.763617;7.377231
15;850;1.636232e-005;1.099153e+003;1060.008190;0.665422;314.353197;8.191690
16;900;1.739927e-005;1.135395e+003;1095.672168;0.829008;325.228136;9.219336
