Repository: aimaax/PENGUIN

# PENGUIN :penguin:  

> **NOTE!!** Google ID and GitLab repo for CERN organization is hidden and the create database function won't work properly in this version. Plotting is still possible with the saved database and data stored in this repo.  

A Python-based environment for GUI-driven analysis for IV, CV, and TCT measurements obtained with [Particulars Setup]() at CERN for CMS HGCAL silicon diodes. Used to plot data for individual diodes, but also to analyse Current Volume Normalization, Saturation Voltage, Charge Collection, and Charge Collection Efficiency.

---

File: Data/HighFluenceIrrNeutron2023/TCT/N8737_3_UR2_6e15_750min.csv
Num;Voltage;Ileak[nA];CCE[a.u.];CCE2[a.u.];CCE2err[a.u.];MPV[mV];Noise[mV]
0;100;8.941734e-006;2.567187e+002;261.384237;0.515832;72.644456;1.727651
1;150;1.112250e-005;3.582955e+002;363.628672;0.497832;99.675327;1.533912
2;200;1.299196e-005;4.612214e+002;466.792673;0.579995;127.505982;1.581558
3;250;1.454664e-005;5.777049e+002;583.917607;0.551881;159.315099;1.722665
4;300;1.577621e-005;6.956431e+002;703.272899;0.597502;192.999153;1.704309
5;350;1.679561e-005;7.876008e+002;795.383466;0.549615;220.668774;1.644436
6;400;1.772618e-005;8.549312e+002;863.317488;0.554608;239.687571;1.835976
7;450;1.868667e-005;9.061520e+002;914.802601;0.612603;256.269320;1.705603
8;500;1.942599e-005;9.498417e+002;958.579965;0.619462;269.417612;1.874319
9;550;2.037009e-005;1.004433e+003;1013.539201;0.935803;286.882312;1.725207
10;600;2.134387e-005;1.047286e+003;1056.428568;0.568981;299.009448;1.699117
11;650;2.241428e-005;1.081094e+003;1090.541272;0.704542;308.327152;1.708518
12;700;2.349730e-005;1.112217e+003;1121.584713;0.644153;316.786532;1.701440
13;750;2.464579e-005;1.148093e+003;1157.369852;0.630676;326.519727;1.495262
14;800;2.589308e-005;1.184880e+003;1194.328402;0.647310;336.165263;1.895754
15;850;2.736928e-005;1.218409e+003;1227.941717;0.734226;346.651405;1.783758
16;900;2.880085e-005;1.233710e+003;1244.236066;1.068530;352.858269;1.961664

File: Data/HighFluenceIrrNeutron2023/TCT/N8737_3_UR2_6e15_8970min.csv
Num;Voltage;Ileak[nA];CCE[a.u.];CCE2[a.u.];CCE2err[a.u.];MPV[mV];Noise[mV]
0;100;4.678984e-006;1.991095e+002;201.318369;0.262617;63.099525;1.296870
1;150;5.876009e-006;2.789357e+002;281.808922;0.322447;85.661340;1.033425
2;200;6.957083e-006;3.611479e+002;364.417811;0.331217;107.979428;1.134042
3;250;7.982473e-006;4.453392e+002;449.549003;0.321512;131.781663;1.242521
4;300;8.948099e-006;5.325827e+002;537.384092;0.328020;155.402736;1.172903
5;350;9.922547e-006;6.275089e+002;632.682920;0.335267;180.870799;1.118106
6;400;1.073286e-005;7.353843e+002;741.336423;0.379935;211.935777;1.179788
7;450;1.146088e-005;8.572300e+002;864.067024;0.368844;245.809533;1.144164
8;500;1.208357e-005;9.750918e+002;982.597954;0.404946;280.919563;1.192378
9;550;1.270763e-005;1.057159e+003;1064.972230;0.380969;305.451475;1.090864
10;600;1.332512e-005;1.114476e+003;1122.740301;0.378433;323.825802;1.158025
11;650;1.393218e-005;1.170900e+003;1179.043987;0.507446;338.494426;1.001813
12;700;1.455350e-005;1.228958e+003;1238.146537;0.407323;355.081382;1.092854
13;750;1.521137e-005;1.270565e+003;1279.567462;0.486866;369.078184;0.983653
14;800;1.596118e-005;1.292715e+003;1301.797472;0.443757;376.680474;1.080414
15;850;1.655706e-005;1.326940e+003;1336.495150;0.445496;384.877842;1.087982
16;900;1.740117e-005;1.370055e+003;1380.143275;0.447602;396.862610;1.204642

File: Data/HighFluenceIrrNeutron2023/TCT/N8737_3_UR2_6e15_noadd.csv
Num;Voltage;Ileak[nA];CCE[a.u.];CCE2[a.u.];CCE2err[a.u.];MPV[mV];Noise[mV]
0;100;9.168259e-006;2.026415e+002;206.073402;0.475014;58.624974;1.951914
1;150;1.161775e-005;2.866888e+002;292.064771;0.449707;80.680729;1.884151
2;200;1.390520e-005;3.706375e+002;375.828727;0.528154;102.880222;1.657641
3;250;1.608588e-005;4.596339e+002;465.017501;0.470842;127.760309;1.814590
4;300;1.790854e-005;5.550357e+002;562.057885;0.468341;154.524404;1.995242
5;350;1.973110e-005;6.582466e+002;665.518011;0.593445;182.213540;1.763714
6;400;2.123946e-005;7.590318e+002;766.847943;0.581246;210.536559;1.663700
7;450;2.279022e-005;8.332158e+002;841.533701;0.512927;233.173499;1.696793
8;500;2.389802e-005;8.840524e+002;892.393477;0.571693;249.499684;1.583734
9;550;2.518848e-005;9.130385e+002;920.602924;0.671233;256.599631;1.667748
10;600;2.631875e-005;9.603900e+002;968.867411;0.637967;269.257036;1.749812
11;650;2.764763e-005;1.022272e+003;1031.803822;0.636170;288.621776;1.831331
12;700;2.950013e-005;1.031826e+003;1039.603977;0.646501;291.111978;1.700875
13;750;3.102934e-005;1.057223e+003;1066.238757;0.693752;299.562033;1.626399
14;800;3.239049e-005;1.093765e+003;1102.797865;0.711591;309.488798;1.956556
15;850;3.441562e-005;1.131087e+003;1140.254382;0.850669;319.877226;1.681692
16;900;3.658620e-005;1.145682e+003;1156.104178;0.844856;325.757208;1.802946

File: Data/HighFluenceIrrNeutron2023/TCT/N8738_1_LL1_2e15_1000min.csv
Num;Voltage;Ileak[nA];CCE[a.u.];CCE2[a.u.];CCE2err[a.u.];MPV[mV];Noise[mV]
0;100;1.754665e-006;1.771039e+002;188.427147;0.367653;76.304428;2.888622
1;150;2.177297e-006;2.453574e+002;255.576604;0.367013;99.527281;3.570873
2;200;2.570127e-006;3.117927e+002;322.396531;0.383299;120.931789;3.428831
3;250;2.940539e-006;3.778117e+002;386.832521;0.401694;144.481899;3.467389
4;300;3.283991e-006;4.465955e+002;455.628337;0.410511;169.731653;3.716839
5;350;3.629508e-006;5.063319e+002;517.784032;0.386129;192.254961;3.404088
6;400;3.980071e-006;5.696376e+002;581.494833;0.363482;216.054419;3.300121
7;450;4.333676e-006;6.310260e+002;643.286650;0.370752;238.305302;3.562896
8;500;4.697850e-006;7.072834e+002;716.180243;0.472696;259.422217;3.839846
9;550;5.041644e-006;7.791934e+002;788.952207;0.460680;284.460360;4.005196
10;600;5.449674e-006;8.485654e+002;857.022732;0.520449;306.556954;3.725362
11;650;5.891355e-006;9.176640e+002;928.701762;0.581177;333.232550;3.432263
12;700;6.336789e-006;9.992286e+002;1004.663661;0.738810;355.748409;3.639732
13;750;6.864093e-006;1.064094e+003;1073.804111;0.505413;377.611903;3.815725
14;800;7.398511e-006;1.147216e+003;1155.484899;0.460133;402.410082;3.619550
15;850;8.122822e-006;1.199452e+003;1211.877202;0.605310;422.991190;3.635378
16;900;8.910159e-006;1.293989e+003;1304.629822;0.697407;449.481435;3.076545

File: Data/HighFluenceIrrNeutron2023/TCT/N8738_1_LL1_2e15_11500min.csv
Num;Voltage;Ileak[nA];CCE[a.u.];CCE2[a.u.];CCE2err[a.u.];MPV[mV];Noise[mV]
0;100;7.259814e-007;9.838702e+001;98.920828;1.189785;80.413107;56.140063
1;150;9.083584e-007;1.366559e+002;134.007967;1.375038;103.046640;31.663379
2;200;1.075974e-006;1.771515e+002;174.012719;0.969410;98.190103;19.683308
3;250;1.246774e-006;2.181275e+002;215.303726;1.013004;104.458087;16.556108
4;300;1.414051e-006;2.526990e+002;250.910595;0.973772;114.609338;15.306617
5;350;1.599933e-006;2.911682e+002;288.432869;1.038214;134.080580;15.781901
6;400;1.782442e-006;3.368879e+002;333.492259;0.997359;143.331850;15.030118
7;450;1.981618e-006;3.746580e+002;372.558230;1.000295;157.586989;13.956490
8;500;2.203228e-006;4.187906e+002;418.201728;0.961063;169.971113;18.654866
9;550;2.475618e-006;4.631647e+002;462.225713;0.889060;187.603546;13.989359
10;600;2.833284e-006;5.077507e+002;504.424802;1.006842;206.554325;22.498259
11;650;3.297148e-006;5.607031e+002;559.244900;1.021792;228.034086;16.600684
12;700;3.944238e-006;6.180211e+002;614.075035;1.043652;243.198349;15.617370
13;750;4.869997e-006;6.861130e+002;684.940363;1.173834;263.374728;16.883208
14;800;6.139771e-006;7.595704e+002;758.253146;0.892552;281.337848;15.504521
15;850;7.745854e-006;8.415794e+002;839.899489;1.147905;317.522725;20.357445
16;900;9.720875e-006;9.286013e+002;926.445785;0.990750;332.233422;17.611113

File: Data/HighFluenceIrrNeutron2023/TCT/N8738_1_LL1_2e15_1300min.csv
Num;Voltage;Ileak[nA];CCE[a.u.];CCE2[a.u.];CCE2err[a.u.];MPV[mV];Noise[mV]
0;100;1.604829e-006;1.645752e+002;163.350738;0.455997;69.992126;11.938457
1;150;1.998995e-006;2.268995e+002;227.814458;0.423949;88.174769;8.195904
2;200;2.362809e-006;2.878988e+002;288.251186;0.425765;110.276020;6.497667
3;250;2.708995e-006;3.449009e+002;345.709449;0.424818;130.033818;7.259748
4;300;3.016454e-006;4.031198e+002;404.879111;0.425045;148.599616;7.223285
5;350;3.368278e-006;4.686377e+002;468.741848;0.391036;172.562650;6.542059
6;400;3.706286e-006;5.269098e+002;528.515708;0.405496;192.152578;6.675932
7;450;4.031692e-006;5.863289e+002;586.777757;0.400821;212.795491;4.405897
8;500;4.371939e-006;6.538079e+002;653.606234;0.448316;235.336580;5.821467
9;550;4.719340e-006;7.160457e+002;717.409498;0.448738;257.533548;7.138622
10;600;5.102971e-006;7.770306e+002;777.376817;0.421819;278.436836;5.581520
11;650;5.529198e-006;8.527264e+002;851.793251;0.434602;301.444842;5.469889
12;700;6.006286e-006;9.127558e+002;915.321561;0.466074;323.931771;5.800812
13;750;6.585004e-006;9.809266e+002;981.683517;0.435670;343.491951;6.617516
14;800;7.233455e-006;1.053622e+003;1056.111049;0.436061;365.625992;5.379311
15;850;7.994010e-006;1.123110e+003;1124.215774;0.472822;389.246310;4.928175
16;900;8.893887e-006;1.208257e+003;1210.879618;0.530980;416.267417;5.667061

File: Data/HighFluenceIrrNeutron2023/TCT/N8738_1_LL1_2e15_13200min.csv
Num;Voltage;Ileak[nA];CCE[a.u.];CCE2[a.u.];CCE2err[a.u.];MPV[mV];Noise[mV]
0;100;3.548322e-007;1.038289e+002;106.343762;0.980670;76.366397;30.359359
1;150;8.919941e-007;1.375627e+002;141.414002;1.086694;92.081781;25.890358
2;200;1.063507e-006;1.742288e+002;176.144903;0.994858;101.697368;16.786931
3;250;1.232221e-006;2.122150e+002;213.479534;0.952486;116.039181;16.470084
4;300;1.399854e-006;2.437815e+002;247.696660;1.018422;129.367433;22.990693
5;350;1.569127e-006;2.784506e+002;281.380928;0.932612;135.774723;20.668466
6;400;1.743843e-006;3.194442e+002;321.726755;1.042820;149.417586;20.085349
7;450;1.944039e-006;3.627455e+002;365.538447;1.232940;165.306236;17.166836
8;500;2.173652e-006;4.018421e+002;405.138991;1.012208;177.976944;21.293557
9;550;2.453981e-006;4.521764e+002;455.716168;1.045092;192.402062;16.855522
10;600;2.801553e-006;4.872997e+002;493.327232;0.933497;210.478649;16.729178
11;650;3.276833e-006;5.495274e+002;552.867213;1.046476;227.720671;17.089441
12;700;3.945439e-006;6.095242e+002;615.831676;0.922698;244.345963;20.999260
13;750;4.935540e-006;6.822127e+002;685.213360;1.056845;262.755558;15.438105
14;800;6.286851e-006;7.477657e+002;752.612224;0.942949;289.545618;19.178221
15;850;8.086069e-006;8.406506e+002;847.117869;1.213978;317.249981;26.701329
16;900;1.018385e-005;9.196068e+002;924.518909;1.137612;342.599383;26.418024

File: Data/HighFluenceIrrNeutron2023/TCT/N8738_1_LL1_2e15_150min.csv
Num;Voltage;Ileak[nA];CCE[a.u.];CCE2[a.u.];CCE2err[a.u.];MPV[mV];Noise[mV]
0;100;3.283756e-006;2.634247e+002;261.958468;0.624187;111.234581;5.652195
1;150;4.118002e-006;3.717552e+002;368.891191;0.560119;148.426958;7.636894
2;200;4.868373e-006;4.869198e+002;481.184088;0.691822;182.895890;5.547535
3;250;5.543094e-006;5.842233e+002;581.913169;0.598893;214.905692;6.356081
4;300;6.227176e-006;6.919357e+002;689.716557;0.623474;248.554352;6.403849
5;350;6.830914e-006;7.787289e+002;775.290818;0.659403;281.440390;6.331933
6;400;7.432165e-006;8.758408e+002;872.367788;0.616989;313.981760;5.984312
7;450;7.985327e-006;9.874318e+002;981.514494;0.885028;346.469302;6.107070
8;500;8.564690e-006;1.099257e+003;1096.986659;0.871434;382.554403;5.467508
9;550;9.081875e-006;1.195715e+003;1191.824211;0.699025;409.712062;6.516854
10;600;9.638340e-006;1.318975e+003;1313.262211;0.782588;441.887516;8.412651
11;650;1.011371e-005;1.437735e+003;1435.543015;1.001287;474.862167;7.114701
12;700;1.054849e-005;1.545879e+003;1536.741722;1.320077;505.068431;6.338304
13;750;1.097053e-005;1.670469e+003;1665.600069;0.796252;538.113885;6.742448
14;800;1.147250e-005;1.785648e+003;1780.082201;0.875837;570.697934;6.687976
15;850;1.188845e-005;1.902158e+003;1892.985741;0.835676;600.488182;6.420709
16;900;1.232885e-005;1.958648e+003;1952.294717;1.150776;623.059406;7.441942

File: Data/HighFluenceIrrNeutron2023/TCT/N8738_1_LL1_2e15_15100min.csv
Num;Voltage;Ileak[nA];CCE[a.u.];CCE2[a.u.];CCE2err[a.u.];MPV[mV];Noise[mV]
0;100;6.572865e-007;9.420926e+001;93.837665;0.485679;36.576792;1.616344
1;150;8.327695e-007;1.321736e+002;133.438268;0.507269;50.923064;2.047581
2;200;9.969006e-007;1.683571e+002;169.092214;0.478778;64.675833;1.648232
3;250;1.147085e-006;2.094091e+002;210.082595;0.465808;79.497520;1.532912
4;300;1.306718e-006;2.493571e+002;250.103536;0.489472;94.854416;1.580041
5;350;1.472378e-006;2.869177e+002;288.853906;0.582426;109.483669;1.672225
6;400;1.649460e-006;3.234800e+002;325.101774;0.572318;123.827085;1.505594
7;450;1.840077e-006;3.682592e+002;370.518446;0.596380;140.520581;1.492939
8;500;2.066072e-006;4.074942e+002;409.544429;0.494005;156.152380;1.863106
9;550;2.334569e-006;4.630323e+002;464.381686;0.560110;175.025805;1.648424
10;600;2.674611e-006;5.175468e+002;521.823804;0.547142;196.143785;1.552363
11;650;3.131632e-006;5.868764e+002;589.915437;0.554485;219.179333;1.713200
12;700;3.814539e-006;6.472507e+002;652.009539;0.535060;241.326355;1.706633
13;750;4.804747e-006;7.228691e+002;727.570892;0.497778;264.990953;1.871447
14;800;6.214422e-006;7.978730e+002;801.886412;0.560346;289.771193;1.710951
15;850;8.013419e-006;8.822173e+002;892.092141;1.060145;317.309472;1.632331
16;900;1.018663e-005;9.653372e+002;969.240815;0.650336;341.134998;2.017625

File: Data/HighFluenceIrrNeutron2023/TCT/N8738_1_LL1_2e15_1600min.csv
Num;Voltage;Ileak[nA];CCE[a.u.];CCE2[a.u.];CCE2err[a.u.];MPV[mV];Noise[mV]
0;100;1.414268e-006;1.363815e+002;139.854132;0.902315;80.977054;17.428813
1;150;1.779127e-006;1.859420e+002;194.475363;1.071074;102.042905;21.042902
2;200;2.108477e-006;2.400222e+002;245.669874;0.926811;112.648299;21.544076
3;250;2.423813e-006;2.876321e+002;291.640731;0.958596;130.711090;16.629078
4;300;2.719881e-006;3.393680e+002;345.550068;0.823433;149.067614;17.529914
5;350;3.019932e-006;3.916072e+002;397.798193;0.898485;165.468883;14.705873
6;400;3.314715e-006;4.332022e+002;441.566056;0.846619;181.895205;12.936077
7;450;3.630120e-006;4.891382e+002;495.996313;0.698265;196.377293;16.652219
8;500;3.951986e-006;5.459699e+002;551.669145;1.143950;223.001142;17.525974
9;550;4.273309e-006;5.973331e+002;603.744250;0.872374;232.986008;13.985752
10;600;4.599282e-006;6.562114e+002;662.184803;0.882106;255.974688;15.133467
11;650;4.948773e-006;7.040855e+002;711.168391;0.892365;271.130081;13.053758
12;700;5.396748e-006;7.727512e+002;776.205647;0.898981;291.863557;13.792181
13;750;5.850276e-006;8.320565e+002;837.762053;0.974296;314.816726;16.010000
14;800;6.354278e-006;8.777023e+002;886.620264;1.006625;332.823696;20.698728
15;850;7.019777e-006;9.488459e+002;955.980705;1.014057;357.277155;28.682189
16;900;7.717567e-006;1.013651e+003;1022.253463;1.142783;372.823616;17.218525

File: Data/HighFluenceIrrNeutron2023/TCT/N8738_1_LL1_2e15_200min.csv
Num;Voltage;Ileak[nA];CCE[a.u.];CCE2[a.u.];CCE2err[a.u.];MPV[mV];Noise[mV]
0;100;3.099931e-006;2.751124e+002;277.472030;0.607008;101.970404;6.081716
1;150;3.933640e-006;3.758830e+002;380.062960;0.554827;136.319104;6.200766
2;200;4.623058e-006;4.697590e+002;473.139527;0.600561;169.233130;5.470567
3;250;5.174773e-006;5.542048e+002;560.096197;0.589083;200.870116;7.621984
4;300;5.828202e-006;6.508880e+002;656.833710;0.689062;233.844325;5.497296
5;350;6.427395e-006;7.450033e+002;751.092985;0.591943;262.734822;6.001860
6;400;6.995344e-006;8.506274e+002;856.529017;0.665228;296.114017;5.936977
7;450;7.538406e-006;9.413176e+002;946.772666;0.702771;325.364975;6.267892
8;500;8.038198e-006;1.041580e+003;1048.744978;0.713439;357.752052;6.265636
9;550;8.538689e-006;1.148140e+003;1153.843703;0.704025;386.858805;6.054403
10;600;9.055818e-006;1.247326e+003;1254.368897;0.728724;416.711913;5.123711
11;650;9.489256e-006;1.361665e+003;1366.310129;0.811604;446.968899;6.967761
12;700;9.927039e-006;1.465421e+003;1471.074893;0.808578;474.879963;5.895394
13;750;1.041841e-005;1.557454e+003;1567.526037;1.054741;504.586559;6.376169
14;800;1.084113e-005;1.669654e+003;1678.123731;0.836552;533.721295;7.298170
15;850;1.122972e-005;1.771282e+003;1776.434996;1.187784;562.909338;5.913105
16;900;1.166625e-005;1.838409e+003;1852.098011;1.071664;587.065192;5.925778

File: Data/HighFluenceIrrNeutron2023/TCT/N8738_1_LL1_2e15_2035min.csv
Num;Voltage;Ileak[nA];CCE[a.u.];CCE2[a.u.];CCE2err[a.u.];MPV[mV];Noise[mV]
0;100;1.321499e-006;1.222737e+002;130.959548;1.354011;88.418137;28.122415
1;150;1.654608e-006;1.711205e+002;176.920625;1.212062;106.148606;31.864616
2;200;1.949258e-006;2.127898e+002;220.798651;1.390628;127.299368;30.939711
3;250;2.242800e-006;2.595931e+002;267.482898;1.141418;130.615123;18.670222
4;300;2.526380e-006;3.119006e+002;317.791752;1.098474;144.868834;16.552405
5;350;2.815556e-006;3.575568e+002;363.411319;1.236903;169.445711;30.522149
6;400;3.078743e-006;4.036556e+002;405.385121;1.423584;185.724837;22.404533
7;450;3.367239e-006;4.494914e+002;455.145188;1.246966;196.176857;20.357571
8;500;3.677560e-006;5.038978e+002;508.386130;1.395414;212.909763;22.560143
9;550;3.999554e-006;5.534312e+002;559.369311;1.187893;231.151093;18.001455
10;600;4.348659e-006;6.032964e+002;607.005976;1.447524;246.929363;23.225124
11;650;4.715822e-006;6.532991e+002;661.731667;1.236907;261.970070;20.615762
12;700;5.175828e-006;7.156443e+002;719.468013;1.361652;278.543616;21.898306
13;750;5.678939e-006;7.691861e+002;778.162842;1.161194;298.080731;18.921839
14;800;6.336747e-006;8.177620e+002;824.433968;1.136960;317.597667;23.506524
15;850;7.165639e-006;8.746229e+002;880.807334;1.369192;337.517035;28.254993
16;900;8.008870e-006;9.429952e+002;951.122053;1.145835;350.977000;24.659699

File: Data/HighFluenceIrrNeutron2023/TCT/N8738_1_LL1_2e15_2400min.csv
Num;Voltage;Ileak[nA];CCE[a.u.];CCE2[a.u.];CCE2err[a.u.];MPV[mV];Noise[mV]
0;100;1.228947e-006;1.223862e+002;129.658716;1.164064;69.702646;17.632013
1;150;1.534675e-006;1.615193e+002;168.960099;0.930615;94.409714;19.407226
2;200;1.815894e-006;2.082021e+002;213.942822;1.243301;101.735119;17.519610
3;250;2.084041e-006;2.539309e+002;260.187227;0.997180;117.672098;15.360297
4;300;2.349406e-006;3.015633e+002;308.561444;1.010699;134.126422;13.724845
5;350;2.604464e-006;3.461523e+002;352.523843;1.019746;148.353665;13.851077
6;400;2.867748e-006;3.982196e+002;401.718666;1.028340;167.789016;18.615084
7;450;3.129614e-006;4.477431e+002;452.294942;1.188106;184.727208;15.730032
8;500;3.421241e-006;4.854328e+002;491.500356;1.031179;197.588876;13.752501
9;550;3.745281e-006;5.397868e+002;545.625560;1.028362;216.779484;17.233563
10;600;4.069302e-006;5.931553e+002;598.014269;1.244801;229.687509;18.172118
11;650;4.478284e-006;6.418414e+002;647.450419;1.087241;246.921266;15.835341
12;700;4.893061e-006;7.086611e+002;711.379217;1.060118;267.717482;19.719301
13;750;5.429882e-006;7.575668e+002;764.927600;1.136384;283.524244;17.648344
14;800;6.119265e-006;8.217141e+002;826.610188;0.996103;304.444571;16.645616
15;850;6.921432e-006;8.806949e+002;889.478023;1.118857;326.326800;18.422237
16;900;7.845731e-006;9.422014e+002;947.473317;1.189904;343.073783;17.638732

File: Data/HighFluenceIrrNeutron2023/TCT/N8738_1_LL1_2e15_2750min.csv
Num;Voltage;Ileak[nA];CCE[a.u.];CCE2[a.u.];CCE2err[a.u.];MPV[mV];Noise[mV]
0;100;1.187152e-006;1.072715e+002;123.454586;0.931018;83.223936;16.877125
1;150;1.479188e-006;1.408595e+002;155.062366;1.087085;98.269409;15.274632
2;200;1.752879e-006;1.875423e+002;204.017351;0.980276;112.934691;16.574723
3;250;2.010785e-006;2.283291e+002;244.952565;0.943205;127.804543;15.231817
4;300;2.264352e-006;2.690301e+002;288.409764;0.977698;141.940226;15.410908
5;350;2.519368e-006;3.096704e+002;328.175962;1.011031;162.378572;15.050264
6;400;2.784177e-006;3.536094e+002;370.613096;0.944384;173.131032;19.097392
7;450;3.048211e-006;4.011612e+002;418.865429;1.030257;188.178334;22.794472
8;500;3.326208e-006;4.450215e+002;462.853589;1.199380;204.510335;16.375947
9;550;3.637819e-006;4.934171e+002;508.947368;1.057078;218.577200;16.861336
10;600;3.971891e-006;5.453671e+002;563.744894;1.017968;235.159724;16.070351
11;650;4.353563e-006;5.964558e+002;613.325283;1.029981;250.270274;17.911608
12;700;4.818221e-006;6.509632e+002;664.812659;1.041539;266.437414;15.358247
13;750;5.385793e-006;7.081210e+002;724.786038;1.128315;290.603825;17.994534
14;800;6.090136e-006;7.543997e+002;774.089439;1.062300;303.033519;18.320203
15;850;6.957585e-006;8.098024e+002;828.262786;1.011815;325.788030;15.807566
16;900;7.978378e-006;8.788985e+002;895.765216;0.954034;345.437678;16.694487

File: Data/HighFluenceIrrNeutron2023/TCT/N8738_1_LL1_2e15_275min.csv
Num;Voltage;Ileak[nA];CCE[a.u.];CCE2[a.u.];CCE2err[a.u.];MPV[mV];Noise[mV]
0;100;2.890360e-006;2.628849e+002;265.947972;0.558627;98.449656;5.360097
1;150;3.625323e-006;3.593244e+002;364.125142;0.566114;129.285884;6.486747
2;200;4.283218e-006;4.589940e+002;462.546308;0.541134;163.164315;5.118302
3;250;4.841288e-006;5.493840e+002;554.138826;0.605798;194.206274;7.133340
4;300;5.416135e-006;6.482802e+002;650.738305;0.539016;228.055982;5.035022
5;350;5.973724e-006;7.428190e+002;747.031828;0.709005;258.295161;5.382415
6;400;6.502678e-006;8.329354e+002;835.749183;0.659737;287.595120;5.198478
7;450;7.037239e-006;9.347082e+002;939.515689;0.683743;319.807640;5.150050
8;500;7.484338e-006;1.031355e+003;1035.889001;0.653677;350.083747;5.883228
9;550;7.988801e-006;1.135131e+003;1142.212778;0.881933;382.992696;6.086587
10;600;8.444520e-006;1.226737e+003;1230.268129;0.606971;407.501727;4.546845
11;650;8.888359e-006;1.319474e+003;1328.262308;0.923310;439.074880;6.699396
12;700;9.395157e-006;1.420047e+003;1426.187195;0.775194;465.130088;5.666444
13;750;9.748065e-006;1.528371e+003;1534.899111;0.926949;495.842135;5.543080
14;800;1.023657e-005;1.690295e+003;1691.695914;1.149622;536.505819;7.086057
15;850;1.068426e-005;1.802761e+003;1803.899365;0.914564;565.874991;5.926435
16;900;1.110510e-005;1.923983e+003;1930.196676;1.050203;601.184382;5.842489

File: Data/HighFluenceIrrNeutron2023/TCT/N8738_1_LL1_2e15_30min.csv
Num;Voltage;Ileak[nA];CCE[a.u.];CCE2[a.u.];CCE2err[a.u.];MPV[mV];Noise[mV]
0;100;3.513239e-006;2.406090e+002;247.015237;0.780487;105.360481;19.152488
1;150;4.448023e-006;3.254177e+002;331.396134;0.886462;144.223546;27.506462
2;200;5.266842e-006;4.182990e+002;424.144800;0.779670;165.875851;17.504488
3;250;6.032008e-006;4.966479e+002;503.268447;0.932581;192.559661;14.782654
4;300;6.746483e-006;5.731409e+002;583.546859;0.770808;216.633386;17.034937
5;350;7.423585e-006;6.523723e+002;661.003981;0.791732;244.626387;24.912190
6;400;8.119554e-006;7.373670e+002;744.878341;0.837636;272.663930;19.484428
7;450;8.780921e-006;8.264062e+002;835.516998;0.700185;300.027616;20.330298
8;500;9.475645e-006;9.050296e+002;913.703947;0.911187;322.420049;22.589655
9;550;1.015421e-005;9.911992e+002;1001.653989;0.969548;358.018191;20.217079
10;600;1.083306e-005;1.076214e+003;1086.944243;1.081848;372.837135;15.718180
11;650;1.144255e-005;1.157451e+003;1168.893339;1.154622;405.039862;27.153026
12;700;1.199935e-005;1.259040e+003;1269.895904;1.219963;433.572712;22.575269
13;750;1.262963e-005;1.332077e+003;1343.825900;1.185274;460.697117;31.353812
14;800;1.329111e-005;1.447498e+003;1457.521065;1.138326;481.010419;24.380107
15;850;1.399193e-005;1.544459e+003;1553.902468;0.964780;500.706879;17.476552
16;900;1.467152e-005;1.651740e+003;1655.883953;1.164709;528.630956;13.342775

File: Data/HighFluenceIrrNeutron2023/TCT/N8738_1_LL1_2e15_3100min.csv
Num;Voltage;Ileak[nA];CCE[a.u.];CCE2[a.u.];CCE2err[a.u.];MPV[mV];Noise[mV]
0;100;1.134313e-006;1.223264e+002;126.128366;1.115431;72.770598;16.664660
1;150;1.410563e-006;1.683972e+002;174.491712;0.986906;90.066879;15.775366
2;200;1.658474e-006;2.140430e+002;217.020183;0.950923;105.325571;18.192917
3;250;1.912952e-006;2.628485e+002;266.196867;1.054671;119.062441;19.445842
4;300;2.167658e-006;3.103305e+002;314.578539;0.919566;134.374222;13.653910
5;350;2.407298e-006;3.543461e+002;361.330444;1.038077;158.001034;21.363542
6;400;2.652073e-006;3.999482e+002;404.915274;0.959995;165.930654;19.351784
7;450;2.896854e-006;4.534272e+002;458.368179;0.872432;183.693994;17.438920
8;500;3.169848e-006;5.040135e+002;510.310143;1.045891;208.682922;16.299970
9;550;3.472226e-006;5.558314e+002;560.393238;0.911118;222.445473;16.124418
10;600;3.825197e-006;6.130330e+002;616.304746;0.939184;245.666745;21.127505
11;650;4.214899e-006;6.596025e+002;665.255637;1.197399;259.517737;24.495975
12;700;4.660053e-006;7.166303e+002;723.004837;1.044204;280.214821;21.497340
13;750;5.246400e-006;7.595358e+002;770.443307;1.157648;299.133465;18.189016
14;800;5.961260e-006;8.151950e+002;828.767504;1.027390;315.650269;19.204496
15;850;6.809957e-006;8.867598e+002;899.747664;0.980068;334.785587;16.883893
16;900;7.825665e-006;9.687867e+002;979.721366;1.247254;355.107673;16.382779

File: Data/HighFluenceIrrNeutron2023/TCT/N8738_1_LL1_2e15_3500min.csv
Num;Voltage;Ileak[nA];CCE[a.u.];CCE2[a.u.];CCE2err[a.u.];MPV[mV];Noise[mV]
0;100;1.109416e-006;1.212632e+002;133.886572;0.984736;84.814538;16.021735
1;150;1.383830e-006;1.685754e+002;178.363825;0.943930;103.619774;25.828386
2;200;1.638525e-006;2.138526e+002;223.478890;1.144719;112.411802;15.775624
3;250;1.884896e-006;2.592437e+002;271.157175;0.953935;134.514453;17.178818
4;300;2.121810e-006;3.051461e+002;314.653369;1.221403;148.032191;22.003580
5;350;2.360620e-006;3.480591e+002;358.610727;1.108120;163.539798;19.459889
6;400;2.601415e-006;3.980638e+002;410.258485;0.965706;177.994134;15.728691
7;450;2.858428e-006;4.480837e+002;457.711755;1.070020;198.434908;13.400249
8;500;3.138614e-006;4.980065e+002;509.614205;1.144783;214.676659;18.170895
9;550;3.460091e-006;5.428751e+002;553.681030;1.019267;230.372734;17.981688
10;600;3.766214e-006;5.992941e+002;608.931237;1.235762;247.828797;19.574719
11;650;4.180506e-006;6.565303e+002;668.569863;1.198356;266.968899;18.134897
12;700;4.651777e-006;7.005681e+002;716.728136;1.324960;284.611714;22.202439
13;750;5.289361e-006;7.689512e+002;781.068591;1.077180;309.578817;19.999755
14;800;6.024514e-006;8.284280e+002;841.326089;1.031092;322.649640;15.974302
15;850;6.992231e-006;8.889758e+002;903.105054;1.290844;342.764768;20.167758
16;900;8.081619e-006;9.663591e+002;977.495133;1.091333;363.457795;19.608487

File: Data/HighFluenceIrrNeutron2023/TCT/N8738_1_LL1_2e15_350min.csv
Num;Voltage;Ileak[nA];CCE[a.u.];CCE2[a.u.];CCE2err[a.u.];MPV[mV];Noise[mV]
0;100;2.542304e-006;2.473088e+002;249.517079;0.575323;97.028254;5.589158
1;150;3.187095e-006;3.379554e+002;342.011693;0.609622;129.671380;6.506339
2;200;3.740138e-006;4.310295e+002;433.918469;0.709607;159.395310;5.479637
3;250;4.271966e-006;5.188620e+002;522.518499;0.568402;191.992986;5.261270
4;300;4.771574e-006;6.106216e+002;613.134996;0.689105;221.999200;7.627479
5;350;5.255780e-006;6.935369e+002;697.420924;0.648138;251.948764;6.300216
6;400;5.717457e-006;7.903103e+002;794.180159;0.719715;281.576116;7.697219
7;450;6.178267e-006;8.848848e+002;888.490973;0.757851;309.461640;6.346980
8;500;6.653156e-006;9.813589e+002;986.312314;0.732312;340.521716;6.650552
9;550;7.086442e-006;1.078021e+003;1080.326427;0.709993;370.817869;5.407427
10;600;7.479769e-006;1.159476e+003;1167.321665;0.778255;397.649988;5.966284
11;650;7.909593e-006;1.258437e+003;1264.453425;0.831275;425.838520;5.814837
12;700;8.321620e-006;1.326642e+003;1335.202088;0.964695;448.159486;6.577190
13;750;8.761301e-006;1.433076e+003;1435.449490;0.792007;476.413428;6.487966
14;800;9.180540e-006;1.551129e+003;1556.001642;1.025103;508.293503;6.012431
15;850;9.648399e-006;1.649464e+003;1656.895020;1.013001;534.533824;5.417124
16;900;1.023892e-005;1.776980e+003;1776.139486;1.078927;565.978588;5.861893

File: Data/HighFluenceIrrNeutron2023/TCT/N8738_1_LL1_2e15_3900min.csv
Num;Voltage;Ileak[nA];CCE[a.u.];CCE2[a.u.];CCE2err[a.u.];MPV[mV];Noise[mV]
0;100;1.094264e-006;1.275436e+002;136.224509;1.107508;95.012229;20.871174
1;150;1.363245e-006;1.712702e+002;183.887892;1.281285;109.637523;18.943732
2;200;1.614672e-006;2.146892e+002;225.811556;1.230930;122.484319;25.153406
3;250;1.863729e-006;2.622113e+002;275.486417;1.076057;137.966579;20.911959
4;300;2.098246e-006;3.062903e+002;315.234224;1.371799;151.655302;22.478478
5;350;2.342957e-006;3.528571e+002;361.662683;1.112262;170.884277;20.107075
6;400;2.576485e-006;3.989651e+002;408.312655;1.287269;189.616143;34.198743
7;450;2.833914e-006;4.474524e+002;457.860470;1.326903;205.454550;23.231978
8;500;3.123112e-006;4.933675e+002;505.889957;1.349408;222.773592;35.513623
9;550;3.437165e-006;5.447608e+002;557.806710;1.364657;238.654042;26.265220
10;600;3.762254e-006;5.873533e+002;599.941072;1.526809;259.159570;32.256336
11;650;4.183986e-006;6.455233e+002;656.940065;1.545890;271.449699;27.305310
12;700;4.705937e-006;7.086022e+002;723.127429;1.329192;292.441853;23.994620
13;750;5.344919e-006;7.691069e+002;781.927306;1.420678;310.268902;27.922409
14;800;6.163196e-006;8.348586e+002;842.349173;1.414551;331.029924;28.998924
15;850;7.245341e-006;8.946169e+002;907.987228;1.183538;348.849549;18.783266
16;900;8.498604e-006;9.713853e+002;979.553353;1.243011;374.718126;25.793108

File: Data/HighFluenceIrrNeutron2023/TCT/N8738_1_LL1_2e15_4400min.csv
Num;Voltage;Ileak[nA];CCE[a.u.];CCE2[a.u.];CCE2err[a.u.];MPV[mV];Noise[mV]
0;100;1.067196e-006;1.257944e+002;114.547981;1.077214;89.719999;20.230644
1;150;1.350563e-006;1.695793e+002;157.751332;1.411921;107.886614;33.869446
2;200;1.578205e-006;2.159171e+002;210.194048;1.373627;131.460506;53.855466
3;250;1.806820e-006;2.619319e+002;252.554773;1.640950;135.699885;47.058261
4;300;2.039442e-006;3.108296e+002;298.501163;1.411803;156.459748;34.881203
5;350;2.275634e-006;3.585745e+002;347.071216;1.159984;161.542158;38.425290
6;400;2.522155e-006;4.138995e+002;402.761406;1.411146;193.417677;36.462771
7;450;2.786751e-006;4.646526e+002;452.602624;1.079102;193.436243;27.693990
8;500;3.053834e-006;5.146296e+002;502.100662;1.307139;215.276494;20.840563
9;550;3.349490e-006;5.626177e+002;552.794155;1.512182;235.987177;37.220080
10;600;3.671885e-006;6.303182e+002;616.196097;1.305130;253.023283;30.034397
11;650;4.099752e-006;6.844019e+002;672.423185;1.303646;272.347243;35.324298
12;700;4.622379e-006;7.407601e+002;729.533191;1.395365;290.810886;22.213442
13;750;5.304548e-006;8.074690e+002;794.427078;1.327478;313.339728;24.842043
14;800;6.161856e-006;8.869633e+002;871.371081;1.216469;329.971564;21.157651
15;850;7.275759e-006;9.460567e+002;934.619857;1.403942;356.236005;24.417778
16;900;8.512638e-006;1.024950e+003;1011.927809;1.225439;376.520840;31.867176

File: Data/HighFluenceIrrNeutron2023/TCT/N8738_1_LL1_2e15_4800min.csv
Num;Voltage;Ileak[nA];CCE[a.u.];CCE2[a.u.];CCE2err[a.u.];MPV[mV];Noise[mV]
0;100;1.023477e-006;1.252227e+002;123.092796;0.946740;66.782601;16.631010
1;150;1.275426e-006;1.662322e+002;166.811674;1.028174;87.556689;15.611265
2;200;1.510536e-006;2.131651e+002;210.395108;0.807359;101.196657;16.185618
3;250;1.734487e-006;2.584379e+002;255.180087;0.922889;113.645301;15.795918
4;300;1.956955e-006;3.063395e+002;300.644449;0.955084;132.915361;16.764326
5;350;2.186124e-006;3.451458e+002;340.897526;1.142224;148.747405;21.194987
6;400;2.423809e-006;3.903235e+002;385.625606;0.956464;158.903145;14.534345
7;450;2.678607e-006;4.404491e+002;434.974951;1.047695;184.405297;21.060679
8;500;2.940557e-006;4.897685e+002;484.482956;0.957924;197.736987;16.056012
9;550;3.225920e-006;5.412160e+002;534.746098;0.924566;213.340528;19.194521
10;600;3.558124e-006;5.980883e+002;594.295455;0.953420;229.480842;15.448142
11;650;3.987389e-006;6.454603e+002;639.737238;1.056037;248.247099;18.998173
12;700;4.530398e-006;7.073368e+002;701.107539;0.982077;270.016783;17.369395
13;750;5.209257e-006;7.727664e+002;768.701749;0.800711;284.363546;17.112856
14;800;6.143153e-006;8.332736e+002;826.085103;0.890985;308.614730;16.159515
15;850;7.254675e-006;9.076116e+002;901.262037;1.089880;326.606181;18.802360
16;900;8.653693e-006;9.864672e+002;977.727492;0.918914;357.931774;20.044440

File: Data/HighFluenceIrrNeutron2023/TCT/N8738_1_LL1_2e15_500min.csv
Num;Voltage;Ileak[nA];CCE[a.u.];CCE2[a.u.];CCE2err[a.u.];MPV[mV];Noise[mV]
0;100;2.383575e-006;2.181095e+002;224.031516;0.390189;82.696136;3.485486
1;150;2.959637e-006;3.003081e+002;305.887410;0.393532;112.284311;2.710088
2;200;3.478865e-006;3.831888e+002;388.604637;0.431102;139.275599;3.800993
3;250;3.958857e-006;4.611837e+002;468.443271;0.410307;167.619358;3.711270
4;300;4.443006e-006;5.385577e+002;544.537146;0.410150;195.706897;3.205543
5;350;4.908332e-006;6.196531e+002;627.025018;0.382019;224.097563;4.238808
6;400;5.353605e-006;6.935657e+002;700.545836;0.403515;249.133911;3.053954
7;450;5.791727e-006;7.837015e+002;789.519403;0.371441;277.566333;2.977956
8;500;6.218369e-006;8.637694e+002;868.962626;0.466454;303.318895;3.065489
9;550;6.693906e-006;9.523071e+002;959.785232;0.470179;333.453935;2.868558
10;600;7.131506e-006;1.029868e+003;1037.849000;0.438457;357.995173;3.311033
11;650;7.527810e-006;1.116402e+003;1125.335973;0.480019;384.807057;3.053128
12;700;7.986911e-006;1.208186e+003;1213.722186;0.457858;408.182081;3.002062
13;750;8.483621e-006;1.288620e+003;1297.360117;0.552391;434.634369;3.487210
14;800;8.986905e-006;1.392333e+003;1399.483220;0.543699;463.020012;3.318553
15;850;9.549017e-006;1.490663e+003;1496.045346;0.710745;490.567921;3.133952
16;900;1.016023e-005;1.598349e+003;1603.841163;0.600372;518.828219;2.942274

File: Data/HighFluenceIrrNeutron2023/TCT/N8738_1_LL1_2e15_5250min.csv
Num;Voltage;Ileak[nA];CCE[a.u.];CCE2[a.u.];CCE2err[a.u.];MPV[mV];Noise[mV]
0;100;9.542695e-007;1.166523e+002;110.166641;0.960906;67.636885;18.194057
1;150;1.177190e-006;1.585594e+002;151.664884;0.920787;85.362271;16.581057
2;200;1.391982e-006;2.005100e+002;192.347058;0.896893;97.762178;16.732362
3;250;1.605185e-006;2.379765e+002;231.783882;0.827633;113.453949;18.257542
4;300;1.815196e-006;2.829859e+002;274.969510;1.088400;125.846925;16.425296
5;350;2.026283e-006;3.284160e+002;321.603784;1.054132;148.454318;24.002531
6;400;2.243914e-006;3.674402e+002;360.252803;0.967529;159.011594;23.264696
7;450;2.480120e-006;4.169731e+002;408.154565;0.954729;170.413211;17.957853
8;500;2.735941e-006;4.627378e+002;457.384595;1.033363;186.002237;14.202714
9;550;3.022611e-006;5.106566e+002;501.918726;1.003678;202.616582;14.961843
10;600;3.330116e-006;5.640026e+002;553.926908;0.950210;217.516967;17.517705
11;650;3.739350e-006;6.194498e+002;609.905099;0.894708;240.374267;20.092537
12;700;4.247366e-006;6.635786e+002;655.011465;0.893882;252.277799;15.270744
13;750;4.917101e-006;7.287241e+002;718.216045;0.924418;273.483886;27.153132
14;800;5.806313e-006;7.878495e+002;776.427937;1.065607;294.641929;15.808673
15;850;6.872430e-006;8.608328e+002;846.606461;1.030095;315.597529;17.148382
16;900;8.169587e-006;9.308104e+002;918.413245;1.079451;333.569405;16.998383

File: Data/HighFluenceIrrNeutron2023/TCT/N8738_1_LL1_2e15_5700min.csv
Num;Voltage;Ileak[nA];CCE[a.u.];CCE2[a.u.];CCE2err[a.u.];MPV[mV];Noise[mV]
0;100;8.788239e-007;1.188143e+002;119.118078;1.155415;70.058473;14.496648
1;150;1.096618e-006;1.668401e+002;167.621530;1.196107;88.503369;19.276995
2;200;1.298542e-006;2.118120e+002;214.355638;1.073159;106.596804;23.535468
3;250;1.494670e-006;2.577714e+002;258.328310;1.255188;117.912920;18.538083
4;300;1.690903e-006;2.965577e+002;299.226751;1.177985;144.534447;34.533095
5;350;1.888831e-006;3.486837e+002;349.354857;1.194057;152.365941;23.096537
6;400;2.096518e-006;3.918612e+002;394.110180;1.218906;165.996724;21.763287
7;450;2.311803e-006;4.391915e+002;439.325839;1.165946;188.950515;23.500666
8;500;2.560892e-006;4.869333e+002;488.550145;1.209685;202.045169;23.213381
9;550;2.830404e-006;5.444391e+002;545.208726;1.304646;219.478563;26.281511
10;600;3.163199e-006;5.934271e+002;593.621790;1.509419;238.104688;26.527316
11;650;3.554668e-006;6.494790e+002;652.255046;1.299759;257.603443;18.107597
12;700;4.062897e-006;7.078937e+002;714.182331;1.532497;277.666529;21.945318
13;750;4.784541e-006;7.771417e+002;774.153057;1.550223;296.615267;18.840403
14;800;5.725014e-006;8.428706e+002;847.083568;1.785044;323.539562;25.231962
15;850;6.929924e-006;9.214071e+002;920.077217;1.641351;349.130811;25.597711
16;900;8.187157e-006;9.961099e+002;996.871543;1.577527;366.724470;23.716892

File: Data/HighFluenceIrrNeutron2023/TCT/N8738_1_LL1_2e15_60min.csv
Num;Voltage;Ileak[nA];CCE[a.u.];CCE2[a.u.];CCE2err[a.u.];MPV[mV];Noise[mV]
0;100;3.716842e-006;2.631178e+002;267.032798;0.650909;111.554591;13.072229
1;150;4.643641e-006;3.645684e+002;369.366182;0.648138;143.091808;14.314869
2;200;5.491167e-006;4.603137e+002;465.049261;0.733180;178.797713;14.781180
3;250;6.285231e-006;5.523732e+002;558.857283;0.676193;207.412058;12.185975
4;300;7.060139e-006;6.443763e+002;649.226428;0.716740;237.580584;12.928078
5;350;7.786489e-006;7.384827e+002;745.014169;0.764710;268.347383;11.684109
6;400;8.467486e-006;8.196391e+002;826.595893;0.826842;295.110196;10.569608
7;450;9.121293e-006;9.181713e+002;922.662437;0.739771;322.178242;12.838805
8;500;9.811766e-006;1.009261e+003;1016.040400;0.831549;353.563745;13.159295
9;550;1.049946e-005;1.115254e+003;1119.529855;0.799311;379.002808;15.068676
10;600;1.114949e-005;1.214364e+003;1222.401491;0.840346;410.411660;13.882502
11;650;1.174606e-005;1.314900e+003;1321.311676;0.927751;437.081375;12.150398
12;700;1.233950e-005;1.428299e+003;1436.541586;0.796504;470.235747;14.056189
13;750;1.277441e-005;1.525172e+003;1531.569807;0.920797;495.436629;10.830639
14;800;1.333884e-005;1.642662e+003;1648.252896;0.987618;529.384340;15.030153
15;850;1.395701e-005;1.736286e+003;1744.374535;0.861480;553.880174;14.956834
16;900;1.455863e-005;1.859360e+003;1865.136089;0.986270;585.013113;12.774437

File: Data/HighFluenceIrrNeutron2023/TCT/N8738_1_LL1_2e15_6600min.csv
Num;Voltage;Ileak[nA];CCE[a.u.];CCE2[a.u.];CCE2err[a.u.];MPV[mV];Noise[mV]
0;100;9.000046e-007;1.200031e+002;119.638995;1.123699;64.176224;11.584949
1;150;1.112363e-006;1.646831e+002;165.145069;0.929618;81.969757;12.999722
2;200;1.320702e-006;2.090029e+002;210.197986;1.073905;95.745360;13.553122
3;250;1.522133e-006;2.559736e+002;258.280108;0.897449;110.317857;13.596739
4;300;1.729429e-006;3.024990e+002;303.648680;0.923078;126.473467;18.476956
5;350;1.928344e-006;3.452988e+002;344.272651;0.944583;138.276937;11.581498
6;400;2.138093e-006;3.924577e+002;393.383638;1.097962;156.637998;13.383136
7;450;2.360294e-006;4.406390e+002;443.052696;1.210224;173.179029;14.267676
8;500;2.613451e-006;4.894626e+002;490.070496;0.864323;189.823927;13.817275
9;550;2.896208e-006;5.444974e+002;544.407743;0.885892;208.168049;13.657954
10;600;3.204697e-006;5.865903e+002;589.044341;1.006371;224.974514;13.147946
11;650;3.619664e-006;6.505192e+002;651.929602;0.926543;244.063585;12.518806
12;700;4.132869e-006;7.013788e+002;705.243805;1.095738;264.092718;15.368528
13;750;4.853419e-006;7.806345e+002;780.799131;0.926441;287.467766;13.312496
14;800;5.792866e-006;8.563826e+002;857.264415;1.108514;309.946285;11.754829
15;850;7.035928e-006;9.296739e+002;930.616821;1.024697;332.127588;13.032528
16;900;8.493033e-006;1.022784e+003;1024.130021;1.065708;362.789490;14.197421

File: Data/HighFluenceIrrNeutron2023/TCT/N8738_1_LL1_2e15_700min.csv
Num;Voltage;Ileak[nA];CCE[a.u.];CCE2[a.u.];CCE2err[a.u.];MPV[mV];Noise[mV]
0;100;2.091991e-006;2.005647e+002;208.077539;0.349560;80.896177;2.998366
1;150;2.603015e-006;2.785870e+002;286.054868;0.411208;106.676388;3.390742
2;200;3.081719e-006;3.566661e+002;362.118165;0.366205;132.460746;3.055539
3;250;3.512862e-006;4.285404e+002;435.061456;0.421975;158.094234;3.784509
4;300;3.934977e-006;5.105945e+002;516.329050;0.368578;185.772598;3.150231
5;350;4.338277e-006;5.839860e+002;589.511024;0.426921;210.393278;3.212424
6;400;4.723821e-006;6.599651e+002;665.556788;0.421509;237.200354;3.270186
7;450;5.136701e-006;7.412484e+002;746.038204;0.399950;266.060691;3.095864
8;500;5.559803e-006;8.148336e+002;819.053273;0.502535;289.994859;3.251564
9;550;5.942611e-006;9.001543e+002;906.416597;0.441782;316.706107;3.275959
10;600;6.359663e-006;9.885342e+002;992.090239;0.544398;344.472819;3.637771
11;650;6.841448e-006;1.064839e+003;1069.717516;0.497536;370.475870;2.927507
12;700;7.276562e-006;1.148111e+003;1154.932076;0.597186;395.951553;3.325728
13;750;7.737038e-006;1.246573e+003;1250.745394;0.557405;422.163439;3.682090
14;800;8.307356e-006;1.342973e+003;1344.607046;0.632627;450.279963;2.947867
15;850;8.919388e-006;1.435442e+003;1438.548092;0.586996;476.501440;3.451728
16;900;9.642623e-006;1.531459e+003;1537.617318;0.585231;504.105795;2.856445

File: Data/HighFluenceIrrNeutron2023/TCT/N8738_1_LL1_2e15_7400min.csv
Num;Voltage;Ileak[nA];CCE[a.u.];CCE2[a.u.];CCE2err[a.u.];MPV[mV];Noise[mV]
0;100;8.605072e-007;1.303289e+002;128.702677;0.943159;60.961129;14.018498
1;150;1.069526e-006;1.705099e+002;170.976654;0.927313;85.393366;13.859318
2;200;1.272206e-006;2.140286e+002;210.814422;0.997912;97.833041;17.119687
3;250;1.455894e-006;2.524608e+002;253.337924;0.983811;111.152998;13.569898
4;300;1.647985e-006;2.966812e+002;293.986142;1.111271;129.814583;15.650473
5;350;1.844293e-006;3.392763e+002;338.814035;1.018378;143.030758;13.957140
6;400;2.051244e-006;3.802222e+002;378.821852;0.844039;155.766500;17.167951
7;450;2.275211e-006;4.259052e+002;425.366179;0.890871;171.788530;14.813561
8;500;2.519351e-006;4.687271e+002;470.034612;0.933074;191.859339;16.070716
9;550;2.780720e-006;5.184618e+002;518.383948;0.975016;205.088069;17.416030
10;600;3.108596e-006;5.669752e+002;568.662195;0.908275;218.649053;15.009043
11;650;3.534263e-006;6.216675e+002;621.985189;1.032831;240.159423;13.700206
12;700;4.064005e-006;6.942665e+002;690.915866;1.015961;259.866692;12.458128
13;750;4.814004e-006;7.602607e+002;759.300538;0.902049;280.814222;16.791943
14;800;5.848852e-006;8.365140e+002;836.020039;0.970846;304.952029;14.185060
15;850;7.142645e-006;9.121757e+002;910.508776;1.128840;331.962528;13.987139
16;900;8.663653e-006;9.956516e+002;992.158833;0.880697;352.198029;11.184623
