Repository: aimaax/PENGUIN

# PENGUIN :penguin:  

> **NOTE!!** Google ID and GitLab repo for CERN organization is hidden and the create database function won't work properly in this version. Plotting is still possible with the saved database and data stored in this repo.  

A Python-based environment for GUI-driven analysis for IV, CV, and TCT measurements obtained with [Particulars Setup]() at CERN for CMS HGCAL silicon diodes. Used to plot data for individual diodes, but also to analyse Current Volume Normalization, Saturation Voltage, Charge Collection, and Charge Collection Efficiency.

---

File: Data/HighFluenceIrrNeutron2023/TCT/N8738_2_LL2_4e15_14700min.csv
Num;Voltage;Ileak[nA];CCE[a.u.];CCE2[a.u.];CCE2err[a.u.];MPV[mV];Noise[mV]
0;100;2.981480e-006;1.168639e+002;114.187716;0.424325;54.326907;1.889791
1;150;3.785903e-006;1.638326e+002;161.159927;0.410631;71.678263;1.684753
2;200;4.559234e-006;2.085417e+002;206.243178;0.434522;90.431752;1.544918
3;250;5.309068e-006;2.561363e+002;254.177767;0.406181;109.327259;1.660292
4;300;6.032029e-006;3.033311e+002;301.826959;0.463983;127.818599;1.488664
5;350;6.795026e-006;3.527889e+002;352.839299;0.426531;148.066331;1.662586
6;400;7.577716e-006;4.047831e+002;404.644425;0.369945;168.898012;1.686517
7;450;8.353541e-006;4.566713e+002;456.856033;0.439533;189.696002;1.557537
8;500;9.133944e-006;5.076222e+002;508.027098;0.423150;211.008108;1.478323
9;550;1.003738e-005;5.606046e+002;561.780957;0.395243;231.995153;1.570505
10;600;1.091578e-005;6.149904e+002;616.195215;0.421394;252.484090;1.535312
11;650;1.186015e-005;6.769673e+002;678.266271;0.476028;275.386747;1.531815
12;700;1.294704e-005;7.378127e+002;739.670943;0.501652;299.168870;1.541133
13;750;1.411569e-005;7.949276e+002;797.049295;0.505783;321.331733;1.708606
14;800;1.533003e-005;8.568337e+002;859.127972;0.476482;343.604002;1.612987
15;850;1.659520e-005;9.259307e+002;929.017180;0.470430;367.146162;1.629972
16;900;1.803001e-005;9.905867e+002;993.603031;0.566309;388.941696;1.633046

File: Data/HighFluenceIrrNeutron2023/TCT/N8738_2_LL2_4e15_1500min.csv
Num;Voltage;Ileak[nA];CCE[a.u.];CCE2[a.u.];CCE2err[a.u.];MPV[mV];Noise[mV]
0;100;5.567207e-006;1.807161e+002;182.204100;0.396887;64.682516;2.893587
1;150;7.265689e-006;2.422281e+002;244.496322;0.384816;87.083514;3.447209
2;200;8.758626e-006;3.030844e+002;305.648688;0.408491;108.883298;3.505192
3;250;1.004733e-005;3.631382e+002;366.005831;0.399501;131.519436;3.784044
4;300;1.134341e-005;4.207763e+002;424.225451;0.446235;151.413250;3.208628
5;350;1.261161e-005;4.798790e+002;483.506168;0.467224;173.643085;3.350663
6;400;1.386044e-005;5.400686e+002;544.315628;0.464464;195.125880;3.034879
7;450;1.509033e-005;5.995219e+002;604.197775;0.447494;217.569140;3.348354
8;500;1.631115e-005;6.559357e+002;660.449509;0.411948;239.208806;3.063376
9;550;1.749870e-005;7.091288e+002;714.393408;0.432129;259.233436;3.424934
10;600;1.872964e-005;7.646138e+002;769.958617;0.487182;278.651362;3.189633
11;650;1.994561e-005;8.299844e+002;836.229521;0.500349;300.095848;3.198231
12;700;2.102906e-005;8.919700e+002;898.547096;0.502725;322.504323;2.950861
13;750;2.239595e-005;9.469801e+002;953.935198;0.485793;342.270639;2.818225
14;800;2.361155e-005;1.005819e+003;1013.677111;0.579338;362.208877;2.956263
15;850;2.506765e-005;1.065310e+003;1073.187884;0.557557;382.046752;2.849206
16;900;2.628159e-005;1.130706e+003;1139.132266;0.633731;401.750429;2.776438

File: Data/HighFluenceIrrNeutron2023/TCT/N8738_2_LL2_4e15_1800min.csv
Num;Voltage;Ileak[nA];CCE[a.u.];CCE2[a.u.];CCE2err[a.u.];MPV[mV];Noise[mV]
0;100;5.287906e-006;1.950366e+002;198.135391;0.348294;66.338350;1.679676
1;150;6.908565e-006;2.642034e+002;267.955796;0.430997;92.791370;2.027213
2;200;8.338926e-006;3.312323e+002;335.138143;0.390760;118.373996;1.948249
3;250;9.661240e-006;3.957543e+002;400.715116;0.415200;143.882711;2.113426
4;300;1.091118e-005;4.575318e+002;463.188041;0.471252;167.937759;1.966753
5;350;1.204127e-005;5.199363e+002;526.064530;0.409561;192.097371;1.769517
6;400;1.325671e-005;5.799079e+002;586.255071;0.393258;215.552120;1.931340
7;450;1.447066e-005;6.392145e+002;646.379082;0.458867;238.356998;1.948071
8;500;1.562578e-005;7.003874e+002;708.152682;0.446622;261.662420;1.803176
9;550;1.685656e-005;7.620122e+002;769.418835;0.457045;284.581156;1.698187
10;600;1.797516e-005;8.227286e+002;831.063201;0.492395;306.683058;1.783016
11;650;1.910701e-005;8.916675e+002;900.213441;0.525231;330.021447;1.810101
12;700;2.013272e-005;9.599920e+002;969.207184;0.471754;355.474225;1.911971
13;750;2.138605e-005;1.015222e+003;1024.399047;0.534845;376.344536;1.755071
14;800;2.271052e-005;1.087784e+003;1098.200513;0.581867;398.793349;2.316382
15;850;2.403674e-005;1.160625e+003;1170.627938;0.624477;423.986187;1.984802
16;900;2.533033e-005;1.218493e+003;1229.840285;0.601176;444.642736;1.713896

File: Data/HighFluenceIrrNeutron2023/TCT/N8738_2_LL2_4e15_19000min.csv
Num;Voltage;Ileak[nA];CCE[a.u.];CCE2[a.u.];CCE2err[a.u.];MPV[mV];Noise[mV]
0;100;2.657259e-006;1.048845e+002;101.526459;0.366140;53.807284;1.911357
1;150;3.376832e-006;1.462197e+002;143.020709;0.371316;63.219507;1.963303
2;200;4.064453e-006;1.873208e+002;184.778875;0.382080;77.599326;1.801175
3;250;4.741964e-006;2.274666e+002;225.161868;0.385725;94.159904;1.645847
4;300;5.435134e-006;2.689805e+002;267.095170;0.422115;110.445756;1.850916
5;350;6.139026e-006;3.110456e+002;309.254257;0.400410;126.971605;1.765039
6;400;6.858014e-006;3.556689e+002;354.420218;0.388750;145.062624;1.747583
7;450;7.596075e-006;4.020107e+002;401.003602;0.424747;163.530214;1.730597
8;500;8.411442e-006;4.487518e+002;448.274070;0.415275;182.086295;1.537106
9;550;9.271009e-006;4.983562e+002;498.050129;0.438911;201.636243;1.569854
10;600;1.018617e-005;5.503308e+002;549.971148;0.382407;221.947443;1.907127
11;650;1.119104e-005;6.032170e+002;603.241460;0.464299;241.451040;1.702119
12;700;1.227693e-005;6.597434e+002;660.448844;0.429637;263.154415;1.685640
13;750;1.345024e-005;7.212709e+002;722.375046;0.426788;284.760509;1.848598
14;800;1.471798e-005;7.859518e+002;787.752334;0.455670;308.127007;1.926472
15;850;1.613037e-005;8.535956e+002;855.739100;0.484022;331.364746;1.932566
16;900;1.760955e-005;9.221012e+002;923.511646;0.514578;355.599383;1.847544

File: Data/HighFluenceIrrNeutron2023/TCT/N8738_2_LL2_4e15_2100min.csv
Num;Voltage;Ileak[nA];CCE[a.u.];CCE2[a.u.];CCE2err[a.u.];MPV[mV];Noise[mV]
0;100;5.191926e-006;1.853183e+002;187.218241;0.488397;74.685407;1.612625
1;150;6.743350e-006;2.539911e+002;256.928226;0.430575;100.781685;2.000847
2;200;8.081391e-006;3.178928e+002;321.032932;0.471346;124.459413;1.868264
3;250;9.407639e-006;3.819731e+002;385.361702;0.421021;150.362885;1.833200
4;300;1.071997e-005;4.432191e+002;447.652119;0.436959;173.400866;1.810010
5;350;1.198664e-005;5.074846e+002;512.841169;0.476234;197.658923;2.017250
6;400;1.289081e-005;5.596919e+002;564.345083;0.468905;218.518834;2.131849
7;450;1.402842e-005;6.223851e+002;627.861966;0.493271;240.636800;1.834395
8;500;1.516228e-005;6.829453e+002;688.705764;0.511822;264.510067;1.946917
9;550;1.628450e-005;7.429325e+002;749.166559;0.448869;287.029770;1.871380
10;600;1.741303e-005;8.100936e+002;817.458240;0.474744;309.976566;1.713080
11;650;1.853010e-005;8.656331e+002;873.048015;0.593027;331.601124;1.796982
12;700;1.963829e-005;9.308078e+002;938.289791;0.573082;353.500276;2.105938
13;750;2.073336e-005;9.873995e+002;995.519956;0.542073;374.283567;2.096781
14;800;2.194697e-005;1.057659e+003;1066.617180;0.530840;396.663769;2.099663
15;850;2.315060e-005;1.120460e+003;1129.599316;0.670367;417.884838;2.328720
16;900;2.435451e-005;1.189906e+003;1199.190770;0.650739;440.668767;1.926149

File: Data/HighFluenceIrrNeutron2023/TCT/N8738_2_LL2_4e15_2500min.csv
Num;Voltage;Ileak[nA];CCE[a.u.];CCE2[a.u.];CCE2err[a.u.];MPV[mV];Noise[mV]
0;100;5.133113e-006;1.812009e+002;183.024343;0.403129;62.539381;2.023095
1;150;6.646287e-006;2.459067e+002;248.067812;0.415954;88.031314;1.817340
2;200;7.997986e-006;3.092040e+002;311.814315;0.389287;111.515531;1.714316
3;250;9.237386e-006;3.709947e+002;373.938051;0.414742;135.436098;1.868164
4;300;1.043145e-005;4.349724e+002;438.919778;0.445254;159.336234;1.816396
5;350;1.149123e-005;4.965775e+002;501.071122;0.484736;182.332104;1.730139
6;400;1.270074e-005;5.577927e+002;562.528988;0.435575;206.919203;1.918334
7;450;1.384156e-005;6.164528e+002;621.634873;0.519281;229.882293;2.017629
8;500;1.488857e-005;6.702881e+002;675.943009;0.492469;250.147761;2.035427
9;550;1.591074e-005;7.296340e+002;735.786550;0.436376;272.145117;1.626575
10;600;1.708580e-005;7.935295e+002;800.106075;0.450716;294.249798;1.828732
11;650;1.824825e-005;8.591804e+002;866.295581;0.456694;317.225000;1.836593
12;700;1.936352e-005;9.272637e+002;934.522583;0.563412;341.860493;1.913947
13;750;2.048124e-005;9.910651e+002;998.950809;0.497923;367.200959;2.025676
14;800;2.162750e-005;1.050990e+003;1059.313133;0.560281;387.649858;1.894710
15;850;2.289697e-005;1.115584e+003;1124.019638;0.617366;406.777792;1.804484
16;900;2.411055e-005;1.192412e+003;1200.898747;0.596331;430.055295;1.929610

File: Data/HighFluenceIrrNeutron2023/TCT/N8738_2_LL2_4e15_253_240927_Laser2310_23500min.csv
Num,Voltage,Ileak[nA],CCE[a.u.],CCE2[a.u.],MPV[mV],Noise[mV],Error mu,Error mean
0,-900.0,-1.668033e-05,785.3019408151869,785.3019408151869,314.6532663316583,0.7974605552993121,0.4163457837626749,0.4163457837626749
1,-850.0,-1.523414e-05,728.3080290340589,728.3080290340589,294.713567839196,0.7509317328890991,0.4085599354891383,0.4085599354891383
2,-800.0,-1.378076e-05,668.0637855946395,668.0637855946395,271.5577889447236,0.7687504276367193,0.3460657782842228,0.3460657782842228
3,-750.0,-1.248886e-05,609.9293087660523,609.9293087660523,249.0854271356784,0.7502252748354536,0.3284815645525836,0.3284815645525836
4,-700.0,-1.123407e-05,560.1861038525961,560.1861038525961,231.15577889447235,0.7264341259860754,0.39970109377288765,0.39970109377288765
5,-650.0,-1.011785e-05,511.134874371859,511.134874371859,209.92964824120602,0.7460689918493753,0.3767030198016422,0.3767030198016422
6,-600.0,-9.697084e-06,461.5091993299832,461.5091993299832,191.678391959799,0.7426309822476447,0.35056955476386154,0.35056955476386154
7,-550.0,-8.572871e-06,413.61125628140684,413.61125628140684,173.06532663316582,0.7077467205561302,0.3690883245700587,0.3690883245700587
8,-500.0,-7.677439e-06,367.63020435510873,367.63020435510873,153.48743718592965,0.6339714637423691,0.37477231515720916,0.37477231515720916
9,-450.0,-6.939549e-06,327.50098939140133,327.50098939140133,136.56281407035175,0.6582892883001639,0.3377295353540807,0.3377295353540807
10,-400.0,-6.124431e-06,288.4062445561138,288.4062445561138,120.72361809045226,0.7231275091177912,0.37422868706983403,0.37422868706983403
11,-350.0,-5.433378e-06,253.41766610831925,253.41766610831925,105.32663316582915,0.7525461058856634,0.37841574700011604,0.37841574700011604
12,-300.0,-4.750987e-06,219.16062088218865,219.16062088218865,90.89447236180905,0.7786096911991408,0.35008507414642953,0.35008507414642953
13,-250.0,-4.113934e-06,182.78067671691784,182.78067671691784,77.62814070351759,0.8592624584707337,0.38061616643396157,0.38061616643396157
14,-200.0,-3.491918e-06,151.58467895030702,151.58467895030702,63.8391959798995,0.9041115484805738,0.36222481379049093,0.36222481379049093
15,-150.0,-2.846999e-06,117.63971859296481,117.63971859296481,48.321608040201006,0.8229496931687839,0.36156631224250324,0.36156631224250324
16,-100.0,-2.242789e-06,84.52481072026798,84.52481072026798,34.69346733668342,0.9157989339697842,0.3443534646309197,0.3443534646309197

File: Data/HighFluenceIrrNeutron2023/TCT/N8738_2_LL2_4e15_253_241018_Laser2310_29000min.csv
Num,Voltage,Ileak[nA],CCE[a.u.],CCE2[a.u.],MPV[mV],Noise[mV],Error mu,Error mean
0,-900.0,-0.0001049862,639.1034282523729,639.1034282523729,268.9849246231156,4.845836825455383,0.46727788441779755,0.46727788441779755
1,-850.0,-1.518121e-05,588.6175589056393,588.6175589056393,248.72361809045225,4.875978785268157,0.3244098655030277,0.3244098655030277
2,-800.0,-1.368363e-05,542.1912049134561,542.1912049134561,232.0,4.7139767152823335,0.35667200986620373,0.35667200986620373
3,-750.0,-1.234461e-05,497.01404801786697,497.01404801786697,215.15577889447235,4.3733557819072315,0.29213738275908935,0.29213738275908935
4,-700.0,-1.103353e-05,453.78540703517575,453.78540703517575,198.39195979899498,4.371797633969605,0.35792667435431036,0.35792667435431036
5,-650.0,-1.049975e-05,407.36920156337226,407.36920156337226,179.17587939698493,4.638099858648171,0.3340167794278016,0.3340167794278016
6,-600.0,-9.297003e-06,367.4719374651031,367.4719374651031,164.02010050251258,4.673160888204138,0.3154932955445178,0.3154932955445178
7,-550.0,-8.290639e-06,332.77159128978207,332.77159128978207,149.06532663316582,4.54744075452845,0.3278089112045955,0.3278089112045955
8,-500.0,-7.357811e-06,304.52359575656044,304.52359575656044,135.95979899497488,3.094527124130049,0.6411774060619003,0.6411774060619003
9,-450.0,-6.611925e-06,275.592719151312,275.592719151312,123.21608040201005,2.527305393073356,0.3683622364117481,0.3683622364117481
10,-400.0,-5.85349e-06,241.20826353992172,241.20826353992172,109.10552763819095,2.9020015931171317,0.3739618234573935,0.3739618234573935
11,-350.0,-5.146858e-06,208.843828029034,208.843828029034,95.63819095477388,2.5822639885741094,0.354497991727349,0.354497991727349
12,-300.0,-4.478255e-06,179.83974986041312,179.83974986041312,81.7286432160804,2.441803547747172,0.3512155252415759,0.3512155252415759
13,-250.0,-3.849897e-06,152.99852149637073,152.99852149637073,71.15577889447236,2.25289996982342,0.32785377920121656,0.32785377920121656
14,-200.0,-3.300722e-06,123.68875488553877,123.68875488553877,56.64321608040201,2.1474711618846425,0.3390451054852193,0.3390451054852193
15,-150.0,-2.696587e-06,94.92718704634278,94.92718704634278,46.5929648241206,2.1944528246100656,0.35596188108537147,0.35596188108537147
16,-100.0,-2.094893e-06,69.67518481295363,69.67518481295363,33.447236180904525,2.1292637458427395,0.29878155930376415,0.29878155930376415

File: Data/HighFluenceIrrNeutron2023/TCT/N8738_2_LL2_4e15_253_250813_Laser2455_73000min.csv
Num,Voltage,Ileak[nA],CCE[a.u.],CCE2[a.u.],MPV[mV],Noise[mV],Error mu,Error mean
0,-900.0,-2.05177e-05,843.4274844444443,843.4274844444443,350.84,3.7894699065752593,0.5814705110321584,0.5814705110321584
1,-800.0,-1.562592e-05,668.9403911111111,668.9403911111111,288.64,3.876789883714248,0.5191362549466187,0.5191362549466187
2,-700.0,-1.168402e-05,535.6429155555556,535.6429155555556,235.88,3.8162788675700483,0.8259361796168034,0.8259361796168034
3,-600.0,-9.212121e-06,437.2190044444444,437.2190044444444,192.08,3.4296420214158987,0.44432882958457676,0.44432882958457676
4,-500.0,-6.874007e-06,335.3731733333332,335.3731733333332,150.28,3.545637131273682,0.4281984437150614,0.4281984437150614
5,-400.0,-5.14018e-06,255.0542577777777,255.0542577777777,113.84,3.4419533357429617,0.4866808531265649,0.4866808531265649
6,-300.0,-3.874676e-06,183.58479999999997,183.58479999999997,84.08,3.4838443006413353,0.4482945317533996,0.4482945317533996
7,-200.0,-2.725892e-06,119.36293333333332,119.36293333333332,56.4,3.3990322152047927,0.4479342666061616,0.4479342666061616
8,-100.0,-1.722823e-06,59.728799999999985,59.728799999999985,32.48,3.374560712152028,0.35008919549166306,0.35008919549166306

File: Data/HighFluenceIrrNeutron2023/TCT/N8738_2_LL2_4e15_3100min.csv
Num;Voltage;Ileak[nA];CCE[a.u.];CCE2[a.u.];CCE2err[a.u.];MPV[mV];Noise[mV]
0;100;4.802163e-006;1.752020e+002;177.546418;0.390923;64.713493;1.718545
1;150;6.224609e-006;2.396304e+002;242.767806;0.531960;90.348292;1.936090
2;200;7.488326e-006;3.025923e+002;306.602882;0.427703;114.091414;1.609020
3;250;8.698287e-006;3.657942e+002;369.278965;0.452904;138.640979;1.871349
4;300;9.772450e-006;4.290547e+002;433.318303;0.415360;162.944229;1.826581
5;350;1.079482e-005;4.897030e+002;494.806130;0.459288;186.470101;1.751641
6;400;1.188917e-005;5.491848e+002;555.093067;0.483356;210.088406;1.771268
7;450;1.300090e-005;6.046079e+002;612.031166;0.522718;232.627407;1.618781
8;500;1.404565e-005;6.339945e+002;641.155267;0.459391;238.079259;2.105362
9;550;1.510756e-005;6.901485e+002;697.482372;0.452670;258.750921;1.683083
10;600;1.616295e-005;7.481542e+002;756.064790;0.464073;279.321582;1.773110
11;650;1.719244e-005;8.070103e+002;815.068622;0.474789;299.460692;1.714677
12;700;1.815473e-005;8.685309e+002;877.713057;0.468331;320.789383;1.837061
13;750;1.918590e-005;9.298393e+002;938.305172;0.502268;342.729841;1.667314
14;800;2.032355e-005;9.863821e+002;995.574556;0.606894;364.438714;1.762531
15;850;2.150310e-005;1.047835e+003;1057.810198;0.501374;384.584388;1.856563
16;900;2.263628e-005;1.117989e+003;1128.022071;0.553485;405.713562;1.720260

File: Data/HighFluenceIrrNeutron2023/TCT/N8738_2_LL2_4e15_330min.csv
Num;Voltage;Ileak[nA];CCE[a.u.];CCE2[a.u.];CCE2err[a.u.];MPV[mV];Noise[mV]
0;100;5.938800e-006;1.857036e+002;187.791149;0.426290;71.223124;1.783461
1;150;7.582607e-006;2.519883e+002;254.617834;0.459210;97.699207;2.123511
2;200;9.024257e-006;3.011091e+002;302.166864;0.424880;109.959757;1.893187
3;250;1.053242e-005;3.611464e+002;361.759640;0.477889;132.226861;2.081255
4;300;1.193212e-005;4.232593e+002;424.426577;0.489686;155.397366;2.023830
5;350;1.327174e-005;4.776756e+002;479.493487;0.462971;177.379228;1.779657
6;400;1.467426e-005;5.333364e+002;535.381506;0.545138;198.624152;1.718246
7;450;1.600040e-005;5.894644e+002;592.285009;0.550326;220.505598;2.057328
8;500;1.731146e-005;6.444784e+002;647.589787;0.457740;240.651805;1.681577
9;550;1.862665e-005;7.017359e+002;705.355935;0.528200;261.469643;1.768791
10;600;2.006872e-005;7.603196e+002;764.562475;0.512387;282.604725;1.947781
11;650;2.142803e-005;8.199095e+002;824.533871;0.496057;303.702163;1.721362
12;700;2.288304e-005;8.753922e+002;880.166820;0.550066;324.964545;2.018350
13;750;2.453817e-005;9.272837e+002;932.232473;0.594047;344.054476;1.864421
14;800;2.611749e-005;9.848103e+002;990.784005;0.541479;362.971328;2.173145
15;850;2.761557e-005;1.051407e+003;1056.653385;0.662703;384.057923;1.833591
16;900;2.980087e-005;1.117321e+003;1123.060426;0.565288;407.307674;1.845225

File: Data/HighFluenceIrrNeutron2023/TCT/N8738_2_LL2_4e15_4000min.csv
Num;Voltage;Ileak[nA];CCE[a.u.];CCE2[a.u.];CCE2err[a.u.];MPV[mV];Noise[mV]
0;100;4.505458e-006;1.713553e+002;174.923633;0.384740;64.660328;2.978651
1;150;5.811076e-006;2.325999e+002;236.579070;0.398207;87.307299;2.959585
2;200;6.988240e-006;2.928335e+002;297.450433;0.445404;110.741828;3.724235
3;250;8.103144e-006;3.512630e+002;356.076705;0.394882;133.054329;3.307312
4;300;9.176440e-006;4.097340e+002;415.686978;0.410163;155.350693;3.384119
5;350;1.020716e-005;4.676184e+002;473.469983;0.403305;177.583222;2.694268
6;400;1.124787e-005;5.276319e+002;533.991045;0.385733;199.981602;3.512908
7;450;1.224424e-005;5.864336e+002;594.166902;0.417347;222.508315;2.895151
8;500;1.313840e-005;6.460908e+002;653.380105;0.456060;244.718926;2.338435
9;550;1.410796e-005;7.065657e+002;714.376247;0.438957;266.836214;3.063127
10;600;1.516610e-005;7.689115e+002;777.356469;0.508519;289.115306;2.685387
11;650;1.620435e-005;8.316645e+002;840.232863;0.482960;311.548901;2.945829
12;700;1.725009e-005;8.945560e+002;903.415737;0.491028;334.661332;2.844832
13;750;1.829091e-005;9.569908e+002;966.067526;0.454363;356.774560;2.293079
14;800;1.933237e-005;1.019236e+003;1029.164631;0.529960;380.050509;3.304460
15;850;2.035371e-005;1.076839e+003;1086.468587;0.552238;399.717926;2.944845
16;900;2.151444e-005;1.140821e+003;1151.555756;0.504019;420.904276;3.074102

File: Data/HighFluenceIrrNeutron2023/TCT/N8738_2_LL2_4e15_5000min.csv
Num;Voltage;Ileak[nA];CCE[a.u.];CCE2[a.u.];CCE2err[a.u.];MPV[mV];Noise[mV]
0;100;4.554943e-006;1.850270e+002;195.497971;0.494449;95.420574;5.093015
1;150;5.747274e-006;2.417809e+002;251.282708;0.491200;116.559504;4.131983
2;200;6.854080e-006;2.994716e+002;310.169529;0.486883;139.544551;4.869227
3;250;7.920353e-006;3.535817e+002;364.908795;0.379299;160.354135;3.743911
4;300;8.948919e-006;4.085074e+002;419.573115;0.466634;180.139043;3.273565
5;350;9.944368e-006;4.616814e+002;472.899023;0.509110;203.160740;4.239235
6;400;1.091209e-005;5.209688e+002;532.988095;0.461679;224.905884;4.393651
7;450;1.186659e-005;5.720604e+002;584.758839;0.476535;244.819950;3.527953
8;500;1.282931e-005;6.315503e+002;644.370169;0.467526;267.922717;2.760469
9;550;1.378611e-005;6.829805e+002;695.593097;0.456179;288.573053;3.214506
10;600;1.476201e-005;7.438204e+002;756.980535;0.480210;309.213598;4.370305
11;650;1.583605e-005;7.967145e+002;810.113184;0.440666;329.575274;3.852305
12;700;1.689349e-005;8.605612e+002;873.966251;0.494856;352.974999;3.626101
13;750;1.796221e-005;9.153716e+002;929.259338;0.472990;371.683919;4.200621
14;800;1.903613e-005;9.792998e+002;993.866142;0.516841;394.548657;4.410369
15;850;2.020325e-005;1.038563e+003;1053.779184;0.568476;412.718102;4.179263
16;900;2.121045e-005;1.106642e+003;1122.337724;0.631707;436.412056;4.058031

File: Data/HighFluenceIrrNeutron2023/TCT/N8738_2_LL2_4e15_550min.csv
Num;Voltage;Ileak[nA];CCE[a.u.];CCE2[a.u.];CCE2err[a.u.];MPV[mV];Noise[mV]
0;100;6.241332e-006;1.797231e+002;181.648327;0.467188;64.704653;1.720000
1;150;7.997752e-006;2.415563e+002;243.850872;0.433484;90.097128;1.739768
2;200;9.595950e-006;3.008913e+002;303.553464;0.458698;113.529331;1.568020
3;250;1.113035e-005;3.566889e+002;359.637436;0.432725;134.541490;1.851752
4;300;1.257450e-005;4.141762e+002;417.221653;0.462080;157.426439;1.524526
5;350;1.395349e-005;4.689953e+002;472.693431;0.535457;179.875811;1.382493
6;400;1.527098e-005;5.213754e+002;525.832492;0.446757;199.932938;1.676376
7;450;1.667283e-005;5.712108e+002;575.571162;0.506014;220.199676;1.571459
8;500;1.807440e-005;6.298503e+002;634.498724;0.588607;241.777023;1.775978
9;550;1.955092e-005;6.878608e+002;692.380751;0.436621;262.400176;1.688578
10;600;2.100085e-005;7.432854e+002;748.955977;0.535444;284.456593;1.526967
11;650;2.234270e-005;7.979269e+002;804.259681;0.499000;305.794119;1.638264
12;700;2.383043e-005;8.539626e+002;860.104479;0.544308;327.666485;1.550675
13;750;2.544516e-005;9.090904e+002;915.891182;0.550897;345.657772;1.567771
14;800;2.721607e-005;9.687291e+002;975.510281;0.577717;365.408080;2.076271
15;850;2.891027e-005;1.034430e+003;1041.476153;0.530382;388.005029;1.644437
16;900;3.061142e-005;1.096790e+003;1104.140363;0.568765;409.309983;1.582460

File: Data/HighFluenceIrrNeutron2023/TCT/N8738_2_LL2_4e15_6200min.csv
Num;Voltage;Ileak[nA];CCE[a.u.];CCE2[a.u.];CCE2err[a.u.];MPV[mV];Noise[mV]
0;100;3.938523e-006;1.476758e+002;153.332701;0.412578;58.541146;2.348584
1;150;4.991970e-006;1.996453e+002;205.663182;0.440531;79.072306;2.133936
2;200;5.969840e-006;2.523930e+002;258.726441;0.396499;99.967402;2.346949
3;250;6.916121e-006;3.077344e+002;314.929053;0.421718;120.900691;2.916379
4;300;7.839166e-006;3.601626e+002;367.327396;0.422408;142.195569;2.417187
5;350;8.758640e-006;4.140444e+002;422.325411;0.433642;163.374271;2.538506
6;400;9.686077e-006;4.633354e+002;471.305213;0.439873;184.404092;2.916546
7;450;1.059823e-005;5.166982e+002;525.339789;0.346972;203.401521;2.365277
8;500;1.153335e-005;5.736440e+002;582.290084;0.433135;225.063189;2.476250
9;550;1.249342e-005;6.300483e+002;639.045852;0.461115;246.659119;2.805603
10;600;1.346811e-005;6.816596e+002;691.352935;0.539385;268.176008;2.556466
11;650;1.445942e-005;7.366189e+002;746.623954;0.484148;287.661376;2.619063
12;700;1.548972e-005;7.983705e+002;808.428980;0.521976;309.362850;2.000069
13;750;1.654833e-005;8.609282e+002;871.066568;0.456366;331.581877;3.004077
14;800;1.763875e-005;9.176234e+002;928.046432;0.528448;353.318158;3.748863
15;850;1.876397e-005;9.749510e+002;985.514630;0.476167;373.374360;3.090041
16;900;2.007944e-005;1.041016e+003;1050.806431;0.537877;393.835899;2.409119

File: Data/HighFluenceIrrNeutron2023/TCT/N8738_2_LL2_4e15_7500min.csv
Num;Voltage;Ileak[nA];CCE[a.u.];CCE2[a.u.];CCE2err[a.u.];MPV[mV];Noise[mV]
0;100;3.970196e-006;1.380538e+002;141.987300;0.411338;54.285175;1.489153
1;150;5.021596e-006;1.903169e+002;194.987849;0.424305;75.318584;1.672511
2;200;5.986641e-006;2.414642e+002;246.674187;0.463410;95.604090;1.362989
3;250;6.867391e-006;2.915187e+002;296.778086;0.431197;114.969896;1.608381
4;300;7.797301e-006;3.439907e+002;349.319870;0.475972;135.380176;1.616616
5;350;8.723200e-006;3.964699e+002;402.988645;0.441558;156.114636;1.540621
6;400;9.655571e-006;4.508949e+002;457.295032;0.462008;176.822343;1.559245
7;450;1.052887e-005;5.039818e+002;510.772140;0.473726;197.942225;1.596730
8;500;1.140346e-005;5.611671e+002;568.577683;0.449366;221.091379;1.543137
9;550;1.243884e-005;6.160847e+002;624.074441;0.455443;242.980125;1.438223
10;600;1.341322e-005;6.703439e+002;678.366282;0.477374;263.764122;1.461634
11;650;1.443995e-005;7.263080e+002;734.883968;0.472250;285.715781;1.583603
12;700;1.539402e-005;7.819252e+002;790.753767;0.484185;306.186256;1.524766
13;750;1.645628e-005;8.414894e+002;850.772140;0.497834;327.920763;1.479832
14;800;1.770777e-005;9.008789e+002;909.841331;0.553103;348.766557;1.419862
15;850;1.887289e-005;9.682274e+002;977.791373;0.543529;372.066647;1.641552
16;900;2.009884e-005;1.037027e+003;1047.259412;0.524984;395.057469;1.456649

File: Data/HighFluenceIrrNeutron2023/TCT/N8738_2_LL2_4e15_750min.csv
Num;Voltage;Ileak[nA];CCE[a.u.];CCE2[a.u.];CCE2err[a.u.];MPV[mV];Noise[mV]
0;100;6.161779e-006;1.833254e+002;185.264921;0.429753;67.329261;1.726150
1;150;7.874317e-006;2.477152e+002;250.514758;0.459131;92.959691;1.716438
2;200;9.438953e-006;3.069344e+002;310.647946;0.428640;116.915078;1.662712
3;250;1.084574e-005;3.690442e+002;373.204119;0.469934;141.137283;1.689790
4;300;1.220348e-005;4.247354e+002;429.178546;0.507405;163.728691;1.816240
5;350;1.358013e-005;4.850532e+002;489.812798;0.470154;185.369967;1.683762
6;400;1.492307e-005;5.354216e+002;540.738485;0.436969;207.000921;1.490815
7;450;1.623419e-005;5.981837e+002;604.056957;0.458786;230.170382;1.403289
8;500;1.756673e-005;6.484791e+002;653.896929;0.455237;250.507259;1.652406
9;550;1.888749e-005;7.072406e+002;713.432554;0.550900;271.151286;1.549704
10;600;2.019813e-005;7.618876e+002;768.721728;0.557004;292.468049;1.451626
11;650;2.150732e-005;8.150477e+002;821.938869;0.567053;310.920773;1.575666
12;700;2.297270e-005;8.783567e+002;885.135325;0.546204;333.510856;1.699798
13;750;2.425452e-005;9.270770e+002;935.145335;0.601819;353.383087;1.537587
14;800;2.576497e-005;9.927503e+002;1001.120185;0.611380;374.258781;1.611082
15;850;2.729808e-005;1.045807e+003;1053.632532;0.535503;393.962027;1.887625
16;900;2.892407e-005;1.116606e+003;1125.279961;0.606991;415.340316;1.845612

File: Data/HighFluenceIrrNeutron2023/TCT/N8738_2_LL2_4e15_8970min.csv
Num;Voltage;Ileak[nA];CCE[a.u.];CCE2[a.u.];CCE2err[a.u.];MPV[mV];Noise[mV]
0;100;3.609731e-006;1.339619e+002;134.875268;0.308213;57.182108;1.367249
1;150;4.588177e-006;1.844648e+002;185.237773;0.311289;77.179740;1.410001
2;200;5.504523e-006;2.339784e+002;235.535751;0.306355;97.001950;1.514662
3;250;6.370529e-006;2.844490e+002;286.720002;0.306183;117.423586;1.327815
4;300;7.232824e-006;3.339157e+002;336.568303;0.314399;137.277223;1.282018
5;350;8.099773e-006;3.852298e+002;388.588451;0.264615;157.833135;1.457636
6;400;8.985010e-006;4.404136e+002;443.857251;0.312429;178.560885;1.274317
7;450;9.857503e-006;4.940096e+002;497.569609;0.309981;200.647289;1.369141
8;500;1.069990e-005;5.464202e+002;550.207203;0.274990;221.843465;1.425045
9;550;1.156125e-005;5.968138e+002;601.329501;0.299357;242.090519;1.253957
10;600;1.255637e-005;6.517620e+002;656.408735;0.332010;262.031007;1.414888
11;650;1.357689e-005;7.116429e+002;716.737455;0.313904;283.507666;1.425408
12;700;1.463913e-005;7.725746e+002;777.795554;0.314876;306.477039;1.271435
13;750;1.574632e-005;8.297994e+002;835.348764;0.394119;329.553507;1.127790
14;800;1.695730e-005;8.858941e+002;891.559168;0.329080;349.090426;1.083892
15;850;1.806669e-005;9.794045e+002;989.958529;0.442395;385.276571;1.425970
16;900;1.921130e-005;1.056504e+003;1064.813835;0.322023;413.017910;1.359410

File: Data/HighFluenceIrrNeutron2023/TCT/N8738_2_LL2_4e15_noadd.csv
Num;Voltage;Ileak[nA];CCE[a.u.];CCE2[a.u.];CCE2err[a.u.];MPV[mV];Noise[mV]
0;100;6.902495e-006;1.562293e+002;157.770138;0.435284;61.454525;1.533817
1;150;8.923084e-006;2.127542e+002;214.327877;0.438435;83.800946;2.278182
2;200;1.070274e-005;2.672361e+002;269.548305;0.433584;106.008709;2.185352
3;250;1.253988e-005;3.173381e+002;319.804951;0.433144;125.467625;1.938884
4;300;1.434362e-005;3.707020e+002;373.669947;0.454260;146.166153;2.164449
5;350;1.590909e-005;4.245611e+002;428.198789;0.436400;167.716137;2.078721
6;400;1.812053e-005;4.720684e+002;476.562005;0.508845;187.042799;2.119910
7;450;1.959565e-005;5.222366e+002;526.313820;0.526748;206.760284;1.664009
8;500;2.117276e-005;5.770966e+002;582.241756;0.467092;227.430416;1.822485
9;550;2.309037e-005;6.308172e+002;635.861165;0.499626;249.215781;1.661745
10;600;2.563580e-005;6.773391e+002;682.753197;0.534214;267.796797;1.721839
11;650;2.734127e-005;7.340549e+002;740.041910;0.489131;287.406418;1.780859
12;700;2.943239e-005;7.785552e+002;784.416533;1.054426;305.084971;2.292514
13;750;3.217761e-005;7.987377e+002;803.968979;0.547054;309.744188;1.975046
14;800;3.478997e-005;8.577200e+002;863.366153;0.513154;328.360233;2.126127
15;850;3.744397e-005;9.066254e+002;912.406020;0.610231;347.670037;2.018340
16;900;4.068985e-005;9.559929e+002;961.220654;1.135178;363.872957;2.853609

File: Data/HighFluenceIrrNeutron2023/TCT/N8738_2_LR_4e15_1000min.csv
Num;Voltage;Ileak[nA];CCE[a.u.];CCE2[a.u.];CCE2err[a.u.];MPV[mV];Noise[mV]
0;100;2.874194e-006;1.261527e+002;134.289519;0.369400;66.899415;4.199526
1;150;3.581054e-006;1.730195e+002;181.429935;0.359283;83.171415;4.455312
2;200;4.238817e-006;2.178179e+002;226.828280;0.354460;100.517565;4.196480
3;250;4.884870e-006;2.648857e+002;273.806191;0.374288;118.183362;4.117238
4;300;5.518575e-006;3.125835e+002;320.232430;0.387327;136.838133;4.505336
5;350;6.156703e-006;3.621246e+002;369.308599;0.416065;155.370860;4.423588
6;400;6.773480e-006;4.086675e+002;416.053698;0.387575;171.414271;4.332467
7;450;7.437809e-006;4.557383e+002;462.971016;0.390854;190.384317;4.114323
8;500;8.110469e-006;5.077922e+002;514.964111;0.382256;210.143590;3.864597
9;550;8.756317e-006;5.604020e+002;567.948786;0.380611;227.182703;4.077422
10;600;9.529599e-006;6.134722e+002;621.249862;0.371611;247.972529;4.476575
11;650;1.028083e-005;6.662233e+002;673.485323;0.406859;268.109771;3.518128
12;700;1.106011e-005;7.189665e+002;726.258229;0.376713;287.945682;3.680302
13;750;1.192027e-005;7.786323e+002;786.054868;0.411208;309.405804;5.103670
14;800;1.282021e-005;8.415036e+002;848.742577;0.391184;330.955825;3.585635
15;850;1.373274e-005;9.006863e+002;908.769478;0.398920;351.951236;3.793958
16;900;1.490839e-005;9.629720e+002;970.677594;0.473549;372.776111;3.708457

File: Data/HighFluenceIrrNeutron2023/TCT/N8738_2_LR_4e15_11500min.csv
Num;Voltage;Ileak[nA];CCE[a.u.];CCE2[a.u.];CCE2err[a.u.];MPV[mV];Noise[mV]
0;100;1.220251e-006;6.909823e+001;70.701986;0.676993;52.485345;11.602172
1;150;1.547067e-006;9.527349e+001;97.091697;0.676487;59.009548;12.522289
2;200;1.872964e-006;1.184119e+002;118.912183;0.723779;66.477018;11.084315
3;250;2.210087e-006;1.409922e+002;143.251169;0.636941;78.220527;12.535129
4;300;2.576013e-006;1.674478e+002;167.942815;0.658887;91.840195;19.351631
5;350;2.967390e-006;1.955999e+002;195.076465;0.755887;98.400357;11.572243
6;400;3.399471e-006;2.224530e+002;224.675257;0.686734;104.306185;11.186747
7;450;3.900263e-006;2.576212e+002;259.152958;0.665581;116.055007;9.697342
8;500;4.463565e-006;2.945891e+002;295.213890;0.669758;130.827468;9.696256
9;550;5.175530e-006;3.384449e+002;339.964598;0.683622;146.492049;11.253529
10;600;6.053478e-006;3.835416e+002;384.739964;0.762089;166.410250;8.581290
11;650;7.106316e-006;4.344406e+002;436.024845;0.616653;181.784571;10.995812
12;700;8.484079e-006;4.970164e+002;499.353446;0.694860;207.184294;13.689647
13;750;1.023462e-005;5.727007e+002;573.750254;0.621056;234.661151;10.401394
14;800;1.237139e-005;6.581909e+002;657.871033;0.665540;265.677661;9.603687
15;850;1.496617e-005;7.535584e+002;755.459905;0.685868;293.166791;10.748166
16;900;1.792816e-005;8.619337e+002;863.208803;0.744913;332.540338;12.418703

File: Data/HighFluenceIrrNeutron2023/TCT/N8738_2_LR_4e15_120min.csv
Num;Voltage;Ileak[nA];CCE[a.u.];CCE2[a.u.];CCE2err[a.u.];MPV[mV];Noise[mV]
0;100;5.811685e-006;1.843884e+002;187.569980;0.622585;85.665102;5.852838
1;150;7.259015e-006;2.645547e+002;267.604701;0.832404;113.639058;5.958591
2;200;8.555834e-006;3.605169e+002;362.840214;0.557661;144.487762;8.400770
3;250;9.750841e-006;4.328890e+002;434.826330;0.587449;173.183628;6.346776
4;300;1.082515e-005;4.973232e+002;499.612349;0.525024;194.785338;6.893986
5;350;1.191847e-005;5.732328e+002;575.466261;0.606885;221.679245;6.492646
6;400;1.300356e-005;6.379144e+002;640.905094;0.597167;246.131682;7.042065
7;450;1.407121e-005;7.034892e+002;706.140943;0.607335;269.209901;6.608554
8;500;1.512035e-005;7.774164e+002;778.931562;0.673484;294.586953;5.869738
9;550;1.611514e-005;8.397014e+002;841.071826;0.611026;318.511373;5.515228
10;600;1.719333e-005;9.102540e+002;911.234015;0.573485;340.968020;5.651551
11;650;1.809737e-005;9.847520e+002;987.217448;0.642268;364.608417;6.159221
12;700;1.908009e-005;1.048976e+003;1051.591662;0.637929;385.963187;5.287921
13;750;2.011554e-005;1.133785e+003;1136.326689;0.670329;413.117237;5.092779
14;800;2.107103e-005;1.196781e+003;1198.591209;0.670241;434.707390;6.365680
15;850;2.202072e-005;1.275776e+003;1278.103751;0.665938;454.725824;6.209742
16;900;2.317089e-005;1.364066e+003;1366.659219;0.715013;480.106871;6.462260

File: Data/HighFluenceIrrNeutron2023/TCT/N8738_2_LR_4e15_1300min.csv
Num;Voltage;Ileak[nA];CCE[a.u.];CCE2[a.u.];CCE2err[a.u.];MPV[mV];Noise[mV]
0;100;2.723158e-006;1.154897e+002;114.627545;0.389681;46.010061;6.825401
1;150;3.392404e-006;1.563750e+002;155.938821;0.373674;72.587842;6.956692
2;200;4.029563e-006;1.985773e+002;198.886937;0.426894;85.622696;7.501264
3;250;4.644490e-006;2.439286e+002;243.133709;0.482969;102.115021;7.180223
4;300;5.256080e-006;2.864256e+002;285.156623;0.420297;118.158003;6.135276
5;350;5.854489e-006;3.284381e+002;328.103702;0.411099;134.127807;6.242733
6;400;6.482441e-006;3.710404e+002;370.003673;0.494098;152.978363;7.034548
7;450;7.138095e-006;4.151708e+002;413.625278;0.362039;167.910038;4.140604
8;500;7.789624e-006;4.644213e+002;463.635979;0.411527;185.520792;5.618067
9;550;8.506703e-006;5.154481e+002;514.351474;0.373637;204.160194;6.107166
10;600;9.281883e-006;5.649793e+002;563.029435;0.454601;224.540334;4.940579
11;650;1.003403e-005;6.129859e+002;612.121970;0.397799;244.345311;7.282177
12;700;1.097377e-005;6.640034e+002;663.758359;0.432766;260.481468;6.749828
13;750;1.196306e-005;7.227950e+002;721.710820;0.428874;280.939264;5.332126
14;800;1.295723e-005;7.868796e+002;787.057147;0.433320;302.428474;6.386578
15;850;1.400275e-005;8.484064e+002;848.661602;0.434672;322.409444;6.261783
16;900;1.545081e-005;9.088546e+002;909.218983;0.398811;345.306361;6.448852

File: Data/HighFluenceIrrNeutron2023/TCT/N8738_2_LR_4e15_150min.csv
Num;Voltage;Ileak[nA];CCE[a.u.];CCE2[a.u.];CCE2err[a.u.];MPV[mV];Noise[mV]
0;100;5.419808e-006;2.169804e+002;219.319375;0.574666;98.553205;6.947579
1;150;6.749799e-006;2.916016e+002;293.557064;0.541478;127.679025;7.867502
2;200;7.938237e-006;3.635645e+002;366.324584;0.645002;152.321973;7.069352
3;250;9.059706e-006;4.325037e+002;435.242207;0.638668;177.256586;7.315803
4;300;1.013884e-005;4.989421e+002;502.557740;0.588974;202.234218;10.536557
5;350;1.108314e-005;5.680316e+002;570.040747;0.568354;228.244447;7.926662
6;400;1.210528e-005;6.386002e+002;641.677391;0.599512;255.462550;8.725020
7;450;1.304702e-005;7.050541e+002;708.247065;0.671736;279.266994;7.854548
8;500;1.391966e-005;7.516967e+002;756.828469;0.802896;298.546830;8.305173
9;550;1.497071e-005;8.052312e+002;811.457351;0.622049;320.481858;8.036610
10;600;1.586126e-005;8.755079e+002;883.520368;0.693826;341.431387;7.866044
11;650;1.672804e-005;9.472947e+002;953.273980;0.634269;369.676664;11.512643
12;700;1.770542e-005;1.012219e+003;1018.171072;0.611056;389.191317;7.830289
13;750;1.861405e-005;1.074385e+003;1080.228227;0.709311;409.697745;10.008645
14;800;1.957239e-005;1.145895e+003;1153.239049;0.752570;430.662472;7.653212
15;850;2.047903e-005;1.228093e+003;1235.307705;0.667111;454.925165;8.563431
16;900;2.126652e-005;1.304060e+003;1312.220544;0.641838;477.604946;8.076124

File: Data/HighFluenceIrrNeutron2023/TCT/N8738_2_LR_4e15_15100min.csv
Num;Voltage;Ileak[nA];CCE[a.u.];CCE2[a.u.];CCE2err[a.u.];MPV[mV];Noise[mV]
0;100;1.104902e-006;6.253226e+001;62.979672;0.499967;27.205436;2.305074
1;150;1.422894e-006;8.807920e+001;89.738554;0.462747;38.365283;2.709287
2;200;1.733404e-006;1.168822e+002;118.000428;0.486203;48.921015;2.415742
3;250;2.047566e-006;1.450093e+002;146.275334;0.425055;60.167308;2.535583
4;300;2.388008e-006;1.731350e+002;174.708354;0.502843;72.484066;2.565204
5;350;2.760637e-006;2.051405e+002;207.106791;0.472592;85.282263;2.430740
6;400;3.189590e-006;2.404737e+002;242.706304;0.564623;99.689702;2.112272
7;450;3.694733e-006;2.784005e+002;280.929235;0.511188;115.406072;2.230620
8;500;4.299514e-006;3.234407e+002;326.164793;0.453168;132.648666;2.132057
9;550;5.048947e-006;3.740515e+002;377.119133;0.503908;153.129108;2.339172
10;600;5.987850e-006;4.332076e+002;436.388551;0.471223;175.782757;2.342442
11;650;7.156814e-006;5.010683e+002;504.986855;0.537578;201.606704;2.523525
12;700;8.743371e-006;5.789989e+002;582.944171;0.517290;229.641995;2.554813
13;750;1.081319e-005;6.776129e+002;682.062701;0.534422;264.275381;2.100218
14;800;1.339650e-005;7.872952e+002;792.731503;0.662812;303.462219;2.545915
15;850;1.650766e-005;9.100521e+002;915.516925;0.540590;344.788140;2.191420
16;900;2.019046e-005;1.081885e+003;1087.905228;0.647649;399.400946;2.149086

File: Data/HighFluenceIrrNeutron2023/TCT/N8738_2_LR_4e15_1600min.csv
Num;Voltage;Ileak[nA];CCE[a.u.];CCE2[a.u.];CCE2err[a.u.];MPV[mV];Noise[mV]
0;100;2.414742e-006;9.706391e+001;102.012420;0.638329;55.162193;9.426536
1;150;3.017496e-006;1.307270e+002;136.164771;0.591872;69.767425;8.230158
2;200;3.598849e-006;1.652370e+002;170.411595;0.638363;84.609513;8.334114
3;250;4.163076e-006;2.038978e+002;209.113804;0.702817;99.155489;9.516943
4;300;4.722647e-006;2.384841e+002;245.375595;0.706940;113.935858;9.395200
5;350;5.281591e-006;2.733792e+002;280.092297;0.699073;123.134441;8.095083
6;400;5.826304e-006;3.172622e+002;321.688470;0.643466;138.662714;8.733517
7;450;6.401961e-006;3.579987e+002;363.854344;0.642167;155.779093;8.474755
8;500;7.009755e-006;3.927954e+002;399.807332;0.626583;168.756519;8.755798
9;550;7.672450e-006;4.349659e+002;441.262060;0.689347;186.023462;9.151356
10;600;8.386432e-006;4.827564e+002;488.029304;0.749278;203.791237;9.769742
11;650;9.086943e-006;5.292180e+002;533.301683;0.689476;219.264886;8.974241
12;700;9.921233e-006;5.825135e+002;586.287756;0.682863;236.852452;8.990772
13;750;1.081705e-005;6.307174e+002;635.917814;0.763030;255.727696;9.692918
14;800;1.180134e-005;6.793257e+002;684.100272;0.683848;272.704284;8.693457
15;850;1.274727e-005;7.392899e+002;743.640178;0.715371;296.037538;8.628774
16;900;1.398431e-005;7.852272e+002;790.860128;0.761047;314.903433;9.115483

File: Data/HighFluenceIrrNeutron2023/TCT/N8738_2_LR_4e15_200min.csv
Num;Voltage;Ileak[nA];CCE[a.u.];CCE2[a.u.];CCE2err[a.u.];MPV[mV];Noise[mV]
0;100;4.987873e-006;1.832648e+002;188.933160;0.585204;89.359252;6.867885
1;150;6.201829e-006;2.527511e+002;258.488938;0.600992;113.002058;6.694019
2;200;7.303639e-006;3.204033e+002;325.793775;0.637858;139.019806;6.225625
3;250;8.264554e-006;3.834541e+002;389.476631;0.607926;162.937529;6.090984
4;300;9.299786e-006;4.449057e+002;450.295746;0.617189;185.928349;5.272970
5;350;1.021385e-005;5.065623e+002;512.014095;0.570977;207.300630;6.219146
6;400;1.105839e-005;5.719807e+002;577.380681;0.620610;232.937390;5.684897
7;450;1.195860e-005;6.297106e+002;634.865189;0.665089;256.488459;6.534053
8;500;1.288980e-005;6.886456e+002;694.092996;0.638264;275.269395;5.969062
9;550;1.372059e-005;7.560143e+002;761.264040;0.702759;296.392208;5.402113
10;600;1.456537e-005;8.186926e+002;824.455331;0.667649;321.078118;7.374351
11;650;1.543598e-005;8.762990e+002;882.315963;0.752732;342.004805;6.142903
12;700;1.620973e-005;9.454624e+002;950.983113;0.717285;362.876153;6.173005
13;750;1.709284e-005;1.018648e+003;1024.040485;0.665482;387.946114;6.332200
14;800;1.800231e-005;1.085014e+003;1091.352019;0.685992;409.217486;5.798247
15;850;1.897210e-005;1.149073e+003;1155.018006;0.719641;428.931827;6.675573
16;900;1.996972e-005;1.224054e+003;1229.668765;0.726924;450.992653;5.305486
