Repository: aimaax/PENGUIN

# PENGUIN :penguin:  

> **NOTE!!** Google ID and GitLab repo for CERN organization is hidden and the create database function won't work properly in this version. Plotting is still possible with the saved database and data stored in this repo.  

A Python-based environment for GUI-driven analysis for IV, CV, and TCT measurements obtained with [Particulars Setup]() at CERN for CMS HGCAL silicon diodes. Used to plot data for individual diodes, but also to analyse Current Volume Normalization, Saturation Voltage, Charge Collection, and Charge Collection Efficiency.

---

File: Data/HighFluenceIrrNeutron2023/TCT/N8738_2_LR_4e15_2035min.csv
Num;Voltage;Ileak[nA];CCE[a.u.];CCE2[a.u.];CCE2err[a.u.];MPV[mV];Noise[mV]
0;100;2.296076e-006;8.235598e+001;87.925747;0.715313;29.725653;9.242615
1;150;2.887064e-006;1.144646e+002;120.509826;0.719069;69.573638;10.597454
2;200;3.420158e-006;1.424857e+002;150.588483;0.690416;85.582712;12.293941
3;250;3.959576e-006;1.775633e+002;185.137982;0.754044;96.719774;14.408622
4;300;4.500353e-006;2.176962e+002;222.183874;0.726146;109.548886;17.271692
5;350;5.038664e-006;2.490082e+002;252.403817;0.797186;128.014625;17.333069
6;400;5.586696e-006;2.868477e+002;291.237669;0.687403;130.557944;14.691449
7;450;6.177133e-006;3.241329e+002;328.035081;0.782167;148.268845;15.161489
8;500;6.806124e-006;3.572404e+002;361.810790;0.757177;161.085235;11.577616
9;550;7.478054e-006;3.895847e+002;396.880068;0.885199;173.930060;10.823226
10;600;8.153299e-006;4.263883e+002;435.197058;0.836224;188.871419;14.597653
11;650;8.974406e-006;4.668917e+002;475.404699;0.845611;204.402081;15.963022
12;700;9.826636e-006;5.161478e+002;525.342893;0.704664;221.445549;13.813107
13;750;1.077223e-005;5.737112e+002;579.539015;0.724382;239.134204;15.083109
14;800;1.186726e-005;6.327545e+002;637.973699;0.901935;256.225590;13.177636
15;850;1.302201e-005;6.882327e+002;692.666418;0.782474;285.267970;16.493560
16;900;1.427765e-005;7.369275e+002;740.678066;0.879026;300.163872;13.063249

File: Data/HighFluenceIrrNeutron2023/TCT/N8738_2_LR_4e15_2400min.csv
Num;Voltage;Ileak[nA];CCE[a.u.];CCE2[a.u.];CCE2err[a.u.];MPV[mV];Noise[mV]
0;100;2.090817e-006;7.988588e+001;85.579818;0.682765;52.315745;10.089954
1;150;2.621938e-006;1.106513e+002;116.886235;0.746735;61.653452;10.481099
2;200;3.123766e-006;1.446675e+002;150.058918;0.683285;75.682562;11.418904
3;250;3.626042e-006;1.763125e+002;182.526537;0.635684;84.291250;8.151808
4;300;4.115482e-006;2.054846e+002;211.197372;0.749130;98.572809;10.932019
5;350;4.621192e-006;2.394284e+002;244.988011;0.616694;110.818973;8.747552
6;400;5.161184e-006;2.746767e+002;281.029600;0.682541;124.204416;11.892447
7;450;5.729811e-006;3.079168e+002;314.791412;0.732442;135.646492;9.804404
8;500;6.328022e-006;3.487653e+002;354.152210;0.790317;153.786965;10.717116
9;550;6.989356e-006;3.886494e+002;395.468905;0.723266;171.157783;12.495951
10;600;7.705944e-006;4.339256e+002;440.207487;0.737111;186.781580;9.971469
11;650;8.469481e-006;4.810917e+002;486.965937;0.878708;201.536397;10.047503
12;700;9.368245e-006;5.264184e+002;532.824909;0.689293;217.893167;11.730817
13;750;1.040285e-005;5.782599e+002;584.530709;0.817233;234.987522;10.600059
14;800;1.148338e-005;6.319069e+002;638.618966;0.672824;252.550195;10.481050
15;850;1.274218e-005;6.892184e+002;694.796306;0.679666;272.824625;9.528425
16;900;1.407893e-005;7.478525e+002;753.544635;0.693083;294.461626;11.668835

File: Data/HighFluenceIrrNeutron2023/TCT/N8738_2_LR_4e15_2750min.csv
Num;Voltage;Ileak[nA];CCE[a.u.];CCE2[a.u.];CCE2err[a.u.];MPV[mV];Noise[mV]
0;100;1.971576e-006;8.705042e+001;85.098303;0.631661;-225.558715;8.546103
1;150;2.468820e-006;1.172313e+002;116.791993;0.774708;55.462924;9.534378
2;200;2.947334e-006;1.487449e+002;148.528929;0.695218;66.050212;10.472564
3;250;3.430484e-006;1.781425e+002;178.822781;0.730317;79.740742;9.433796
4;300;3.906137e-006;2.125232e+002;212.757928;0.817160;95.640063;11.466184
5;350;4.407028e-006;2.443627e+002;244.397456;0.742685;103.592064;10.737284
6;400;4.911223e-006;2.820749e+002;280.868270;0.688882;116.985248;8.760343
7;450;5.464122e-006;3.190116e+002;319.270158;0.758690;131.640120;12.762400
8;500;6.067032e-006;3.614628e+002;361.205853;0.738784;147.698304;9.595454
9;550;6.719190e-006;4.024396e+002;402.013675;0.771359;163.086126;10.669860
10;600;7.384846e-006;4.444317e+002;444.810776;0.797326;176.600059;9.513065
11;650;8.173762e-006;4.883823e+002;488.445306;0.682779;192.946546;11.373397
12;700;9.103036e-006;5.375350e+002;538.523619;0.753314;208.622430;10.407481
13;750;1.008712e-005;5.918199e+002;590.945711;0.815730;226.978202;10.706954
14;800;1.122531e-005;6.498223e+002;650.328352;0.831133;248.294637;10.718166
15;850;1.245067e-005;7.093438e+002;709.837332;0.713748;270.093681;9.289420
16;900;1.383216e-005;7.683536e+002;769.092875;0.759511;290.568016;11.697953

File: Data/HighFluenceIrrNeutron2023/TCT/N8738_2_LR_4e15_275min.csv
Num;Voltage;Ileak[nA];CCE[a.u.];CCE2[a.u.];CCE2err[a.u.];MPV[mV];Noise[mV]
0;100;4.734994e-006;1.864647e+002;189.487098;0.600798;88.905616;7.981998
1;150;5.843553e-006;2.528804e+002;256.301548;0.578038;110.526016;6.190568
2;200;6.864950e-006;3.162635e+002;320.000562;0.559898;134.740948;6.944000
3;250;7.804647e-006;3.805605e+002;383.565648;0.571810;157.985890;6.743221
4;300;8.782552e-006;4.446086e+002;448.014738;0.541408;182.794867;6.126949
5;350;9.676225e-006;5.094685e+002;512.807786;0.560663;207.065659;6.885741
6;400;1.056780e-005;5.704555e+002;573.091360;0.577353;229.375212;5.293745
7;450;1.138854e-005;6.298457e+002;634.065035;0.585002;252.053299;6.623896
8;500;1.219775e-005;6.896799e+002;693.446244;0.702625;276.211984;7.807812
9;550;1.309981e-005;7.551577e+002;760.153865;0.604157;294.875686;6.810451
10;600;1.399685e-005;8.219377e+002;826.125667;0.634719;318.228576;5.952382
11;650;1.474105e-005;8.813572e+002;885.115508;0.629645;341.439455;8.243038
12;700;1.555889e-005;9.419925e+002;945.896819;0.681498;361.518507;7.182449
13;750;1.640619e-005;1.014935e+003;1017.733216;0.797874;386.072021;7.420738
14;800;1.718548e-005;1.088130e+003;1091.807973;0.741912;409.466888;6.125956
15;850;1.801173e-005;1.152884e+003;1157.075432;0.678362;430.760682;6.311602
16;900;1.897715e-005;1.230373e+003;1234.252516;0.648125;451.927520;6.110842

File: Data/HighFluenceIrrNeutron2023/TCT/N8738_2_LR_4e15_30min.csv
Num;Voltage;Ileak[nA];CCE[a.u.];CCE2[a.u.];CCE2err[a.u.];MPV[mV];Noise[mV]
0;100;5.873597e-006;1.810118e+002;187.179783;0.683193;85.446853;20.589958
1;150;7.412656e-006;2.456219e+002;253.251278;0.678748;116.436018;14.935866
2;200;8.802348e-006;3.047265e+002;311.501253;0.783237;141.740102;15.822356
3;250;1.005825e-005;3.636400e+002;369.325609;0.724785;161.410340;13.990921
4;300;1.134490e-005;4.247745e+002;430.329482;0.728180;182.057585;14.513081
5;350;1.250073e-005;4.819265e+002;489.512057;0.843652;201.402339;11.509392
6;400;1.361034e-005;5.441009e+002;551.188764;0.689650;227.272414;14.403260
7;450;1.473566e-005;6.020182e+002;608.962544;0.742174;244.059933;16.342679
8;500;1.591608e-005;6.593245e+002;665.961329;0.797911;264.941440;17.001473
9;550;1.710894e-005;7.115178e+002;718.897545;0.747917;286.344715;17.697855
10;600;1.840998e-005;7.713063e+002;778.339104;0.762142;305.880695;13.592937
11;650;1.958318e-005;8.339549e+002;842.061923;0.700398;324.136217;11.798171
12;700;2.073098e-005;8.951816e+002;902.362026;0.942815;348.316211;14.886741
13;750;2.180066e-005;9.633563e+002;970.494514;0.684457;368.930705;12.859759
14;800;2.300455e-005;1.013458e+003;1019.982271;0.725595;383.177044;13.822952
15;850;2.436745e-005;1.078554e+003;1084.677321;0.805666;407.151261;15.666034
16;900;2.570544e-005;1.139699e+003;1146.038406;0.727990;421.977908;12.750475

File: Data/HighFluenceIrrNeutron2023/TCT/N8738_2_LR_4e15_3100min.csv
Num;Voltage;Ileak[nA];CCE[a.u.];CCE2[a.u.];CCE2err[a.u.];MPV[mV];Noise[mV]
0;100;1.925454e-006;9.010937e+001;91.345633;0.718511;41.649228;8.971784
1;150;2.402648e-006;1.223982e+002;121.759925;0.718813;56.225139;8.829957
2;200;2.878156e-006;1.554650e+002;156.140947;0.706458;74.306624;11.007568
3;250;3.355618e-006;1.862305e+002;184.903172;0.720648;94.582455;16.147350
4;300;3.831737e-006;2.182733e+002;219.306224;0.761991;97.960119;12.058068
5;350;4.319481e-006;2.569159e+002;257.898883;0.708638;111.464023;11.291832
6;400;4.827823e-006;2.926079e+002;292.605317;0.604941;123.706932;10.071613
7;450;5.395112e-006;3.335779e+002;334.629134;0.773672;137.992172;9.146231
8;500;5.974902e-006;3.712342e+002;371.993924;0.760850;157.002526;11.846313
9;550;6.611185e-006;4.165610e+002;418.020395;0.685824;168.300507;13.678778
10;600;7.341331e-006;4.599458e+002;462.200571;0.666327;187.702513;9.149303
11;650;8.167216e-006;5.064527e+002;507.578311;0.747260;205.498436;12.910046
12;700;9.144184e-006;5.592978e+002;560.642860;0.793824;224.104001;8.672445
13;750;1.025170e-005;6.134001e+002;615.626952;0.796091;243.496940;10.701692
14;800;1.143748e-005;6.794597e+002;681.859728;0.791028;263.434564;12.118837
15;850;1.281139e-005;7.448914e+002;747.271410;0.791418;289.853101;11.216775
16;900;1.431105e-005;8.144972e+002;817.501797;0.738104;310.950678;9.540396

File: Data/HighFluenceIrrNeutron2023/TCT/N8738_2_LR_4e15_3500min.csv
Num;Voltage;Ileak[nA];CCE[a.u.];CCE2[a.u.];CCE2err[a.u.];MPV[mV];Noise[mV]
0;100;1.772149e-006;7.788992e+001;86.945141;0.682301;57.832663;11.327311
1;150;2.226060e-006;1.066971e+002;116.733785;1.003830;87.347930;19.632343
2;200;2.658856e-006;1.394616e+002;149.497058;0.843647;98.575054;20.446275
3;250;3.112714e-006;1.713165e+002;179.190073;0.924221;108.500642;19.649957
4;300;3.559051e-006;2.021844e+002;210.727119;0.955715;122.752262;19.367652
5;350;4.011554e-006;2.353909e+002;243.591562;0.962480;132.358749;15.536389
6;400;4.513146e-006;2.690411e+002;279.275222;0.950123;146.031544;19.722905
7;450;5.026314e-006;3.086179e+002;316.432610;0.922913;164.345016;19.229873
8;500;5.577057e-006;3.458821e+002;351.704110;0.937797;175.954598;23.076450
9;550;6.224866e-006;3.872456e+002;395.867645;0.916129;194.639509;21.952339
10;600;6.924543e-006;4.301590e+002;438.527488;0.758538;197.128693;14.191278
11;650;7.722284e-006;4.782716e+002;487.406800;0.881973;214.595800;11.326036
12;700;8.660287e-006;5.298251e+002;538.164268;0.896178;235.721894;12.821276
13;750;9.781921e-006;5.836776e+002;592.448301;0.735823;250.753457;10.750598
14;800;1.098578e-005;6.436696e+002;652.786262;0.748087;272.285217;10.485246
15;850;1.236081e-005;7.088263e+002;717.265626;0.758221;295.635719;12.920560
16;900;1.384395e-005;7.728544e+002;784.542476;0.832179;323.013908;24.971183

File: Data/HighFluenceIrrNeutron2023/TCT/N8738_2_LR_4e15_350min.csv
Num;Voltage;Ileak[nA];CCE[a.u.];CCE2[a.u.];CCE2err[a.u.];MPV[mV];Noise[mV]
0;100;4.366413e-006;1.762997e+002;178.441555;0.573218;82.376689;6.031610
1;150;5.424884e-006;2.384801e+002;241.280200;0.600469;105.746644;7.045986
2;200;6.358424e-006;3.046566e+002;307.396125;0.631633;130.773675;5.018026
3;250;7.278735e-006;3.624686e+002;365.078224;0.568334;153.150091;5.765320
4;300;8.165854e-006;4.223327e+002;426.440558;0.631328;177.125550;4.421267
5;350;8.999451e-006;4.815963e+002;485.724925;0.581343;198.743444;4.826087
6;400;9.861729e-006;5.453046e+002;547.523980;0.600908;223.231349;4.648732
7;450;1.062350e-005;6.082286e+002;610.832798;0.641785;247.268738;6.731794
8;500;1.142296e-005;6.696368e+002;673.276763;0.630596;270.136427;7.414131
9;550;1.228519e-005;7.227625e+002;726.456966;0.772758;291.904827;6.284289
10;600;1.308710e-005;7.683802e+002;774.390106;0.634199;310.909368;5.141883
11;650;1.400709e-005;8.436867e+002;847.408913;0.717793;332.769025;5.205112
12;700;1.478105e-005;9.186156e+002;922.759323;0.612281;358.276274;5.491016
13;750;1.554464e-005;9.817792e+002;986.515482;0.718465;381.069952;5.908661
14;800;1.636564e-005;1.038865e+003;1044.372063;0.710056;401.819230;5.234008
15;850;1.724822e-005;1.106001e+003;1110.707151;0.701035;423.908271;5.911694
16;900;1.804698e-005;1.185564e+003;1189.541946;0.811964;445.764503;6.530366

File: Data/HighFluenceIrrNeutron2023/TCT/N8738_2_LR_4e15_3900min.csv
Num;Voltage;Ileak[nA];CCE[a.u.];CCE2[a.u.];CCE2err[a.u.];MPV[mV];Noise[mV]
0;100;1.822914e-006;7.533841e+001;88.323099;0.815832;70.338933;14.250314
1;150;2.270324e-006;1.037031e+002;116.186462;0.788933;87.227869;13.362960
2;200;2.694858e-006;1.271028e+002;142.265550;0.844102;98.239448;16.778022
3;250;3.175390e-006;1.611985e+002;174.936711;0.836389;114.689718;14.276228
4;300;3.608285e-006;1.919481e+002;206.240211;0.708200;118.400423;15.211123
5;350;4.083325e-006;2.295823e+002;241.448500;0.729855;129.930010;12.104593
6;400;4.597764e-006;2.643375e+002;275.910767;0.768687;142.413046;12.117014
7;450;5.114280e-006;3.013957e+002;312.327662;0.730666;157.108802;11.468392
8;500;5.717619e-006;3.442741e+002;354.877433;0.743716;170.875092;11.206773
9;550;6.419436e-006;3.839717e+002;394.843191;0.757153;188.990419;14.539973
10;600;7.171883e-006;4.278123e+002;440.707658;0.791337;202.336834;15.613037
11;650;7.953055e-006;4.725020e+002;485.321264;0.772350;221.014680;12.719951
12;700;9.000011e-006;5.273615e+002;538.879716;0.801643;239.908874;11.790624
13;750;1.008159e-005;5.866975e+002;598.047518;1.053687;261.771377;12.078824
14;800;1.135687e-005;6.391628e+002;651.795352;0.982518;283.523697;19.328701
15;850;1.289815e-005;7.003403e+002;715.676459;0.913625;309.813428;14.494804
16;900;1.453203e-005;7.620004e+002;779.230119;0.761887;330.866701;12.915475

File: Data/HighFluenceIrrNeutron2023/TCT/N8738_2_LR_4e15_4400min.csv
Num;Voltage;Ileak[nA];CCE[a.u.];CCE2[a.u.];CCE2err[a.u.];MPV[mV];Noise[mV]
0;100;1.736039e-006;6.939688e+001;83.112979;0.947368;80.075880;16.367484
1;150;2.182897e-006;9.798346e+001;113.245642;0.864310;90.491594;16.677952
2;200;2.611273e-006;1.301372e+002;145.163563;0.848391;101.220330;15.943071
3;250;3.050961e-006;1.606667e+002;174.954356;0.908818;109.854816;17.328777
4;300;3.511560e-006;1.848911e+002;203.624707;0.958483;130.352419;15.290413
5;350;3.985322e-006;2.176103e+002;236.396333;0.887860;140.413581;14.598294
6;400;4.488970e-006;2.549680e+002;272.317216;0.822569;152.844458;18.315026
7;450;5.029065e-006;2.914410e+002;308.319570;0.833881;167.942421;14.372193
8;500;5.651101e-006;3.317264e+002;350.367705;0.945164;180.097407;20.515221
9;550;6.287160e-006;3.764391e+002;392.847645;0.841765;190.305316;20.385439
10;600;7.043850e-006;4.230063e+002;439.986814;0.894850;214.395065;16.812671
11;650;7.975699e-006;4.689767e+002;487.812707;1.046865;235.156132;21.896911
12;700;9.019801e-006;5.173655e+002;535.903485;1.061294;253.834774;17.308042
13;750;1.022747e-005;5.779193e+002;595.467921;1.118992;275.955151;22.508596
14;800;1.167898e-005;6.477686e+002;663.789402;0.974946;293.747527;19.591239
15;850;1.331426e-005;7.233891e+002;738.878595;0.909537;317.968252;18.450820
16;900;1.513518e-005;7.943946e+002;810.138747;1.020741;338.302185;13.812547

File: Data/HighFluenceIrrNeutron2023/TCT/N8738_2_LR_4e15_4800min.csv
Num;Voltage;Ileak[nA];CCE[a.u.];CCE2[a.u.];CCE2err[a.u.];MPV[mV];Noise[mV]
0;100;1.649867e-006;8.631815e+001;89.896913;0.751437;-162.682352;11.397773
1;150;2.083957e-006;1.117870e+002;116.151123;0.733767;65.133606;11.300762
2;200;2.502317e-006;1.412607e+002;145.333359;0.653816;79.360214;11.311614
3;250;2.913664e-006;1.697327e+002;172.876728;0.757844;88.264731;11.324537
4;300;3.338985e-006;2.023475e+002;206.773964;0.763685;100.837575;9.565659
5;350;3.793289e-006;2.340252e+002;238.592675;0.797721;114.938121;13.849135
6;400;4.258939e-006;2.669293e+002;270.424930;0.798967;124.727397;13.579957
7;450;4.832148e-006;3.033352e+002;307.417768;0.792865;139.448700;13.314820
8;500;5.478097e-006;3.421528e+002;346.522147;0.783373;155.165663;12.727532
9;550;6.143583e-006;3.834528e+002;388.754554;0.790159;169.219708;10.970179
10;600;6.731586e-006;4.256166e+002;430.617092;0.761047;186.852575;13.383201
11;650;7.733848e-006;4.788066e+002;483.336868;0.918828;209.068862;18.015406
12;700;8.803426e-006;5.344521e+002;537.556439;0.766639;219.903958;9.765618
13;750;1.004168e-005;5.898412e+002;593.111493;0.788548;244.504427;11.595290
14;800;1.151525e-005;6.559338e+002;661.269025;0.731854;268.513724;9.217686
15;850;1.315276e-005;7.287632e+002;732.747505;0.899251;291.350764;15.850448
16;900;1.506058e-005;8.075813e+002;811.371198;0.856776;315.804029;10.831218

File: Data/HighFluenceIrrNeutron2023/TCT/N8738_2_LR_4e15_500min.csv
Num;Voltage;Ileak[nA];CCE[a.u.];CCE2[a.u.];CCE2err[a.u.];MPV[mV];Noise[mV]
0;100;3.779463e-006;1.495293e+002;155.781372;0.360644;71.042914;4.307155
1;150;4.708204e-006;2.037717e+002;209.640070;0.454926;92.228620;4.020375
2;200;5.549671e-006;2.621069e+002;267.475972;0.367707;113.951505;3.650626
3;250;6.339213e-006;3.172875e+002;322.939978;0.432604;133.336492;3.795235
4;300;7.137435e-006;3.711659e+002;375.788587;0.447768;155.098676;3.630268
5;350;7.922859e-006;4.249970e+002;429.860383;0.445384;175.245179;3.262244
6;400;8.644048e-006;4.775694e+002;482.666415;0.387650;195.558476;3.944484
7;450;9.411570e-006;5.326363e+002;537.966646;0.406113;217.535706;4.038390
8;500;1.015377e-005;5.902093e+002;595.319826;0.402045;239.285726;3.584626
9;550;1.090811e-005;6.452549e+002;651.263529;0.490014;259.605756;4.044989
10;600;1.169183e-005;6.995517e+002;704.445105;0.417409;281.712763;3.614687
11;650;1.246270e-005;7.568500e+002;762.622728;0.374482;299.859312;4.086990
12;700;1.331877e-005;8.183779e+002;824.138128;0.456020;321.260790;3.931730
13;750;1.412314e-005;8.845385e+002;890.070184;0.477607;345.568837;4.526817
14;800;1.494854e-005;9.453261e+002;950.662129;0.359866;365.682730;3.664210
15;850;1.582749e-005;1.007288e+003;1013.783440;0.403385;387.447966;4.272482
16;900;1.671098e-005;1.077339e+003;1082.842709;0.421496;409.135141;3.722307

File: Data/HighFluenceIrrNeutron2023/TCT/N8738_2_LR_4e15_5250min.csv
Num;Voltage;Ileak[nA];CCE[a.u.];CCE2[a.u.];CCE2err[a.u.];MPV[mV];Noise[mV]
0;100;1.610473e-006;7.802469e+001;79.601528;0.806212;47.243754;11.300829
1;150;2.035738e-006;1.058774e+002;108.582497;0.764812;39.155419;10.450243
2;200;2.448108e-006;1.337923e+002;138.291927;0.804342;65.705917;10.410160
3;250;2.857785e-006;1.650870e+002;166.153819;0.772867;78.274908;10.389480
4;300;3.289980e-006;1.958964e+002;196.800508;0.829544;89.593155;11.070998
5;350;3.747995e-006;2.290756e+002;230.258334;0.776020;99.769536;9.848523
6;400;4.217341e-006;2.620438e+002;264.054783;0.816627;114.311586;10.496432
7;450;4.765634e-006;2.993661e+002;301.011517;0.755408;126.852047;8.255661
8;500;5.353583e-006;3.376770e+002;339.929294;0.827602;141.120492;10.846427
9;550;6.025981e-006;3.801554e+002;383.010041;0.823837;158.653360;9.834269
10;600;6.811094e-006;4.265137e+002;428.902512;0.856323;176.296899;11.839757
11;650;7.721398e-006;4.770385e+002;479.306262;0.753625;194.326188;11.055803
12;700;8.793995e-006;5.345773e+002;535.896310;0.822121;213.270648;9.159986
13;750;1.012511e-005;5.963084e+002;597.767266;0.938174;235.078255;11.185350
14;800;1.150055e-005;6.637220e+002;666.111094;0.770944;259.753308;12.181960
15;850;1.329703e-005;7.362773e+002;738.010643;0.829812;283.513619;12.143456
16;900;1.551457e-005;8.172888e+002;819.567580;0.884643;312.749500;15.048444

File: Data/HighFluenceIrrNeutron2023/TCT/N8738_2_LR_4e15_5700min.csv
Num;Voltage;Ileak[nA];CCE[a.u.];CCE2[a.u.];CCE2err[a.u.];MPV[mV];Noise[mV]
0;100;1.554144e-006;7.872799e+001;82.149025;0.830672;43.880698;10.392326
1;150;1.965383e-006;1.087153e+002;111.619914;0.836645;49.578453;9.245526
2;200;2.356270e-006;1.391967e+002;142.352043;0.869375;73.290130;15.439258
3;250;2.746023e-006;1.666530e+002;169.000013;0.841230;88.746468;17.178712
4;300;3.172060e-006;2.000646e+002;203.297561;0.871877;99.060795;10.975306
5;350;3.619155e-006;2.345246e+002;237.460634;0.852229;109.259478;17.572347
6;400;4.083410e-006;2.695476e+002;272.164327;0.793360;118.577800;15.902176
7;450;4.589130e-006;3.031713e+002;306.120858;0.909140;136.927856;11.642583
8;500;5.170194e-006;3.407733e+002;344.126824;0.912373;153.650753;14.703587
9;550;5.828183e-006;3.843542e+002;384.130205;0.915097;169.736846;14.745065
10;600;6.594850e-006;4.329243e+002;436.616890;0.904814;191.711848;21.165745
11;650;7.541481e-006;4.860677e+002;488.707498;1.030096;209.621857;17.838580
12;700;8.627818e-006;5.476556e+002;548.554015;0.865339;229.514614;21.990063
13;750;9.914558e-006;6.096125e+002;611.013419;0.770935;249.535673;21.389977
14;800;1.146656e-005;6.770724e+002;677.971994;0.965073;279.216917;20.202291
15;850;1.324914e-005;7.567238e+002;758.371282;0.804460;294.093268;17.773157
16;900;1.524414e-005;8.507610e+002;853.098507;0.905283;325.320452;13.851463

File: Data/HighFluenceIrrNeutron2023/TCT/N8738_2_LR_4e15_60min.csv
Num;Voltage;Ileak[nA];CCE[a.u.];CCE2[a.u.];CCE2err[a.u.];MPV[mV];Noise[mV]
0;100;6.514094e-006;2.009539e+002;201.007871;2.172425;94.382927;11.651815
1;150;8.195388e-006;2.761445e+002;277.837023;1.959356;121.732286;10.355473
2;200;9.717266e-006;3.509653e+002;350.227736;1.786362;149.004285;12.771672
3;250;1.103026e-005;4.177114e+002;418.350383;1.968307;175.011317;11.961147
4;300;1.232105e-005;4.808398e+002;481.850157;1.672693;194.737822;11.490751
5;350;1.361316e-005;5.459908e+002;543.949146;2.013197;220.255223;11.962359
6;400;1.494221e-005;6.102070e+002;611.095200;1.767756;244.857459;13.577465
7;450;1.614149e-005;6.791221e+002;678.874451;1.709772;269.041778;13.842224
8;500;1.730778e-005;7.451985e+002;745.661587;1.612917;288.639777;9.448906
9;550;1.855358e-005;7.930441e+002;794.389731;1.928108;310.231457;15.677308
10;600;1.977378e-005;8.729243e+002;875.335695;1.819841;331.485745;9.797620
11;650;2.096576e-005;9.294267e+002;928.042738;1.944039;354.742845;9.593985
12;700;2.224917e-005;1.007802e+003;1008.470620;1.330393;379.693870;11.239516
13;750;2.346090e-005;1.070381e+003;1070.172688;1.928179;396.755167;11.628986
14;800;2.469700e-005;1.135066e+003;1136.622917;2.007431;417.484760;10.761055
15;850;2.594536e-005;1.208975e+003;1208.209218;2.247949;443.211907;9.131954
16;900;2.743169e-005;1.283854e+003;1283.424081;2.057918;460.875084;11.005055

File: Data/HighFluenceIrrNeutron2023/TCT/N8738_2_LR_4e15_6600min.csv
Num;Voltage;Ileak[nA];CCE[a.u.];CCE2[a.u.];CCE2err[a.u.];MPV[mV];Noise[mV]
0;100;1.484148e-006;7.851148e+001;78.861776;0.830234;38.140765;10.549174
1;150;1.876046e-006;1.079648e+002;107.666226;0.796929;53.988539;10.131244
2;200;2.261120e-006;1.394443e+002;139.737827;0.811961;65.918781;9.628118
3;250;2.654716e-006;1.732374e+002;173.555983;0.782969;78.485817;10.463017
4;300;3.061382e-006;2.052021e+002;204.588061;0.860326;91.065994;12.120671
5;350;3.491950e-006;2.376868e+002;236.367678;0.847113;101.946736;10.411909
6;400;3.935325e-006;2.753509e+002;276.807716;0.815327;116.481497;11.430889
7;450;4.442593e-006;3.116352e+002;311.243854;0.692390;130.736331;12.797360
8;500;5.039427e-006;3.530896e+002;352.208492;0.799001;147.181455;8.858686
9;550;5.701044e-006;3.964575e+002;397.456126;0.819675;164.687394;10.763624
10;600;6.514143e-006;4.492642e+002;450.595177;0.745733;178.895007;10.185238
11;650;7.431102e-006;5.063813e+002;506.580424;0.780529;201.206439;9.208356
12;700;8.588488e-006;5.640397e+002;564.953937;0.832417;222.593343;10.244051
13;750;9.993457e-006;6.304984e+002;631.171928;0.819841;246.386422;8.682221
14;800;1.160611e-005;7.046635e+002;706.469672;0.828201;270.664380;8.659650
15;850;1.355142e-005;7.863568e+002;787.810039;0.751924;299.502675;9.605807
16;900;1.582753e-005;8.866917e+002;888.647704;0.750197;333.361511;8.670338

File: Data/HighFluenceIrrNeutron2023/TCT/N8738_2_LR_4e15_6min.csv
Num;Voltage;Ileak[nA];CCE[a.u.];CCE2[a.u.];CCE2err[a.u.];MPV[mV];Noise[mV]
0;50;3.947186e-006;1.016344e+002;101.862904;0.736743;61.955706;20.995900
1;100;5.915650e-006;1.654295e+002;166.944315;0.766037;84.936356;27.650732
2;150;7.523931e-006;2.242974e+002;223.318168;0.691328;107.908187;45.981673
3;200;9.027447e-006;2.740870e+002;272.570857;0.748486;124.753017;40.675758
4;250;1.036834e-005;3.219137e+002;321.183253;0.786914;144.175008;1.284750
5;300;1.169664e-005;3.817970e+002;381.090273;0.784069;158.795832;34.621985
6;350;1.311986e-005;4.351442e+002;434.736620;0.802077;181.326510;23.617833
7;400;1.454827e-005;4.885085e+002;487.645308;0.809117;201.426388;26.628889
8;450;1.583739e-005;5.379853e+002;537.218628;0.687620;221.698140;24.196046
9;500;1.709982e-005;5.924849e+002;591.978905;0.761878;237.332592;32.747772
10;550;1.857238e-005;6.355815e+002;636.135100;0.928489;257.565697;23.853056
11;600;2.002545e-005;6.977367e+002;699.172298;0.871336;280.429395;23.493947
12;650;2.157122e-005;7.523088e+002;752.000750;0.779065;297.721802;3.063900
13;700;2.316902e-005;8.024233e+002;802.313012;0.869468;311.238023;27.831911
14;750;2.475724e-005;8.710388e+002;870.195056;0.816634;337.236882;21.303573
15;800;2.640648e-005;9.347798e+002;934.097725;0.704262;353.196040;0.157969
16;850;2.832367e-005;9.920927e+002;991.604344;0.872439;378.809223;42.502367
17;900;3.025809e-005;1.050780e+003;1052.110602;0.811831;394.136065;10.370310

File: Data/HighFluenceIrrNeutron2023/TCT/N8738_2_LR_4e15_700min.csv
Num;Voltage;Ileak[nA];CCE[a.u.];CCE2[a.u.];CCE2err[a.u.];MPV[mV];Noise[mV]
0;100;3.608008e-006;1.504367e+002;152.365384;0.340748;67.895610;3.065379
1;150;4.484298e-006;2.048964e+002;206.718377;0.357796;86.099584;3.132117
2;200;5.296701e-006;2.591656e+002;260.878162;0.347467;105.987257;3.606753
3;250;6.086150e-006;3.122811e+002;314.221429;0.361887;127.962078;3.171210
4;300;6.823589e-006;3.573507e+002;360.930374;0.463477;148.566186;3.433095
5;350;7.569769e-006;4.051150e+002;411.166771;0.420510;167.546052;3.876283
6;400;8.316385e-006;4.567976e+002;462.264081;0.367287;188.936866;3.620968
7;450;9.026632e-006;5.151500e+002;521.354701;0.419741;208.644745;3.321252
8;500;9.838856e-006;5.693889e+002;574.458713;0.420000;230.389042;4.117850
9;550;1.058675e-005;6.330701e+002;636.946073;0.419636;252.612512;3.504995
10;600;1.130490e-005;6.813936e+002;685.787263;0.445380;272.452122;3.486923
11;650;1.224326e-005;7.449990e+002;749.561157;0.412011;292.713382;3.217414
12;700;1.304624e-005;8.020265e+002;806.532726;0.376438;313.477486;3.215260
13;750;1.385357e-005;8.646118e+002;868.741003;0.509975;336.537310;3.923391
14;800;1.480336e-005;9.306037e+002;935.245780;0.634036;358.211318;3.327040
15;850;1.571218e-005;9.972407e+002;1001.015998;0.464177;379.214379;3.891941
16;900;1.676031e-005;1.054683e+003;1059.891786;0.487824;400.711587;3.485424

File: Data/HighFluenceIrrNeutron2023/TCT/N8738_2_LR_4e15_7400min.csv
Num;Voltage;Ileak[nA];CCE[a.u.];CCE2[a.u.];CCE2err[a.u.];MPV[mV];Noise[mV]
0;100;1.434024e-006;9.804397e+001;98.898352;0.727956;22.147605;12.830884
1;150;1.803032e-006;1.229673e+002;122.516274;0.764499;62.712145;9.920905
2;200;2.178619e-006;1.502445e+002;149.182979;0.730350;77.014873;11.176685
3;250;2.542774e-006;1.786696e+002;178.269874;0.746303;85.539504;13.709201
4;300;2.908456e-006;2.065099e+002;205.094413;0.802716;96.344838;11.353375
5;350;3.320572e-006;2.400251e+002;239.235794;0.742783;109.679420;11.344013
6;400;3.784247e-006;2.730815e+002;272.439309;0.837521;123.573900;10.015921
7;450;4.291338e-006;3.091287e+002;308.937538;0.839284;133.270768;9.752373
8;500;4.856005e-006;3.475386e+002;346.941587;0.780567;145.073433;9.384867
9;550;5.570529e-006;3.900281e+002;390.563317;0.709970;160.436883;8.728310
10;600;6.364265e-006;4.391928e+002;439.546044;0.681282;179.822758;10.008304
11;650;7.301899e-006;4.924656e+002;492.893262;0.786139;202.680678;14.712794
12;700;8.539027e-006;5.568594e+002;556.018477;0.741909;223.061867;10.855910
13;750;9.953340e-006;6.246838e+002;625.096684;0.870203;248.246766;8.472917
14;800;1.167123e-005;6.951038e+002;694.770579;0.784800;273.263127;9.798759
15;850;1.368689e-005;7.810612e+002;779.577613;0.762046;302.742431;9.709762
16;900;3.277579e-005;8.785396e+002;877.739211;0.823603;333.932079;11.466714

File: Data/HighFluenceIrrNeutron2023/TCT/N8738_2_LR_4e15_8600min.csv
Num;Voltage;Ileak[nA];CCE[a.u.];CCE2[a.u.];CCE2err[a.u.];MPV[mV];Noise[mV]
0;100;1.313871e-006;7.202415e+001;70.936469;0.762175;-274.702219;12.659391
1;150;1.672041e-006;9.770034e+001;97.693985;0.742787;-247.719347;17.193089
2;200;2.019288e-006;1.277635e+002;128.153385;0.838542;68.859179;15.146937
3;250;2.368989e-006;1.538542e+002;152.724291;0.925839;90.910313;20.217428
4;300;2.749146e-006;1.825275e+002;182.386195;0.831527;94.305069;28.147992
5;350;3.136960e-006;2.153169e+002;215.001138;0.856364;108.908111;19.785891
6;400;3.584918e-006;2.503656e+002;249.019689;0.863504;131.438012;30.101853
7;450;4.065865e-006;2.835157e+002;281.023827;0.900581;141.825621;36.769694
8;500;4.631543e-006;3.216252e+002;320.601025;0.972183;156.463208;27.100656
9;550;5.266536e-006;3.633618e+002;362.122037;0.754308;170.539078;17.639462
10;600;6.050820e-006;4.171048e+002;417.615061;0.776862;176.643381;16.255075
11;650;7.046704e-006;4.689101e+002;468.230321;0.803355;200.930837;11.606521
12;700;8.239537e-006;5.301151e+002;530.278343;0.745525;216.097570;12.010038
13;750;9.689109e-006;5.990579e+002;599.093713;0.767477;244.452396;16.687996
14;800;1.152210e-005;6.780440e+002;677.539485;0.772394;268.873986;15.518706
15;850;1.355222e-005;7.558526e+002;755.960864;0.833664;297.550914;12.470296
16;900;1.582129e-005;8.534657e+002;854.260376;0.852599;331.043340;20.066330

File: Data/HighFluenceIrrNeutron2023/TCT/N8738_2_LR_4e15_90min.csv
Num;Voltage;Ileak[nA];CCE[a.u.];CCE2[a.u.];CCE2err[a.u.];MPV[mV];Noise[mV]
0;100;6.015893e-006;1.967736e+002;208.111152;0.774560;91.556402;8.107824
1;150;7.513401e-006;2.706107e+002;283.142158;0.828829;116.981319;14.799699
2;200;8.847019e-006;3.320481e+002;345.872980;0.857076;144.810544;1.357895
3;250;1.014082e-005;3.910897e+002;409.805368;0.767870;164.651780;15.502014
4;300;1.126030e-005;4.651330e+002;479.490353;0.716109;188.843382;15.814644
5;350;1.237121e-005;5.275634e+002;543.166484;0.759980;214.142873;15.309810
6;400;1.357826e-005;5.857809e+002;600.960113;0.857064;235.649375;1.984390
7;450;1.469942e-005;6.586258e+002;672.021660;0.802518;258.857957;21.194608
8;500;1.573016e-005;7.156224e+002;728.389203;0.821457;281.474033;23.556564
9;550;1.681742e-005;7.687575e+002;783.906113;0.857206;302.478907;5.007267
10;600;1.790465e-005;8.421932e+002;857.372882;0.899709;323.863170;19.615581
11;650;1.900083e-005;9.117860e+002;922.575025;0.886924;348.122620;15.813684
12;700;1.999205e-005;9.790841e+002;991.595596;0.870647;369.932473;17.914966
13;750;2.093894e-005;1.061218e+003;1072.211349;0.842141;396.151001;2.530092
14;800;2.208963e-005;1.128210e+003;1138.431002;0.921324;416.285195;26.318849
15;850;2.315509e-005;1.208178e+003;1216.954962;0.981420;439.111116;15.742640
16;900;2.458836e-005;1.289104e+003;1298.011674;0.879933;466.009456;18.175114

File: Data/HighFluenceIrrNeutron2023/TCT/N8738_2_LR_4e15_9800min.csv
Num;Voltage;Ileak[nA];CCE[a.u.];CCE2[a.u.];CCE2err[a.u.];MPV[mV];Noise[mV]
0;100;1.289312e-006;6.638627e+001;66.808774;0.884102;44.858006;12.363586
1;150;1.621664e-006;9.241469e+001;91.714175;0.662900;40.186234;12.224173
2;200;1.965394e-006;1.158321e+002;114.567754;0.680190;30.346411;12.020153
3;250;2.321407e-006;1.452344e+002;144.904450;0.768773;76.369546;15.256114
4;300;2.694100e-006;1.727419e+002;174.290693;0.772641;86.354486;15.764794
5;350;3.085663e-006;2.033103e+002;202.802492;0.757658;96.047183;12.845892
6;400;3.524739e-006;2.324147e+002;232.080921;0.728934;110.633586;10.096510
7;450;3.998764e-006;2.648420e+002;265.212111;0.758700;123.453225;17.708643
8;500;4.573372e-006;3.063125e+002;305.929472;0.696610;133.337787;13.928258
9;550;5.256842e-006;3.505906e+002;348.898874;0.754534;153.930324;10.968495
10;600;6.094557e-006;3.980425e+002;399.036840;0.720905;168.057576;12.037726
11;650;7.136257e-006;4.463605e+002;446.054551;0.694385;188.015853;14.185156
12;700;8.415478e-006;5.119778e+002;509.977538;0.762980;209.725927;12.442791
13;750;1.000694e-005;5.855406e+002;586.793976;0.771043;232.342765;14.552195
14;800;1.193756e-005;6.598970e+002;660.743460;0.720334;260.145257;18.158592
15;850;1.415882e-005;7.494244e+002;748.711393;0.760106;288.049372;13.504038
16;900;1.685368e-005;8.509228e+002;851.549832;0.788223;323.185082;12.500343

File: Data/HighFluenceIrrNeutron2023/TCT/N8738_2_UL_4e15_253_241002_Laser2310_noadd.csv
Num,Voltage,Ileak[nA],CCE[a.u.],CCE2[a.u.],MPV[mV],Noise[mV],Error mu,Error mean
0,-900.0,-2.970011e-05,859.3864969290897,859.3864969290897,340.8241206030151,1.9868084426397226,0.5569308395803043,0.5569308395803043
1,-850.0,-2.884132e-05,811.586554997208,811.586554997208,325.7889447236181,2.0738308868118747,0.5656358544116026,0.5656358544116026
2,-800.0,-2.731854e-05,757.694767169179,757.694767169179,306.93467336683415,2.3115763357108015,0.76428906342519,0.76428906342519
3,-750.0,-2.536264e-05,706.8796247906196,706.8796247906196,288.643216080402,2.343765233175059,0.667827034871728,0.667827034871728
4,-700.0,-2.380709e-05,664.8311781127859,664.8311781127859,271.3969849246231,2.048562624713739,0.5692100270723298,0.5692100270723298
5,-650.0,-2.21268e-05,619.2951245114459,619.2951245114459,255.79899497487438,2.233160055249876,0.6516509641626422,0.6516509641626422
6,-600.0,-2.048473e-05,577.3512361809043,577.3512361809043,238.83417085427135,2.1181240919217665,0.510339012548118,0.510339012548118
7,-550.0,-1.904389e-05,529.2726566164152,529.2726566164152,219.17587939698493,2.3993758231087723,0.6167750282113811,0.6167750282113811
8,-500.0,-1.74362e-05,473.09441429369053,473.09441429369053,197.7889447236181,2.776376829116096,0.5852903359206676,0.5852903359206676
9,-450.0,-1.609564e-05,438.1108029034058,438.1108029034058,183.0753768844221,2.53438134062604,0.48592804721144595,0.48592804721144595
10,-400.0,-1.458979e-05,397.8958079285315,397.8958079285315,167.47738693467338,2.301525244354442,0.4486027388274711,0.4486027388274711
11,-350.0,-1.33972e-05,355.80580234505845,355.80580234505845,150.79396984924622,2.3154479925101943,0.44656279229768064,0.44656279229768064
12,-300.0,-1.194659e-05,311.5365449469569,311.5365449469569,133.0251256281407,2.390087262787997,0.397062264068748,0.397062264068748
13,-250.0,-1.053981e-05,269.1808017867113,269.1808017867113,114.73366834170854,2.4952130155888312,0.3921557989113143,0.3921557989113143
14,-200.0,-9.555758e-06,227.69490117252923,227.69490117252923,96.76381909547739,2.421797858095837,0.38312352380499803,0.38312352380499803
15,-150.0,-7.812671e-06,186.74955220547173,186.74955220547173,79.79899497487438,1.9138169548313304,0.3663614434312672,0.3663614434312672
16,-100.0,-6.031818e-06,143.2706108319374,143.2706108319374,60.54271356783919,1.4394731339992695,0.32489219855834855,0.32489219855834855

File: Data/HighFluenceIrrNeutron2023/TCT/N8738_2_UL_4e15_253_241009_Laser2310_990min.csv
Num,Voltage,Ileak[nA],CCE[a.u.],CCE2[a.u.],MPV[mV],Noise[mV],Error mu,Error mean
0,-900.0,-2.862356e-05,973.5631401451701,973.5631401451701,384.24120603015075,3.012705034305659,1.1451107909981757,1.1451107909981757
1,-850.0,-2.802008e-05,921.2982780569511,921.2982780569511,365.9497487437186,3.035004228971759,0.6891980547030329,0.6891980547030329
2,-800.0,-2.657456e-05,872.2092774986039,872.2092774986039,350.3115577889447,3.031442977621662,0.5004275301367577,0.5004275301367577
3,-750.0,-2.501453e-05,817.0094204355106,817.0094204355106,330.8140703517588,3.052705139218161,0.4413954697518466,0.4413954697518466
4,-700.0,-2.358801e-05,769.8597699609154,769.8597699609154,313.04522613065325,2.9901794828852077,0.8961890725662354,0.8961890725662354
5,-650.0,-2.199873e-05,756.8483305415966,756.8483305415966,306.41206030150755,1.4805567025366944,0.41691848958151184,0.41691848958151184
6,-600.0,-2.049133e-05,705.1912540480175,705.1912540480175,287.31658291457285,1.3905844115684822,0.3987422897345426,0.3987422897345426
7,-550.0,-1.903469e-05,657.5896549413732,657.5896549413732,269.1457286432161,1.232089756149925,0.3888558208103283,0.3888558208103283
8,-500.0,-1.774026e-05,602.7019363484084,602.7019363484084,247.63819095477388,1.2607137444177778,0.37866416758001825,0.37866416758001825
9,-450.0,-1.625696e-05,550.4065214963705,550.4065214963705,226.3718592964824,1.3251079257336686,0.3931368147407507,0.3931368147407507
10,-400.0,-1.486905e-05,496.4084422110551,496.4084422110551,205.70854271356785,1.3699507936732165,0.3965338261145393,0.3965338261145393
11,-350.0,-1.363978e-05,436.0260145170294,436.0260145170294,183.11557788944722,1.8249145617531417,0.3784421861252812,0.3784421861252812
12,-300.0,-1.226928e-05,383.89261864879927,383.89261864879927,160.52261306532662,2.003270407191764,0.3494026529704309,0.3494026529704309
13,-250.0,-1.082902e-05,331.9595667225012,331.9595667225012,140.0603015075377,1.8470017155172354,0.34442685002018575,0.34442685002018575
14,-200.0,-9.818781e-06,283.60469011725286,283.60469011725286,119.8391959798995,1.7135382023238956,0.35494965361789427,0.35494965361789427
15,-150.0,-8.115501e-06,229.98709101060848,229.98709101060848,96.20100502512562,1.6822503371268294,0.4194619055708702,0.4194619055708702
16,-100.0,-6.318173e-06,171.34524176437742,171.34524176437742,72.12060301507537,1.3139812397359596,0.36351539806316135,0.36351539806316135

File: Data/HighFluenceIrrNeutron2023/TCT/N8738_2_UL_4e15_253_241010_Laser2310_1800min.csv
Num,Voltage,Ileak[nA],CCE[a.u.],CCE2[a.u.],MPV[mV],Noise[mV],Error mu,Error mean
0,-900.0,-2.764395e-05,1087.1532417643773,1087.1532417643773,422.03015075376885,1.5463418887780245,0.4309117153654766,0.4309117153654766
1,-850.0,-2.708121e-05,1023.6189302065885,1023.6189302065885,400.1608040201005,1.5810568115320678,0.4462663923730603,0.4462663923730603
2,-800.0,-2.577442e-05,962.330461194863,962.330461194863,380.7035175879397,1.53653037418492,0.47906938512517844,0.47906938512517844
3,-750.0,-2.444517e-05,907.025545505304,907.025545505304,360.88442211055275,1.457999898083705,0.4260655613164364,0.4260655613164364
4,-700.0,-2.347574e-05,852.712361809045,852.712361809045,342.4321608040201,1.432281284420676,0.4244152560121519,0.4244152560121519
5,-650.0,-2.170951e-05,793.7659497487434,793.7659497487434,320.321608040201,1.4611011508771028,0.376521572964361,0.376521572964361
6,-600.0,-2.01275e-05,737.7350932439975,737.7350932439975,299.65829145728645,1.4657959407774694,0.3734521591479415,0.3734521591479415
7,-550.0,-1.886415e-05,681.9867158012281,681.9867158012281,279.678391959799,1.4428026610144704,0.37399441443388004,0.37399441443388004
8,-500.0,-1.74693e-05,627.4721161362365,627.4721161362365,257.64824120603015,1.405734245661547,0.34522873133059073,0.34522873133059073
9,-450.0,-1.615511e-05,575.38692573981,575.38692573981,238.83417085427135,1.4471205604841184,0.3523410586715552,0.3523410586715552
10,-400.0,-1.476408e-05,522.3759508654382,522.3759508654382,216.36180904522612,1.384716755735688,0.36789313447273214,0.36789313447273214
11,-350.0,-1.352281e-05,468.3731725293131,468.3731725293131,193.68844221105527,1.3344491682024289,0.36838579928238546,0.36838579928238546
12,-300.0,-1.225353e-05,411.51996426577324,411.51996426577324,172.90452261306532,1.4216316964646976,0.37773521376673086,0.37773521376673086
13,-250.0,-1.090821e-05,357.36477945281956,357.36477945281956,150.31155778894473,1.3202507739964102,0.3591271731496662,0.3591271731496662
14,-200.0,-9.885391e-06,300.8300167504186,300.8300167504186,126.87437185929649,1.4184810041591684,0.3264890982229315,0.3264890982229315
15,-150.0,-8.173833e-06,242.70509882747058,242.70509882747058,103.35678391959799,1.3290084145574037,0.3473463351155709,0.3473463351155709
16,-100.0,-6.377325e-06,180.85428029034054,180.85428029034054,78.15075376884423,1.4748192769707218,0.3273411970155004,0.3273411970155004

File: Data/HighFluenceIrrNeutron2023/TCT/N8738_2_UL_4e15_253_241015_Laser2310_3000min.csv
Num,Voltage,Ileak[nA],CCE[a.u.],CCE2[a.u.],MPV[mV],Noise[mV],Error mu,Error mean
0,-900.0,-2.607116e-05,1068.8381462869902,1068.8381462869902,411.97989949748745,2.4571373193493025,0.5934083635184534,0.5934083635184534
1,-850.0,-2.537609e-05,999.9457197096591,999.9457197096591,390.9145728643216,2.3907639382688894,0.6300844237585661,0.6300844237585661
2,-800.0,-2.415988e-05,949.4451099944163,949.4451099944163,374.03015075376885,2.3376945767151476,0.590755531404443,0.590755531404443
3,-750.0,-2.336245e-05,893.9404399776657,893.9404399776657,353.4070351758794,2.3404897557235125,0.543574746840136,0.543574746840136
4,-700.0,-2.173839e-05,830.9612238972637,830.9612238972637,332.2613065326633,2.4412557703398337,0.5381664868597936,0.5381664868597936
5,-650.0,-2.050593e-05,772.5924913456167,772.5924913456167,312.321608040201,2.401734043145574,0.49190373470125204,0.49190373470125204
6,-600.0,-1.944117e-05,722.2110731434949,722.2110731434949,293.90954773869345,2.4305593633368083,0.457909510851271,0.457909510851271
7,-550.0,-1.802487e-05,669.9603439419315,669.9603439419315,273.1256281407035,2.372695839212071,0.4604040324568617,0.4604040324568617
8,-500.0,-1.665073e-05,619.290050251256,619.290050251256,253.58793969849245,2.2928321715037625,0.4915692522180414,0.4915692522180414
9,-450.0,-1.562621e-05,565.3624031267445,565.3624031267445,231.71859296482413,2.3436429855415604,0.4340547474020915,0.4340547474020915
10,-400.0,-1.43833e-05,510.120469011725,510.120469011725,209.96984924623115,2.4402884809324545,0.47841543032224965,0.47841543032224965
11,-350.0,-1.310789e-05,456.4980815187045,456.4980815187045,190.4321608040201,2.2457192971506776,0.48232109105842,0.48232109105842
12,-300.0,-1.180797e-05,402.42998101619196,402.42998101619196,167.91959798994975,2.378015325076534,0.46570920354330203,0.46570920354330203
13,-250.0,-1.05969e-05,349.11517587939676,349.11517587939676,145.52763819095478,2.5446879824055526,0.38870929825020406,0.38870929825020406
14,-200.0,-9.67355e-06,293.24221105527624,293.24221105527624,123.53768844221105,2.5687030139030833,0.4134942393189885,0.4134942393189885
15,-150.0,-8.011612e-06,238.0440871021774,238.0440871021774,101.34673366834171,2.5658824866957435,0.436945754797182,0.436945754797182
16,-100.0,-6.305738e-06,178.80754885538798,178.80754885538798,76.7035175879397,2.4833563742400226,0.44751672979208457,0.44751672979208457
