Repository: aimaax/PENGUIN

# PENGUIN :penguin:  

> **NOTE!!** Google ID and GitLab repo for CERN organization is hidden and the create database function won't work properly in this version. Plotting is still possible with the saved database and data stored in this repo.  

A Python-based environment for GUI-driven analysis for IV, CV, and TCT measurements obtained with [Particulars Setup]() at CERN for CMS HGCAL silicon diodes. Used to plot data for individual diodes, but also to analyse Current Volume Normalization, Saturation Voltage, Charge Collection, and Charge Collection Efficiency.

---

File: Data/HighFluenceIrrNeutron2023/TCT/N8740_1_LL1_4e15_2035min.csv
Num;Voltage;Ileak[nA];CCE[a.u.];CCE2[a.u.];CCE2err[a.u.];MPV[mV];Noise[mV]
0;100;2.385337e-006;1.201262e+002;118.730521;0.784411;48.463005;10.824435
1;150;3.006935e-006;1.653006e+002;162.459952;0.762928;75.067915;14.476052
2;200;3.589591e-006;2.100303e+002;209.109958;0.770011;91.320848;15.395830
3;250;4.178086e-006;2.575945e+002;257.018399;0.731949;105.165059;10.459116
4;300;4.767439e-006;3.082275e+002;306.515992;0.760720;120.145108;15.158981
5;350;5.386732e-006;3.579745e+002;356.973144;0.848659;140.528896;13.926004
6;400;6.073444e-006;4.084523e+002;408.693709;1.170800;163.244496;27.409828
7;450;6.795358e-006;4.603064e+002;459.817156;1.342257;190.298124;28.627022
8;500;7.386791e-006;5.191953e+002;518.805644;1.084149;207.266661;37.044956
9;550;8.120986e-006;5.775131e+002;575.841032;1.071431;219.592867;24.108582
10;600;8.910711e-006;6.430193e+002;641.803746;1.024383;243.720466;22.746661
11;650;9.770223e-006;7.181564e+002;715.383132;1.032842;252.956507;36.937121
12;700;1.069943e-005;7.907128e+002;790.059231;0.754275;270.958269;12.198152
13;750;1.172953e-005;8.673835e+002;868.543056;0.965075;301.137120;22.160146
14;800;1.276512e-005;9.536031e+002;952.871054;0.925945;316.371016;13.193470
15;850;1.378384e-005;1.039941e+003;1040.125434;0.921208;344.401911;13.372037
16;900;1.478858e-005;1.129696e+003;1128.743542;1.084330;372.150325;18.682606

File: Data/HighFluenceIrrNeutron2023/TCT/N8740_1_LL1_4e15_2400min.csv
Num;Voltage;Ileak[nA];CCE[a.u.];CCE2[a.u.];CCE2err[a.u.];MPV[mV];Noise[mV]
0;100;2.158669e-006;1.162013e+002;111.996263;0.706011;56.768823;10.609837
1;150;2.721989e-006;1.600272e+002;156.092577;0.778866;71.581908;8.784515
2;200;3.273497e-006;2.003017e+002;196.383121;0.772760;85.142109;10.041846
3;250;3.813398e-006;2.460808e+002;242.542455;0.791047;97.831908;9.660064
4;300;4.359997e-006;2.922044e+002;288.239226;0.691207;111.137971;9.708407
5;350;4.929690e-006;3.396653e+002;335.637543;0.844230;130.437246;13.037844
6;400;5.526256e-006;3.870995e+002;383.115685;0.855361;143.228372;9.080258
7;450;6.155443e-006;4.404067e+002;436.956627;0.862474;162.099786;12.222608
8;500;6.816742e-006;4.941767e+002;490.735700;0.783763;181.546327;11.190751
9;550;7.548138e-006;5.504621e+002;545.905113;0.900311;195.345371;11.601637
10;600;8.357475e-006;6.099918e+002;606.335322;0.796254;216.390022;11.381902
11;650;9.233564e-006;6.731110e+002;668.678541;0.859758;236.472718;10.765971
12;700;1.016393e-005;7.422641e+002;738.378596;0.774410;256.854163;11.760670
13;750;1.116502e-005;8.201004e+002;815.972328;0.775177;278.347267;9.127081
14;800;1.223524e-005;9.017307e+002;898.109242;0.888531;302.202249;9.235796
15;850;1.333087e-005;9.858873e+002;982.027726;0.885850;324.490649;10.213622
16;900;1.445436e-005;1.080566e+003;1075.652637;0.816134;354.185466;10.164354

File: Data/HighFluenceIrrNeutron2023/TCT/N8740_1_LL1_4e15_2750min.csv
Num;Voltage;Ileak[nA];CCE[a.u.];CCE2[a.u.];CCE2err[a.u.];MPV[mV];Noise[mV]
0;100;2.204900e-006;1.115977e+002;114.825402;0.778834;51.933282;8.461767
1;150;2.799316e-006;1.536659e+002;155.843422;0.817215;66.547043;13.850278
2;200;3.369853e-006;2.010048e+002;202.923202;0.702620;77.827737;10.249830
3;250;3.927496e-006;2.432332e+002;245.533336;0.739601;89.575387;9.863345
4;300;4.493006e-006;2.899147e+002;291.956872;0.852009;104.459098;8.833846
5;350;5.055391e-006;3.374095e+002;339.379958;0.740017;121.102189;9.744155
6;400;5.676538e-006;3.856072e+002;388.462465;0.833845;138.744876;9.261703
7;450;6.365465e-006;4.388222e+002;440.446713;0.771791;154.033017;10.450656
8;500;7.070295e-006;4.926337e+002;495.317581;0.791435;171.568847;7.556317
9;550;7.844120e-006;5.557544e+002;558.632419;0.858956;189.489281;8.242284
10;600;8.672081e-006;6.196613e+002;621.808843;0.889998;210.219421;9.938054
11;650;9.644755e-006;6.877911e+002;690.680799;0.968066;228.805708;8.619297
12;700;1.069598e-005;7.631485e+002;765.300804;0.820100;255.355460;9.885961
13;750;1.181843e-005;8.433420e+002;845.485317;0.868653;278.244788;10.164833
14;800;1.298373e-005;9.231511e+002;925.557709;0.823550;300.394664;9.625625
15;850;1.418867e-005;1.007015e+003;1008.984270;0.850975;325.175027;8.628865
16;900;1.542131e-005;1.095175e+003;1097.100856;1.073866;351.111760;10.484203

File: Data/HighFluenceIrrNeutron2023/TCT/N8740_1_LL1_4e15_275min.csv
Num;Voltage;Ileak[nA];CCE[a.u.];CCE2[a.u.];CCE2err[a.u.];MPV[mV];Noise[mV]
0;100;4.719016e-006;2.294271e+002;225.565838;0.670958;93.523476;7.885550
1;150;5.903305e-006;3.158840e+002;312.568415;0.599672;121.093856;6.131274
2;200;6.971635e-006;4.031766e+002;399.369056;0.686548;149.997745;7.149552
3;250;8.034551e-006;4.888643e+002;485.286230;0.685715;174.115007;7.552326
4;300;9.000378e-006;5.735707e+002;570.777411;0.691721;201.717392;10.489039
5;350;9.852521e-006;6.619549e+002;657.842341;0.643075;227.932069;7.769099
6;400;1.067880e-005;7.520217e+002;747.605280;0.731531;255.445707;7.553214
7;450;1.148138e-005;8.471615e+002;844.077068;0.733709;284.338965;6.477559
8;500;1.211188e-005;9.479773e+002;943.797704;0.892369;312.505095;6.810709
9;550;1.276932e-005;1.055085e+003;1051.265538;0.765348;347.379158;7.539115
10;600;1.353832e-005;1.172745e+003;1167.597179;0.851756;381.810911;6.499287
11;650;1.403854e-005;1.235513e+003;1229.295568;0.981962;407.057758;7.960957
12;700;1.431531e-005;1.303608e+003;1296.350817;0.945429;428.291428;8.367341
13;750;1.490435e-005;1.352188e+003;1347.183945;0.919540;446.240604;9.443082
14;800;1.543394e-005;1.426971e+003;1420.863715;1.397924;465.730188;7.434202
15;850;1.616037e-005;1.498079e+003;1493.467771;1.164485;488.075613;6.039426
16;900;4.983421e-005;1.553266e+003;1548.999028;0.946640;506.113025;7.033703

File: Data/HighFluenceIrrNeutron2023/TCT/N8740_1_LL1_4e15_30min.csv
Num;Voltage;Ileak[nA];CCE[a.u.];CCE2[a.u.];CCE2err[a.u.];MPV[mV];Noise[mV]
0;100;5.866346e-006;2.067851e+002;213.496402;0.679738;91.215196;12.880194
1;150;7.461729e-006;2.861569e+002;293.405066;0.626686;115.521510;12.418395
2;200;8.938156e-006;3.641277e+002;371.558406;0.679077;136.765138;11.697079
3;250;1.032663e-005;4.410078e+002;448.201898;0.654430;163.715122;15.838094
4;300;1.165771e-005;5.162673e+002;523.680702;0.717428;186.058172;17.060461
5;350;1.290542e-005;5.887588e+002;594.997367;0.797035;224.314741;22.020910
6;400;1.411154e-005;6.714604e+002;679.151097;0.720686;235.300212;12.581197
7;450;1.531918e-005;7.557700e+002;763.947638;0.741708;257.557184;13.105986
8;500;1.642549e-005;8.445601e+002;851.187518;0.854286;286.774460;14.750751
9;550;1.762139e-005;9.391492e+002;946.196382;0.865338;311.964047;17.147950
10;600;1.868339e-005;1.036917e+003;1046.071849;0.856750;345.824807;17.786597
11;650;1.974469e-005;1.139120e+003;1148.856232;0.903312;371.728157;13.499353
12;700;2.075147e-005;1.231054e+003;1240.560366;0.970682;399.830264;14.130613
13;750;2.150357e-005;1.314269e+003;1323.823253;1.001974;423.704907;15.683638
14;800;2.247953e-005;1.380062e+003;1391.015332;1.099632;447.947376;12.153815
15;850;2.350608e-005;1.445528e+003;1456.292950;0.994448;466.821264;17.194259
16;900;2.449090e-005;1.504067e+003;1513.903759;0.928590;485.867402;14.917299

File: Data/HighFluenceIrrNeutron2023/TCT/N8740_1_LL1_4e15_3100min.csv
Num;Voltage;Ileak[nA];CCE[a.u.];CCE2[a.u.];CCE2err[a.u.];MPV[mV];Noise[mV]
0;100;1.981073e-006;1.177879e+002;117.645339;0.671023;-27.218565;11.165576
1;150;2.494309e-006;1.619514e+002;163.214505;0.768073;69.584332;15.114447
2;200;3.001517e-006;2.102232e+002;209.943527;0.755068;85.600409;13.259072
3;250;3.512945e-006;2.555063e+002;256.892192;0.836786;99.069680;12.383487
4;300;4.029737e-006;3.048475e+002;305.639036;0.791460;110.669952;12.795571
5;350;4.566299e-006;3.537714e+002;355.691275;0.923382;127.341362;14.087880
6;400;5.143308e-006;4.076589e+002;408.420401;0.765191;145.677315;13.096501
7;450;5.757024e-006;4.599261e+002;462.951405;0.858414;164.501973;10.459219
8;500;6.420233e-006;5.215523e+002;522.107137;0.765123;180.927017;9.403254
9;550;7.179020e-006;5.842036e+002;584.445116;0.811744;201.160562;12.820817
10;600;8.006912e-006;6.525893e+002;654.668744;0.938977;220.957441;10.840200
11;650;8.913760e-006;7.237715e+002;724.182825;0.772383;241.009502;12.695433
12;700;9.931726e-006;8.016888e+002;801.209270;0.831561;265.363544;9.622548
13;750;1.104367e-005;8.839218e+002;884.908843;0.821908;292.647305;10.387539
14;800;1.221879e-005;9.805455e+002;981.344175;0.809106;317.545931;10.012802
15;850;1.348884e-005;1.078069e+003;1077.342203;1.096298;345.800453;10.256842
16;900;1.478386e-005;1.185604e+003;1184.779426;1.062872;377.538415;12.725658

File: Data/HighFluenceIrrNeutron2023/TCT/N8740_1_LL1_4e15_3500min.csv
Num;Voltage;Ileak[nA];CCE[a.u.];CCE2[a.u.];CCE2err[a.u.];MPV[mV];Noise[mV]
0;100;1.955065e-006;1.139559e+002;115.092626;0.833704;15.224524;10.863607
1;150;2.474647e-006;1.558438e+002;155.928854;0.724625;66.249360;9.047480
2;200;2.988842e-006;2.049979e+002;206.401105;0.791973;83.542646;10.714289
3;250;3.495325e-006;2.527376e+002;253.150359;0.768282;99.452145;10.642574
4;300;4.012991e-006;3.002333e+002;300.981476;0.771090;114.098265;10.863238
5;350;4.563252e-006;3.487333e+002;349.892965;0.877399;134.244481;12.269455
6;400;5.133114e-006;4.062983e+002;406.842186;0.815010;147.223357;14.313984
7;450;5.762689e-006;4.627769e+002;462.214849;0.849975;169.183264;12.817818
8;500;6.453744e-006;5.194205e+002;520.431216;0.899260;184.944048;10.513356
9;550;7.205753e-006;5.858610e+002;586.717077;0.828012;203.982099;12.022952
10;600;8.065947e-006;6.528586e+002;654.944642;0.921966;225.497964;11.431784
11;650;9.062426e-006;7.264670e+002;727.369275;0.900309;250.021060;11.691748
12;700;1.012693e-005;8.040010e+002;805.797585;0.934815;272.718277;10.595204
13;750;1.135010e-005;8.925441e+002;892.421581;0.989013;301.739305;13.844485
14;800;1.266184e-005;9.849387e+002;984.136980;0.913487;324.876795;14.305299
15;850;1.401824e-005;1.084676e+003;1085.206781;0.964204;354.764518;13.162952
16;900;1.533642e-005;1.189619e+003;1189.748117;1.107840;384.388844;14.189267

File: Data/HighFluenceIrrNeutron2023/TCT/N8740_1_LL1_4e15_350min.csv
Num;Voltage;Ileak[nA];CCE[a.u.];CCE2[a.u.];CCE2err[a.u.];MPV[mV];Noise[mV]
0;100;4.567267e-006;2.240612e+002;220.313457;0.563988;88.840652;5.442642
1;150;5.756075e-006;3.135389e+002;309.591907;0.633958;117.621664;6.141179
2;200;6.816673e-006;3.987188e+002;395.421861;0.632982;144.035817;6.769198
3;250;7.812381e-006;4.820545e+002;478.679062;0.600792;169.933002;5.766326
4;300;8.747528e-006;5.663012e+002;561.188900;0.629347;197.491542;5.097864
5;350;9.679779e-006;6.533779e+002;649.009701;0.648503;225.523031;4.993483
6;400;1.054076e-005;7.407302e+002;736.775698;0.597782;253.142449;5.273008
7;450;1.137435e-005;8.349327e+002;830.932478;0.612071;280.690875;5.386576
8;500;1.204619e-005;9.337883e+002;929.391426;0.626484;310.227170;6.801527
9;550;1.275441e-005;1.038275e+003;1033.630432;0.735405;341.717326;5.791305
10;600;1.343109e-005;1.150427e+003;1146.151087;0.752644;376.215172;4.967252
11;650;1.398030e-005;1.258248e+003;1253.422888;0.770121;407.685463;5.077814
12;700;1.461157e-005;1.356614e+003;1351.566262;0.893553;438.180008;5.603619
13;750;1.511720e-005;1.441188e+003;1435.259392;0.871739;465.738485;5.417777
14;800;1.575578e-005;1.508921e+003;1503.545868;0.784742;489.383695;5.111462
15;850;1.633283e-005;1.571605e+003;1566.117641;0.960631;508.730614;7.100651
16;900;1.697460e-005;1.633039e+003;1628.632692;1.018610;527.341126;7.530541

File: Data/HighFluenceIrrNeutron2023/TCT/N8740_1_LL1_4e15_3900min.csv
Num;Voltage;Ileak[nA];CCE[a.u.];CCE2[a.u.];CCE2err[a.u.];MPV[mV];Noise[mV]
0;100;1.818844e-006;1.199736e+002;108.833456;0.732449;59.990245;11.800771
1;150;2.307081e-006;1.642009e+002;153.310620;0.861449;89.335821;21.404160
2;200;2.775239e-006;2.117500e+002;201.841976;1.109789;112.647512;25.363712
3;250;3.264593e-006;2.627986e+002;249.936477;0.876533;109.991113;18.621077
4;300;3.741217e-006;3.103620e+002;298.786587;0.894872;126.922852;19.497805
5;350;4.251760e-006;3.619848e+002;351.402926;0.993257;153.342782;25.343543
6;400;4.785862e-006;4.138365e+002;401.232981;1.052115;172.887168;28.783314
7;450;5.406362e-006;4.704384e+002;460.646631;0.996974;191.277544;28.238626
8;500;6.066165e-006;5.322806e+002;522.274059;1.001902;204.804295;23.726787
9;550;6.790834e-006;6.021238e+002;587.358646;1.068225;229.976158;23.371090
10;600;7.697984e-006;6.775302e+002;660.820159;0.847424;241.129042;18.159675
11;650;8.619774e-006;7.566620e+002;740.453191;0.808197;256.922029;11.871648
12;700;9.686933e-006;8.436351e+002;825.817127;0.885742;285.160589;13.174951
13;750;1.087294e-005;9.289462e+002;910.442410;1.010908;309.347717;19.068216
14;800;1.221664e-005;1.027547e+003;1007.222282;1.012043;338.391196;11.982194
15;850;1.356595e-005;1.122977e+003;1104.538605;1.071266;365.869347;14.775043
16;900;1.504159e-005;1.233613e+003;1210.674492;1.057345;399.729608;15.678281

File: Data/HighFluenceIrrNeutron2023/TCT/N8740_1_LL1_4e15_4400min.csv
Num;Voltage;Ileak[nA];CCE[a.u.];CCE2[a.u.];CCE2err[a.u.];MPV[mV];Noise[mV]
0;100;1.730665e-006;1.179688e+002;109.211828;0.765629;23.344540;15.760064
1;150;2.194256e-006;1.618650e+002;154.676015;0.685645;73.131118;13.841770
2;200;2.642463e-006;2.057744e+002;196.902434;0.702775;91.370570;17.860151
3;250;3.103772e-006;2.541115e+002;245.114635;0.740382;106.099785;14.637319
4;300;3.554501e-006;3.012955e+002;292.248375;0.853026;120.735315;17.274899
5;350;4.084884e-006;3.501228e+002;339.928240;0.767347;139.229290;17.900069
6;400;4.607750e-006;4.035771e+002;394.804552;0.772571;152.999772;17.356385
7;450;5.168735e-006;4.539673e+002;446.701380;0.818493;181.286667;24.200299
8;500;5.885047e-006;5.193732e+002;509.933173;0.725677;188.280894;12.441478
9;550;6.561332e-006;5.900689e+002;578.076312;0.805205;215.759870;18.302159
10;600;7.427077e-006;6.577466e+002;644.075900;0.719564;229.878168;11.774723
11;650;8.373078e-006;7.331676e+002;716.388709;0.873710;260.536760;17.119934
12;700;9.509461e-006;8.179551e+002;801.164400;0.881393;283.150767;15.183837
13;750;1.075764e-005;9.076063e+002;891.115931;0.788185;306.616489;19.484397
14;800;1.207864e-005;1.007033e+003;990.667904;0.926709;333.007649;12.655677
15;850;1.363302e-005;1.113701e+003;1095.056153;0.922822;363.201505;19.027783
16;900;1.505867e-005;1.228840e+003;1209.764696;1.088356;397.514207;13.600470

File: Data/HighFluenceIrrNeutron2023/TCT/N8740_1_LL1_4e15_4800min.csv
Num;Voltage;Ileak[nA];CCE[a.u.];CCE2[a.u.];CCE2err[a.u.];MPV[mV];Noise[mV]
0;100;1.721998e-006;1.089614e+002;108.058044;0.612752;5.246836;9.787228
1;150;2.193621e-006;1.493943e+002;146.975498;0.596906;63.930323;10.761068
2;200;2.610902e-006;1.939553e+002;189.886703;0.675304;81.218329;13.270453
3;250;3.079488e-006;2.356579e+002;233.939080;0.666257;90.596021;10.472752
4;300;3.576930e-006;2.807445e+002;279.218964;0.609313;104.250455;10.377918
5;350;4.058755e-006;3.276067e+002;326.176841;0.766369;119.919287;10.373867
6;400;4.623937e-006;3.826242e+002;378.698131;0.637428;137.281754;13.412012
7;450;5.190974e-006;4.346532e+002;431.610308;0.676381;153.338975;9.255551
8;500;5.823039e-006;4.919404e+002;489.190366;0.671725;171.553389;11.743990
9;550;6.594388e-006;5.555264e+002;550.353278;0.677996;192.721436;11.043782
10;600;7.497062e-006;6.236394e+002;618.176895;0.756193;210.630270;11.932820
11;650;8.545756e-006;6.987568e+002;692.909644;0.785593;233.610762;9.466794
12;700;9.663278e-006;7.816599e+002;772.474212;0.767619;258.795973;10.330275
13;750;1.101927e-005;8.743354e+002;865.320429;0.791364;286.726242;9.718189
14;800;1.238346e-005;9.708944e+002;959.964229;0.895654;314.752974;11.851001
15;850;1.390601e-005;1.081788e+003;1070.204396;0.887297;345.658792;14.557185
16;900;1.562444e-005;1.199126e+003;1185.560923;0.866435;378.430371;10.816474

File: Data/HighFluenceIrrNeutron2023/TCT/N8740_1_LL1_4e15_500min.csv
Num;Voltage;Ileak[nA];CCE[a.u.];CCE2[a.u.];CCE2err[a.u.];MPV[mV];Noise[mV]
0;100;3.896862e-006;2.021654e+002;198.050039;0.404562;77.041293;3.711133
1;150;4.928092e-006;2.793689e+002;275.422536;0.384524;102.981639;3.928847
2;200;5.828433e-006;3.559419e+002;351.296899;0.447011;126.119318;4.097896
3;250;6.722322e-006;4.306021e+002;426.862406;0.435843;153.151505;3.699503
4;300;7.540697e-006;5.061554e+002;501.720367;0.513404;177.148887;3.820541
5;350;8.340196e-006;5.845621e+002;579.427047;0.473521;202.466390;4.460601
6;400;9.148698e-006;6.638060e+002;659.865372;0.394909;227.471279;3.765282
7;450;9.869340e-006;7.450841e+002;740.649276;0.443157;252.124267;3.986165
8;500;1.058037e-005;8.324578e+002;828.263481;0.438037;279.407846;3.827564
9;550;1.121152e-005;9.245394e+002;920.621842;0.544308;308.221519;3.730953
10;600;1.185865e-005;1.019411e+003;1014.735830;0.453163;335.925960;3.051333
11;650;1.255705e-005;1.118613e+003;1113.495675;0.440517;366.648328;3.562235
12;700;1.316457e-005;1.220499e+003;1215.542423;0.504148;398.591497;3.982345
13;750;1.368140e-005;1.320265e+003;1316.017917;0.543809;429.208486;3.598373
14;800;1.439192e-005;1.408698e+003;1403.431235;0.490773;457.325886;4.122225
15;850;1.486580e-005;1.482257e+003;1476.513049;0.584586;478.768571;3.957226
16;900;1.565689e-005;1.538658e+003;1533.709392;0.589890;497.870710;4.243011

File: Data/HighFluenceIrrNeutron2023/TCT/N8740_1_LL1_4e15_5250min.csv
Num;Voltage;Ileak[nA];CCE[a.u.];CCE2[a.u.];CCE2err[a.u.];MPV[mV];Noise[mV]
0;100;1.652923e-006;1.080758e+002;109.873109;0.728254;-157.294647;6.900002
1;150;2.097483e-006;1.468118e+002;147.217665;0.710395;60.281128;7.875185
2;200;2.531945e-006;1.882574e+002;188.790446;0.784978;76.606448;6.516880
3;250;2.967206e-006;2.281262e+002;228.983890;0.744074;88.026757;8.254183
4;300;3.421799e-006;2.728702e+002;273.286491;0.801019;101.514760;7.837508
5;350;3.906758e-006;3.174221e+002;318.557611;0.759646;117.704781;7.623169
6;400;4.441177e-006;3.632269e+002;364.520185;0.936801;134.532873;9.293077
7;450;5.007353e-006;4.158927e+002;416.505441;0.795237;147.393429;9.580303
8;500;5.666149e-006;4.715568e+002;471.575143;0.780621;168.633257;7.461937
9;550;6.421204e-006;5.319846e+002;532.307593;0.799379;186.566798;7.576862
10;600;7.270407e-006;5.982971e+002;599.470808;0.840865;206.902939;8.473826
11;650;8.317349e-006;6.713311e+002;671.313511;0.918232;229.667867;9.177458
12;700;9.476398e-006;7.495016e+002;750.109523;0.760705;254.553999;6.944411
13;750;1.079053e-005;8.373527e+002;838.755810;0.847420;280.382293;9.766776
14;800;1.226806e-005;9.287377e+002;929.046411;1.003410;307.362550;9.592571
15;850;1.382426e-005;1.034303e+003;1033.151424;0.950143;338.597188;8.547132
16;900;1.554246e-005;1.138257e+003;1138.668155;0.943803;368.784213;9.267463

File: Data/HighFluenceIrrNeutron2023/TCT/N8740_1_LL1_4e15_5700min.csv
Num;Voltage;Ileak[nA];CCE[a.u.];CCE2[a.u.];CCE2err[a.u.];MPV[mV];Noise[mV]
0;100;1.635254e-006;1.112310e+002;97.566918;0.844770;41.232000;11.032359
1;150;2.100374e-006;1.523535e+002;138.502699;0.711619;67.145982;8.167712
2;200;2.539286e-006;1.925312e+002;177.795479;0.701358;81.072057;10.644191
3;250;2.931650e-006;2.339449e+002;219.887082;0.668554;92.919598;14.196494
4;300;3.418613e-006;2.820520e+002;266.972535;0.742485;111.431060;13.548713
5;350;3.960665e-006;3.288799e+002;305.502158;0.749375;125.360182;10.798841
6;400;4.506096e-006;3.815921e+002;358.660824;0.798900;142.282495;11.938880
7;450;5.094943e-006;4.319380e+002;408.892946;0.810226;158.020155;11.844328
8;500;5.643573e-006;4.893011e+002;463.690824;0.788488;177.676479;12.041026
9;550;6.474153e-006;5.523395e+002;529.185739;0.655751;197.111270;13.647346
10;600;7.391897e-006;6.212209e+002;597.495579;0.801006;215.620875;11.699541
11;650;8.485757e-006;7.028707e+002;678.428730;0.799694;240.001657;10.671402
12;700;9.684469e-006;7.865256e+002;763.745916;0.741897;268.190188;11.832304
13;750;1.100048e-005;8.747104e+002;851.570541;0.794581;292.383046;12.116440
14;800;1.264834e-005;9.714523e+002;945.089218;0.885952;321.521064;11.842532
15;850;1.439000e-005;1.079055e+003;1052.901752;0.858715;353.663796;14.992943
16;900;1.613677e-005;1.203173e+003;1176.299906;0.861766;386.528755;11.787087

File: Data/HighFluenceIrrNeutron2023/TCT/N8740_1_LL1_4e15_60min.csv
Num;Voltage;Ileak[nA];CCE[a.u.];CCE2[a.u.];CCE2err[a.u.];MPV[mV];Noise[mV]
0;100;6.018591e-006;2.362017e+002;236.635180;0.873648;77.448710;8.390108
1;150;7.658516e-006;3.249171e+002;325.731617;0.865936;101.288873;8.293594
2;200;9.080791e-006;4.125776e+002;414.697999;0.829406;122.563502;12.200162
3;250;1.049428e-005;4.979356e+002;499.856121;0.756472;145.094216;7.844277
4;300;1.174012e-005;5.757697e+002;580.281593;0.810621;163.639358;7.496697
5;350;1.296189e-005;6.570790e+002;662.065177;0.893846;183.879424;7.483848
6;400;1.408021e-005;7.399251e+002;746.249023;0.797274;203.928237;8.258631
7;450;1.523881e-005;8.257744e+002;831.809814;0.848069;225.065832;10.310396
8;500;1.644344e-005;9.068147e+002;910.841034;0.871327;245.291443;7.142231
9;550;1.738270e-005;1.009486e+003;1011.191751;1.166018;275.001366;6.828973
10;600;1.836570e-005;1.110640e+003;1111.113410;1.115846;300.421977;8.118280
11;650;1.912828e-005;1.219580e+003;1222.071230;1.075204;328.904536;7.861948
12;700;2.007168e-005;1.341694e+003;1348.575727;1.194005;359.387484;9.385174
13;750;2.085194e-005;1.416495e+003;1422.223461;1.027905;384.061296;8.744175
14;800;2.153615e-005;1.476610e+003;1478.821375;0.836722;401.166607;8.113815
15;850;2.241087e-005;1.520175e+003;1522.059174;1.099196;421.487718;6.683359
16;900;2.329741e-005;1.566697e+003;1566.525135;0.994322;438.195824;7.284414

File: Data/HighFluenceIrrNeutron2023/TCT/N8740_1_LL1_4e15_6600min.csv
Num;Voltage;Ileak[nA];CCE[a.u.];CCE2[a.u.];CCE2err[a.u.];MPV[mV];Noise[mV]
0;100;1.553402e-006;1.084226e+002;104.414705;0.649925;46.485163;12.005788
1;150;1.969630e-006;1.494795e+002;145.830612;0.694978;63.711369;11.561177
2;200;2.393377e-006;1.945620e+002;189.862299;0.701334;78.267211;11.070886
3;250;2.807531e-006;2.384227e+002;234.184400;0.604170;89.948381;10.512203
4;300;3.241945e-006;2.825816e+002;278.563899;0.685901;106.551419;12.854702
5;350;3.708385e-006;3.349333e+002;328.867403;0.622531;122.735408;11.361384
6;400;4.239576e-006;3.874248e+002;380.329732;0.724470;139.828158;11.230377
7;450;4.823958e-006;4.434232e+002;438.142657;0.650228;158.380516;10.600515
8;500;5.465878e-006;5.082242e+002;501.217653;0.714956;176.930159;11.164123
9;550;6.253917e-006;5.754448e+002;567.075867;0.698196;196.713712;12.968222
10;600;7.079692e-006;6.486958e+002;639.868638;0.809104;220.791019;13.126699
11;650;8.177952e-006;7.332700e+002;722.233798;0.730928;243.039538;12.137136
12;700;9.489620e-006;8.239344e+002;814.441010;0.766802;274.551101;13.850051
13;750;1.105815e-005;9.268080e+002;913.266338;0.880427;305.007921;11.395629
14;800;1.269420e-005;1.035233e+003;1022.863473;0.865445;337.964763;13.670292
15;850;1.444538e-005;1.156021e+003;1141.913844;0.859655;375.629471;14.055206
16;900;1.644881e-005;1.289134e+003;1272.251255;0.903518;406.976933;12.521882

File: Data/HighFluenceIrrNeutron2023/TCT/N8740_1_LL1_4e15_6min.csv
Num;Voltage;Ileak[nA];CCE[a.u.];CCE2[a.u.];CCE2err[a.u.];MPV[mV];Noise[mV]
0;50;4.015240e-006;1.162355e+002;116.873605;0.777151;64.863447;37.812582
1;100;6.063918e-006;1.927625e+002;195.317903;0.790059;84.128160;18.114722
2;150;7.771724e-006;2.623708e+002;264.634810;0.759885;102.810849;10.183771
3;200;9.464134e-006;3.345834e+002;338.156707;0.772949;125.678219;4.506473
4;250;1.099555e-005;4.061636e+002;410.210375;0.811788;146.830427;1.351192
5;300;1.249511e-005;4.749199e+002;479.801406;0.782983;169.878466;1.263947
6;350;1.395919e-005;5.411119e+002;546.650845;1.063712;195.861756;1.811765
7;400;1.554367e-005;6.152162e+002;620.327088;0.861031;210.569509;27.069631
8;450;1.713783e-005;6.890950e+002;694.614068;0.849548;237.952397;1.527898
9;500;1.859374e-005;7.630446e+002;769.686564;0.830034;256.894555;28.321713
10;550;2.013133e-005;8.399022e+002;845.620778;0.878547;279.021511;8.704038
11;600;2.181311e-005;9.221693e+002;928.620144;0.894298;306.684455;16.358550
12;650;2.340729e-005;1.005218e+003;1011.078707;0.970921;329.681488;30.247511
13;700;2.518044e-005;1.096774e+003;1103.031164;0.912864;353.974312;25.320954
14;750;2.700338e-005;1.177135e+003;1184.317729;0.889110;372.511869;28.268128
15;800;2.879063e-005;1.252451e+003;1257.358146;1.066829;402.937705;31.158595
16;850;3.078058e-005;1.316914e+003;1321.444726;1.451161;423.538370;10.004320
17;900;3.233821e-005;1.372026e+003;1375.734316;1.297007;441.963405;13.553034

File: Data/HighFluenceIrrNeutron2023/TCT/N8740_1_LL1_4e15_700min.csv
Num;Voltage;Ileak[nA];CCE[a.u.];CCE2[a.u.];CCE2err[a.u.];MPV[mV];Noise[mV]
0;100;3.764421e-006;1.926369e+002;188.745413;0.354450;75.229776;3.625687
1;150;4.751859e-006;2.639580e+002;259.931451;0.380027;98.751791;4.164604
2;200;5.673477e-006;3.343416e+002;331.250602;0.412486;121.970251;3.581006
3;250;6.507865e-006;4.084346e+002;405.120003;0.414242;144.042377;3.819482
4;300;7.295838e-006;4.819367e+002;478.012812;0.402126;170.879881;3.603312
5;350;8.131648e-006;5.583673e+002;554.537465;0.444429;193.043984;3.583773
6;400;8.999639e-006;6.371708e+002;633.291539;0.414283;218.772834;3.329212
7;450;9.743597e-006;7.175603e+002;713.812519;0.447427;244.226349;3.723394
8;500;1.058296e-005;8.000048e+002;796.102398;0.486899;269.849871;3.196107
9;550;1.129455e-005;8.876369e+002;882.936659;0.459424;297.249507;3.526073
10;600;1.191720e-005;9.750427e+002;971.270988;0.440769;323.863987;3.575967
11;650;1.267474e-005;1.066588e+003;1061.665029;0.465847;351.694506;3.733751
12;700;1.345242e-005;1.159695e+003;1154.487392;0.439760;380.088584;3.522293
13;750;1.407684e-005;1.254648e+003;1249.635684;0.517781;411.326492;3.976773
14;800;1.482309e-005;1.348909e+003;1343.072668;0.509186;439.113696;3.513460
15;850;1.549018e-005;1.435376e+003;1428.871030;0.677579;468.776236;3.476477
16;900;1.627721e-005;1.526316e+003;1521.897060;0.838099;493.597728;3.620058

File: Data/HighFluenceIrrNeutron2023/TCT/N8740_1_LL1_4e15_7400min.csv
Num;Voltage;Ileak[nA];CCE[a.u.];CCE2[a.u.];CCE2err[a.u.];MPV[mV];Noise[mV]
0;100;1.484166e-006;1.137296e+002;99.429611;0.683645;46.263160;14.231118
1;150;1.892959e-006;1.510315e+002;137.086294;0.696765;66.964642;9.295840
2;200;2.301366e-006;1.946960e+002;182.482082;0.753400;82.725898;10.186149
3;250;2.714312e-006;2.370393e+002;225.154925;0.698331;96.299632;15.877079
4;300;3.145563e-006;2.801757e+002;267.002246;0.686448;106.581121;10.328851
5;350;3.576854e-006;3.241781e+002;311.117363;0.718200;126.797573;10.150160
6;400;4.087595e-006;3.766175e+002;362.966700;0.673992;139.700394;9.087387
7;450;4.691572e-006;4.282799e+002;414.185181;0.803299;158.368772;10.620400
8;500;5.389554e-006;4.850741e+002;469.423025;0.733506;178.067965;12.960176
9;550;6.141182e-006;5.520624e+002;534.216493;0.795732;198.044712;11.194700
10;600;7.009507e-006;6.207722e+002;601.870870;0.739990;220.390090;11.928073
11;650;8.122388e-006;7.005629e+002;680.577736;0.717848;244.897158;9.813666
12;700;9.515478e-006;7.824901e+002;763.921872;0.832719;268.196196;10.522502
13;750;1.110199e-005;8.779652e+002;857.655086;0.734481;298.747172;10.988182
14;800;1.286573e-005;9.902775e+002;967.801175;0.866648;327.202059;11.010577
15;850;1.476393e-005;1.108209e+003;1083.629062;0.935983;362.429530;7.559197
16;900;1.698597e-005;1.244194e+003;1216.169408;0.808058;397.748346;10.415838

File: Data/HighFluenceIrrNeutron2023/TCT/N8740_1_LL1_4e15_8600min.csv
Num;Voltage;Ileak[nA];CCE[a.u.];CCE2[a.u.];CCE2err[a.u.];MPV[mV];Noise[mV]
0;100;1.358690e-006;9.424615e+001;93.045849;0.704548;8.279689;12.635791
1;150;1.732998e-006;1.317153e+002;131.030274;0.713977;63.335289;15.612372
2;200;2.101196e-006;1.701838e+002;168.679315;0.626761;77.552539;13.296218
3;250;2.488601e-006;2.131287e+002;211.444272;0.608408;87.007918;13.336712
4;300;2.890000e-006;2.557019e+002;253.390843;0.661495;102.071029;11.942133
5;350;3.333137e-006;2.999593e+002;297.940336;0.668248;113.383741;11.380213
6;400;3.807220e-006;3.501775e+002;346.831984;0.713046;129.468693;10.078220
7;450;4.310910e-006;4.012553e+002;397.585870;0.652732;148.519943;11.037790
8;500;4.953356e-006;4.580470e+002;453.014083;0.818733;165.078297;13.192336
9;550;5.715615e-006;5.225164e+002;515.587023;0.781404;185.729399;13.752001
10;600;6.646659e-006;5.905047e+002;585.381353;0.740702;206.532364;11.547820
11;650;7.751646e-006;6.695513e+002;662.657635;0.670064;232.556087;10.621598
12;700;9.084619e-006;7.585005e+002;751.596979;0.684642;256.939586;13.654535
13;750;1.068852e-005;8.594116e+002;849.716705;0.769700;284.398200;12.383047
14;800;1.248996e-005;9.720184e+002;961.347675;0.807398;319.412474;13.953167
15;850;1.451047e-005;1.094171e+003;1082.790660;0.881721;355.469449;12.276767
16;900;1.644455e-005;1.238176e+003;1223.202165;0.826824;391.558384;11.202836

File: Data/HighFluenceIrrNeutron2023/TCT/N8740_1_LL1_4e15_90min.csv
Num;Voltage;Ileak[nA];CCE[a.u.];CCE2[a.u.];CCE2err[a.u.];MPV[mV];Noise[mV]
0;100;6.030721e-006;2.388258e+002;232.296777;0.691192;95.080513;44.081147
1;150;7.618670e-006;3.291507e+002;322.292322;0.655522;121.454866;32.148466
2;200;9.013434e-006;4.205653e+002;414.887717;0.650296;152.068475;23.745607
3;250;1.031339e-005;5.068119e+002;499.701854;0.682215;174.539113;23.370746
4;300;1.160577e-005;5.931065e+002;586.024772;0.739420;204.182733;1.123232
5;350;1.281345e-005;6.839070e+002;677.495157;0.834152;229.439957;3.749546
6;400;1.397852e-005;7.784620e+002;771.707999;0.817125;256.964876;23.407929
7;450;1.513472e-005;8.776719e+002;871.034153;0.807506;287.179977;18.923525
8;500;1.605576e-005;9.795601e+002;972.857310;0.823909;314.173201;1.187097
9;550;1.698789e-005;1.090778e+003;1083.940301;0.873539;348.992223;13.605716
10;600;1.777232e-005;1.198133e+003;1192.947986;0.872462;382.968982;1.210088
11;650;1.855233e-005;1.296759e+003;1290.820485;0.948759;409.560171;35.334936
12;700;1.931540e-005;1.368528e+003;1361.526831;0.943713;433.763283;9.034094
13;750;2.001162e-005;1.432401e+003;1426.894228;1.012958;454.774532;25.210346
14;800;2.086307e-005;1.498193e+003;1490.910355;1.053842;472.799825;19.070055
15;850;2.167722e-005;1.554804e+003;1549.525358;1.097028;493.756864;29.521248
16;900;2.232627e-005;1.608495e+003;1601.912186;1.076226;511.040828;1.539151

File: Data/HighFluenceIrrNeutron2023/TCT/N8740_1_LL1_4e15_9800min.csv
Num;Voltage;Ileak[nA];CCE[a.u.];CCE2[a.u.];CCE2err[a.u.];MPV[mV];Noise[mV]
0;100;1.329580e-006;9.592485e+001;83.212384;0.683538;53.208686;11.460916
1;150;1.699164e-006;1.323374e+002;117.718436;0.630259;72.277180;13.907973
2;200;2.064811e-006;1.626747e+002;150.178636;0.695687;84.798270;12.376135
3;250;2.448822e-006;2.024283e+002;187.522279;0.777698;102.508807;17.501027
4;300;2.847905e-006;2.405537e+002;223.900951;0.680194;111.246311;14.005737
5;350;3.275397e-006;2.782978e+002;262.622557;0.731093;122.951158;13.174326
6;400;3.758556e-006;3.187409e+002;305.317522;0.779851;138.910879;18.165617
7;450;4.299426e-006;3.649903e+002;350.358361;0.707651;148.069622;14.854115
8;500;4.943811e-006;4.154948e+002;399.953973;0.673829;167.024258;16.225037
9;550;5.711957e-006;4.766487e+002;461.744746;0.714380;182.488652;14.495288
10;600;6.702787e-006;5.441030e+002;529.003332;0.734763;200.773647;12.908353
11;650;7.842497e-006;6.220051e+002;604.258633;0.737400;227.176248;13.310158
12;700;9.294160e-006;7.040876e+002;688.298338;0.746933;251.778573;14.908836
13;750;1.101150e-005;8.017505e+002;783.280976;0.823616;278.434524;15.168303
14;800;1.301620e-005;9.023793e+002;884.420615;0.666032;307.575959;11.432711
15;850;1.516024e-005;1.022285e+003;999.000087;0.798247;339.455545;15.016384
16;900;1.762227e-005;1.155528e+003;1132.724892;0.938034;380.901736;13.906149

File: Data/HighFluenceIrrNeutron2023/TCT/N8740_1_LL2_4e15_117days.csv
Num;Voltage;Ileak[nA];CCE[a.u.];CCE2[a.u.];CCE2err[a.u.];MPV[mV];Noise[mV]
0;100;3.604099e-006;1.829090e+002;176.531138;0.763096;87.480057;16.544684
1;150;4.659792e-006;2.531746e+002;244.439898;0.734481;100.400745;11.534212
2;200;5.569924e-006;3.232209e+002;316.202345;0.728051;125.907213;11.108266
3;250;6.452720e-006;3.911161e+002;383.421951;0.717371;147.296276;15.909532
4;300;7.321387e-006;4.633471e+002;451.666772;0.787468;174.589723;14.372293
5;350;8.142598e-006;5.335332e+002;523.309452;0.738648;192.292526;11.455269
6;400;8.949805e-006;6.076855e+002;596.998353;0.717799;216.382278;12.591701
7;450;9.820298e-006;6.882562e+002;677.122344;0.709181;243.052438;11.879302
8;500;1.060717e-005;7.690734e+002;758.488198;0.741148;262.234431;14.003776
9;550;1.141233e-005;8.557677e+002;842.308388;0.799192;295.253503;11.550324
10;600;1.224070e-005;9.426100e+002;928.485015;0.814934;318.221554;15.322020
11;650;1.299955e-005;1.040393e+003;1025.180085;0.821217;346.260630;10.592940
12;700;1.372891e-005;1.141319e+003;1124.979215;0.993729;379.939070;17.403884
13;750;1.457712e-005;1.244146e+003;1228.837520;0.966722;410.741407;15.623714
14;800;1.531161e-005;1.349671e+003;1334.047768;0.923177;443.446037;12.185527
15;850;1.603987e-005;1.452133e+003;1435.912506;1.124384;471.949183;14.643956
16;900;1.678724e-005;1.539172e+003;1520.240639;0.955303;502.032363;17.383074

File: Data/HighFluenceIrrNeutron2023/TCT/N8740_1_LL2_4e15_13days.csv
Num;Voltage;Ileak[nA];CCE[a.u.];CCE2[a.u.];CCE2err[a.u.];MPV[mV];Noise[mV]
0;100;6.930527e-006;2.152372e+002;211.830906;0.566777;93.376560;7.732886
1;150;8.428372e-006;3.022323e+002;298.109368;0.539968;123.257701;7.645528
2;200;1.073135e-005;3.817250e+002;379.568906;0.689377;147.347856;9.057371
3;250;1.219532e-005;4.669478e+002;462.908116;0.685551;177.987170;10.676461
4;300;1.337144e-005;5.463838e+002;544.791949;0.650798;202.590309;11.385049
5;350;1.449242e-005;6.276240e+002;625.152883;0.557335;227.977246;11.464082
6;400;1.668124e-005;7.158208e+002;711.384081;0.660768;255.603142;10.346793
7;450;2.096129e-005;8.107421e+002;805.845623;0.684741;281.522735;11.821334
8;500;1.991846e-005;9.252618e+002;920.872410;0.785570;312.288852;9.249715
9;550;2.104420e-005;1.022642e+003;1018.067523;0.780346;337.425674;7.510328
10;600;2.333740e-005;1.129363e+003;1123.197986;0.742877;370.276260;8.134120
11;650;2.684122e-005;1.224618e+003;1219.432256;0.777003;398.570100;7.776303
12;700;2.585128e-005;1.306785e+003;1301.194897;0.830360;425.509248;8.570853
13;750;2.456053e-005;1.373487e+003;1366.896318;0.705796;447.000139;6.179164
14;800;2.436400e-005;1.436667e+003;1430.379811;0.815791;464.724233;6.704045
15;850;2.345654e-005;1.489970e+003;1483.073021;1.028710;483.266080;8.554630
16;900;2.365974e-005;1.540634e+003;1532.575616;0.849975;501.182831;8.858354

File: Data/HighFluenceIrrNeutron2023/TCT/N8740_1_LL2_4e15_150days.csv
Num;Voltage;Ileak[nA];CCE[a.u.];CCE2[a.u.];CCE2err[a.u.];MPV[mV];Noise[mV]
0;100;3.340595e-006;1.774176e+002;172.209700;0.604649;76.932127;11.568505
1;150;4.213319e-006;2.468454e+002;239.836205;0.684830;94.598026;9.307965
2;200;5.019359e-006;3.156375e+002;309.486001;0.642579;115.658888;10.861673
3;250;5.841459e-006;3.852019e+002;377.791853;0.725045;138.299409;9.777734
4;300;6.626525e-006;4.558973e+002;447.684859;0.650645;161.450388;11.274803
5;350;7.351254e-006;5.235504e+002;517.255756;0.838183;186.109883;9.494713
6;400;8.206635e-006;5.927822e+002;584.291424;0.795447;208.327373;11.424605
7;450;8.943529e-006;6.671191e+002;657.787972;0.800980;233.109321;11.402153
8;500;9.687881e-006;7.453760e+002;735.472620;0.780186;255.751165;9.232316
9;550;1.038854e-005;8.305760e+002;818.387405;0.814172;282.947647;10.695576
10;600;1.121778e-005;9.188620e+002;906.610334;0.824179;305.993254;9.635595
11;650;1.198115e-005;1.015192e+003;1003.035887;0.940281;337.190029;10.360078
12;700;1.276562e-005;1.109083e+003;1094.856662;0.757814;367.786903;12.355459
13;750;1.356172e-005;1.211624e+003;1198.748648;0.847258;396.886360;9.283428
14;800;1.432011e-005;1.306140e+003;1292.193870;0.888005;426.428689;8.713318
15;850;1.509512e-005;1.414403e+003;1400.592611;0.868461;459.912078;10.207792
16;900;1.585419e-005;1.522960e+003;1507.621202;0.842729;496.342126;9.998161

File: Data/HighFluenceIrrNeutron2023/TCT/N8740_1_LL2_4e15_190days.csv
Num;Voltage;Ileak[nA];CCE[a.u.];CCE2[a.u.];CCE2err[a.u.];MPV[mV];Noise[mV]
0;100;3.045455e-006;1.614358e+002;147.478977;0.598845;76.916809;12.333587
1;150;3.847594e-006;2.170552e+002;202.740533;0.543773;96.431468;13.038324
2;200;4.606695e-006;2.759038e+002;261.056111;0.586700;113.447810;10.205275
3;250;5.328200e-006;3.311009e+002;317.615950;0.601930;132.491134;9.851757
4;300;6.077057e-006;3.910717e+002;376.051067;0.600327;150.100630;10.119585
5;350;6.837763e-006;4.520601e+002;436.258693;0.647022;171.028023;13.149304
6;400;7.678652e-006;5.132802e+002;497.002641;0.790293;201.010853;14.695211
7;450;8.421574e-006;5.811443e+002;564.577296;0.507023;211.904165;10.392834
8;500;9.067072e-006;6.497469e+002;633.347082;0.576571;231.671737;10.090534
9;550;9.919981e-006;7.228796e+002;705.367740;0.776141;257.497311;10.567632
10;600;1.065488e-005;7.958641e+002;776.574927;0.624792;279.902491;9.718959
11;650;1.146721e-005;8.730298e+002;852.497943;0.681896;307.117010;14.822564
12;700;1.233107e-005;9.520610e+002;930.964595;0.773262;329.722148;10.251873
13;750;1.320018e-005;1.036108e+003;1015.014549;0.714370;355.148848;12.389937
14;800;1.420908e-005;1.124888e+003;1103.690374;0.744837;380.478133;10.548490
15;850;1.527252e-005;1.221834e+003;1199.001297;0.906811;413.967014;11.612727
16;900;1.606889e-005;1.317139e+003;1293.782628;0.849704;440.285864;13.108437

File: Data/HighFluenceIrrNeutron2023/TCT/N8740_1_LL2_4e15_20days.csv
Num;Voltage;Ileak[nA];CCE[a.u.];CCE2[a.u.];CCE2err[a.u.];MPV[mV];Noise[mV]
0;100;5.314060e-006;2.035334e+002;226.173007;0.796628;85.350685;7.964931
1;150;6.726876e-006;2.868996e+002;312.173277;0.833499;115.082409;11.845219
2;200;7.978086e-006;3.705571e+002;395.608934;0.925381;136.673777;10.585753
3;250;9.207099e-006;4.501001e+002;476.990407;0.992856;165.400496;12.458692
4;300;1.029421e-005;5.282973e+002;553.533273;0.977512;190.252623;14.999801
5;350;1.145967e-005;6.099416e+002;636.787108;0.929076;213.185093;8.402361
6;400;1.242254e-005;6.888016e+002;717.830564;0.821234;238.540736;12.296687
7;450;1.334906e-005;7.810071e+002;806.509291;0.860747;262.695474;8.797006
8;500;1.425911e-005;8.712404e+002;901.697213;0.927654;291.864070;10.222622
9;550;1.517282e-005;9.669074e+002;1001.122641;0.901382;318.195888;9.625527
10;600;1.596319e-005;1.068629e+003;1105.015944;0.938839;350.243382;13.553524
11;650;1.659746e-005;1.172677e+003;1206.356237;1.035435;382.133140;11.930683
12;700;1.729296e-005;1.254863e+003;1285.313989;0.993484;406.882642;11.172632
13;750;1.819070e-005;1.331936e+003;1358.843528;1.002811;429.385981;14.526691
14;800;1.857942e-005;1.351184e+003;1391.612363;1.365076;439.809904;10.772498
15;850;1.909643e-005;1.391429e+003;1429.049070;0.967288;455.111037;12.033957
16;900;2.001888e-005;1.443941e+003;1480.914516;0.950563;472.877864;14.760161

File: Data/HighFluenceIrrNeutron2023/TCT/N8740_1_LL2_4e15_245days.csv
Num;Voltage;Ileak[nA];CCE[a.u.];CCE2[a.u.];CCE2err[a.u.];MPV[mV];Noise[mV]
0;100;2.973963e-006;1.332673e+002;135.771781;0.434927;44.990572;1.821493
1;150;3.707875e-006;1.866958e+002;189.050395;0.447449;63.364781;1.647481
2;200;4.445233e-006;2.437730e+002;246.287742;0.443017;82.135927;1.579895
3;250;5.162865e-006;2.991419e+002;302.160294;0.456806;101.171451;1.691764
4;300;5.883319e-006;3.561553e+002;359.556601;0.496877;120.911301;1.505738
5;350;6.630540e-006;4.151429e+002;418.918959;0.431744;141.411361;1.504703
6;400;7.341337e-006;4.716841e+002;475.482632;0.481166;160.990762;1.764246
7;450;8.156616e-006;5.321655e+002;536.436264;0.497231;180.361079;1.498955
8;500;8.955645e-006;5.975459e+002;602.320887;0.527865;202.236626;1.682858
9;550;9.817104e-006;6.638779e+002;669.584609;0.518346;223.434982;1.727311
10;600;1.060936e-005;7.498011e+002;755.152650;0.651059;251.442161;1.638126
11;650;1.152727e-005;8.233362e+002;829.109934;0.682229;274.934266;1.765324
12;700;1.240801e-005;8.840857e+002;890.658202;0.566264;293.550895;1.517897
13;750;1.331032e-005;9.643373e+002;970.539286;0.549616;317.317651;1.586888
14;800;1.437401e-005;1.055390e+003;1061.518856;0.652076;345.109336;1.729221
15;850;1.532939e-005;1.156220e+003;1163.092915;0.732995;378.418397;1.719376
16;900;1.662467e-005;1.266332e+003;1274.581691;0.742670;410.079461;1.492025
