Repository: aimaax/PENGUIN

# PENGUIN :penguin:  

> **NOTE!!** Google ID and GitLab repo for CERN organization is hidden and the create database function won't work properly in this version. Plotting is still possible with the saved database and data stored in this repo.  

A Python-based environment for GUI-driven analysis for IV, CV, and TCT measurements obtained with [Particulars Setup]() at CERN for CMS HGCAL silicon diodes. Used to plot data for individual diodes, but also to analyse Current Volume Normalization, Saturation Voltage, Charge Collection, and Charge Collection Efficiency.

---

File: Data/HighFluenceIrrNeutron2023/TCT/N8740_1_UL_4e15_8970min.csv
Num;Voltage;Ileak[nA];CCE[a.u.];CCE2[a.u.];CCE2err[a.u.];MPV[mV];Noise[mV]
0;100;3.767063e-006;2.009169e+002;198.472132;0.288193;68.460442;1.137577
1;150;4.742643e-006;2.772684e+002;274.674320;0.336855;93.942334;1.364820
2;200;5.628121e-006;3.538441e+002;351.773316;0.297536;117.852711;1.224678
3;250;6.505355e-006;4.298611e+002;428.613952;0.320571;143.506410;1.106307
4;300;7.290527e-006;5.079363e+002;506.413344;0.399962;168.760168;1.308292
5;350;8.090497e-006;5.865924e+002;585.311262;0.354445;194.229428;1.146243
6;400;8.875845e-006;6.673392e+002;666.475627;0.368950;220.375667;1.122493
7;450;9.642100e-006;7.508502e+002;750.125679;0.420147;246.617567;1.202594
8;500;1.036941e-005;8.382400e+002;837.944493;0.421238;273.282255;1.129282
9;550;1.107823e-005;9.297273e+002;930.062088;0.415927;301.947371;1.142031
10;600;1.175551e-005;1.026617e+003;1028.047246;0.418411;331.067687;1.221420
11;650;1.238403e-005;1.124116e+003;1125.605087;0.415415;361.248513;1.160294
12;700;1.312114e-005;1.227677e+003;1229.994493;0.471715;393.061389;1.213825
13;750;1.382881e-005;1.331648e+003;1334.132754;0.467600;424.705753;1.142569
14;800;1.449653e-005;1.435615e+003;1439.293517;0.444892;456.415747;1.072147
15;850;1.509253e-005;1.533384e+003;1536.670089;0.463954;486.080437;1.220574
16;900;1.570559e-005;1.613229e+003;1617.287258;0.454048;511.500360;1.324635

File: Data/HighFluenceIrrNeutron2023/TCT/N8740_1_UL_4e15_noadd.csv
Num;Voltage;Ileak[nA];CCE[a.u.];CCE2[a.u.];CCE2err[a.u.];MPV[mV];Noise[mV]
0;100;6.471622e-006;2.114642e+002;213.414675;0.437051;69.544529;2.098555
1;150;8.181869e-006;2.859588e+002;287.902924;0.475144;93.081296;1.848175
2;200;9.903539e-006;3.596132e+002;362.165234;0.442415;116.876765;2.128712
3;250;1.135163e-005;4.303500e+002;433.547825;0.454577;139.221090;2.013510
4;300;1.294365e-005;5.001615e+002;503.507880;0.547744;162.476493;2.088270
5;350;1.457320e-005;5.717472e+002;574.754888;0.597383;185.943447;1.898002
6;400;1.604440e-005;6.488674e+002;652.794317;0.481776;211.313149;1.939706
7;450;1.748482e-005;7.236666e+002;727.328156;0.527872;234.625956;1.884439
8;500;1.891874e-005;8.018826e+002;805.660390;0.549704;258.209347;2.122459
9;550;2.043571e-005;8.817792e+002;886.496869;0.754541;282.628490;1.808693
10;600;2.198433e-005;9.725905e+002;978.107386;0.559258;309.134301;2.159757
11;650;2.368925e-005;1.064984e+003;1070.721630;0.584615;335.305915;1.924675
12;700;2.510963e-005;1.163281e+003;1169.057144;0.737859;363.811483;2.383403
13;750;2.690873e-005;1.260901e+003;1267.060556;0.720888;392.277586;1.738323
14;800;2.867311e-005;1.358788e+003;1366.185421;0.884039;422.911460;1.985094
15;850;3.028280e-005;1.447829e+003;1454.955631;0.812807;450.876546;1.977042
16;900;3.194080e-005;1.527214e+003;1534.149530;0.998388;476.445478;1.732597

File: Data/HighFluenceIrrNeutron2023/TCT/N8740_1_UR1_4e15_101days.csv
Num;Voltage;Ileak[nA];CCE[a.u.];CCE2[a.u.];CCE2err[a.u.];MPV[mV];Noise[mV]
0;100;5.724968e-006;2.155314e+002;220.578518;0.601954;89.972900;11.475133
1;150;7.304612e-006;2.971412e+002;301.932230;0.652922;117.295365;11.509827
2;200;8.722976e-006;3.759041e+002;380.912466;0.606841;142.631252;11.023544
3;250;9.869364e-006;4.539097e+002;460.213634;0.601502;167.923055;12.820430
4;300;1.103942e-005;5.303551e+002;537.161907;0.688121;192.338898;12.478986
5;350;1.216167e-005;6.111223e+002;617.253471;0.633136;216.675395;10.256420
6;400;1.332715e-005;6.967744e+002;704.727180;0.683312;242.528399;13.117054
7;450;1.435882e-005;7.852134e+002;790.980009;0.801894;273.690316;16.469873
8;500;1.528865e-005;8.800763e+002;885.691582;0.816346;300.406269;15.435219
9;550;1.616374e-005;9.847376e+002;992.321764;0.806259;332.511200;16.857202
10;600;1.699124e-005;1.085394e+003;1092.190526;0.924044;361.197623;14.669188
11;650;1.767702e-005;1.171056e+003;1177.949845;0.861046;386.539536;11.408681
12;700;1.844557e-005;1.244069e+003;1252.677067;0.792102;413.174076;12.974184
13;750;1.921297e-005;1.306661e+003;1315.674996;0.828132;433.153556;12.789594
14;800;1.989691e-005;1.361294e+003;1367.902323;0.827961;450.419020;12.687401
15;850;2.065326e-005;1.410968e+003;1419.194118;0.994227;466.589231;13.429281
16;900;2.123225e-005;1.447512e+003;1456.470957;0.967974;479.903003;13.455501

File: Data/HighFluenceIrrNeutron2023/TCT/N8740_1_UR1_4e15_142days.csv
Num;Voltage;Ileak[nA];CCE[a.u.];CCE2[a.u.];CCE2err[a.u.];MPV[mV];Noise[mV]
0;100;5.765177e-006;2.659922e+002;242.783094;0.851126;103.117634;12.203150
1;150;7.267156e-006;3.597866e+002;332.139149;0.751275;129.949125;14.219251
2;200;8.681236e-006;4.534121e+002;419.162788;0.901731;158.550590;14.198341
3;250;9.844774e-006;5.439778e+002;502.772846;0.807807;188.542864;12.190416
4;300;1.097184e-005;6.379089e+002;587.879363;0.817766;215.746239;12.019842
5;350;1.210657e-005;7.290371e+002;674.527418;0.874156;242.574230;12.074832
6;400;1.316379e-005;8.275515e+002;764.300311;0.755032;273.267202;11.681165
7;450;1.419706e-005;9.304796e+002;864.750145;1.004629;305.171784;17.554240
8;500;1.506526e-005;1.040046e+003;965.385576;0.984231;337.288322;10.115532
9;550;1.598355e-005;1.155922e+003;1074.460740;0.838157;370.239512;16.036076
10;600;1.665813e-005;1.262395e+003;1179.974255;1.008814;404.136514;13.169538
11;650;1.731847e-005;1.356502e+003;1265.080262;0.941360;431.779181;12.516066
12;700;1.793928e-005;1.432179e+003;1337.300825;1.081902;458.347005;11.933102
13;750;1.863209e-005;1.502004e+003;1402.906407;1.215047;478.519170;15.017092
14;800;1.941018e-005;1.559466e+003;1458.601806;1.097831;494.702801;11.976929
15;850;2.033412e-005;1.614928e+003;1507.171160;1.169989;514.550519;13.441706
16;900;2.090326e-005;1.662297e+003;1554.681756;1.106894;529.647449;14.337228

File: Data/HighFluenceIrrNeutron2023/TCT/N8740_1_UR1_4e15_250days.csv
Num;Voltage;Ileak[nA];CCE[a.u.];CCE2[a.u.];CCE2err[a.u.];MPV[mV];Noise[mV]
0;100;5.535375e-006;3.185788e+002;321.463583;0.505216;102.127229;1.561575
1;150;6.949354e-006;4.385413e+002;442.369434;0.528192;142.451247;1.523476
2;200;8.219789e-006;5.548525e+002;558.842436;0.505103;180.820584;1.776832
3;250;9.367202e-006;6.684012e+002;672.764119;0.596290;218.423011;1.775892
4;300;1.050940e-005;7.832506e+002;789.328996;0.598993;255.902398;1.753740
5;350;1.155470e-005;9.034111e+002;909.146324;0.699198;292.901437;1.527679
6;400;1.246034e-005;1.028646e+003;1035.647329;0.696996;330.522594;1.509796
7;450;1.324296e-005;1.160240e+003;1167.307359;0.774062;370.557970;1.496940
8;500;1.403582e-005;1.299730e+003;1307.057462;0.728713;412.638572;1.697163
9;550;1.471693e-005;1.438784e+003;1445.665795;0.882105;455.674712;1.568027
10;600;1.536028e-005;1.555238e+003;1562.554258;0.837707;491.840646;1.511783
11;650;1.595137e-005;1.649546e+003;1658.827591;0.753220;522.280134;1.353821
12;700;1.653772e-005;1.734424e+003;1741.930132;0.785853;549.378867;1.589946
13;750;1.707691e-005;1.802700e+003;1811.335700;0.865316;572.381738;1.426110
14;800;1.762997e-005;1.867078e+003;1875.274528;0.912869;593.525668;1.834845
15;850;1.825433e-005;1.923110e+003;1932.622733;0.922432;611.856993;1.653006
16;900;1.892570e-005;1.980983e+003;1988.910285;1.037999;630.938392;1.639805

File: Data/HighFluenceIrrNeutron2023/TCT/N8740_1_UR1_4e15_253_240917_Laser2211_331days.csv
Num,Voltage,Ileak[nA],CCE[a.u.],CCE2[a.u.],MPV[mV],Noise[mV],Error mu,Error mean
0,-900.0,-1.725514e-05,1833.021312523225,1833.021312523225,601.4448160535117,3.0382425870909597,0.7899390491452355,0.7899390491452355
1,-850.0,-1.665398e-05,1782.5060364176884,1782.5060364176884,584.8026755852843,3.116244246620689,0.6935906574161153,0.6935906574161153
2,-800.0,-1.611285e-05,1703.8095934596802,1703.8095934596802,558.2341137123746,3.8383824344147808,1.6634224280799301,1.6634224280799301
3,-750.0,-1.560991e-05,1629.5839108138236,1629.5839108138236,533.4314381270902,4.310459421786235,0.635945994192129,0.635945994192129
4,-700.0,-1.507263e-05,1565.0982028985502,1565.0982028985502,511.67892976588627,4.04504437739477,0.6399160047951511,0.6399160047951511
5,-650.0,-1.452845e-05,1490.4483507989594,1490.4483507989594,487.81270903010034,4.151723787035772,0.5682499681308794,0.5682499681308794
6,-600.0,-1.405592e-05,1405.6988658491264,1405.6988658491264,458.9163879598662,3.6801911256488653,0.5857167966307617,0.5857167966307617
7,-550.0,-1.350854e-05,1299.9911170568557,1299.9911170568557,425.4180602006689,3.413914834901728,0.5098903543671834,0.5098903543671834
8,-500.0,-1.273396e-05,1171.3836283909327,1171.3836283909327,385.01672240802674,3.4881514151592903,0.4721424226453581,0.4721424226453581
9,-450.0,-1.202583e-05,1039.8763522853956,1039.8763522853956,344.24080267558526,3.6598975015755433,0.47417535366497227,0.47417535366497227
10,-400.0,-1.128917e-05,917.8899620958747,917.8899620958747,306.70234113712377,3.4105326385993058,0.4327304064707054,0.4327304064707054
11,-350.0,-1.049956e-05,804.8502296544033,804.8502296544033,271.571906354515,3.434054503407396,0.40363714164184206,0.40363714164184206
12,-300.0,-9.987574e-06,696.4013377926419,696.4013377926419,237.64548494983276,3.3989242544192804,0.38310021780032855,0.38310021780032855
13,-250.0,-8.805064e-06,593.7233504273502,593.7233504273502,203.69230769230768,4.1094928296338615,0.43337815936890106,0.43337815936890106
14,-200.0,-7.632678e-06,492.8167313266441,492.8167313266441,169.79264214046822,4.669162913683297,0.4568189500852236,0.4568189500852236
15,-150.0,-6.4415e-06,389.66272761055353,389.66272761055353,135.7859531772575,4.379252452685721,0.37874028799239257,0.37874028799239257
16,-100.0,-5.000908e-06,286.3723641768858,286.3723641768858,100.49498327759197,4.247848834049252,0.5727486839185886,0.5727486839185886

File: Data/HighFluenceIrrNeutron2023/TCT/N8740_1_UR1_4e15_33days.csv
Num;Voltage;Ileak[nA];CCE[a.u.];CCE2[a.u.];CCE2err[a.u.];MPV[mV];Noise[mV]
0;100;5.860954e-006;2.105030e+002;218.674530;0.607337;90.349878;8.089371
1;150;7.432881e-006;2.980839e+002;306.942839;0.632239;119.811786;7.731977
2;200;8.863494e-006;3.809533e+002;390.293866;0.574729;146.544952;6.624683
3;250;1.016600e-005;4.619009e+002;471.732684;0.715340;170.265034;7.889827
4;300;1.147771e-005;5.443423e+002;554.440212;0.631716;195.648791;7.702777
5;350;1.276567e-005;6.247663e+002;635.032758;0.646572;220.100878;7.237534
6;400;1.401737e-005;7.072208e+002;717.437601;0.742543;245.330644;6.886164
7;450;1.517520e-005;7.913201e+002;802.910820;0.763229;272.769377;5.681483
8;500;1.633298e-005;8.735870e+002;885.094292;0.763628;298.788151;8.176297
9;550;1.741030e-005;9.646004e+002;975.487127;0.712519;325.077403;7.484790
10;600;1.846280e-005;1.068568e+003;1080.242856;0.707115;356.826033;8.094412
11;650;1.949530e-005;1.174022e+003;1186.295737;0.724842;386.682051;7.463101
12;700;2.045213e-005;1.272589e+003;1284.670739;0.933209;415.346712;8.049519
13;750;2.157512e-005;1.363763e+003;1375.344002;0.974516;446.843450;6.465991
14;800;2.279923e-005;1.437261e+003;1450.153339;0.907048;469.878364;7.940898
15;850;2.432941e-005;1.504033e+003;1516.569268;0.953767;492.412580;7.636912
16;900;2.615175e-005;1.562765e+003;1573.888840;0.876975;508.315573;7.121151

File: Data/HighFluenceIrrNeutron2023/TCT/N8740_1_UR1_4e15_66days.csv
Num;Voltage;Ileak[nA];CCE[a.u.];CCE2[a.u.];CCE2err[a.u.];MPV[mV];Noise[mV]
0;100;5.905231e-006;2.235226e+002;230.993166;0.348384;90.247323;5.143426
1;150;7.488001e-006;3.077458e+002;317.326718;0.338342;115.013273;4.142321
2;200;8.940572e-006;3.913570e+002;400.548980;0.350017;142.992171;4.275580
3;250;1.022687e-005;4.745739e+002;483.722412;0.383127;171.471086;3.979671
4;300;1.148874e-005;5.565999e+002;566.164798;0.354315;198.225618;4.132398
5;350;1.272443e-005;6.393211e+002;649.733082;0.442413;223.102819;4.926429
6;400;1.385476e-005;7.233462e+002;733.052046;0.415605;249.270323;3.840049
7;450;1.497254e-005;8.112831e+002;821.880251;0.475872;275.325844;4.005617
8;500;1.600633e-005;9.038611e+002;914.610250;0.425287;302.857831;4.736426
9;550;1.697602e-005;9.993609e+002;1009.859087;0.484118;332.991851;3.517395
10;600;1.783326e-005;1.099723e+003;1110.690245;0.377462;361.106539;4.454968
11;650;1.876309e-005;1.194429e+003;1205.583509;0.500943;390.652792;4.447860
12;700;1.952252e-005;1.278727e+003;1290.268555;0.453235;416.224556;4.527552
13;750;2.026533e-005;1.347615e+003;1359.654268;0.463556;440.250682;4.267100
14;800;2.117263e-005;1.407685e+003;1419.982622;0.587764;459.236658;4.265256
15;850;2.231150e-005;1.466012e+003;1478.142107;0.552388;478.534112;4.908686
16;900;2.311371e-005;1.516680e+003;1529.107560;0.504977;495.763635;4.109004

File: Data/HighFluenceIrrNeutron2023/TCT/N8740_1_UR1_4e15_noadd.csv
Num;Voltage;Ileak[nA];CCE[a.u.];CCE2[a.u.];CCE2err[a.u.];MPV[mV];Noise[mV]
0;100;6.017008e-006;1.575700e+002;195.137136;1.076396;102.211354;9.583794
1;150;7.749268e-006;2.301244e+002;268.465888;1.122629;119.097641;9.857742
2;200;9.386997e-006;2.945648e+002;332.425685;1.051067;135.567869;9.564298
3;250;1.080800e-005;3.625081e+002;402.463658;1.092065;158.726979;9.281468
4;300;1.232185e-005;4.289232e+002;468.227849;1.235764;182.418463;12.624511
5;350;1.404624e-005;5.020685e+002;543.746347;1.239170;199.995764;10.979726
6;400;1.538131e-005;5.673086e+002;606.928417;1.194733;218.055309;10.223898
7;450;1.703641e-005;6.413271e+002;680.564623;1.368080;244.756011;9.930681
8;500;1.854113e-005;7.131208e+002;755.165265;1.519901;264.216753;10.409317
9;550;2.047659e-005;7.909110e+002;832.259599;1.372196;286.603100;10.845911
10;600;2.253142e-005;8.711859e+002;912.662847;1.245695;311.075536;13.607342
11;650;2.409199e-005;9.542831e+002;996.000086;1.452803;337.559476;12.675465
12;700;2.625075e-005;1.041248e+003;1086.123009;1.495884;357.776877;12.078627
13;750;2.868826e-005;1.130804e+003;1174.165819;1.428027;389.092065;11.649566
14;800;3.075981e-005;1.218531e+003;1261.998365;1.336714;413.612466;17.155586
15;850;3.322437e-005;1.305732e+003;1348.509180;1.407641;441.622975;10.912057
16;900;3.926151e-005;1.376832e+003;1419.350092;1.570984;464.216069;13.352650

File: Data/HighFluenceIrrNeutron2023/TCT/N8740_1_UR2_4e15_253_241002_Laser2310_noadd.csv
Num,Voltage,Ileak[nA],CCE[a.u.],CCE2[a.u.],MPV[mV],Noise[mV],Error mu,Error mean
0,-900.0,-2.824971e-05,1407.519499720826,1407.519499720826,461.42713567839195,1.6399789131316214,0.5990059540910959,0.5990059540910959
1,-850.0,-2.712426e-05,1343.8502557230593,1343.8502557230593,440.2814070351759,1.6968734600139088,0.5614958730212047,0.5614958730212047
2,-800.0,-2.563624e-05,1268.6741619207141,1268.6741619207141,415.63819095477385,1.6642512811694483,0.5347038930266029,0.5347038930266029
3,-750.0,-2.444804e-05,1185.892431044109,1185.892431044109,389.6281407035176,1.6526658965169274,0.5712900820399971,0.5712900820399971
4,-700.0,-2.317139e-05,1097.1907180346172,1097.1907180346172,361.36683417085425,1.6097851906762584,0.5970077138041232,0.5970077138041232
5,-650.0,-2.184204e-05,1011.114077051926,1011.114077051926,335.31658291457285,1.5758946375133318,0.5118340283529567,0.5118340283529567
6,-600.0,-2.035449e-05,924.1917141261862,924.1917141261862,309.1457286432161,1.5814104170342818,0.5040732029534138,0.5040732029534138
7,-550.0,-1.906503e-05,842.6954327191511,842.6954327191511,283.1758793969849,1.6082396426972931,0.524802140845647,0.524802140845647
8,-500.0,-1.765064e-05,763.337201563372,763.337201563372,258.41206030150755,1.5801858751208993,0.48066831977176827,0.48066831977176827
9,-450.0,-1.619158e-05,687.3399173646006,687.3399173646006,234.33165829145727,1.6478350907426293,0.4785904468405347,0.4785904468405347
10,-400.0,-1.50369e-05,620.216799553322,620.216799553322,211.6180904522613,1.5484056498949423,0.40885697447547964,0.40885697447547964
11,-350.0,-1.362437e-05,549.8579653824677,549.8579653824677,188.2211055276382,1.483409805542442,0.36231968432260975,0.36231968432260975
12,-300.0,-1.217496e-05,482.4929625907313,482.4929625907313,165.38693467336682,1.5457485696562194,0.38912028392594894,0.38912028392594894
13,-250.0,-1.087053e-05,415.8147895030707,415.8147895030707,142.95477386934672,1.5643513565855554,0.35708981147040875,0.35708981147040875
14,-200.0,-9.802054e-06,346.3515622557229,346.3515622557229,119.07537688442211,1.5545810725810771,0.3887345358849774,0.3887345358849774
15,-150.0,-8.056371e-06,275.74394639865994,275.74394639865994,94.7537688442211,1.544712828908614,0.39999259440300844,0.39999259440300844
16,-100.0,-6.30892e-06,201.33460189838073,201.33460189838073,68.66331658291458,1.515753759462899,0.39476686252861765,0.39476686252861765

File: Data/HighFluenceIrrNeutron2023/TCT/N8740_1_UR2_4e15_253_241009_Laser2310_990min.csv
Num,Voltage,Ileak[nA],CCE[a.u.],CCE2[a.u.],MPV[mV],Noise[mV],Error mu,Error mean
0,-900.0,-2.615182e-05,1531.759097710776,1531.759097710776,503.678391959799,0.7357400889520425,0.7214843046280941,0.7214843046280941
1,-850.0,-2.505285e-05,1469.5586197654936,1469.5586197654936,482.8542713567839,0.8477369558702488,0.6645365651596121,0.6645365651596121
2,-800.0,-2.387249e-05,1403.7440893355665,1403.7440893355665,460.78391959798995,0.7468627024661749,0.613162276280526,0.613162276280526
3,-750.0,-2.305613e-05,1331.4938425460632,1331.4938425460632,437.42713567839195,0.7128348481650253,0.5929642550540668,0.5929642550540668
4,-700.0,-2.19449e-05,1246.7583785594638,1246.7583785594638,409.8894472361809,0.7092006243383635,0.5554795599085779,0.5554795599085779
5,-650.0,-2.077581e-05,1152.3752272473475,1152.3752272473475,379.85929648241205,0.749534821446069,0.4831514883951435,0.4831514883951435
6,-600.0,-1.978823e-05,1055.9680357342265,1055.9680357342265,350.5527638190955,0.7808095586758197,0.4875131762127813,0.4875131762127813
7,-550.0,-1.855115e-05,960.5381217197095,960.5381217197095,321.00502512562815,0.6852340793353735,0.4667523843784242,0.4667523843784242
8,-500.0,-1.736129e-05,868.5613310999438,868.5613310999438,294.5527638190955,0.6557793484710671,0.4554910240870734,0.4554910240870734
9,-450.0,-1.608147e-05,784.3790865438299,784.3790865438299,266.73366834170855,0.6535650412048337,0.41519199340731255,0.41519199340731255
10,-400.0,-1.486948e-05,702.9919195979896,702.9919195979896,240.321608040201,0.6718804899589657,0.4702514691873151,0.4702514691873151
11,-350.0,-1.355332e-05,621.6115957565603,621.6115957565603,215.03517587939697,0.656225987990247,0.47736142501342416,0.47736142501342416
12,-300.0,-1.219325e-05,545.436122836404,545.436122836404,187.37688442211055,0.6763540238720598,0.46069020837292085,0.46069020837292085
13,-250.0,-1.085164e-05,466.28715131211595,466.28715131211595,160.321608040201,0.7011909805855263,0.40483001952134084,0.40483001952134084
14,-200.0,-9.913925e-06,388.7499363484086,388.7499363484086,135.15577889447235,0.7348969008882816,0.3890640458661734,0.3890640458661734
15,-150.0,-8.177913e-06,307.7479486320491,307.7479486320491,105.08542713567839,0.6768428015510447,0.42848022077556897,0.42848022077556897
16,-100.0,-6.439405e-06,225.72051367950854,225.72051367950854,79.11557788944724,0.6550388033639015,0.39910417046599667,0.39910417046599667

File: Data/HighFluenceIrrNeutron2023/TCT/N8740_1_UR2_4e15_253_241015_Laser2310_3000min.csv
Num,Voltage,Ileak[nA],CCE[a.u.],CCE2[a.u.],MPV[mV],Noise[mV],Error mu,Error mean
0,-900.0,-2.233615e-05,1391.2251032942488,1391.2251032942488,466.13065326633165,2.054221773877635,0.715951615123301,0.715951615123301
1,-850.0,-2.145995e-05,1345.6401295365717,1345.6401295365717,451.0150753768844,2.088474728814657,0.6216874618877389,0.6216874618877389
2,-800.0,-2.079003e-05,1300.1766878838635,1300.1766878838635,435.2964824120603,2.031663243950453,0.6201433794719893,0.6201433794719893
3,-750.0,-2.008495e-05,1247.2147582356224,1247.2147582356224,418.13065326633165,1.9826405748011602,0.5852512167362306,0.5852512167362306
4,-700.0,-1.925949e-05,1196.5415522054716,1196.5415522054716,400.7638190954774,1.950663054876912,0.6164265779130828,0.6164265779130828
5,-650.0,-1.854465e-05,1135.5838213288666,1135.5838213288666,380.34170854271355,1.929476218628431,0.5790413411553663,0.5790413411553663
6,-600.0,-1.784939e-05,1058.3264410943607,1058.3264410943607,354.9748743718593,1.9200743742013833,0.5787195232949006,0.5787195232949006
7,-550.0,-1.70159e-05,964.1745795644891,964.1745795644891,325.70854271356785,1.9051742210548808,0.5419597194930829,0.5419597194930829
8,-500.0,-1.599905e-05,866.1382825237295,866.1382825237295,296.0,1.843329762439667,0.4652883440568319,0.4652883440568319
9,-450.0,-1.506549e-05,772.9652171970963,772.9652171970963,268.14070351758795,1.7596347427165338,0.4905174184394169,0.4905174184394169
10,-400.0,-1.400238e-05,687.969929648241,687.969929648241,240.643216080402,1.8077666553157494,0.40079388983711917,0.40079388983711917
11,-350.0,-1.292912e-05,607.0646387493017,607.0646387493017,215.5175879396985,1.8089831726920276,0.3618232488535193,0.3618232488535193
12,-300.0,-1.168696e-05,534.3158994974872,534.3158994974872,190.63316582914572,1.4872227349293616,0.40418586059335154,0.40418586059335154
13,-250.0,-1.042377e-05,461.73148408710193,461.73148408710193,163.6180904522613,1.4000778778618235,0.3994870938791623,0.3994870938791623
14,-200.0,-9.610661e-06,382.6427962032383,382.6427962032383,136.28140703517587,1.2448747544008962,0.3502394818927583,0.3502394818927583
15,-150.0,-7.962263e-06,306.3705728643215,306.3705728643215,110.79396984924622,1.255434041416173,0.3753727614118895,0.3753727614118895
16,-100.0,-6.263325e-06,224.2329335566722,224.2329335566722,81.12562814070351,1.4381710251187279,0.3788115226868727,0.3788115226868727

File: Data/HighFluenceIrrNeutron2023/TCT/N8740_1_UR2_4e15_253_241021_Laser2310_4500min.csv
Num,Voltage,Ileak[nA],CCE[a.u.],CCE2[a.u.],MPV[mV],Noise[mV],Error mu,Error mean
0,-900.0,-2.085335e-05,1454.0619899497485,1454.0619899497485,479.79899497487435,3.1394431150434254,0.6501455480493222,0.6501455480493222
1,-850.0,-2.00999e-05,1409.657049692909,1409.657049692909,464.0,3.2163810502192587,0.6437816154765478,0.6437816154765478
2,-800.0,-1.944226e-05,1359.3264276940258,1359.3264276940258,447.5175879396985,3.201402847928755,0.5973605524956391,0.5973605524956391
3,-750.0,-1.889817e-05,1307.9970161920717,1307.9970161920717,430.95477386934675,3.269014372644801,0.555091837826,0.555091837826
4,-700.0,-1.810497e-05,1249.1252350642098,1249.1252350642098,410.854271356784,3.3249482208920065,0.5585132785763947,0.5585132785763947
5,-650.0,-1.743734e-05,1183.259015075377,1183.259015075377,389.8291457286432,3.3590769741781443,0.5617504427929861,0.5617504427929861
6,-600.0,-1.676991e-05,1108.5825750977108,1108.5825750977108,364.90452261306535,3.302786608699832,0.590450727752035,0.590450727752035
7,-550.0,-1.601904e-05,1012.266219988833,1012.266219988833,335.75879396984925,3.375298779272874,0.5097905852553271,0.5097905852553271
8,-500.0,-1.514096e-05,910.831669458403,910.831669458403,304.36180904522615,3.479509656071435,0.4772045284604055,0.4772045284604055
9,-450.0,-1.432244e-05,812.6262780569512,812.6262780569512,275.2562814070352,3.461074561096449,0.4668865770773666,0.4668865770773666
10,-400.0,-1.330477e-05,721.6673411501953,721.6673411501953,247.678391959799,3.4310130908095178,0.4329961709651286,0.4329961709651286
11,-350.0,-1.22517e-05,638.5520491345616,638.5520491345616,222.03015075376885,3.229893254411127,0.41755772537526314,0.41755772537526314
12,-300.0,-1.113021e-05,556.9412931323282,556.9412931323282,193.64824120603015,3.0859537195437676,0.43231324967384105,0.43231324967384105
13,-250.0,-1.001038e-05,476.4313299832495,476.4313299832495,168.0,3.111803048115102,0.44658813564785366,0.44658813564785366
14,-200.0,-9.284237e-06,396.974990508096,396.974990508096,141.82914572864323,3.1215205937288237,0.39379178835353235,0.39379178835353235
15,-150.0,-7.694627e-06,316.3005248464544,316.3005248464544,112.36180904522612,3.1294313655947654,0.3792715056395432,0.3792715056395432
16,-100.0,-6.036233e-06,229.5896370742601,229.5896370742601,83.41708542713567,3.17289193327757,0.3626716539311782,0.3626716539311782

File: Data/HighFluenceIrrNeutron2023/TCT/N8740_1_UR2_4e15_253_241030_Laser2310_6000min.csv
Num,Voltage,Ileak[nA],CCE[a.u.],CCE2[a.u.],MPV[mV],Noise[mV],Error mu,Error mean
0,-900.0,-1.984464e-05,1562.161849246231,1562.161849246231,517.1457286432161,2.4935045820629766,0.9237346443823619,0.9237346443823619
1,-850.0,-1.947735e-05,1517.8707046342822,1517.8707046342822,502.5527638190955,2.5343228860780918,0.643420911301558,0.643420911301558
2,-800.0,-1.878483e-05,1476.2794237855942,1476.2794237855942,487.95979899497485,2.4668626453781686,0.7094134282885033,0.7094134282885033
3,-750.0,-1.820608e-05,1436.435475153545,1436.435475153545,474.13065326633165,2.316656549573043,0.6541860929426808,0.6541860929426808
4,-700.0,-1.767528e-05,1382.161545505304,1382.161545505304,455.91959798994975,2.332085505657265,0.6540894137848532,0.6540894137848532
5,-650.0,-1.704265e-05,1320.9197275265212,1320.9197275265212,435.5778894472362,2.1226688523238013,0.6259096883898834,0.6259096883898834
6,-600.0,-1.633452e-05,1246.1153947515352,1246.1153947515352,411.73869346733676,1.9845657751910857,0.5859061296424396,0.5859061296424396
7,-550.0,-1.564252e-05,1160.1054517029593,1160.1054517029593,383.79899497487435,2.029532927410397,0.5449565170580594,0.5449565170580594
8,-500.0,-1.499386e-05,1054.708868788386,1054.708868788386,350.67336683417085,2.055231783416755,0.5705191010412813,0.5705191010412813
9,-450.0,-1.415686e-05,938.6913232830816,938.6913232830816,314.73366834170855,1.9896384034730192,0.5153766354486826,0.5153766354486826
10,-400.0,-1.314417e-05,828.8764712451141,828.8764712451141,281.32663316582915,1.9726771888023877,0.43812263127630735,0.43812263127630735
11,-350.0,-1.230809e-05,728.8720759352314,728.8720759352314,250.29145728643215,1.9794090988707889,0.441985578324393,0.441985578324393
12,-300.0,-1.117301e-05,636.350249022892,636.350249022892,221.90954773869348,2.070406641135848,0.43018501190012354,0.43018501190012354
13,-250.0,-1.008711e-05,547.2890496929089,547.2890496929089,191.87939698492463,2.0097112934628294,0.374468469229998,0.374468469229998
14,-200.0,-9.212309e-06,457.3238458961472,457.3238458961472,160.04020100502512,1.9162333813039611,0.40660061268357595,0.40660061268357595
15,-150.0,-7.744323e-06,364.88249246231146,364.88249246231146,128.08040201005025,1.956749363130205,0.35283522075422274,0.35283522075422274
16,-100.0,-6.125332e-06,268.73135455053034,268.73135455053034,95.75879396984925,1.9800583476903337,0.40762684687204487,0.40762684687204487

File: Data/HighFluenceIrrNeutron2023/TCT/N8740_2_LL1_6e15_1000min.csv
Num;Voltage;Ileak[nA];CCE[a.u.];CCE2[a.u.];CCE2err[a.u.];MPV[mV];Noise[mV]
0;100;4.550207e-006;1.387861e+002;139.056583;0.471133;60.277632;7.812900
1;150;5.663123e-006;1.915080e+002;191.942415;0.575027;79.845553;6.037083
2;200;6.704674e-006;2.438027e+002;243.674779;0.436940;95.667799;6.561701
3;250;7.692741e-006;2.959048e+002;295.887196;0.446831;113.049396;6.739133
4;300;8.689429e-006;3.501682e+002;350.328162;0.487610;131.769994;5.976791
5;350;9.705478e-006;4.017487e+002;401.697827;0.462349;153.094612;8.885854
6;400;1.069883e-005;4.591448e+002;459.076615;0.483679;171.588979;6.965319
7;450;1.169215e-005;5.161434e+002;515.979622;0.489303;191.775718;9.277534
8;500;1.264971e-005;5.723986e+002;572.574501;0.455169;214.203961;10.274411
9;550;1.366189e-005;6.355852e+002;635.620426;0.485947;232.159554;8.923966
10;600;1.464669e-005;7.016243e+002;701.696523;0.445038;250.211537;8.425697
11;650;1.561212e-005;7.696144e+002;769.482707;0.491893;272.248594;10.140606
12;700;1.658036e-005;8.427621e+002;842.699926;0.536485;294.077596;7.182749
13;750;1.759604e-005;9.215830e+002;921.350601;0.576726;318.028879;9.434046
14;800;1.853799e-005;9.993646e+002;999.375487;0.513639;342.015344;9.435807
15;850;1.947759e-005;1.081244e+003;1081.105847;0.609437;370.198178;10.388145
16;900;2.047535e-005;1.168206e+003;1167.774879;0.637787;392.512571;6.927098

File: Data/HighFluenceIrrNeutron2023/TCT/N8740_2_LL1_6e15_11500min.csv
Num;Voltage;Ileak[nA];CCE[a.u.];CCE2[a.u.];CCE2err[a.u.];MPV[mV];Noise[mV]
0;100;1.945222e-006;7.620306e+001;69.405957;0.707092;-157.591773;9.123527
1;150;2.492923e-006;1.058759e+002;95.893336;0.696008;50.324537;7.032793
2;200;3.038531e-006;1.356243e+002;124.585980;0.637387;63.666760;8.980881
3;250;3.601118e-006;1.621275e+002;155.278735;0.648193;71.081681;9.328143
4;300;4.240482e-006;1.947539e+002;189.302095;0.644792;83.051146;8.019742
5;350;4.920476e-006;2.292824e+002;224.388319;0.699515;95.536971;9.610778
6;400;5.721357e-006;2.725118e+002;264.873176;0.654843;107.709894;10.447775
7;450;6.617210e-006;3.142113e+002;304.666024;0.638911;125.440234;9.960642
8;500;7.678121e-006;3.638555e+002;352.671504;0.649444;139.973943;11.429006
9;550;8.861444e-006;4.169166e+002;406.490371;0.737680;158.777546;10.735176
10;600;1.019919e-005;4.840904e+002;471.053172;0.711733;180.244223;10.581140
11;650;1.175631e-005;5.563605e+002;544.023925;0.783285;203.311889;10.669128
12;700;1.375721e-005;6.381764e+002;626.318274;0.764649;230.294535;13.030829
13;750;1.597298e-005;7.288132e+002;715.301958;0.784084;262.328229;12.173923
14;800;1.844771e-005;8.319983e+002;819.637304;0.828116;289.749345;11.586812
15;850;2.121454e-005;9.476627e+002;934.444196;0.834869;320.528236;10.662897
16;900;2.413007e-005;1.072307e+003;1058.897510;0.773030;357.232849;10.110926

File: Data/HighFluenceIrrNeutron2023/TCT/N8740_2_LL1_6e15_120min.csv
Num;Voltage;Ileak[nA];CCE[a.u.];CCE2[a.u.];CCE2err[a.u.];MPV[mV];Noise[mV]
0;100;8.869772e-006;1.983128e+002;206.140722;0.514760;83.944853;5.653026
1;150;1.095953e-005;2.715943e+002;278.785297;0.580865;112.882984;8.916087
2;200;1.277759e-005;3.411397e+002;347.361612;0.661446;134.767157;11.767043
3;250;1.437670e-005;4.060222e+002;412.185759;0.618886;151.487876;6.598677
4;300;1.603206e-005;4.699568e+002;475.588376;0.652758;173.486481;6.801435
5;350;1.753546e-005;5.121998e+002;520.848271;0.660460;189.536368;7.493539
6;400;1.896677e-005;5.805350e+002;589.518962;0.760170;210.254317;6.970625
7;450;2.037030e-005;6.381212e+002;647.346423;0.755454;228.117353;7.226328
8;500;2.183723e-005;7.073702e+002;716.292287;0.611196;246.889267;6.416854
9;550;2.312227e-005;7.903672e+002;797.707019;0.660683;273.277055;6.897586
10;600;2.440719e-005;8.647461e+002;872.579216;0.759381;296.988640;5.802092
11;650;2.571191e-005;9.379410e+002;946.729068;0.644533;320.243452;7.746081
12;700;2.678651e-005;1.008590e+003;1018.279330;0.716853;341.890743;6.993613
13;750;2.796869e-005;1.074557e+003;1083.715648;0.691603;363.078389;6.252409
14;800;2.934474e-005;1.130010e+003;1140.539765;0.836481;379.005552;6.288389
15;850;3.030215e-005;1.179342e+003;1190.304077;0.719485;394.657702;5.482276
16;900;3.140980e-005;1.222267e+003;1232.961062;0.683756;408.435256;6.342004

File: Data/HighFluenceIrrNeutron2023/TCT/N8740_2_LL1_6e15_1300min.csv
Num;Voltage;Ileak[nA];CCE[a.u.];CCE2[a.u.];CCE2err[a.u.];MPV[mV];Noise[mV]
0;100;4.245098e-006;1.283770e+002;128.232132;0.442686;52.867186;6.830914
1;150;5.298009e-006;1.744073e+002;174.445352;0.449718;71.538769;7.234202
2;200;6.262174e-006;2.222579e+002;222.221071;0.473350;90.165437;7.571942
3;250;7.214561e-006;2.703923e+002;270.366743;0.455409;105.224378;6.955367
4;300;8.235159e-006;3.214435e+002;321.135657;0.436875;120.316306;7.638404
5;350;9.210515e-006;3.741456e+002;374.305197;0.444170;137.853461;7.016554
6;400;1.017964e-005;4.290326e+002;428.936482;0.467035;156.041272;8.009974
7;450;1.113697e-005;4.838702e+002;483.866679;0.513765;176.603336;6.224274
8;500;1.215139e-005;5.442911e+002;544.168478;0.509140;193.504538;7.493807
9;550;1.321511e-005;6.048953e+002;605.003283;0.447986;216.760381;6.881750
10;600;1.428873e-005;6.688226e+002;668.306499;0.556743;235.817886;5.892617
11;650;1.553524e-005;7.355889e+002;735.806174;0.521779;257.324387;6.062208
12;700;1.640384e-005;8.017234e+002;801.641349;0.472781;277.436922;6.314341
13;750;1.741428e-005;8.714322e+002;871.492382;0.485325;300.714808;6.020186
14;800;1.851402e-005;9.477203e+002;948.003663;0.518140;322.652350;4.818885
15;850;1.949717e-005;1.026578e+003;1026.591659;0.531099;348.714145;6.946584
16;900;2.061142e-005;1.109994e+003;1109.778536;0.513885;372.523807;7.857484

File: Data/HighFluenceIrrNeutron2023/TCT/N8740_2_LL1_6e15_13200min.csv
Num;Voltage;Ileak[nA];CCE[a.u.];CCE2[a.u.];CCE2err[a.u.];MPV[mV];Noise[mV]
0;100;1.462486e-006;7.187613e+001;64.596218;0.701713;38.966302;17.962006
1;150;1.911018e-006;9.875005e+001;92.184269;0.720295;44.847735;20.435291
2;200;2.372285e-006;1.249473e+002;116.425597;0.868168;54.791855;15.405942
3;250;2.859892e-006;1.560755e+002;147.965216;0.830690;83.209906;19.398711
4;300;3.387999e-006;1.837008e+002;174.601218;0.764955;98.019450;21.873160
5;350;3.974704e-006;2.163885e+002;204.146714;0.817696;111.004881;21.827060
6;400;4.614883e-006;2.558878e+002;243.998519;0.770683;119.695486;18.657951
7;450;5.351796e-006;3.003496e+002;288.222327;0.836240;135.450334;21.322463
8;500;6.179901e-006;3.465863e+002;332.931750;0.816292;144.526187;19.664424
9;550;7.161425e-006;4.014749e+002;386.944943;0.851262;165.842214;22.078658
10;600;8.368443e-006;4.641606e+002;448.359957;0.821568;184.769144;20.268363
11;650;9.732051e-006;5.302005e+002;513.614383;0.935570;207.563412;17.369584
12;700;1.152161e-005;6.074221e+002;590.750064;0.935349;228.758346;18.141770
13;750;1.317829e-005;6.995551e+002;681.750722;1.007322;255.988059;18.358705
14;800;1.538012e-005;7.993525e+002;778.545892;0.967919;285.557180;16.314503
15;850;1.785172e-005;9.116145e+002;890.248692;1.161312;325.910739;23.580762
16;900;2.058171e-005;1.048903e+003;1030.896678;1.310643;363.985318;21.140365

File: Data/HighFluenceIrrNeutron2023/TCT/N8740_2_LL1_6e15_150min.csv
Num;Voltage;Ileak[nA];CCE[a.u.];CCE2[a.u.];CCE2err[a.u.];MPV[mV];Noise[mV]
0;100;7.928462e-006;2.106947e+002;198.895797;0.540276;91.033294;5.926092
1;150;9.758618e-006;2.844641e+002;272.934368;0.644757;115.828040;7.073970
2;200;1.135316e-005;3.495476e+002;337.316774;0.691927;138.688920;6.738172
3;250;1.286082e-005;4.123578e+002;399.360802;0.614910;160.384038;6.439844
4;300;1.422473e-005;4.799770e+002;466.785597;0.617973;182.149364;5.236438
5;350;1.559487e-005;5.453517e+002;532.017267;0.667479;202.001413;6.489751
6;400;1.691912e-005;6.156359e+002;601.126034;0.709525;225.468832;6.764807
7;450;1.815225e-005;6.843853e+002;669.521240;0.644487;247.661918;6.288859
8;500;1.935505e-005;7.588439e+002;743.681407;0.637216;269.745763;6.874658
9;550;2.051616e-005;8.357465e+002;820.204824;0.671961;295.350948;6.288174
10;600;2.157655e-005;9.159675e+002;900.810520;0.778363;317.280114;5.640104
11;650;2.270717e-005;9.981429e+002;982.213734;0.688181;342.581231;5.730346
12;700;2.358046e-005;1.073881e+003;1057.070441;0.763557;366.993680;7.512772
13;750;2.459536e-005;1.137883e+003;1121.620799;0.670800;385.984519;6.856741
14;800;2.559237e-005;1.196897e+003;1181.498850;0.877886;406.588129;7.885843
15;850;2.682616e-005;1.272389e+003;1259.059403;0.808458;427.885722;6.172482
16;900;2.777976e-005;1.336679e+003;1324.573085;0.804682;446.323755;7.031752

File: Data/HighFluenceIrrNeutron2023/TCT/N8740_2_LL1_6e15_15100min.csv
Num;Voltage;Ileak[nA];CCE[a.u.];CCE2[a.u.];CCE2err[a.u.];MPV[mV];Noise[mV]
0;100;1.347210e-006;6.574405e+001;65.011142;0.457735;25.790200;1.777786
1;150;1.774345e-006;9.255086e+001;91.831882;0.427873;35.953037;1.663857
2;200;2.191847e-006;1.216800e+002;120.497126;0.420388;46.122827;1.684085
3;250;2.653663e-006;1.531967e+002;152.149132;0.429015;57.027727;1.718100
4;300;3.164402e-006;1.857812e+002;184.463267;0.453948;68.730330;1.760952
5;350;3.722804e-006;2.289310e+002;226.631950;0.445898;83.048079;1.850078
6;400;4.355958e-006;2.720847e+002;269.209085;0.413361;97.767825;2.018712
7;450;5.077627e-006;3.227799e+002;319.139950;0.431946;114.545599;1.807722
8;500;5.903398e-006;3.818381e+002;377.768457;0.479305;134.806337;1.649849
9;550;6.899780e-006;4.510246e+002;445.812760;0.481826;157.904270;1.628633
10;600;8.116546e-006;5.301440e+002;524.110006;0.569829;183.576074;2.057728
11;650;9.575025e-006;6.167909e+002;610.176698;0.623097;212.659207;1.975714
12;700;1.128961e-005;7.153888e+002;707.671538;0.464367;244.146489;2.018592
13;750;1.329802e-005;8.251218e+002;815.715418;0.589137;278.664842;1.972907
14;800;1.572305e-005;9.549967e+002;944.623634;0.592184;317.720321;2.135342
15;850;1.841611e-005;1.104947e+003;1093.039421;0.675497;362.721336;2.004462
16;900;2.108168e-005;1.260158e+003;1246.746942;0.780669;408.302394;2.112145

File: Data/HighFluenceIrrNeutron2023/TCT/N8740_2_LL1_6e15_1600min.csv
Num;Voltage;Ileak[nA];CCE[a.u.];CCE2[a.u.];CCE2err[a.u.];MPV[mV];Noise[mV]
0;100;3.795377e-006;1.137100e+002;113.737252;0.717962;64.164642;13.978637
1;150;4.725578e-006;1.503194e+002;150.737071;0.755247;78.930355;11.553317
2;200;5.649750e-006;1.911124e+002;191.372176;0.892381;96.655483;14.212043
3;250;6.536723e-006;2.311997e+002;231.182357;0.796637;108.294022;16.861720
4;300;7.428721e-006;2.752626e+002;275.021753;0.676728;118.528707;11.637900
5;350;8.314283e-006;3.195707e+002;319.001970;0.699035;129.428453;10.066990
6;400;9.217429e-006;3.628796e+002;363.174418;0.648275;145.017067;10.391996
7;450;1.021632e-005;4.143924e+002;414.214573;0.783905;162.486379;9.967490
8;500;1.117336e-005;4.639359e+002;463.710703;0.774019;186.362584;15.647495
9;550;1.212756e-005;5.171234e+002;517.631657;0.812903;197.998813;13.393431
10;600;1.319038e-005;5.708767e+002;570.432683;0.895909;219.433095;14.727923
11;650;1.424736e-005;6.296697e+002;629.828307;0.837741;236.182698;16.695615
12;700;1.528659e-005;6.957015e+002;695.632972;0.856261;256.872973;11.756748
13;750;1.637481e-005;7.592668e+002;758.899060;0.815925;274.531442;11.599646
14;800;1.738158e-005;8.235789e+002;824.161277;0.867858;300.474889;13.723486
15;850;1.851083e-005;8.936297e+002;893.718730;0.903024;321.468757;15.873325
16;900;1.963912e-005;9.650062e+002;965.030142;0.754153;342.614549;16.076367

File: Data/HighFluenceIrrNeutron2023/TCT/N8740_2_LL1_6e15_200min.csv
Num;Voltage;Ileak[nA];CCE[a.u.];CCE2[a.u.];CCE2err[a.u.];MPV[mV];Noise[mV]
0;100;7.518444e-006;2.055024e+002;205.265484;0.620586;86.098753;7.072423
1;150;9.279484e-006;2.729183e+002;273.126934;0.595390;107.658037;5.541689
2;200;1.079659e-005;3.407909e+002;340.350697;0.580127;130.495754;5.900250
3;250;1.220795e-005;4.050495e+002;405.058048;0.552645;151.347881;6.062738
4;300;1.347748e-005;4.690818e+002;469.483051;0.517482;172.819705;6.898301
5;350;1.470495e-005;5.280857e+002;527.510552;0.647828;192.896620;6.222536
6;400;1.600046e-005;5.890592e+002;589.208483;0.536091;212.747965;7.051085
7;450;1.706126e-005;6.507560e+002;650.863805;0.644209;232.399877;7.080764
8;500;1.824111e-005;7.151474e+002;714.988562;0.662183;255.203861;7.068268
9;550;1.936214e-005;7.941432e+002;793.960890;0.822841;277.738119;6.351688
10;600;2.018631e-005;8.771304e+002;876.918832;0.750768;300.317736;5.864948
11;650;2.113117e-005;9.403890e+002;940.406667;0.751712;321.683567;5.813731
12;700;2.220304e-005;9.954436e+002;995.398877;0.859275;341.307171;6.222767
13;750;2.325251e-005;1.074392e+003;1074.500730;0.788787;364.549408;8.482623
14;800;2.411117e-005;1.128773e+003;1129.326545;0.793973;382.883127;7.773768
15;850;2.496033e-005;1.170944e+003;1171.042211;0.779947;397.721926;5.410566
16;900;2.529739e-005;1.218138e+003;1218.391400;0.918575;410.214020;6.352025

File: Data/HighFluenceIrrNeutron2023/TCT/N8740_2_LL1_6e15_2035min.csv
Num;Voltage;Ileak[nA];CCE[a.u.];CCE2[a.u.];CCE2err[a.u.];MPV[mV];Noise[mV]
0;100;3.600332e-006;9.577973e+001;96.448820;0.716056;16.335659;11.377185
1;150;4.509064e-006;1.309856e+002;131.169226;0.628128;63.171485;11.713393
2;200;5.365778e-006;1.679425e+002;167.722921;0.742863;78.189953;11.246136
3;250;6.210332e-006;2.034265e+002;202.847562;0.722263;90.147257;8.985007
4;300;7.092491e-006;2.362442e+002;235.862816;0.627416;102.718302;10.173794
5;350;7.962536e-006;2.714617e+002;272.713640;0.728113;118.351963;9.813323
6;400;8.875813e-006;3.124915e+002;311.953496;0.733247;129.590383;12.607288
7;450;9.841909e-006;3.622513e+002;361.771893;0.672069;147.552148;12.102884
8;500;1.079559e-005;4.008752e+002;400.789036;0.773408;164.123761;11.791143
9;550;1.176034e-005;4.412400e+002;441.717014;0.825946;178.308636;11.481760
10;600;1.280109e-005;4.903934e+002;489.699519;0.793296;190.675142;11.846256
11;650;1.391229e-005;5.522118e+002;552.059749;0.729147;207.755272;10.503522
12;700;1.491679e-005;5.977541e+002;598.437604;0.870758;233.214688;23.323020
13;750;1.614960e-005;6.602799e+002;660.061605;0.840476;248.336733;16.971545
14;800;1.733472e-005;7.269391e+002;727.116559;0.821127;262.232169;11.688675
15;850;1.858123e-005;8.053781e+002;805.366806;0.820625;285.534308;13.743321
16;900;1.961080e-005;8.813030e+002;881.331478;0.911579;310.781358;16.816881
