Repository: aimaax/PENGUIN

# PENGUIN :penguin:  

> **NOTE!!** Google ID and GitLab repo for CERN organization is hidden and the create database function won't work properly in this version. Plotting is still possible with the saved database and data stored in this repo.  

A Python-based environment for GUI-driven analysis for IV, CV, and TCT measurements obtained with [Particulars Setup]() at CERN for CMS HGCAL silicon diodes. Used to plot data for individual diodes, but also to analyse Current Volume Normalization, Saturation Voltage, Charge Collection, and Charge Collection Efficiency.

---

File: Data/HighFluenceIrrNeutron2023/TCT/N8740_2_LL1_6e15_2400min.csv
Num;Voltage;Ileak[nA];CCE[a.u.];CCE2[a.u.];CCE2err[a.u.];MPV[mV];Noise[mV]
0;100;3.310609e-006;9.368818e+001;93.196662;0.843305;30.818500;16.051926
1;150;4.148057e-006;1.280563e+002;128.021596;0.773008;66.231004;11.660004
2;200;4.978849e-006;1.635848e+002;163.401856;0.667240;78.574022;9.990463
3;250;5.794986e-006;2.005345e+002;200.431481;0.756499;88.340154;9.987002
4;300;6.633175e-006;2.413549e+002;241.189416;0.727018;102.585390;9.950852
5;350;7.497807e-006;2.792272e+002;278.655217;0.796950;115.757581;11.059893
6;400;8.395986e-006;3.226126e+002;322.407990;0.805739;130.178201;12.632357
7;450;9.332739e-006;3.655421e+002;365.818859;0.742856;145.064415;12.374875
8;500;1.029345e-005;4.131377e+002;413.120957;0.759441;158.712368;12.747376
9;550;1.131000e-005;4.645848e+002;464.271662;0.646656;175.727997;9.587030
10;600;1.238366e-005;5.206279e+002;520.232356;0.847037;193.084092;11.640010
11;650;1.344490e-005;5.744412e+002;574.571309;0.826057;208.689302;9.525003
12;700;1.463085e-005;6.324167e+002;631.341424;0.811788;226.963339;9.830484
13;750;1.585937e-005;6.962116e+002;696.374487;0.807010;248.342450;10.140455
14;800;1.712083e-005;7.674221e+002;766.851142;0.814782;272.783161;9.714996
15;850;1.842003e-005;8.376211e+002;838.465470;0.821697;294.644242;10.638002
16;900;1.976851e-005;9.078328e+002;907.001526;0.920690;317.351715;10.224169

File: Data/HighFluenceIrrNeutron2023/TCT/N8740_2_LL1_6e15_2750min.csv
Num;Voltage;Ileak[nA];CCE[a.u.];CCE2[a.u.];CCE2err[a.u.];MPV[mV];Noise[mV]
0;100;3.117206e-006;9.922012e+001;98.723053;0.707273;-148.246989;11.101436
1;150;3.916754e-006;1.382993e+002;138.335304;0.840698;47.032306;8.741798
2;200;4.678071e-006;1.729253e+002;173.021541;0.652117;72.439536;9.948330
3;250;5.465863e-006;2.122692e+002;211.724845;0.817165;85.101512;9.019940
4;300;6.264549e-006;2.550545e+002;254.852446;0.741441;97.063737;13.225537
5;350;7.086540e-006;2.973190e+002;297.895092;0.785099;110.393499;9.454537
6;400;7.941599e-006;3.399500e+002;340.027807;0.701622;126.431469;10.920379
7;450;8.862091e-006;3.889751e+002;389.547466;0.765925;145.019911;10.838217
8;500;9.831368e-006;4.371111e+002;436.338850;0.768682;163.465747;13.201221
9;550;1.078449e-005;4.898426e+002;490.445486;0.945280;177.028764;11.653845
10;600;1.189830e-005;5.442989e+002;544.959978;0.840095;197.398082;15.477498
11;650;1.305360e-005;6.019464e+002;602.134116;0.878600;213.346505;12.449119
12;700;1.418342e-005;6.677676e+002;667.985892;0.812820;232.548900;10.056140
13;750;1.547208e-005;7.320830e+002;731.870869;0.749436;254.080643;8.288843
14;800;1.673175e-005;8.023411e+002;802.789489;0.901821;277.048013;9.657727
15;850;1.815352e-005;8.758209e+002;875.765857;0.812922;297.310421;12.224109
16;900;1.952692e-005;9.527112e+002;952.412421;0.917627;322.093070;10.646969

File: Data/HighFluenceIrrNeutron2023/TCT/N8740_2_LL1_6e15_275min.csv
Num;Voltage;Ileak[nA];CCE[a.u.];CCE2[a.u.];CCE2err[a.u.];MPV[mV];Noise[mV]
0;100;7.220378e-006;1.933700e+002;192.936734;0.628354;84.142128;7.307032
1;150;8.892049e-006;2.602391e+002;260.233528;0.659312;106.597464;7.556590
2;200;1.035505e-005;3.222633e+002;322.478152;0.703501;127.009865;6.425359
3;250;1.173009e-005;3.830807e+002;383.133811;0.582264;149.136168;7.698291
4;300;1.301485e-005;4.433069e+002;442.807287;0.627649;169.889577;6.257444
5;350;1.428852e-005;5.064235e+002;506.019673;0.675854;187.472055;7.862568
6;400;1.556947e-005;5.673431e+002;567.365275;0.657711;210.118094;6.802144
7;450;1.666061e-005;6.325188e+002;632.780030;0.593412;230.664836;8.333065
8;500;1.786030e-005;7.046905e+002;704.995351;0.731577;253.548703;6.861496
9;550;1.889376e-005;7.748282e+002;774.952021;0.747020;275.803886;4.836813
10;600;1.980466e-005;8.502830e+002;849.993951;0.692232;298.561851;6.420420
11;650;2.092416e-005;9.282862e+002;928.070867;0.677295;324.041200;7.224246
12;700;2.194964e-005;1.007246e+003;1007.020434;0.883909;346.631237;6.043746
13;750;2.272339e-005;1.079140e+003;1079.395564;0.828345;370.549131;6.568139
14;800;2.365914e-005;1.140599e+003;1140.968626;0.818192;388.998418;7.006590
15;850;2.464984e-005;1.195625e+003;1195.711138;0.780845;405.447750;8.658064
16;900;2.569940e-005;1.240322e+003;1239.906112;1.212937;423.307240;8.511966

File: Data/HighFluenceIrrNeutron2023/TCT/N8740_2_LL1_6e15_30min.csv
Num;Voltage;Ileak[nA];CCE[a.u.];CCE2[a.u.];CCE2err[a.u.];MPV[mV];Noise[mV]
0;100;9.011152e-006;1.998883e+002;199.861588;0.684644;91.859047;13.590244
1;150;1.119669e-005;2.661982e+002;266.379668;0.637691;111.178164;15.026060
2;200;1.315639e-005;3.295140e+002;329.735184;0.690876;136.460509;12.950050
3;250;1.502082e-005;3.879532e+002;389.352418;0.833018;152.462137;15.442375
4;300;1.675113e-005;4.513539e+002;451.426272;0.591069;172.097863;13.062495
5;350;1.840198e-005;5.063081e+002;506.365839;0.677052;189.533684;13.685595
6;400;2.010796e-005;5.667951e+002;566.986403;0.738754;209.228825;12.002767
7;450;2.177595e-005;6.243113e+002;624.751753;0.706483;225.733179;15.084612
8;500;2.334923e-005;6.836602e+002;683.618223;0.647220;246.271609;12.840484
9;550;2.500264e-005;7.452433e+002;745.135225;0.665438;266.232293;20.299085
10;600;2.652936e-005;8.094199e+002;809.140485;0.789210;288.013235;9.722053
11;650;2.815745e-005;8.759476e+002;876.628051;0.791129;305.800328;15.454842
12;700;2.972817e-005;9.457805e+002;946.540530;0.778049;330.217126;18.100968
13;750;3.128658e-005;1.011747e+003;1012.133221;0.941535;349.381917;15.452967
14;800;3.277952e-005;1.074311e+003;1074.397430;0.892957;367.518138;11.665878
15;850;3.429351e-005;1.120276e+003;1121.132020;1.050496;387.960289;29.157376
16;900;3.573974e-005;1.151387e+003;1152.361096;1.210172;403.410918;13.437340

File: Data/HighFluenceIrrNeutron2023/TCT/N8740_2_LL1_6e15_3100min.csv
Num;Voltage;Ileak[nA];CCE[a.u.];CCE2[a.u.];CCE2err[a.u.];MPV[mV];Noise[mV]
0;100;3.193243e-006;1.027272e+002;102.670500;0.763558;7.871292;11.331346
1;150;4.014307e-006;1.426923e+002;142.322554;0.734090;61.456769;14.507437
2;200;4.818748e-006;1.771383e+002;177.790302;0.839708;79.077666;13.647170
3;250;5.652195e-006;2.195619e+002;219.574991;0.933363;88.859479;12.955743
4;300;6.470323e-006;2.585019e+002;258.660832;0.846207;105.244881;15.456722
5;350;7.323231e-006;3.068097e+002;306.254220;0.815412;116.962001;14.673981
6;400;8.222652e-006;3.527458e+002;352.677555;0.834799;135.771960;13.329385
7;450;9.174219e-006;4.006020e+002;400.624662;0.860436;150.925710;18.559555
8;500;1.019060e-005;4.546318e+002;454.624889;0.952318;162.467668;9.815226
9;550;1.129885e-005;5.065892e+002;506.344573;0.791859;184.197306;12.412126
10;600;1.243008e-005;5.618066e+002;561.347312;0.739522;200.186612;12.609928
11;650;1.365554e-005;6.227659e+002;622.917234;0.816008;221.561203;13.011167
12;700;1.494975e-005;6.856388e+002;685.982045;0.845972;241.113855;11.271547
13;750;1.635182e-005;7.569874e+002;756.989574;0.802483;263.683043;12.189733
14;800;1.776710e-005;8.317609e+002;832.009642;0.754068;287.694958;11.312152
15;850;1.925261e-005;9.100318e+002;910.320608;0.785051;310.278230;10.834589
16;900;2.068481e-005;9.898647e+002;989.766925;0.824078;335.680828;12.336108

File: Data/HighFluenceIrrNeutron2023/TCT/N8740_2_LL1_6e15_3500min.csv
Num;Voltage;Ileak[nA];CCE[a.u.];CCE2[a.u.];CCE2err[a.u.];MPV[mV];Noise[mV]
0;100;2.844357e-006;9.201995e+001;91.989973;0.830723;-81.981942;9.859958
1;150;3.610123e-006;1.309485e+002;131.013500;0.738062;38.550128;9.925880
2;200;4.348063e-006;1.670964e+002;167.693845;0.772237;76.437481;13.472503
3;250;5.061508e-006;2.038898e+002;204.535625;0.834889;92.329491;18.224810
4;300;5.847037e-006;2.458590e+002;245.569702;0.799526;103.776867;13.394287
5;350;6.649738e-006;2.876470e+002;287.264776;0.804520;117.616193;12.974998
6;400;7.465804e-006;3.304580e+002;330.648121;0.910748;131.445025;13.374236
7;450;8.359693e-006;3.794870e+002;379.939064;0.763273;150.699266;15.215193
8;500;9.272734e-006;4.310883e+002;430.757961;0.752914;164.312308;13.667010
9;550;1.024908e-005;4.829802e+002;483.740471;0.874530;179.685840;14.696975
10;600;1.137784e-005;5.400294e+002;540.458459;0.854846;198.246166;13.256708
11;650;1.251564e-005;6.061697e+002;606.744188;0.813533;216.222652;13.533985
12;700;1.381213e-005;6.672051e+002;667.279220;0.933748;241.138335;15.557309
13;750;1.507969e-005;7.383860e+002;738.399223;0.953719;262.405624;13.092189
14;800;1.653937e-005;8.099459e+002;809.249102;0.847697;286.477814;12.043719
15;850;1.785374e-005;8.869655e+002;887.284275;0.909626;308.294188;14.093857
16;900;1.931986e-005;9.649545e+002;965.069429;1.015059;334.639568;16.153352

File: Data/HighFluenceIrrNeutron2023/TCT/N8740_2_LL1_6e15_350min.csv
Num;Voltage;Ileak[nA];CCE[a.u.];CCE2[a.u.];CCE2err[a.u.];MPV[mV];Noise[mV]
0;100;6.824596e-006;1.858178e+002;180.324597;0.559814;79.534364;6.201234
1;150;8.415182e-006;2.500912e+002;243.949769;0.559825;101.547827;11.081364
2;200;9.778484e-006;3.173518e+002;311.697927;0.604096;123.060762;6.786081
3;250;1.107549e-005;3.803861e+002;374.826544;0.760518;145.048399;6.608348
4;300;1.238334e-005;4.444882e+002;437.740361;0.585536;166.707386;5.493804
5;350;1.348431e-005;5.063601e+002;499.405059;0.590769;186.931400;5.950702
6;400;1.465093e-005;5.702401e+002;564.061334;0.604795;206.370576;7.007536
7;450;1.579660e-005;6.357234e+002;629.823163;0.658171;227.363698;10.199229
8;500;1.672436e-005;7.064206e+002;700.486205;0.677251;250.764175;6.689901
9;550;1.785787e-005;7.918434e+002;785.058204;0.694224;275.390144;7.098416
10;600;1.876397e-005;8.636258e+002;855.530178;0.729919;298.557509;6.141597
11;650;1.969109e-005;9.338994e+002;925.643699;0.615153;320.456814;6.995507
12;700;2.065644e-005;1.016476e+003;1007.126636;0.694312;345.527553;7.027437
13;750;2.149735e-005;1.090674e+003;1081.957057;0.769319;369.638486;6.916306
14;800;2.236795e-005;1.167349e+003;1157.752110;0.872278;392.143021;5.052538
15;850;2.298361e-005;1.230357e+003;1220.585615;0.800300;412.176880;6.546701
16;900;2.381473e-005;1.266593e+003;1255.186655;0.828686;425.685197;4.909449

File: Data/HighFluenceIrrNeutron2023/TCT/N8740_2_LL1_6e15_3900min.csv
Num;Voltage;Ileak[nA];CCE[a.u.];CCE2[a.u.];CCE2err[a.u.];MPV[mV];Noise[mV]
0;100;2.776052e-006;9.746513e+001;87.932578;0.765529;54.951799;15.465027
1;150;3.507952e-006;1.354303e+002;124.823423;0.833435;70.985565;18.663362
2;200;4.248378e-006;1.721277e+002;160.578435;0.796891;85.273527;13.941470
3;250;4.951011e-006;2.117221e+002;200.907919;0.812513;101.061472;16.749975
4;300;5.722294e-006;2.531002e+002;242.087341;0.782196;107.483225;16.381094
5;350;6.488575e-006;2.948772e+002;285.116308;0.904115;126.298302;15.335200
6;400;7.331751e-006;3.442696e+002;330.570679;0.805337;142.615620;15.168817
7;450;8.263833e-006;3.928672e+002;379.978753;0.799515;155.543365;13.867524
8;500;9.251672e-006;4.451483e+002;432.393969;0.820696;174.967868;14.092779
9;550;1.026042e-005;4.998547e+002;486.672370;0.857063;194.812332;15.114850
10;600;1.136103e-005;5.588923e+002;543.746939;0.931833;219.418688;19.071680
11;650;1.260331e-005;6.233858e+002;608.496240;0.882678;234.669571;12.928647
12;700;1.389804e-005;6.905319e+002;674.346877;0.947876;261.174742;14.591108
13;750;1.517505e-005;7.639564e+002;747.444260;0.886798;278.233652;14.087976
14;800;1.663541e-005;8.451725e+002;827.596151;0.823470;302.529116;14.200294
15;850;1.825131e-005;9.293843e+002;910.312200;0.817722;323.902481;13.369124
16;900;1.986376e-005;1.015685e+003;996.670287;0.823347;354.173692;14.232246

File: Data/HighFluenceIrrNeutron2023/TCT/N8740_2_LL1_6e15_4400min.csv
Num;Voltage;Ileak[nA];CCE[a.u.];CCE2[a.u.];CCE2err[a.u.];MPV[mV];Noise[mV]
0;100;2.658599e-006;9.456715e+001;85.562809;0.715858;46.726250;16.270657
1;150;3.352726e-006;1.336395e+002;122.760982;0.642446;68.415556;16.861163
2;200;4.079502e-006;1.687200e+002;158.827870;0.707399;81.283132;14.271458
3;250;4.769364e-006;2.059204e+002;195.423540;0.667662;94.921536;12.485874
4;300;5.488961e-006;2.489855e+002;237.273504;0.757209;109.028493;14.554953
5;350;6.281064e-006;2.894113e+002;279.832588;0.698992;126.197791;17.798753
6;400;7.105439e-006;3.347835e+002;323.979226;0.764241;134.557111;12.462976
7;450;7.947536e-006;3.836053e+002;371.820521;0.718540;154.037152;15.204496
8;500;8.910711e-006;4.358255e+002;423.550186;0.786117;171.930113;12.361911
9;550;1.000038e-005;4.932496e+002;480.877345;0.680200;187.581977;12.477169
10;600;1.111711e-005;5.564462e+002;543.419347;0.807627;212.869321;18.759509
11;650;1.233961e-005;6.187702e+002;605.323557;0.774081;229.724956;11.769293
12;700;1.367837e-005;6.894197e+002;674.225212;0.851559;249.694870;14.088127
13;750;1.503350e-005;7.606800e+002;746.018793;0.867125;272.524337;13.783981
14;800;1.651632e-005;8.449159e+002;830.367657;0.949799;298.629917;16.530175
15;850;1.806306e-005;9.255937e+002;909.948062;0.893816;326.193373;22.060523
16;900;1.974837e-005;1.015782e+003;998.263821;1.013282;355.836677;14.644643

File: Data/HighFluenceIrrNeutron2023/TCT/N8740_2_LL1_6e15_4800min.csv
Num;Voltage;Ileak[nA];CCE[a.u.];CCE2[a.u.];CCE2err[a.u.];MPV[mV];Noise[mV]
0;100;2.545585e-006;9.168557e+001;81.933948;0.657562;16.817994;10.159332
1;150;3.214493e-006;1.204917e+002;114.736941;0.818691;56.361074;9.737671
2;200;3.880182e-006;1.552701e+002;148.831786;0.776495;64.526013;8.877723
3;250;4.568114e-006;1.909835e+002;186.204182;0.689281;78.991287;9.521619
4;300;5.270553e-006;2.284619e+002;222.744809;0.613871;88.412842;9.038460
5;350;6.049258e-006;2.679001e+002;263.545844;0.701832;100.159925;7.986911
6;400;6.856602e-006;3.113868e+002;304.155141;0.772112;114.126234;9.656715
7;450;7.658699e-006;3.550423e+002;348.648815;0.675455;132.090348;9.720623
8;500;8.607492e-006;4.022699e+002;394.314593;0.768691;146.613087;10.629390
9;550;9.631244e-006;4.479098e+002;441.476099;0.721494;163.313369;9.726568
10;600;1.069122e-005;4.998096e+002;494.779442;0.722244;179.369141;13.349267
11;650;1.193496e-005;5.655651e+002;558.294315;0.823415;199.807508;13.514155
12;700;1.323265e-005;6.328021e+002;625.916490;0.730506;220.132688;13.591150
13;750;1.454845e-005;7.046933e+002;695.257821;0.803243;247.071453;11.886857
14;800;1.613099e-005;7.788010e+002;769.479190;0.769072;265.711304;11.171155
15;850;1.773648e-005;8.594715e+002;850.496198;0.706696;291.988442;8.194072
16;900;1.908613e-005;9.435872e+002;933.870300;0.698597;318.236108;8.459060

File: Data/HighFluenceIrrNeutron2023/TCT/N8740_2_LL1_6e15_500min.csv
Num;Voltage;Ileak[nA];CCE[a.u.];CCE2[a.u.];CCE2err[a.u.];MPV[mV];Noise[mV]
0;100;6.382124e-006;1.734503e+002;173.422285;0.404923;73.400630;3.738866
1;150;7.882655e-006;2.381178e+002;238.185450;0.413993;94.720419;4.073606
2;200;9.259171e-006;3.013624e+002;301.597977;0.388073;115.580191;3.082869
3;250;1.052066e-005;3.620587e+002;362.221890;0.436772;137.303974;3.633244
4;300;1.178943e-005;4.237420e+002;423.652451;0.374413;157.066090;4.712420
5;350;1.299726e-005;4.830383e+002;482.890821;0.445647;177.513810;4.788766
6;400;1.415967e-005;5.431989e+002;543.324160;0.403254;199.607737;3.370158
7;450;1.532935e-005;6.064520e+002;606.627482;0.396573;218.275496;3.690072
8;500;1.640261e-005;6.735066e+002;673.523167;0.437400;241.478699;3.518743
9;550;1.752539e-005;7.451682e+002;745.044147;0.465770;264.532993;3.790661
10;600;1.857352e-005;8.231460e+002;823.171094;0.449409;287.175229;3.277743
11;650;1.953709e-005;9.059325e+002;906.254328;0.456113;314.369177;3.538855
12;700;2.052132e-005;9.894240e+002;989.790014;0.539760;338.713856;3.340915
13;750;2.142143e-005;1.075713e+003;1075.907310;0.540927;367.528489;3.578328
14;800;2.239285e-005;1.159873e+003;1159.771906;0.464241;392.365833;3.433671
15;850;2.339920e-005;1.227570e+003;1227.735506;0.463755;412.845758;4.232255
16;900;2.468526e-005;1.291995e+003;1291.735743;0.479890;433.808054;3.568689

File: Data/HighFluenceIrrNeutron2023/TCT/N8740_2_LL1_6e15_5250min.csv
Num;Voltage;Ileak[nA];CCE[a.u.];CCE2[a.u.];CCE2err[a.u.];MPV[mV];Noise[mV]
0;100;2.675357e-006;9.513306e+001;86.264342;0.666938;15.000700;9.245212
1;150;3.379632e-006;1.231571e+002;115.900623;0.674699;49.076460;10.638750
2;200;4.069553e-006;1.575506e+002;150.322410;0.629924;69.571762;11.243497
3;250;4.791372e-006;1.943045e+002;184.233123;0.591965;82.583479;10.646659
4;300;5.566704e-006;2.309962e+002;220.493559;0.658853;95.394116;10.037594
5;350;6.360719e-006;2.708030e+002;260.503995;0.579761;108.592923;11.662956
6;400;7.208778e-006;3.107143e+002;299.336427;0.623946;122.416060;10.790743
7;450;8.103803e-006;3.589236e+002;345.734330;0.670550;139.880080;11.155171
8;500;9.103219e-006;4.052125e+002;392.740841;0.612743;154.797870;11.780166
9;550;1.021210e-005;4.583813e+002;445.618320;0.640399;172.037554;8.375359
10;600;1.144353e-005;5.103302e+002;496.270000;0.709237;187.429799;9.688347
11;650;1.272051e-005;5.708748e+002;553.838612;0.706114;209.980431;11.549066
12;700;1.427494e-005;6.336990e+002;617.212627;0.575514;228.274399;8.574176
13;750;1.581509e-005;6.992737e+002;681.581035;0.780469;249.943838;11.044760
14;800;1.737746e-005;7.773580e+002;759.216682;0.648557;271.412058;8.884883
15;850;1.905169e-005;8.563727e+002;839.069658;0.663923;296.502441;10.365873
16;900;2.021391e-005;9.433184e+002;922.396935;0.844084;327.725197;11.638517

File: Data/HighFluenceIrrNeutron2023/TCT/N8740_2_LL1_6e15_5700min.csv
Num;Voltage;Ileak[nA];CCE[a.u.];CCE2[a.u.];CCE2err[a.u.];MPV[mV];Noise[mV]
0;100;2.455596e-006;9.141587e+001;85.159152;0.604676;40.632111;12.072060
1;150;3.153099e-006;1.275415e+002;121.462602;0.738793;56.260501;10.846535
2;200;3.813506e-006;1.616009e+002;155.850968;0.699777;75.499081;13.168308
3;250;4.486580e-006;2.007250e+002;192.419237;0.644863;87.209108;11.336971
4;300;5.195132e-006;2.415305e+002;233.833365;0.693155;100.089139;10.911506
5;350;5.929782e-006;2.839418e+002;275.177398;0.642440;113.147405;9.848404
6;400;6.705940e-006;3.307539e+002;320.264167;0.704852;127.095769;12.635821
7;450;7.657934e-006;3.781132e+002;367.520619;0.724311;147.557702;14.095380
8;500;8.649090e-006;4.273599e+002;418.885865;0.719974;161.286440;13.887626
9;550;9.726411e-006;4.853061e+002;475.808693;0.740160;180.041078;11.289303
10;600;1.084195e-005;5.467369e+002;535.717463;0.828271;201.535170;13.741102
11;650;1.219132e-005;6.130943e+002;601.194706;0.934837;226.369257;13.385328
12;700;1.356488e-005;6.855410e+002;675.383415;0.740106;244.178393;12.421565
13;750;1.503678e-005;7.651780e+002;752.387317;0.812427;267.964158;9.347072
14;800;1.680072e-005;8.491318e+002;835.140012;0.721225;292.039156;11.334910
15;850;1.871467e-005;9.434890e+002;928.026219;0.792692;322.298292;10.688287
16;900;2.055793e-005;1.039495e+003;1023.669074;0.823109;353.025716;10.675184

File: Data/HighFluenceIrrNeutron2023/TCT/N8740_2_LL1_6e15_60min.csv
Num;Voltage;Ileak[nA];CCE[a.u.];CCE2[a.u.];CCE2err[a.u.];MPV[mV];Noise[mV]
0;100;9.685847e-006;2.154731e+002;214.736411;0.903397;89.288184;11.850220
1;150;1.208098e-005;2.869710e+002;287.610597;0.866101;111.391441;9.474980
2;200;1.414227e-005;3.510056e+002;350.632528;0.943840;136.282695;10.585532
3;250;1.598839e-005;4.193622e+002;418.824853;0.809190;157.990943;11.963762
4;300;1.779823e-005;4.814938e+002;481.155140;0.932367;175.713453;15.983681
5;350;1.964706e-005;5.264922e+002;526.412753;1.010422;198.525675;16.847669
6;400;2.129416e-005;5.866702e+002;587.133466;0.913164;210.031665;11.842968
7;450;2.292083e-005;6.442345e+002;643.769546;0.942280;227.143710;12.006802
8;500;2.461137e-005;7.195511e+002;719.950947;0.927391;250.944930;10.975597
9;550;2.630336e-005;7.991512e+002;798.688278;0.925557;275.842982;9.965556
10;600;2.790855e-005;8.778367e+002;877.760618;0.887441;300.604703;9.638131
11;650;2.952406e-005;9.585130e+002;959.532203;1.057790;330.482273;21.066195
12;700;3.106272e-005;1.044221e+003;1045.082057;0.963966;353.333057;14.988810
13;750;3.248294e-005;1.119087e+003;1119.111598;0.934776;374.899925;11.274122
14;800;3.417331e-005;1.184934e+003;1184.459538;1.030796;395.420304;20.728171
15;850;3.552506e-005;1.247600e+003;1248.507141;1.000058;412.380802;14.329338
16;900;3.689840e-005;1.300641e+003;1300.374040;1.006395;428.374586;11.817628

File: Data/HighFluenceIrrNeutron2023/TCT/N8740_2_LL1_6e15_6600min.csv
Num;Voltage;Ileak[nA];CCE[a.u.];CCE2[a.u.];CCE2err[a.u.];MPV[mV];Noise[mV]
0;100;2.276393e-006;8.993771e+001;87.110227;0.706606;33.131102;9.594402
1;150;2.953317e-006;1.253403e+002;120.536257;0.636223;38.733703;11.119296
2;200;3.570603e-006;1.581103e+002;154.120916;0.654530;65.267018;10.430755
3;250;4.234575e-006;1.959321e+002;192.034823;0.884668;81.489260;12.369299
4;300;4.908296e-006;2.379042e+002;231.357420;0.678760;93.799435;11.600097
5;350;5.645309e-006;2.794930e+002;273.525823;0.726379;112.425842;12.211771
6;400;6.433987e-006;3.249470e+002;317.293108;0.643973;125.233855;12.367736
7;450;7.317601e-006;3.706340e+002;364.577053;0.751914;138.037022;10.823631
8;500;8.279892e-006;4.296085e+002;421.074855;0.703873;154.714261;12.420063
9;550;9.288142e-006;4.908917e+002;481.872912;0.689680;176.364362;10.419759
10;600;1.047370e-005;5.516849e+002;541.993018;0.732802;198.410449;12.976953
11;650;1.178789e-005;6.209080e+002;611.074420;0.803328;221.140804;10.453007
12;700;1.328984e-005;6.967374e+002;686.124471;0.809230;246.595696;10.775247
13;750;1.502042e-005;7.777217e+002;766.070004;0.826774;270.019976;11.255142
14;800;1.672145e-005;8.622722e+002;850.268731;0.808985;299.248637;15.654607
15;850;1.851041e-005;9.589446e+002;944.269046;0.800447;325.590403;11.265649
16;900;2.066770e-005;1.061342e+003;1048.292386;0.841595;358.401412;11.690353

File: Data/HighFluenceIrrNeutron2023/TCT/N8740_2_LL1_6e15_700min.csv
Num;Voltage;Ileak[nA];CCE[a.u.];CCE2[a.u.];CCE2err[a.u.];MPV[mV];Noise[mV]
0;100;5.602995e-006;1.621788e+002;162.003446;0.408671;70.714386;4.607637
1;150;6.925078e-006;2.207848e+002;220.775900;0.389986;89.437689;3.693020
2;200;8.162451e-006;2.798415e+002;279.872637;0.403752;110.502762;4.542183
3;250;9.366612e-006;3.390659e+002;339.049191;0.404619;130.463095;3.625783
4;300;1.046652e-005;3.963281e+002;396.466286;0.410474;150.033776;3.578107
5;350;1.159682e-005;4.575156e+002;457.375967;0.439958;171.857736;3.746139
6;400;1.272751e-005;5.187440e+002;518.677099;0.472525;191.559453;4.036127
7;450;1.379253e-005;5.830073e+002;583.229170;0.409293;212.298194;5.226906
8;500;1.490318e-005;6.478458e+002;647.435157;0.451094;233.816844;3.846334
9;550;1.601585e-005;7.079683e+002;707.750847;0.446159;257.237011;3.152772
10;600;1.700414e-005;7.736683e+002;773.653997;0.452296;277.590537;4.330654
11;650;1.800450e-005;8.490679e+002;849.197762;0.452607;301.289309;4.140546
12;700;1.895659e-005;9.218256e+002;921.891466;0.425738;324.883812;4.623870
13;750;1.990106e-005;9.994061e+002;999.548127;0.437177;349.392493;3.736736
14;800;2.084334e-005;1.088546e+003;1088.846994;0.449018;376.211204;3.743325
15;850;2.182787e-005;1.176807e+003;1176.679370;0.462808;402.502064;3.451944
16;900;2.276762e-005;1.261682e+003;1261.378417;0.493580;428.511863;4.749581

File: Data/HighFluenceIrrNeutron2023/TCT/N8740_2_LL1_6e15_7400min.csv
Num;Voltage;Ileak[nA];CCE[a.u.];CCE2[a.u.];CCE2err[a.u.];MPV[mV];Noise[mV]
0;100;2.166709e-006;9.030074e+001;82.326177;0.647242;22.854288;7.873346
1;150;2.770954e-006;1.267433e+002;118.136118;0.654981;53.943529;9.423313
2;200;3.362806e-006;1.608143e+002;151.250590;0.651933;68.218776;8.666117
3;250;3.991157e-006;1.962741e+002;185.892943;0.674033;80.397464;10.472036
4;300;4.634823e-006;2.344391e+002;224.458857;0.710610;91.278928;8.270765
5;350;5.356659e-006;2.731857e+002;262.701516;0.729446;107.326680;10.105554
6;400;6.132402e-006;3.159523e+002;306.426931;0.602640;119.794687;10.805076
7;450;6.934908e-006;3.609651e+002;348.707514;0.689510;133.823568;7.222110
8;500;7.848910e-006;4.082871e+002;394.858031;0.706436;149.441376;7.883335
9;550;8.915059e-006;4.619604e+002;447.552662;0.731077;167.571922;10.576821
10;600;1.013359e-005;5.230405e+002;499.489424;0.760020;189.557636;10.545095
11;650;1.149072e-005;5.881718e+002;563.541097;0.694989;210.821652;8.202031
12;700;1.298648e-005;6.605200e+002;635.400893;0.744188;236.202164;10.543341
13;750;1.470649e-005;7.411225e+002;716.532163;0.690117;262.500811;7.016708
14;800;1.649396e-005;8.345144e+002;807.177754;0.899124;289.905358;10.047852
15;850;1.835022e-005;9.313423e+002;904.889416;0.920256;319.508995;9.923318
16;900;2.047955e-005;1.034187e+003;1005.554013;0.949641;352.931968;9.619442

File: Data/HighFluenceIrrNeutron2023/TCT/N8740_2_LL1_6e15_8600min.csv
Num;Voltage;Ileak[nA];CCE[a.u.];CCE2[a.u.];CCE2err[a.u.];MPV[mV];Noise[mV]
0;100;2.111884e-006;8.151402e+001;79.981706;0.719736;-64.244748;15.870378
1;150;2.695435e-006;1.089945e+002;106.795715;0.670473;47.335464;13.103816
2;200;3.279959e-006;1.418311e+002;140.013542;0.677177;53.783379;14.804104
3;250;3.886823e-006;1.742790e+002;172.752467;0.649359;76.312990;11.922114
4;300;4.563877e-006;2.070290e+002;205.635642;0.689995;92.648705;15.284974
5;350;5.245870e-006;2.456707e+002;244.129480;0.700183;102.667241;12.968880
6;400;5.987577e-006;2.903213e+002;288.304026;0.636432;114.199204;11.774538
7;450;6.890791e-006;3.348864e+002;333.050204;0.649686;127.949429;11.443411
8;500;7.853104e-006;3.861111e+002;384.843897;0.738407;148.458222;12.105051
9;550;8.919261e-006;4.435855e+002;441.099248;0.678455;163.307766;13.281841
10;600;1.021314e-005;5.070498e+002;505.261175;0.705705;185.842720;9.444640
11;650;1.163380e-005;5.765463e+002;572.727505;0.663234;208.304447;9.739653
12;700;1.316599e-005;6.507943e+002;646.219431;0.668997;233.412032;12.518712
13;750;1.490038e-005;7.281492e+002;724.041132;0.775105;255.237086;9.667815
14;800;1.679950e-005;8.149104e+002;809.137856;0.740698;280.269474;8.772009
15;850;1.893670e-005;9.173712e+002;909.676295;0.667417;311.115985;10.238716
16;900;2.122456e-005;1.033169e+003;1025.004656;0.955144;346.487227;9.032711

File: Data/HighFluenceIrrNeutron2023/TCT/N8740_2_LL1_6e15_90min.csv
Num;Voltage;Ileak[nA];CCE[a.u.];CCE2[a.u.];CCE2err[a.u.];MPV[mV];Noise[mV]
0;100;9.174406e-006;2.012872e+002;205.691455;3.385251;87.654915;8.877653
1;150;1.139299e-005;2.811578e+002;288.594540;2.799093;112.408058;8.043800
2;200;1.331860e-005;3.411790e+002;349.070947;2.422987;132.551300;9.813168
3;250;1.507887e-005;4.084714e+002;413.711433;2.572392;153.000348;8.523192
4;300;1.663222e-005;4.784329e+002;482.229326;2.663015;174.755657;10.654867
5;350;1.831192e-005;5.363893e+002;542.862297;2.958699;194.306497;9.390172
6;400;1.989999e-005;5.893102e+002;594.006605;2.792376;212.793518;8.637571
7;450;2.146128e-005;6.604091e+002;665.172366;2.822645;235.086960;8.287538
8;500;2.297844e-005;7.304241e+002;735.695551;3.368471;258.363354;11.370597
9;550;2.426312e-005;8.043502e+002;812.701217;3.528911;279.690429;10.403326
10;600;2.568810e-005;8.848673e+002;885.093755;2.901095;304.511735;10.134547
11;650;2.710697e-005;9.745620e+002;986.568448;2.617163;328.492837;9.443697
12;700;2.836811e-005;1.042376e+003;1052.663880;3.821289;348.847504;13.770698
13;750;2.971171e-005;1.117936e+003;1122.974475;3.547004;369.110355;8.873138
14;800;3.107579e-005;1.172135e+003;1181.246188;3.860177;386.781930;9.135452
15;850;3.223975e-005;1.214681e+003;1218.481978;4.168966;399.599969;10.002887
16;900;3.352726e-005;1.265117e+003;1272.274761;4.361115;413.738251;9.533715

File: Data/HighFluenceIrrNeutron2023/TCT/N8740_2_LL1_6e15_9800min.csv
Num;Voltage;Ileak[nA];CCE[a.u.];CCE2[a.u.];CCE2err[a.u.];MPV[mV];Noise[mV]
0;100;1.999972e-006;7.326245e+001;73.148104;0.737945;46.553136;10.214200
1;150;2.545756e-006;1.022072e+002;102.682561;0.680340;-316.796628;16.590168
2;200;3.113419e-006;1.325173e+002;131.421768;0.649594;52.931759;14.357688
3;250;3.723175e-006;1.613089e+002;161.093781;0.628853;76.110697;13.310761
4;300;4.339624e-006;1.957305e+002;193.981585;0.641394;86.418404;11.025964
5;350;5.038180e-006;2.329664e+002;229.925635;0.662330;97.300759;17.391250
6;400;5.787786e-006;2.712623e+002;266.436878;0.717761;112.931426;10.644133
7;450;6.639281e-006;3.174195e+002;313.242006;0.664647;126.384241;9.315738
8;500;7.646456e-006;3.636056e+002;357.973904;0.605543;142.352741;8.925633
9;550;8.797545e-006;4.122275e+002;406.271413;0.649157;158.219534;13.048344
10;600;1.005515e-005;4.667467e+002;459.134516;0.653062;176.538695;11.614205
11;650;1.152185e-005;5.321685e+002;523.756473;0.728825;197.093167;11.013333
12;700;1.317658e-005;6.078660e+002;598.258508;0.686760;220.552503;10.665773
13;750;1.502918e-005;6.947676e+002;683.773014;0.708853;247.029569;16.537118
14;800;1.711094e-005;7.824908e+002;773.679633;0.803439;274.476965;12.724892
15;850;1.940392e-005;8.761357e+002;865.193323;0.662159;303.785641;12.726822
16;900;2.189602e-005;9.751406e+002;962.546185;0.766941;337.304369;16.273138

File: Data/HighFluenceIrrNeutron2023/TCT/N8740_2_LL1_6e15_9min.csv
Num;Voltage;Ileak[nA];CCE[a.u.];CCE2[a.u.];CCE2err[a.u.];MPV[mV];Noise[mV]
0;50;5.758246e-006;1.087042e+002;108.922312;0.695629;44.332059;14.106328
1;100;8.555362e-006;1.761742e+002;175.930417;0.645333;80.098181;10.495931
2;150;1.074816e-005;2.343578e+002;235.011756;0.759907;101.260194;0.000112
3;200;1.291634e-005;2.827879e+002;282.812118;0.716493;122.331931;22.547925
4;250;1.498789e-005;3.355901e+002;335.609729;0.781393;140.425102;3.135438
5;300;1.671979e-005;3.934146e+002;393.530549;0.705278;159.775854;6.956940
6;350;1.848638e-005;4.473808e+002;446.841582;0.731746;174.774724;1.922821
7;400;2.035094e-005;4.971341e+002;497.623034;0.786677;196.473912;25.930883
8;450;2.226877e-005;5.564306e+002;556.711158;0.785258;209.147581;9.110523
9;500;2.421608e-005;6.132269e+002;612.799016;0.797803;227.367234;14.079187
10;550;2.591257e-005;6.657094e+002;665.513846;0.903074;247.344424;4.561033
11;600;2.779124e-005;7.177223e+002;717.771427;0.853831;263.114761;20.256526
12;650;2.966024e-005;7.728442e+002;773.042958;0.812143;281.863680;17.590242
13;700;3.163988e-005;8.322588e+002;832.475014;0.875767;299.628267;5.893116
14;750;3.361884e-005;8.912073e+002;891.962512;0.877437;322.551340;28.285034
15;800;3.544746e-005;9.570807e+002;956.984273;0.774986;340.233993;30.470125
16;850;3.788710e-005;1.025142e+003;1025.678012;0.935296;358.233606;17.430555
17;900;3.986655e-005;1.093509e+003;1093.386315;0.748297;375.383934;1.766948

File: Data/HighFluenceIrrNeutron2023/TCT/N8740_2_LL2_6e15_1000min.csv
Num;Voltage;Ileak[nA];CCE[a.u.];CCE2[a.u.];CCE2err[a.u.];MPV[mV];Noise[mV]
0;100;9.800145e-006;2.103517e+002;213.572353;0.449614;68.779198;1.953322
1;150;1.218112e-005;2.820111e+002;286.339285;0.486417;94.049437;2.087301
2;200;1.424063e-005;3.484789e+002;352.844051;0.524518;116.992887;1.920085
3;250;1.612600e-005;4.123970e+002;416.448885;0.615194;137.553331;1.903655
4;300;1.789111e-005;4.728720e+002;478.367224;0.495002;158.751737;2.058640
5;350;1.969674e-005;5.354814e+002;540.770521;0.531838;179.363679;1.970410
6;400;2.146244e-005;5.984449e+002;604.250054;0.564394;200.306311;2.110995
7;450;2.324842e-005;6.611062e+002;667.412531;0.564814;221.317779;2.254506
8;500;2.493949e-005;7.257000e+002;731.592980;0.500749;241.564426;2.045282
9;550;2.669783e-005;7.935995e+002;800.552900;0.547503;263.200228;2.272670
10;600;2.816610e-005;8.655070e+002;873.005674;0.616884;285.721400;1.744752
11;650;2.979626e-005;9.411583e+002;948.401956;0.634390;308.624120;2.117560
12;700;3.150862e-005;1.016706e+003;1024.043187;0.573484;332.184295;2.036572
13;750;3.317375e-005;1.088671e+003;1096.551828;0.611325;354.696650;2.042790
14;800;3.479022e-005;1.151854e+003;1160.519146;0.564844;374.565048;1.932390
15;850;3.645400e-005;1.213704e+003;1222.439985;0.541102;394.012886;2.108196
16;900;3.802301e-005;1.274271e+003;1283.720501;0.625360;414.536581;2.085739

File: Data/HighFluenceIrrNeutron2023/TCT/N8740_2_LL2_6e15_11000min.csv
Num;Voltage;Ileak[nA];CCE[a.u.];CCE2[a.u.];CCE2err[a.u.];MPV[mV];Noise[mV]
0;100;5.399670e-006;1.642810e+002;160.694033;0.432551;63.907262;1.725543
1;150;6.694224e-006;2.228246e+002;219.840359;0.444563;84.436176;1.798679
2;200;7.896346e-006;2.811371e+002;278.463968;0.411951;104.060759;1.721581
3;250;9.125210e-006;3.377950e+002;335.315822;0.462168;124.025865;1.764374
4;300;1.025664e-005;3.991534e+002;396.947824;0.444780;144.903484;1.604705
5;350;1.138221e-005;4.601721e+002;458.499979;0.496702;166.346565;1.773013
6;400;1.251493e-005;5.239296e+002;521.946559;0.518618;188.339314;1.879967
7;450;1.369535e-005;5.900825e+002;588.940455;0.502220;210.781861;1.767533
8;500;1.483208e-005;6.559921e+002;655.558910;0.491615;233.106143;1.683921
9;550;1.590525e-005;7.255869e+002;725.471330;0.542443;256.289620;1.561763
10;600;1.715838e-005;7.969280e+002;796.249821;0.574873;279.934043;1.870304
11;650;1.824334e-005;8.744853e+002;874.994025;0.590773;304.429830;1.733978
12;700;1.929175e-005;9.515656e+002;951.762590;0.617486;328.842911;1.969504
13;750;2.041367e-005;1.036168e+003;1037.025370;0.638370;355.280035;1.825051
14;800;2.151967e-005;1.124220e+003;1126.051570;0.656960;382.237515;1.777042
15;850;2.268677e-005;1.215359e+003;1217.372269;0.657346;410.519563;1.847962
16;900;2.378699e-005;1.307228e+003;1309.071979;0.610198;438.843756;1.812390

File: Data/HighFluenceIrrNeutron2023/TCT/N8740_2_LL2_6e15_1250min.csv
Num;Voltage;Ileak[nA];CCE[a.u.];CCE2[a.u.];CCE2err[a.u.];MPV[mV];Noise[mV]
0;100;9.791691e-006;2.262463e+002;229.132226;0.477773;79.098875;2.257906
1;150;1.217578e-005;3.014010e+002;304.789028;0.420723;105.277544;1.770471
2;200;1.424791e-005;3.759747e+002;379.393111;0.566196;130.879340;1.771310
3;250;1.611753e-005;4.438572e+002;447.825839;0.449041;154.707353;1.638441
4;300;1.789901e-005;5.134775e+002;517.896870;0.551694;178.335912;2.566604
5;350;1.959403e-005;5.815225e+002;586.609324;0.510361;201.475862;2.399272
6;400;2.139883e-005;6.485350e+002;654.105488;0.507753;224.130503;2.004348
7;450;2.314687e-005;7.142188e+002;719.760357;0.538881;245.396473;2.175437
8;500;2.491978e-005;7.845095e+002;790.621628;0.585868;268.654517;2.048908
9;550;2.647816e-005;8.535094e+002;860.786480;0.492664;290.762212;1.859291
10;600;2.802276e-005;9.308806e+002;937.716350;0.609666;314.724829;1.945532
11;650;2.969188e-005;1.016758e+003;1023.541876;0.626930;340.026060;2.000325
12;700;3.147293e-005;1.098426e+003;1105.602689;0.532009;364.382583;1.901855
13;750;3.308166e-005;1.175771e+003;1182.901552;0.581118;388.480857;2.169941
14;800;3.484818e-005;1.243900e+003;1251.304329;0.640152;409.664677;1.923203
15;850;3.637419e-005;1.305588e+003;1314.335058;0.700448;428.172747;2.114031
16;900;3.747386e-005;1.366569e+003;1375.661039;0.817061;447.319779;2.631790

File: Data/HighFluenceIrrNeutron2023/TCT/N8740_2_LL2_6e15_14700min.csv
Num;Voltage;Ileak[nA];CCE[a.u.];CCE2[a.u.];CCE2err[a.u.];MPV[mV];Noise[mV]
0;100;4.961222e-006;1.393472e+002;137.544039;0.422690;56.851289;1.536692
1;150;6.172683e-006;1.911358e+002;189.389017;0.401499;74.632220;1.923277
2;200;7.342258e-006;2.445302e+002;243.827682;0.388532;92.924735;1.600072
3;250;8.448525e-006;2.978395e+002;296.857000;0.430098;111.282180;1.469783
4;300;9.550198e-006;3.523794e+002;352.346782;0.422489;130.958732;1.628204
5;350;1.066523e-005;4.069548e+002;407.005021;0.419112;149.933691;1.774474
6;400;1.178743e-005;4.632125e+002;463.454361;0.414338;169.502952;1.840905
7;450;1.290738e-005;5.232164e+002;523.827211;0.449444;188.869884;1.890801
8;500;1.395006e-005;5.875513e+002;588.059185;0.506956;210.663283;1.778183
9;550;1.506244e-005;6.522515e+002;653.885956;0.444852;233.090700;1.762804
10;600;1.621375e-005;7.229158e+002;724.567019;0.594981;255.303898;1.582576
11;650;1.737717e-005;7.911026e+002;793.017503;0.567447;277.332413;1.655739
12;700;1.855087e-005;8.628414e+002;865.121650;0.498065;300.540591;1.869050
13;750;1.952727e-005;9.364684e+002;939.016645;0.546556;323.778013;1.680545
14;800;2.072563e-005;1.014455e+003;1017.570524;0.571193;347.877451;1.866818
15;850;2.191266e-005;1.097968e+003;1101.043883;0.554432;373.045067;1.697360
16;900;2.311233e-005;1.193269e+003;1196.486540;0.660088;401.421397;1.557980

File: Data/HighFluenceIrrNeutron2023/TCT/N8740_2_LL2_6e15_1500min.csv
Num;Voltage;Ileak[nA];CCE[a.u.];CCE2[a.u.];CCE2err[a.u.];MPV[mV];Noise[mV]
0;100;9.736307e-006;2.206114e+002;224.028314;0.452230;66.011688;1.914087
1;150;1.204263e-005;2.939576e+002;297.867808;0.461969;90.410805;2.432620
2;200;1.408279e-005;3.612697e+002;365.425483;0.443065;112.758543;1.892437
3;250;1.594830e-005;4.256277e+002;429.687659;0.470546;135.660471;2.014963
4;300;1.762493e-005;4.905212e+002;495.441351;0.491510;157.721941;1.936655
5;350;1.938482e-005;5.534091e+002;558.762178;0.551511;178.708380;1.778433
6;400;2.108565e-005;6.195745e+002;624.974090;0.477714;200.259165;2.170159
7;450;2.281307e-005;6.873242e+002;693.084324;0.526277;222.897777;1.690367
8;500;2.454283e-005;7.531924e+002;759.668405;0.480959;244.000963;2.034678
9;550;2.608498e-005;8.220655e+002;828.154081;0.564239;265.196008;1.867233
10;600;2.774633e-005;8.949355e+002;901.828836;0.590295;287.698721;2.109266
11;650;2.920853e-005;9.732480e+002;980.065335;0.515650;311.242414;2.085875
12;700;3.074110e-005;1.049221e+003;1056.520189;0.557339;334.355064;1.872618
13;750;3.232146e-005;1.123449e+003;1131.401138;0.609920;357.460190;1.771905
14;800;3.399881e-005;1.188725e+003;1196.553197;0.673939;377.196569;2.215444
15;850;3.549581e-005;1.253534e+003;1261.477596;0.646637;396.945442;2.109379
16;900;3.705887e-005;1.315517e+003;1323.313944;0.674444;416.170252;2.101457

File: Data/HighFluenceIrrNeutron2023/TCT/N8740_2_LL2_6e15_1800min.csv
Num;Voltage;Ileak[nA];CCE[a.u.];CCE2[a.u.];CCE2err[a.u.];MPV[mV];Noise[mV]
0;100;9.513804e-006;2.220671e+002;226.749032;0.428762;71.602606;1.631037
1;150;1.180342e-005;2.949830e+002;300.113472;0.505826;94.668432;1.573425
2;200;1.380663e-005;3.641643e+002;369.592628;0.454410;117.404707;1.559026
3;250;1.562745e-005;4.316668e+002;437.470911;0.458715;140.259444;1.652401
4;300;1.729756e-005;4.955371e+002;501.424349;0.466278;162.601033;1.639669
5;350;1.891510e-005;5.606706e+002;566.969308;0.498277;183.687113;1.857448
6;400;2.063056e-005;6.212136e+002;627.482682;0.550544;204.219355;1.723851
7;450;2.223903e-005;6.856038e+002;692.467341;0.475633;224.688942;1.683327
8;500;2.383482e-005;7.567308e+002;763.557337;0.585147;246.666151;1.629608
9;550;2.536970e-005;8.296316e+002;837.092586;0.551057;269.302417;1.435557
10;600;2.689411e-005;9.072292e+002;914.923872;0.658948;292.656907;1.701867
11;650;2.843001e-005;9.866393e+002;995.010575;0.664115;316.782460;1.467343
12;700;2.981631e-005;1.059775e+003;1068.232042;0.554948;338.940874;1.464429
13;750;3.134976e-005;1.127933e+003;1136.856254;0.665885;359.126446;1.616052
14;800;3.288417e-005;1.202034e+003;1210.583142;0.723598;381.224440;1.753415
15;850;3.430887e-005;1.267624e+003;1276.806138;0.713252;401.700655;1.746632
16;900;3.570366e-005;1.323180e+003;1332.427634;0.650116;419.564713;1.540647

File: Data/HighFluenceIrrNeutron2023/TCT/N8740_2_LL2_6e15_19000min.csv
Num;Voltage;Ileak[nA];CCE[a.u.];CCE2[a.u.];CCE2err[a.u.];MPV[mV];Noise[mV]
0;100;4.460400e-006;1.304161e+002;128.234159;0.431595;53.379968;1.823517
1;150;5.588920e-006;1.805573e+002;178.396935;0.397268;67.537516;1.548341
2;200;6.594150e-006;2.286494e+002;226.225065;0.383862;84.605124;1.691614
3;250;7.653492e-006;2.826386e+002;281.251388;0.388512;104.077343;2.017564
4;300;8.710444e-006;3.370133e+002;336.336810;0.448783;121.684530;1.696794
5;350;9.791696e-006;3.936374e+002;393.333105;0.446743;142.169479;1.510760
6;400;1.081114e-005;4.499268e+002;449.426904;0.478663;161.405533;1.642079
7;450;1.182372e-005;5.089817e+002;508.689243;0.446913;181.161069;1.888299
8;500;1.298235e-005;5.667198e+002;566.749352;0.409540;200.594105;1.733376
9;550;1.406421e-005;6.277310e+002;627.927550;0.472440;221.683554;1.659119
10;600;1.519360e-005;6.933045e+002;694.277736;0.525977;244.414181;1.516438
11;650;1.639648e-005;7.691183e+002;770.726412;0.584720;269.860442;1.496818
12;700;1.751902e-005;8.567670e+002;860.226174;0.894324;300.800233;2.271792
13;750;1.872946e-005;9.443948e+002;948.354968;0.613143;328.394842;1.470324
14;800;1.990380e-005;1.029152e+003;1033.925047;0.754652;354.725164;1.751058
15;850;2.116674e-005;1.124742e+003;1128.881629;0.756956;385.528721;1.404004
16;900;2.228768e-005;1.219813e+003;1225.190262;0.741223;415.308527;1.403973
