Repository: aimaax/PENGUIN

# PENGUIN :penguin:  

> **NOTE!!** Google ID and GitLab repo for CERN organization is hidden and the create database function won't work properly in this version. Plotting is still possible with the saved database and data stored in this repo.  

A Python-based environment for GUI-driven analysis for IV, CV, and TCT measurements obtained with [Particulars Setup]() at CERN for CMS HGCAL silicon diodes. Used to plot data for individual diodes, but also to analyse Current Volume Normalization, Saturation Voltage, Charge Collection, and Charge Collection Efficiency.

---

File: Data/HighFluenceIrrNeutron2023/TCT/N8740_2_LL2_6e15_2100min.csv
Num;Voltage;Ileak[nA];CCE[a.u.];CCE2[a.u.];CCE2err[a.u.];MPV[mV];Noise[mV]
0;100;9.069008e-006;2.224593e+002;225.115213;0.431697;73.255231;1.799383
1;150;1.112612e-005;2.990148e+002;302.165618;0.468415;100.465745;1.860543
2;200;1.309313e-005;3.780700e+002;381.427523;0.524065;129.674465;1.929282
3;250;1.476156e-005;4.370551e+002;440.541957;0.411207;146.754387;1.813310
4;300;1.632986e-005;5.311758e+002;536.608072;0.484778;183.797729;1.633444
5;350;1.785922e-005;6.031201e+002;609.022867;0.549088;209.157608;1.546983
6;400;1.946994e-005;6.681471e+002;674.094890;0.620211;230.539494;1.725149
7;450;2.105534e-005;7.329906e+002;738.650587;0.611044;251.161693;1.699194
8;500;2.250455e-005;7.964878e+002;801.823478;1.129859;269.076087;2.564410
9;550;2.402436e-005;8.477154e+002;852.579900;0.525823;279.095435;1.646544
10;600;2.540334e-005;9.237087e+002;928.562372;0.513093;301.556548;1.501927
11;650;2.669595e-005;1.004138e+003;1009.047614;0.553043;325.477414;1.789177
12;700;2.793926e-005;1.085880e+003;1091.180009;0.584248;350.458188;1.553404
13;750;2.933115e-005;1.172378e+003;1177.874661;0.914989;378.124934;2.088423
14;800;3.080503e-005;1.273679e+003;1281.157768;0.895111;416.232619;2.060311
15;850;3.206552e-005;1.306180e+003;1311.921159;0.688315;417.369504;1.808417
16;900;3.337925e-005;1.364853e+003;1370.952072;0.680950;436.119690;1.459645

File: Data/HighFluenceIrrNeutron2023/TCT/N8740_2_LL2_6e15_2500min.csv
Num;Voltage;Ileak[nA];CCE[a.u.];CCE2[a.u.];CCE2err[a.u.];MPV[mV];Noise[mV]
0;100;9.036912e-006;2.226305e+002;226.059666;0.476473;74.469339;2.309423
1;150;1.114867e-005;2.969301e+002;300.217618;0.406863;100.136224;2.426054
2;200;1.292991e-005;3.694602e+002;374.090908;0.447358;125.309077;2.168309
3;250;1.460525e-005;4.381655e+002;442.737478;0.472470;148.420334;2.307449
4;300;1.619387e-005;5.090698e+002;513.962137;0.476877;172.258493;2.128192
5;350;1.777381e-005;5.811232e+002;587.141560;0.474743;195.885354;2.019361
6;400;1.937827e-005;6.515217e+002;657.372917;0.499407;219.301764;2.240117
7;450;2.093545e-005;7.193949e+002;726.091566;0.497751;241.988519;2.072021
8;500;2.236009e-005;7.922662e+002;799.018484;0.559208;264.930570;1.890424
9;550;2.372033e-005;8.686862e+002;875.642107;0.617303;288.108980;1.990688
10;600;2.510055e-005;9.476224e+002;954.863015;0.531483;312.541163;1.955480
11;650;2.649438e-005;1.031100e+003;1038.449207;0.537662;338.135232;2.148696
12;700;2.791143e-005;1.116632e+003;1124.869265;0.594389;365.559707;2.251688
13;750;2.923597e-005;1.187326e+003;1196.327868;0.596352;385.636982;2.169719
14;800;3.047540e-005;1.262447e+003;1270.919386;0.636924;408.896696;1.964580
15;850;3.154084e-005;1.331645e+003;1340.596265;0.685708;431.015182;2.048847
16;900;3.274155e-005;1.398867e+003;1407.407427;0.871612;451.691607;2.265457

File: Data/HighFluenceIrrNeutron2023/TCT/N8740_2_LL2_6e15_253_240930_Laser2310_23500min.csv
Num,Voltage,Ileak[nA],CCE[a.u.],CCE2[a.u.],MPV[mV],Noise[mV],Error mu,Error mean
0,-900.0,-2.066813e-05,974.5117230597432,974.5117230597432,341.3467336683417,0.8416295574034365,0.507917977807311,0.507917977807311
1,-850.0,-2.016729e-05,896.889424902289,896.889424902289,316.66331658291455,0.8825324267373851,0.5177663837879501,0.5177663837879501
2,-800.0,-1.847672e-05,820.2357565605804,820.2357565605804,292.14070351758795,0.8128333888617775,0.4690186314651922,0.4690186314651922
3,-750.0,-1.727851e-05,752.9995577889445,752.9995577889445,270.07035175879395,0.8603380341552019,0.4034166206512198,0.4034166206512198
4,-700.0,-1.627576e-05,687.8783964265771,687.8783964265771,247.75879396984925,0.8293943796193312,0.4289532216105675,0.4289532216105675
5,-650.0,-1.47891e-05,623.8515600223337,623.8515600223337,225.48743718592965,0.7928498832121622,0.38225510941294805,0.38225510941294805
6,-600.0,-1.369086e-05,566.1713545505302,566.1713545505302,206.71356783919597,0.7687872813596479,0.3906766297032613,0.3906766297032613
7,-550.0,-1.256279e-05,510.16467225013946,510.16467225013946,185.04522613065328,0.7158734875738189,0.37949454279887035,0.37949454279887035
8,-500.0,-1.151985e-05,458.77921161362354,458.77921161362354,168.0,0.910093863920975,0.38800726927570606,0.38800726927570606
9,-450.0,-1.043598e-05,410.46680513679496,410.46680513679496,150.79396984924622,0.8985100883146798,0.3224461995498403,0.3224461995498403
10,-400.0,-9.927059e-06,363.3084891122277,363.3084891122277,132.62311557788945,0.8877062015230586,0.3901593923946847,0.3901593923946847
11,-350.0,-8.723073e-06,316.6285293132327,316.6285293132327,115.1356783919598,0.9596218860742314,0.4017708255166134,0.4017708255166134
12,-300.0,-7.822974e-06,271.62316471245106,271.62316471245106,98.53266331658291,0.9152258498224218,0.3826777127232778,0.3826777127232778
13,-250.0,-6.821549e-06,228.46415187046335,228.46415187046335,82.45226130653266,0.9713936388916798,0.3493553825507149,0.3493553825507149
14,-200.0,-5.737906e-06,186.38858291457282,186.38858291457282,67.49748743718592,1.0587189069746727,0.35473374819535664,0.35473374819535664
15,-150.0,-4.754504e-06,144.26722054718027,144.26722054718027,54.11055276381909,0.8942163358299944,0.3503675652787502,0.3503675652787502
16,-100.0,-3.798693e-06,105.0401161362367,105.0401161362367,39.79899497487437,0.8445307689998284,0.4193771112242788,0.4193771112242788

File: Data/HighFluenceIrrNeutron2023/TCT/N8740_2_LL2_6e15_253_241028_Laser2310_29000min.csv
Num,Voltage,Ileak[nA],CCE[a.u.],CCE2[a.u.],MPV[mV],Noise[mV],Error mu,Error mean
0,-900.0,-2.252799e-05,869.2974740368505,869.2974740368505,314.41206030150755,3.8092876501586113,0.4565456561520427,0.4565456561520427
1,-850.0,-2.123294e-05,796.0973400335008,796.0973400335008,291.69849246231155,3.79101250286879,0.4314748750456623,0.4314748750456623
2,-800.0,-1.958154e-05,730.0413534338355,730.0413534338355,270.3115577889447,3.8599015438589412,0.4426176166062019,0.4426176166062019
3,-750.0,-1.807524e-05,669.6495097710774,669.6495097710774,249.00502512562815,3.696751357603635,0.43098989894420914,0.43098989894420914
4,-700.0,-1.693371e-05,610.3883685092125,610.3883685092125,230.4321608040201,3.819839241103205,0.379164392976791,0.379164392976791
5,-650.0,-1.533936e-05,554.3425750977107,554.3425750977107,209.20603015075378,3.781981538523665,0.4073664239210791,0.4073664239210791
6,-600.0,-1.41738e-05,500.72765605806796,500.72765605806796,191.59798994974875,3.780620988048806,0.38068440460241665,0.38068440460241665
7,-550.0,-1.287924e-05,450.6596627582355,450.6596627582355,173.86934673366835,3.7831101904402575,0.39307077140861646,0.39307077140861646
8,-500.0,-1.16372e-05,405.2229324399775,405.2229324399775,156.3819095477387,3.8699991892481367,0.3774039380573548,0.3774039380573548
9,-450.0,-1.047266e-05,359.9728598548296,359.9728598548296,139.85929648241205,3.9651124771112998,0.3777985724960692,0.3777985724960692
10,-400.0,-1.010186e-05,317.6793657174761,317.6793657174761,124.7035175879397,3.7002262435078546,0.40153372351602273,0.40153372351602273
11,-350.0,-8.763727e-06,273.7674327191512,273.7674327191512,108.74371859296483,4.082922864647242,0.40961038293699775,0.40961038293699775
12,-300.0,-7.704538e-06,236.64217978782796,236.64217978782796,95.43718592964824,3.4267288994312572,0.36168542678012977,0.36168542678012977
13,-250.0,-6.743554e-06,196.6393567839195,196.6393567839195,80.08040201005025,3.6265656057190863,0.40697839844353184,0.40697839844353184
14,-200.0,-5.702007e-06,158.95284422110547,158.95284422110547,65.04522613065326,3.5959646065542317,0.37209994308571,0.37209994308571
15,-150.0,-4.744812e-06,123.16748185371297,123.16748185371297,53.38693467336683,3.5979780272293964,0.40698194241695873,0.40698194241695873
16,-100.0,-3.73959e-06,89.77327526521493,89.77327526521493,39.959798994974875,3.6475800232722344,0.3430560170232487,0.3430560170232487

File: Data/HighFluenceIrrNeutron2023/TCT/N8740_2_LL2_6e15_253_241106_Laser2310_34500min.csv
Num,Voltage,Ileak[nA],CCE[a.u.],CCE2[a.u.],MPV[mV],Noise[mV],Error mu,Error mean
0,-900.0,-2.132187e-05,854.7043484087098,854.7043484087098,312.643216080402,3.633844725290468,0.4665050525360812,0.4665050525360812
1,-800.0,-1.849345e-05,716.3658112786151,716.3658112786151,268.8241206030151,3.712903322117813,0.46997031356925495,0.46997031356925495
2,-700.0,-1.576961e-05,594.4692529313231,594.4692529313231,227.25628140703517,3.7145459741220104,0.4562612949652319,0.4562612949652319
3,-600.0,-1.297285e-05,487.1453266331657,487.1453266331657,190.39195979899498,3.731433607427055,0.4634284553183288,0.4634284553183288
4,-500.0,-1.084254e-05,389.78101172529296,389.78101172529296,153.96984924623115,3.7194183821410536,0.3908017008455812,0.3908017008455812
5,-400.0,-9.260631e-06,302.24550307091005,302.24550307091005,121.7286432160804,3.6677421866254303,0.4148977047302933,0.4148977047302933
6,-300.0,-7.072761e-06,224.58890005583467,224.58890005583467,94.79396984924622,3.713233126349219,0.41927537875989257,0.41927537875989257
7,-200.0,-5.152623e-06,152.37363707426013,152.37363707426013,66.33165829145729,3.7012321775198775,0.3338501593086059,0.3338501593086059
8,-100.0,-3.385835e-06,85.10302624232268,85.10302624232268,41.085427135678394,3.681813406993182,0.33018075649085443,0.33018075649085443

File: Data/HighFluenceIrrNeutron2023/TCT/N8740_2_LL2_6e15_3100min.csv
Num;Voltage;Ileak[nA];CCE[a.u.];CCE2[a.u.];CCE2err[a.u.];MPV[mV];Noise[mV]
0;100;8.619683e-006;2.128400e+002;214.087634;0.409030;70.101058;1.973140
1;150;1.065229e-005;2.839985e+002;285.545117;0.420116;93.078184;1.750749
2;200;1.244883e-005;3.504161e+002;352.359174;0.454603;115.074214;1.772247
3;250;1.410953e-005;4.156068e+002;417.634105;0.502622;137.490856;1.751758
4;300;1.568601e-005;4.808456e+002;483.532837;0.524679;160.272212;1.658763
5;350;1.725906e-005;5.461077e+002;549.055075;0.429937;181.837018;1.819953
6;400;1.871467e-005;6.119658e+002;615.412464;0.481989;203.691857;1.565005
7;450;2.010325e-005;6.779207e+002;681.455490;0.503560;225.066058;1.749439
8;500;2.146566e-005;7.462066e+002;749.918691;0.455334;246.509682;1.579680
9;550;2.286419e-005;8.182224e+002;822.707191;0.502419;268.968297;1.770011
10;600;2.419733e-005;8.925553e+002;896.910923;0.560762;291.985966;1.756033
11;650;2.553762e-005;9.735233e+002;978.758190;0.507169;316.307807;1.864163
12;700;2.687862e-005;1.058431e+003;1063.334277;0.613026;341.008662;1.830977
13;750;2.817890e-005;1.136737e+003;1142.068193;0.569892;365.003012;1.788869
14;800;2.946356e-005;1.208202e+003;1213.118061;0.678381;387.297508;1.596576
15;850;3.072019e-005;1.272665e+003;1278.278910;0.609496;406.792959;1.532887
16;900;3.186819e-005;1.335415e+003;1341.414465;0.655588;426.640622;1.509479

File: Data/HighFluenceIrrNeutron2023/TCT/N8740_2_LL2_6e15_330min.csv
Num;Voltage;Ileak[nA];CCE[a.u.];CCE2[a.u.];CCE2err[a.u.];MPV[mV];Noise[mV]
0;100;9.576588e-006;2.028955e+002;205.246241;0.461819;70.068767;1.736599
1;150;1.195722e-005;2.706746e+002;273.370823;0.461170;93.416261;1.837101
2;200;1.404075e-005;3.345582e+002;337.813487;0.494509;115.491654;1.847667
3;250;1.621305e-005;3.991212e+002;402.549413;0.454973;138.471899;1.521214
4;300;1.824434e-005;4.625173e+002;466.332659;0.485025;160.513518;1.741221
5;350;1.990149e-005;5.238442e+002;528.373347;0.416873;182.181259;1.596883
6;400;2.166018e-005;5.822211e+002;586.884221;0.503281;201.730254;1.875849
7;450;2.344022e-005;6.475475e+002;652.658270;0.503848;223.687488;1.827198
8;500;2.550854e-005;7.123427e+002;717.878664;0.453267;245.072362;1.641968
9;550;2.740303e-005;7.805051e+002;786.194555;0.598102;266.579559;1.777677
10;600;2.931922e-005;8.540184e+002;861.131493;0.557655;290.008857;1.832984
11;650;3.119394e-005;9.273215e+002;933.621681;0.579013;313.608928;1.698948
12;700;3.291627e-005;1.001416e+003;1008.014881;0.645786;336.456904;1.532649
13;750;3.504280e-005;1.074467e+003;1081.565281;0.638393;358.846231;1.819003
14;800;3.674896e-005;1.144331e+003;1151.832159;0.634534;380.020905;1.781498
15;850;3.865169e-005;1.208837e+003;1216.259563;0.677203;399.516290;1.634045
16;900;4.083495e-005;1.281283e+003;1289.306880;0.750952;421.643172;1.886210

File: Data/HighFluenceIrrNeutron2023/TCT/N8740_2_LL2_6e15_4000min.csv
Num;Voltage;Ileak[nA];CCE[a.u.];CCE2[a.u.];CCE2err[a.u.];MPV[mV];Noise[mV]
0;100;7.985967e-006;2.045688e+002;206.829335;0.422643;67.262810;1.571248
1;150;9.834363e-006;2.758809e+002;278.352732;0.449949;92.091187;1.519750
2;200;1.148873e-005;3.421017e+002;344.792823;0.460131;114.522342;1.554117
3;250;1.305555e-005;4.091435e+002;412.665301;0.439455;138.292006;1.565322
4;300;1.453762e-005;4.761076e+002;479.722966;0.466242;161.668481;1.466247
5;350;1.598595e-005;5.400195e+002;544.020110;0.470445;182.932117;1.665075
6;400;1.738303e-005;6.054750e+002;609.536616;0.473382;204.323817;1.635708
7;450;1.860751e-005;6.754238e+002;680.043245;0.455902;227.492461;1.300100
8;500;1.987969e-005;7.439547e+002;749.291258;0.478499;249.741217;1.687026
9;550;2.125952e-005;8.189980e+002;824.254524;0.556370;273.446870;1.517040
10;600;2.252514e-005;8.980721e+002;903.128423;0.534761;297.995143;1.414433
11;650;2.376378e-005;9.853779e+002;991.664644;0.538431;324.224634;1.597288
12;700;2.485562e-005;1.077165e+003;1083.763763;0.663366;353.301437;1.396828
13;750;2.598136e-005;1.162310e+003;1168.822925;0.730885;380.100416;1.538026
14;800;2.709403e-005;1.239662e+003;1246.775043;0.807569;404.581992;1.454392
15;850;2.818014e-005;1.318788e+003;1325.950583;0.746759;430.753208;1.468375
16;900;2.926393e-005;1.376650e+003;1384.816292;0.724313;448.680899;1.766683

File: Data/HighFluenceIrrNeutron2023/TCT/N8740_2_LL2_6e15_5000min.csv
Num;Voltage;Ileak[nA];CCE[a.u.];CCE2[a.u.];CCE2err[a.u.];MPV[mV];Noise[mV]
0;100;7.620814e-006;1.946639e+002;197.390222;0.400400;68.514666;1.782166
1;150;9.354496e-006;2.624977e+002;266.188958;0.468703;91.304902;1.822813
2;200;1.088439e-005;3.261483e+002;329.773532;0.445793;113.000846;1.782015
3;250;1.240523e-005;3.913289e+002;395.387340;0.460916;135.777095;1.594625
4;300;1.382458e-005;4.528857e+002;456.562588;0.453517;156.934401;1.933171
5;350;1.522547e-005;5.165933e+002;521.055777;0.535215;178.611265;1.460917
6;400;1.659742e-005;5.805082e+002;585.269323;0.509375;200.025969;1.610989
7;450;1.789740e-005;6.478782e+002;652.857799;0.477237;221.970395;1.511905
8;500;1.922498e-005;7.142069e+002;719.625923;0.517283;244.983237;1.782269
9;550;2.037080e-005;7.853276e+002;790.886427;0.503567;267.669653;1.599531
10;600;2.157180e-005;8.576787e+002;863.547912;0.565576;290.141451;1.567899
11;650;2.265407e-005;9.334240e+002;939.162374;0.503052;312.838567;1.793095
12;700;2.403552e-005;1.018214e+003;1024.869028;0.521106;338.115689;1.744075
13;750;2.518914e-005;1.106017e+003;1112.653446;0.571990;365.097405;1.584852
14;800;2.629272e-005;1.185084e+003;1191.971805;0.651722;389.757381;1.572486
15;850;2.720891e-005;1.255919e+003;1263.340063;0.610846;411.783310;1.698283
16;900;2.814890e-005;1.322299e+003;1329.108019;0.695095;431.793396;1.664996

File: Data/HighFluenceIrrNeutron2023/TCT/N8740_2_LL2_6e15_550min.csv
Num;Voltage;Ileak[nA];CCE[a.u.];CCE2[a.u.];CCE2err[a.u.];MPV[mV];Noise[mV]
0;100;1.029063e-005;2.170080e+002;220.293874;0.438464;75.037589;1.738048
1;150;1.275613e-005;2.880334e+002;291.556621;0.422178;99.854983;2.088579
2;200;1.501245e-005;3.536229e+002;357.096807;0.403491;122.839499;1.827524
3;250;1.698188e-005;4.185569e+002;423.140572;0.512725;145.164111;1.807151
4;300;1.900768e-005;4.848371e+002;489.820666;0.449096;168.179867;2.005983
5;350;2.100045e-005;5.499057e+002;555.104468;0.496063;190.335292;1.829732
6;400;2.278021e-005;6.125164e+002;618.259864;0.471912;212.229087;1.719183
7;450;2.477992e-005;6.758422e+002;682.108591;0.454882;233.057660;1.714818
8;500;2.666889e-005;7.350423e+002;741.287106;0.550204;252.407622;1.691210
9;550;2.855035e-005;8.007274e+002;807.348776;0.503389;272.561035;1.722647
10;600;3.051416e-005;8.690302e+002;876.297498;0.547715;293.566099;1.846744
11;650;3.237820e-005;9.434888e+002;950.433982;0.528162;314.823672;1.770307
12;700;3.437215e-005;1.021341e+003;1028.516289;0.612411;339.694409;1.962281
13;750;3.645922e-005;1.098734e+003;1106.507610;0.557434;362.888167;1.748801
14;800;3.840906e-005;1.159825e+003;1167.416726;0.587739;381.605036;1.999190
15;850;4.051578e-005;1.218682e+003;1226.724992;0.624091;399.519124;1.910916
16;900;4.217840e-005;1.293073e+003;1302.125942;0.732064;424.160393;1.893072

File: Data/HighFluenceIrrNeutron2023/TCT/N8740_2_LL2_6e15_6200min.csv
Num;Voltage;Ileak[nA];CCE[a.u.];CCE2[a.u.];CCE2err[a.u.];MPV[mV];Noise[mV]
0;100;7.007172e-006;1.841268e+002;188.489421;0.462537;67.484848;1.721217
1;150;8.662411e-006;2.486127e+002;253.176056;0.458191;90.106498;1.637819
2;200;1.011182e-005;3.134901e+002;318.144793;0.456941;111.869591;1.627783
3;250;1.147957e-005;3.756134e+002;381.262267;0.452705;133.943846;1.606739
4;300;1.285085e-005;4.397963e+002;445.347980;0.487471;156.305252;1.550067
5;350;1.420736e-005;5.056199e+002;511.928795;0.488347;179.127920;1.649027
6;400;1.550750e-005;5.715679e+002;577.959418;0.508998;201.335491;1.401885
7;450;1.682836e-005;6.409179e+002;647.864046;0.464329;224.120047;1.622365
8;500;1.807835e-005;7.119534e+002;719.124534;0.568865;247.490494;1.706301
9;550;1.919047e-005;7.842047e+002;791.626157;0.507223;270.591496;1.555490
10;600;2.032314e-005;8.615227e+002;869.607751;0.546457;294.907593;1.711274
11;650;2.153149e-005;9.436083e+002;952.257496;0.611197;320.470058;1.571662
12;700;2.273653e-005;1.028615e+003;1037.301868;0.585644;347.483776;1.683213
13;750;2.391344e-005;1.115283e+003;1124.193170;0.695111;374.511112;1.598625
14;800;2.505976e-005;1.204412e+003;1213.684824;0.763894;402.546259;1.458948
15;850;2.618090e-005;1.283326e+003;1293.213651;0.754107;426.691390;1.706715
16;900;2.721505e-005;1.355173e+003;1364.871049;0.689220;448.795985;1.745951

File: Data/HighFluenceIrrNeutron2023/TCT/N8740_2_LL2_6e15_7500min.csv
Num;Voltage;Ileak[nA];CCE[a.u.];CCE2[a.u.];CCE2err[a.u.];MPV[mV];Noise[mV]
0;100;6.616632e-006;1.773862e+002;181.367220;0.413532;58.891212;1.490274
1;150;8.186026e-006;2.398734e+002;244.290475;0.445085;80.409128;1.498806
2;200;9.629296e-006;3.002361e+002;304.924870;0.440177;101.191134;1.711812
3;250;1.098339e-005;3.606049e+002;365.832072;0.467038;122.000735;1.700509
4;300;1.230188e-005;4.179845e+002;423.073082;0.454768;142.419520;1.561439
5;350;1.355113e-005;4.816588e+002;487.715198;0.483895;163.617704;1.699348
6;400;1.475878e-005;5.432689e+002;549.488700;0.440505;184.343125;1.638848
7;450;1.604089e-005;6.077545e+002;614.166844;0.422175;206.280346;1.432326
8;500;1.727583e-005;6.749698e+002;682.044612;0.495655;228.861333;1.611639
9;550;1.851769e-005;7.479165e+002;755.026593;0.513400;251.465642;1.511082
10;600;1.968235e-005;8.211799e+002;828.390462;0.532720;275.584225;1.606465
11;650;2.084627e-005;8.982975e+002;905.399357;0.600622;299.124899;1.570069
12;700;2.184553e-005;9.816283e+002;988.991292;0.618801;323.919740;1.476500
13;750;2.303418e-005;1.065379e+003;1073.157493;0.550879;349.889070;1.673562
14;800;2.418171e-005;1.150084e+003;1158.354699;0.545938;376.800970;1.729780
15;850;2.533829e-005;1.229898e+003;1237.977997;0.552257;401.135453;1.688249
16;900;2.632122e-005;1.305003e+003;1314.354486;0.627798;424.908004;1.735660

File: Data/HighFluenceIrrNeutron2023/TCT/N8740_2_LL2_6e15_750min.csv
Num;Voltage;Ileak[nA];CCE[a.u.];CCE2[a.u.];CCE2err[a.u.];MPV[mV];Noise[mV]
0;100;9.998656e-006;2.210105e+002;223.842029;0.480561;77.801577;1.926004
1;150;1.242012e-005;2.941291e+002;296.811959;0.471243;103.698202;1.611292
2;200;1.472812e-005;3.643320e+002;367.706064;0.447643;128.320335;2.078471
3;250;1.673156e-005;4.315925e+002;435.094621;0.488792;151.729711;1.752778
4;300;1.844715e-005;4.951744e+002;499.899622;0.525832;174.219432;1.568810
5;350;2.027822e-005;5.595963e+002;563.592555;0.532065;195.079721;1.959726
6;400;2.220382e-005;6.195079e+002;623.665230;0.585882;215.219082;1.854614
7;450;2.428279e-005;6.779127e+002;682.511968;0.522000;235.011808;1.567178
8;500;2.638495e-005;7.598530e+002;765.035963;0.706602;261.705143;1.716152
9;550;2.790312e-005;8.339350e+002;839.634096;0.627755;286.407566;2.011790
10;600;2.953202e-005;8.940652e+002;900.471373;0.940516;302.799584;1.871311
11;650;3.137279e-005;9.933476e+002;1000.199732;0.625632;335.095630;1.928876
12;700;3.311836e-005;1.060743e+003;1068.858005;1.136659;354.954188;1.976397
13;750;3.480622e-005;1.139199e+003;1147.206617;1.177302;379.458254;1.901552
14;800;3.650386e-005;1.192034e+003;1198.992375;0.731358;394.052033;1.985805
15;850;3.853847e-005;1.257852e+003;1264.807520;0.760692;415.127897;1.484512
16;900;4.034094e-005;1.318712e+003;1326.085534;0.786565;435.212131;1.832500

File: Data/HighFluenceIrrNeutron2023/TCT/N8740_2_LL2_6e15_8970min.csv
Num;Voltage;Ileak[nA];CCE[a.u.];CCE2[a.u.];CCE2err[a.u.];MPV[mV];Noise[mV]
0;100;6.456452e-006;1.825848e+002;184.963195;0.326697;66.346807;1.036847
1;150;8.015377e-006;2.475397e+002;249.874775;0.258091;89.235430;1.223968
2;200;9.432027e-006;3.112887e+002;314.088170;0.357301;113.588358;1.502104
3;250;1.081244e-005;3.620480e+002;363.026703;0.349435;128.600320;1.259012
4;300;1.210395e-005;4.249541e+002;425.716845;0.309940;150.114417;1.082249
5;350;1.339911e-005;4.907607e+002;491.556780;0.319038;171.779884;1.159530
6;400;1.464809e-005;5.559500e+002;557.176219;0.315867;192.645689;1.116209
7;450;1.601316e-005;6.239642e+002;625.793900;0.343132;215.814223;1.143132
8;500;1.736825e-005;6.904927e+002;692.794530;0.365416;238.234334;1.171072
9;550;1.854815e-005;7.602578e+002;762.480553;0.504089;261.422557;1.352377
10;600;1.971165e-005;8.553591e+002;861.086651;0.437431;296.506407;1.259315
11;650;2.089805e-005;9.231546e+002;920.154842;0.453544;310.097801;1.279173
12;700;2.221617e-005;9.968677e+002;1001.027704;0.417058;334.651374;1.081187
13;750;2.350257e-005;1.078644e+003;1082.384270;0.399734;361.529884;1.177734
14;800;2.478115e-005;1.168637e+003;1172.667789;0.423268;388.195098;1.194548
15;850;2.584636e-005;1.267412e+003;1271.403321;0.406133;417.698815;1.094145
16;900;2.700175e-005;1.356604e+003;1361.077735;0.496720;445.102596;1.114397

File: Data/HighFluenceIrrNeutron2023/TCT/N8740_2_LL2_6e15_noadd.csv
Num;Voltage;Ileak[nA];CCE[a.u.];CCE2[a.u.];CCE2err[a.u.];MPV[mV];Noise[mV]
0;100;1.026947e-005;1.813679e+002;182.732858;0.422616;65.844404;2.258736
1;150;1.289630e-005;2.439391e+002;245.578991;0.419419;87.716192;2.369660
2;200;1.547773e-005;3.017003e+002;303.490514;0.407029;107.311300;2.103879
3;250;1.781315e-005;3.587324e+002;361.104902;0.468895;127.304319;2.495198
4;300;2.023022e-005;4.166728e+002;419.570016;0.468431;146.823143;2.410035
5;350;2.222520e-005;4.730363e+002;476.304470;0.443333;168.471638;2.568899
6;400;2.445574e-005;5.281709e+002;531.219376;0.461015;186.803846;2.571673
7;450;2.674899e-005;5.850389e+002;588.480228;0.466216;206.014660;2.766943
8;500;2.910048e-005;6.412466e+002;644.939483;0.454345;224.072630;2.782982
9;550;3.159865e-005;7.050235e+002;709.928730;0.749785;246.521508;2.706994
10;600;3.423364e-005;7.803438e+002;786.130328;0.508574;272.230135;2.278888
11;650;3.638403e-005;8.458767e+002;851.843446;0.559774;294.027694;2.918599
12;700;3.930324e-005;9.170541e+002;923.133229;0.539802;314.508560;2.073002
13;750;4.114375e-005;9.882035e+002;994.842660;0.589133;335.495834;2.307666
14;800;4.463407e-005;1.063780e+003;1070.332636;0.655057;359.086250;2.457867
15;850;4.748035e-005;1.137345e+003;1144.219117;0.593487;381.579536;2.453233
16;900;5.002190e-005;1.205061e+003;1211.790585;0.578142;402.132286;2.321261

File: Data/HighFluenceIrrNeutron2023/TCT/N8740_2_UL_6e15_101days.csv
Num;Voltage;Ileak[nA];CCE[a.u.];CCE2[a.u.];CCE2err[a.u.];MPV[mV];Noise[mV]
0;100;7.217007e-006;1.531293e+002;153.343460;0.612074;74.025901;12.098377
1;150;9.292442e-006;2.126273e+002;211.836442;0.587771;98.075448;11.966134
2;200;1.107766e-005;2.665202e+002;266.510603;0.687187;112.445956;9.981670
3;250;1.278248e-005;3.184836e+002;318.710448;0.655019;127.802844;10.417598
4;300;1.444316e-005;3.689353e+002;368.967638;0.705191;146.496844;13.920065
5;350;1.612822e-005;4.206844e+002;420.239900;0.634637;160.879405;12.420996
6;400;1.778753e-005;4.753129e+002;475.374418;0.615250;178.387502;9.280666
7;450;1.941686e-005;5.325355e+002;532.565215;0.638590;199.179409;11.992311
8;500;2.099469e-005;5.867713e+002;587.271367;0.696738;214.698425;9.299754
9;550;2.266462e-005;6.447686e+002;644.983821;0.733160;233.797442;10.541261
10;600;2.428421e-005;6.960429e+002;696.586430;0.809543;255.961399;12.630470
11;650;2.605839e-005;7.537949e+002;753.794965;0.771650;271.227735;13.928301
12;700;2.765804e-005;8.139604e+002;814.404448;0.667750;289.198930;11.232272
13;750;2.928443e-005;8.783380e+002;878.171033;0.681124;306.896526;10.757029
14;800;3.086933e-005;9.398993e+002;939.613881;0.894663;322.404831;12.261169
15;850;3.251492e-005;1.001745e+003;1001.894651;0.828118;345.854576;11.093020
16;900;3.422023e-005;1.069750e+003;1069.860761;0.818228;366.627804;12.622335

File: Data/HighFluenceIrrNeutron2023/TCT/N8740_2_UL_6e15_142days.csv
Num;Voltage;Ileak[nA];CCE[a.u.];CCE2[a.u.];CCE2err[a.u.];MPV[mV];Noise[mV]
0;100;7.452177e-006;1.833950e+002;166.607517;0.810309;82.946992;13.379632
1;150;9.580178e-006;2.513710e+002;227.290713;0.833782;103.272225;9.363636
2;200;1.146194e-005;3.134675e+002;288.419326;0.847007;121.253749;9.730839
3;250;1.321581e-005;3.735239e+002;344.123579;0.926583;145.535838;13.094882
4;300;1.490009e-005;4.356267e+002;399.167550;0.742120;163.210591;11.796051
5;350;1.660032e-005;4.983605e+002;456.157831;0.802100;184.599807;14.045910
6;400;1.825566e-005;5.601986e+002;512.978824;0.696661;202.415696;11.207825
7;450;1.990465e-005;6.190573e+002;567.961160;1.017001;221.799051;12.414542
8;500;2.161651e-005;6.809958e+002;626.018602;0.791039;240.081389;15.125472
9;550;2.318706e-005;7.409597e+002;683.721655;0.674569;262.724165;14.701016
10;600;2.482980e-005;8.065045e+002;741.053041;0.932464;282.854198;20.746783
11;650;2.660608e-005;8.740474e+002;808.556080;0.894250;302.398594;14.127548
12;700;2.825898e-005;9.501944e+002;875.716452;0.859641;322.450228;14.431072
13;750;2.981910e-005;1.028669e+003;950.113478;1.003254;345.313932;15.228598
14;800;3.171313e-005;1.112297e+003;1031.109971;0.833832;370.145783;14.145269
15;850;3.350023e-005;1.188821e+003;1099.294196;0.951781;393.651429;11.783864
16;900;3.514512e-005;1.258035e+003;1165.247387;0.859285;412.479414;9.765541

File: Data/HighFluenceIrrNeutron2023/TCT/N8740_2_UL_6e15_190days.csv
Num;Voltage;Ileak[nA];CCE[a.u.];CCE2[a.u.];CCE2err[a.u.];MPV[mV];Noise[mV]
0;100;7.227001e-006;1.840054e+002;183.636166;0.757590;79.250771;10.490504
1;150;9.052440e-006;2.552772e+002;254.343020;0.787353;104.598587;14.403824
2;200;1.095143e-005;3.201747e+002;318.949945;0.655419;121.161829;12.690904
3;250;1.262307e-005;3.818889e+002;380.190223;0.721788;144.327279;11.778223
4;300;1.426564e-005;4.454915e+002;443.196966;0.713623;162.409883;11.209971
5;350;1.577436e-005;5.074012e+002;503.723158;0.625910;181.353071;14.219145
6;400;1.734011e-005;5.645790e+002;561.054820;0.678326;202.254268;12.547591
7;450;1.892443e-005;6.274711e+002;623.386920;0.630469;222.490705;12.894774
8;500;2.042279e-005;6.921732e+002;686.248900;0.681054;243.821299;12.810345
9;550;2.200842e-005;7.615593e+002;755.606177;0.661043;262.793028;10.632815
10;600;2.379155e-005;8.337995e+002;827.194713;0.726099;286.544696;11.175198
11;650;2.531094e-005;9.124177e+002;903.556997;0.764909;309.930787;10.973515
12;700;2.658418e-005;9.926525e+002;984.918127;0.868775;334.389100;10.751285
13;750;2.826871e-005;1.078874e+003;1069.692494;0.777285;359.342817;10.106379
14;800;2.976661e-005;1.156814e+003;1145.577895;0.803305;381.805473;10.132181
15;850;3.159338e-005;1.229145e+003;1218.453458;0.954039;404.240630;13.434678
16;900;3.306287e-005;1.295952e+003;1285.118372;0.899787;425.413244;12.148585

File: Data/HighFluenceIrrNeutron2023/TCT/N8740_2_UL_6e15_250days.csv
Num;Voltage;Ileak[nA];CCE[a.u.];CCE2[a.u.];CCE2err[a.u.];MPV[mV];Noise[mV]
0;100;6.921858e-006;1.630544e+002;161.950945;0.415842;57.699311;1.697361
1;150;8.822984e-006;2.231771e+002;221.154057;0.402032;79.233428;1.756032
2;200;1.052688e-005;2.815167e+002;278.595014;0.434645;100.798064;2.002207
3;250;1.211608e-005;3.403964e+002;337.336113;0.389974;121.758693;1.661164
4;300;1.361181e-005;3.991871e+002;395.988728;0.429234;142.611221;2.245398
5;350;1.514722e-005;4.567848e+002;452.470895;0.457268;163.658646;1.728994
6;400;1.668942e-005;5.119659e+002;507.386889;0.393885;183.273679;1.698690
7;450;1.812523e-005;5.658929e+002;561.224446;0.426332;202.554346;1.755148
8;500;1.955562e-005;6.209127e+002;615.546214;0.558859;221.880167;1.735885
9;550;2.106447e-005;6.767573e+002;670.475307;0.521021;240.459054;1.856139
10;600;2.235215e-005;7.384070e+002;732.290371;0.573602;260.404868;1.657334
11;650;2.380986e-005;8.035088e+002;796.985279;0.539020;281.801735;1.402112
12;700;2.534419e-005;8.751447e+002;868.567726;0.628095;303.933371;1.493288
13;750;2.680970e-005;9.208887e+002;914.042076;0.911828;319.061319;1.479957
14;800;2.821115e-005;9.655551e+002;958.216978;0.611340;333.309827;1.299166
15;850;2.974781e-005;1.039596e+003;1033.470993;1.351944;356.704946;1.570378
16;900;3.111531e-005;1.127383e+003;1119.741145;0.733860;383.833609;1.728955

File: Data/HighFluenceIrrNeutron2023/TCT/N8740_2_UL_6e15_253_240917_Laser2211_331days.csv
Num,Voltage,Ileak[nA],CCE[a.u.],CCE2[a.u.],MPV[mV],Noise[mV],Error mu,Error mean
0,-900.0,-2.87597e-05,1321.2875867707169,1321.2875867707169,451.7725752508361,2.921665019424462,0.5512453724923524,0.5512453724923524
1,-850.0,-2.739221e-05,1251.0202839093272,1251.0202839093272,429.8595317725752,2.8993350414339916,0.515744863497355,0.515744863497355
2,-800.0,-2.625698e-05,1177.763829059829,1177.763829059829,408.10702341137124,2.8878005911339404,0.4871710837656116,0.4871710837656116
3,-750.0,-2.498592e-05,1103.1949342251949,1103.1949342251949,384.66889632107024,2.9490421285489714,0.49219669572366775,0.49219669572366775
4,-700.0,-2.374285e-05,1014.2487045707913,1014.2487045707913,356.68227424749165,3.064290192881958,0.47797140230762875,0.47797140230762875
5,-650.0,-2.225902e-05,919.3076298773685,919.3076298773685,327.0635451505017,3.2168928305860343,0.47490336615430506,0.47490336615430506
6,-600.0,-2.094922e-05,831.9011460423632,831.9011460423632,299.371237458194,3.6050211610978824,0.4153130923406307,0.4153130923406307
7,-550.0,-1.9613e-05,766.6477710888142,766.6477710888142,278.9297658862876,3.334690036009723,0.4350300344062666,0.4350300344062666
8,-500.0,-1.828321e-05,698.5050850984762,698.5050850984762,256.2140468227425,3.430551401738758,0.3823875275233623,0.3823875275233623
9,-450.0,-1.694533e-05,632.3510248978073,632.3510248978073,232.2943143812709,3.5500555235261864,0.3717404468009517,0.3717404468009517
10,-400.0,-1.54473e-05,571.6557651430692,571.6557651430692,210.46153846153845,3.379489306772917,0.38220544640471926,0.38220544640471926
11,-350.0,-1.407298e-05,507.9989654403565,507.9989654403565,188.2809364548495,3.367297397333013,0.32700537133137464,0.32700537133137464
12,-300.0,-1.270693e-05,445.1418208844294,445.1418208844294,166.23411371237458,3.315928872385921,0.34872876373486555,0.34872876373486555
13,-250.0,-1.126054e-05,380.1542088442956,380.1542088442956,142.2876254180602,3.3585577058823866,0.31524706393301766,0.31524706393301766
14,-200.0,-1.049985e-05,315.155287997027,315.155287997027,119.30434782608695,3.3508342162190803,0.2689132437849376,0.2689132437849376
15,-150.0,-8.375157e-06,252.04112077294678,252.04112077294678,95.09030100334448,3.3699568709965484,0.29678970698896695,0.29678970698896695
16,-100.0,-6.510741e-06,184.20767298402077,184.20767298402077,70.52842809364549,3.344231029054016,0.3254041033838986,0.3254041033838986

File: Data/HighFluenceIrrNeutron2023/TCT/N8740_2_UL_6e15_253_250108_Laser2211_422days.csv
Num,Voltage,Ileak[nA],CCE[a.u.],CCE2[a.u.],MPV[mV],Noise[mV],Error mu,Error mean
0,-900.0,-2.825558e-05,1154.7222155220545,1154.7222155220545,381.10552763819095,1.729554495871793,0.8083712550344986,0.8083712550344986
1,-800.0,-2.573979e-05,1026.1262400893356,1026.1262400893356,339.1356783919598,2.0006451720738743,0.7536569922819257,0.7536569922819257
2,-700.0,-2.312352e-05,900.5387470686767,900.5387470686767,301.54773869346735,1.1397621048582343,0.6706030961482182,0.6706030961482182
3,-600.0,-2.054079e-05,768.7331591289782,768.7331591289782,261.8291457286432,0.7817105842893263,0.5003644036113661,0.5003644036113661
4,-500.0,-1.803773e-05,640.4515198213287,640.4515198213287,220.42211055276383,0.7215906899249128,0.435700809758359,0.435700809758359
5,-400.0,-1.517583e-05,521.8501217197096,521.8501217197096,180.50251256281408,0.7500856390176651,0.4219639412976485,0.4219639412976485
6,-300.0,-1.248924e-05,409.4259385817977,409.4259385817977,142.67336683417085,0.7940870385581296,0.4131330116293447,0.4131330116293447
7,-200.0,-1.004876e-05,290.7822490228922,290.7822490228922,101.34673366834171,0.8030460940717935,0.4127433239776152,0.4127433239776152
8,-100.0,-6.443285e-06,165.55317029592405,165.55317029592405,56.96482412060301,0.757013641717731,0.37913324033325163,0.37913324033325163

File: Data/HighFluenceIrrNeutron2023/TCT/N8740_2_UL_6e15_253_250520_Laser2455_548d.csv
Num,Voltage,Ileak[nA],CCE[a.u.],CCE2[a.u.],MPV[mV],Noise[mV],Error mu,Error mean
0,-900.0,-2.929161e-05,1163.0979733333334,1163.0979733333334,407.88,2.900431462156392,1.3124549016251952,1.3124549016251952
1,-800.0,-2.645958e-05,1075.9621866666664,1075.9621866666664,376.2,2.370108201936968,1.0376434840541315,1.0376434840541315
2,-700.0,-2.407251e-05,925.0376533333332,925.0376533333332,328.12,2.237338100908707,0.5190760530018695,0.5190760530018695
3,-600.0,-2.120116e-05,773.292711111111,773.292711111111,280.52,2.1910718387285106,0.5076486974276605,0.5076486974276605
4,-500.0,-1.840898e-05,636.2956088888888,636.2956088888888,236.08,2.2217150087819353,0.48992761587809996,0.48992761587809996
5,-400.0,-1.571992e-05,514.3133866666666,514.3133866666666,192.52,2.2720665091986683,0.3742297732677072,0.3742297732677072
6,-300.0,-1.288191e-05,398.87960888888875,398.87960888888875,151.28,2.368159112105205,0.46665919384492877,0.46665919384492877
7,-200.0,-1.049985e-05,269.95928888888886,269.95928888888886,104.48,2.729250247518583,0.4717729080818436,0.4717729080818436
8,-100.0,-6.600908e-06,152.09267555555553,152.09267555555553,61.92,2.751648224358863,0.45069566139469314,0.45069566139469314

File: Data/HighFluenceIrrNeutron2023/TCT/N8740_2_UL_6e15_33days.csv
Num;Voltage;Ileak[nA];CCE[a.u.];CCE2[a.u.];CCE2err[a.u.];MPV[mV];Noise[mV]
0;100;7.494788e-006;1.531014e+002;153.176443;0.619710;78.841179;9.949467
1;150;9.626555e-006;2.136815e+002;213.475860;0.611471;96.452588;6.660045
2;200;1.164413e-005;2.718235e+002;272.002388;0.548732;115.091128;7.496634
3;250;1.349175e-005;3.378352e+002;338.250102;0.603523;133.780854;6.530249
4;300;1.520851e-005;3.954985e+002;396.126307;0.629747;151.356489;6.233719
5;350;1.685425e-005;4.546361e+002;454.872818;0.661494;173.372393;7.282557
6;400;1.870725e-005;5.149512e+002;515.169275;0.638331;191.594963;6.429707
7;450;2.047504e-005;5.534731e+002;553.132814;0.701545;209.753162;7.456668
8;500;2.217434e-005;6.204374e+002;620.650548;0.629876;226.001139;5.983811
9;550;2.391493e-005;6.846462e+002;684.236492;0.670581;245.997778;6.763693
10;600;2.576374e-005;7.462110e+002;746.197918;0.764622;267.843501;7.202917
11;650;2.750887e-005;8.005945e+002;800.280409;0.984192;284.997078;7.401524
12;700;2.931993e-005;8.645621e+002;864.746281;0.705432;305.664117;7.974722
13;750;3.140718e-005;9.329881e+002;932.669581;0.816935;325.383423;7.461965
14;800;3.335550e-005;1.012883e+003;1013.187736;0.805216;348.741194;6.993570
15;850;3.541842e-005;1.089967e+003;1089.983271;1.009575;371.567528;6.404095
16;900;3.758395e-005;1.149459e+003;1149.250759;0.767330;390.742651;7.785870

File: Data/HighFluenceIrrNeutron2023/TCT/N8740_2_UL_6e15_66days.csv
Num;Voltage;Ileak[nA];CCE[a.u.];CCE2[a.u.];CCE2err[a.u.];MPV[mV];Noise[mV]
0;100;7.274175e-006;1.532147e+002;153.208931;0.363819;70.678111;4.177933
1;150;9.416746e-006;2.130209e+002;213.118786;0.351459;89.094866;3.126720
2;200;1.157309e-005;2.685340e+002;268.658441;0.372706;109.107631;3.601606
3;250;1.368930e-005;3.242273e+002;323.978733;0.385755;127.024235;4.047780
4;300;1.482642e-005;3.768181e+002;376.861647;0.348512;145.935868;3.525374
5;350;1.655600e-005;4.298674e+002;429.832447;0.344929;165.185901;4.124488
6;400;1.828428e-005;4.843564e+002;484.290903;0.388382;182.534864;3.518581
7;450;1.983824e-005;5.396753e+002;539.565080;0.360216;202.086899;3.588043
8;500;2.154738e-005;5.940455e+002;593.897864;0.364915;220.036975;3.093054
9;550;2.320046e-005;6.499569e+002;650.294484;0.370386;239.043912;4.242811
10;600;2.487314e-005;7.099221e+002;709.640830;0.369519;257.582960;3.981659
11;650;2.713893e-005;7.736368e+002;773.681157;0.437790;277.063663;3.749117
12;700;2.962898e-005;8.444360e+002;844.148370;0.409938;299.793706;4.179374
13;750;3.088094e-005;9.141546e+002;914.268194;0.488465;321.988756;3.660729
14;800;3.215743e-005;9.822346e+002;982.110882;0.502769;343.221816;4.157775
15;850;3.488314e-005;1.052827e+003;1053.082750;0.477344;364.054853;3.877982
16;900;3.671101e-005;1.117033e+003;1116.808299;0.461548;384.804562;4.627739

File: Data/HighFluenceIrrNeutron2023/TCT/N8740_2_UL_6e15_noadd.csv
Num;Voltage;Ileak[nA];CCE[a.u.];CCE2[a.u.];CCE2err[a.u.];MPV[mV];Noise[mV]
0;100;7.907983e-006;1.285965e+002;163.115359;1.333371;87.016383;10.143964
1;150;1.039705e-005;1.833084e+002;218.997953;1.221688;102.520100;7.853587
2;200;1.270685e-005;2.366019e+002;271.323299;1.380209;121.285942;11.386581
3;250;1.480234e-005;2.827195e+002;320.230397;1.325730;128.390224;8.956510
4;300;1.702715e-005;3.338644e+002;371.652717;1.206461;143.226201;11.034266
5;350;1.907316e-005;3.854391e+002;424.057282;1.198670;159.576955;10.381612
6;400;2.119274e-005;4.289584e+002;467.030483;1.446090;175.416681;10.079556
7;450;2.336522e-005;4.858152e+002;520.090646;1.216895;188.217756;9.616186
8;500;2.549897e-005;5.400696e+002;574.594759;1.334882;205.450532;8.521906
9;550;2.780488e-005;5.925934e+002;627.103513;1.472228;220.672373;11.228541
10;600;3.008894e-005;6.479904e+002;681.740091;1.561755;238.538067;8.559592
11;650;3.287713e-005;7.045414e+002;737.542715;1.241204;259.742708;12.360674
12;700;3.546228e-005;7.649303e+002;798.689463;1.288674;276.372263;13.279757
13;750;3.845163e-005;8.302010e+002;862.378001;1.479284;294.342133;13.046581
14;800;4.116760e-005;8.939814e+002;927.458253;1.553255;317.735289;11.872166
15;850;4.472722e-005;9.632355e+002;993.546141;1.681158;334.542313;9.968152
16;900;4.875586e-005;1.030403e+003;1060.101887;1.660315;354.393334;11.456522

File: Data/HighFluenceIrrNeutron2023/TCT/N8740_2_UR1_6e15_253_241002_Laser2310_noadd.csv
Num,Voltage,Ileak[nA],CCE[a.u.],CCE2[a.u.],MPV[mV],Noise[mV],Error mu,Error mean
0,-900.0,-3.664499e-05,1162.9947604690115,1162.9947604690115,394.13065326633165,1.031464401894544,0.5571570375331781,0.5571570375331781
1,-850.0,-3.477861e-05,1092.2486566164152,1092.2486566164152,372.5829145728643,1.0210940968422473,0.5846025049946686,0.5846025049946686
2,-800.0,-3.265188e-05,1015.9199195979899,1015.9199195979899,348.8241206030151,1.0085886572424825,0.5750378621768322,0.5750378621768322
3,-750.0,-3.045708e-05,941.4850251256279,941.4850251256279,325.5075376884422,0.9147679582811559,0.5407892260274911,0.5407892260274911
4,-700.0,-2.845259e-05,868.18179787828,868.18179787828,303.43718592964825,0.9670399726070484,0.5585212817558542,0.5585212817558542
5,-650.0,-2.660328e-05,801.1427269681739,801.1427269681739,281.4472361809045,0.9726508803242141,0.4901405291071606,0.4901405291071606
6,-600.0,-2.473545e-05,733.4759664991622,733.4759664991622,260.5829145728643,0.9157486873366489,0.5041962515110523,0.5041962515110523
7,-550.0,-2.271189e-05,669.0702400893355,669.0702400893355,239.31658291457288,0.8593446244589666,0.4707355517671021,0.4707355517671021
8,-500.0,-2.085317e-05,609.4274215522053,609.4274215522053,218.41206030150755,0.8758992131599977,0.4084124326257762,0.4084124326257762
9,-450.0,-1.921438e-05,548.4204310441094,548.4204310441094,197.90954773869348,0.9561426740597693,0.4391332261513892,0.4391332261513892
10,-400.0,-1.741122e-05,489.36184924623103,489.36184924623103,176.76381909547737,0.9673266911243287,0.4544020328201221,0.4544020328201221
11,-350.0,-1.569388e-05,433.8789949748742,433.8789949748742,158.55276381909547,1.0752370275947025,0.41875511304538365,0.41875511304538365
12,-300.0,-1.401611e-05,380.75686878838627,380.75686878838627,137.0854271356784,1.0088069302682714,0.3731677133412014,0.3731677133412014
13,-250.0,-1.217221e-05,327.81212730318254,327.81212730318254,119.39698492462311,0.9419575314975749,0.3862674716477466,0.3862674716477466
14,-200.0,-1.039662e-05,272.11168732551636,272.11168732551636,97.44723618090453,0.8701674861130694,0.34663981786955,0.34663981786955
15,-150.0,-9.022814e-06,214.4779184812953,214.4779184812953,78.99497487437186,0.8411863658380027,0.3786529120275902,0.3786529120275902
16,-100.0,-6.795525e-06,156.70841317699603,156.70841317699603,56.321608040201006,0.7782386765525331,0.327935413691992,0.327935413691992
