Repository: aimaax/PENGUIN

# PENGUIN :penguin:  

> **NOTE!!** Google ID and GitLab repo for CERN organization is hidden and the create database function won't work properly in this version. Plotting is still possible with the saved database and data stored in this repo.  

A Python-based environment for GUI-driven analysis for IV, CV, and TCT measurements obtained with [Particulars Setup]() at CERN for CMS HGCAL silicon diodes. Used to plot data for individual diodes, but also to analyse Current Volume Normalization, Saturation Voltage, Charge Collection, and Charge Collection Efficiency.

---

File: Data/HighFluenceIrrNeutron2023/TCT/N8740_2_UR1_6e15_253_241008_Laser2310_990min.csv
Num,Voltage,Ileak[nA],CCE[a.u.],CCE2[a.u.],MPV[mV],Noise[mV],Error mu,Error mean
0,-900.0,-3.517719e-05,1186.2723037409266,1186.2723037409266,401.2462311557789,0.6865845153917837,0.5707968506557799,0.5707968506557799
1,-850.0,-3.366918e-05,1112.5903472920154,1112.5903472920154,377.60804020100505,0.6045095528474315,0.5912296291409077,0.5912296291409077
2,-800.0,-3.16937e-05,1032.7713590173084,1032.7713590173084,353.286432160804,0.5955413355998117,0.5181035409992008,0.5181035409992008
3,-750.0,-2.969662e-05,956.899287548855,956.899287548855,329.92964824120605,0.5929760119909285,0.5003516007572509,0.5003516007572509
4,-700.0,-2.779248e-05,884.6244734785032,884.6244734785032,307.9396984924623,0.7025826300855863,0.5806692154386456,0.5806692154386456
5,-650.0,-2.615528e-05,815.8299229480733,815.8299229480733,287.5175879396985,0.8079554722224856,0.5781428473780168,0.5781428473780168
6,-600.0,-2.41947e-05,752.3129246231152,752.3129246231152,267.05527638190955,1.0309892408150518,0.42805930645679513,0.42805930645679513
7,-550.0,-2.248308e-05,692.5421596873252,692.5421596873252,247.678391959799,1.0528704179061632,0.44037861795206246,0.44037861795206246
8,-500.0,-2.081426e-05,627.8185594639864,627.8185594639864,225.48743718592965,1.0276100001730393,0.4821777736347144,0.4821777736347144
9,-450.0,-1.906867e-05,566.5039329983248,566.5039329983248,204.8643216080402,0.9155427698935144,0.472903477479784,0.472903477479784
10,-400.0,-1.732758e-05,507.7048531546619,507.7048531546619,183.91959798994975,0.9133317685887781,0.3979043718487459,0.3979043718487459
11,-350.0,-1.577552e-05,449.7564623115576,449.7564623115576,163.9396984924623,0.9804382833511684,0.3902594918996184,0.3902594918996184
12,-300.0,-1.401346e-05,393.48979564489093,393.48979564489093,143.8391959798995,0.8792713318541394,0.377018299597584,0.377018299597584
13,-250.0,-1.2314e-05,337.49987269681725,337.49987269681725,121.2462311557789,0.8249797376620883,0.36514572740883905,0.36514572740883905
14,-200.0,-1.053818e-05,278.52714237855935,278.52714237855935,103.07537688442211,0.7284582833916263,0.37417278061305065,0.37417278061305065
15,-150.0,-9.122304e-06,221.6387537688441,221.6387537688441,80.20100502512562,0.822254427227115,0.3634080750844001,0.3634080750844001
16,-100.0,-6.903585e-06,160.8675912897822,160.8675912897822,58.653266331658294,0.7746923625786815,0.35594753483068975,0.35594753483068975

File: Data/HighFluenceIrrNeutron2023/TCT/N8740_2_UR1_6e15_253_241011_Laser2310_1800min.csv
Num,Voltage,Ileak[nA],CCE[a.u.],CCE2[a.u.],MPV[mV],Noise[mV],Error mu,Error mean
0,-900.0,-3.308933e-05,1192.9177800111665,1192.9177800111665,407.63819095477385,1.5444626666722874,0.5647421935839737,0.5647421935839737
1,-850.0,-3.146931e-05,1132.7309257398101,1132.7309257398101,388.4221105527638,1.4868382085150098,0.6011522261103606,0.6011522261103606
2,-800.0,-2.997649e-05,1065.9860904522611,1065.9860904522611,367.356783919598,1.4995883470989828,0.5089339270251323,0.5089339270251323
3,-750.0,-2.82665e-05,990.553156895589,990.553156895589,343.31658291457285,1.4383278710186786,0.5127157721339208,0.5127157721339208
4,-700.0,-2.666366e-05,915.921920714684,915.921920714684,319.8391959798995,1.4200863253292229,0.503275416620474,0.503275416620474
5,-650.0,-2.532766e-05,842.6672920156335,842.6672920156335,297.04522613065325,1.4146724035521014,0.5020777836806596,0.5020777836806596
6,-600.0,-2.350853e-05,773.0071334450025,773.0071334450025,274.8542713567839,1.4050494438341605,0.4623318537127657,0.4623318537127657
7,-550.0,-2.167336e-05,708.4229503070907,708.4229503070907,254.35175879396985,1.383539632689147,0.447912107703455,0.447912107703455
8,-500.0,-2.028555e-05,644.2108319374648,644.2108319374648,232.643216080402,1.5278581672149882,0.4245778881443076,0.4245778881443076
9,-450.0,-1.865811e-05,581.5269771077609,581.5269771077609,210.93467336683418,1.5037400478303613,0.4048827197990431,0.4048827197990431
10,-400.0,-1.695508e-05,518.6781016192069,518.6781016192069,190.07035175879398,1.525801969626586,0.43652511508219954,0.43652511508219954
11,-350.0,-1.544329e-05,461.9829815745391,461.9829815745391,169.04522613065328,1.4593666202210862,0.4476888780461206,0.4476888780461206
12,-300.0,-1.389828e-05,404.73610720268,404.73610720268,149.6281407035176,1.402752675607366,0.4023633729278202,0.4023633729278202
13,-250.0,-1.222159e-05,346.39597989949726,346.39597989949726,127.95979899497488,1.4323416187639701,0.42533262483804674,0.42533262483804674
14,-200.0,-1.051567e-05,285.7785103294248,285.7785103294248,105.84924623115577,1.501067555687498,0.3515103419363737,0.3515103419363737
15,-150.0,-9.144836e-06,227.19515801228357,227.19515801228357,86.2713567839196,1.395867497487245,0.3580693180827516,0.3580693180827516
16,-100.0,-7.023798e-06,166.78160580681177,166.78160580681177,63.91959798994975,1.430994260332434,0.3277855631482145,0.3277855631482145

File: Data/HighFluenceIrrNeutron2023/TCT/N8740_2_UR1_6e15_253_241016_Laser2310_3000min.csv
Num,Voltage,Ileak[nA],CCE[a.u.],CCE2[a.u.],MPV[mV],Noise[mV],Error mu,Error mean
0,-900.0,-2.992485e-05,1074.612904522613,1074.612904522613,371.7386934673367,3.745841344678041,0.6136081565530735,0.6136081565530735
1,-850.0,-2.894959e-05,1037.3337978782804,1037.3337978782804,358.83417085427135,3.410263598449649,0.6033327102967788,0.6033327102967788
2,-800.0,-2.764849e-05,983.839589056393,983.839589056393,341.7889447236181,3.269025358749855,0.5928829503079015,0.5928829503079015
3,-750.0,-2.613638e-05,914.0642769402563,914.0642769402563,320.0,3.370905070848211,0.4770933111173141,0.4770933111173141
4,-700.0,-2.48988e-05,848.5414986041314,848.5414986041314,299.85929648241205,3.4881109707536226,0.4901054012584722,0.4901054012584722
5,-650.0,-2.384872e-05,782.3384299274144,782.3384299274144,279.15577889447235,3.551481803870404,0.489658593955847,0.489658593955847
6,-600.0,-2.221685e-05,721.8522479061974,721.8522479061974,260.5427135678392,3.2703135287682246,0.5518128108627857,0.5518128108627857
7,-550.0,-2.075169e-05,659.0712674483527,659.0712674483527,240.24120603015075,2.991703237489979,0.443851445992003,0.443851445992003
8,-500.0,-1.928287e-05,596.8986621998881,596.8986621998881,221.70854271356785,3.087522649364116,0.4687501809525791,0.4687501809525791
9,-450.0,-1.783682e-05,540.0719508654381,540.0719508654381,201.68844221105527,3.2359616889491836,0.4039034666816226,0.4039034666816226
10,-400.0,-1.638312e-05,489.45154215522035,489.45154215522035,184.321608040201,3.1473319143109304,0.33831384055127944,0.33831384055127944
11,-350.0,-1.487477e-05,439.4828542713566,439.4828542713566,167.43718592964825,2.9855435160676183,0.3699245638449003,0.3699245638449003
12,-300.0,-1.342345e-05,384.417768844221,384.417768844221,146.17085427135677,2.766528614499621,0.35050939275671783,0.35050939275671783
13,-250.0,-1.194699e-05,330.1057465103293,330.1057465103293,127.71859296482413,2.5497635307211093,0.31305766236853955,0.31305766236853955
14,-200.0,-1.025733e-05,273.257344500279,273.257344500279,105.44723618090453,2.7310367849206982,0.3349952111080751,0.3349952111080751
15,-150.0,-9.036315e-06,217.47382244556107,217.47382244556107,87.51758793969849,2.7483335732313594,0.38275739751345217,0.38275739751345217
16,-100.0,-6.86603e-06,158.0308833054159,158.0308833054159,64.36180904522612,3.144688236664092,0.34541074139951783,0.34541074139951783

File: Data/HighFluenceIrrNeutron2023/TCT/N8740_2_UR1_6e15_253_241021_Laser2310_4500min.csv
Num,Voltage,Ileak[nA],CCE[a.u.],CCE2[a.u.],MPV[mV],Noise[mV],Error mu,Error mean
0,-900.0,-2.822041e-05,1209.4250988274707,1209.4250988274707,410.61306532663326,2.368867980949624,0.6380211518537586,0.6380211518537586
1,-850.0,-2.685263e-05,1151.060082635399,1151.060082635399,391.91959798994975,2.4615359684828473,0.5425672143523703,0.5425672143523703
2,-800.0,-2.584276e-05,1082.786858738135,1082.786858738135,369.8894472361809,2.6106339148824507,0.6322690377535746,0.6322690377535746
3,-750.0,-2.478244e-05,1018.6839798994973,1018.6839798994973,350.51256281407035,2.4351040513253137,0.5138723546775601,0.5138723546775601
4,-700.0,-2.328152e-05,945.7864611948631,945.7864611948631,327.7185929648241,2.356995849230204,0.446344826663738,0.446344826663738
5,-650.0,-2.225816e-05,867.1511870463427,867.1511870463427,304.1206030150754,2.3850996083896683,0.4719078194023387,0.4719078194023387
6,-600.0,-2.089784e-05,794.7945237297596,794.7945237297596,281.16582914572865,2.2401007362880008,0.4469119151412489,0.4469119151412489
7,-550.0,-1.95034e-05,723.1198659966497,723.1198659966497,259.7788944723618,2.295140887133575,0.4762905737711368,0.4762905737711368
8,-500.0,-1.825609e-05,651.39771747627,651.39771747627,238.07035175879398,2.675664017718067,0.45896498397436136,0.45896498397436136
9,-450.0,-1.680452e-05,590.0129625907311,590.0129625907311,216.72361809045225,2.480679106968702,0.377042424326525,0.377042424326525
10,-400.0,-1.55071e-05,532.3004176437742,532.3004176437742,197.86934673366835,2.279768781293114,0.4137788806359868,0.4137788806359868
11,-350.0,-1.407296e-05,472.77478950307085,472.77478950307085,176.0,2.33800373487277,0.3592579110677338,0.3592579110677338
12,-300.0,-1.27265e-05,414.45794304857606,414.45794304857606,155.4572864321608,2.3409793666101866,0.3955153747942714,0.3955153747942714
13,-250.0,-1.122771e-05,356.3331680625348,356.3331680625348,135.23618090452263,2.214630500896925,0.40629984535144625,0.40629984535144625
14,-200.0,-1.022916e-05,295.92077721943036,295.92077721943036,112.1608040201005,2.077051494029241,0.395104134917666,0.395104134917666
15,-150.0,-8.378307e-06,233.48979564489105,233.48979564489105,89.44723618090453,2.016957868426997,0.4328538732276332,0.4328538732276332
16,-100.0,-6.47925e-06,169.2743361250697,169.2743361250697,65.68844221105527,2.0640505051679154,0.3761973800908342,0.3761973800908342

File: Data/HighFluenceIrrNeutron2023/TCT/N8740_2_UR1_6e15_253_241030_Laser2310_6000min.csv
Num,Voltage,Ileak[nA],CCE[a.u.],CCE2[a.u.],MPV[mV],Noise[mV],Error mu,Error mean
0,-900.0,-2.769703e-05,1326.977357900614,1326.977357900614,451.7788944723618,2.177992642990732,0.6188792257420314,0.6188792257420314
1,-850.0,-2.647195e-05,1270.1959754327188,1270.1959754327188,433.5678391959799,2.055811849269949,0.6624254748526136,0.6624254748526136
2,-800.0,-2.534418e-05,1207.1528486878838,1207.1528486878838,413.5075376884422,1.9874333263571073,0.6815507981500981,0.6815507981500981
3,-750.0,-2.399801e-05,1134.737170295924,1134.737170295924,390.3115577889447,1.9189892526557406,0.6069676616215786,0.6069676616215786
4,-700.0,-2.300453e-05,1050.719231714126,1050.719231714126,363.21608040201005,1.937981365767888,0.5591076679284555,0.5591076679284555
5,-650.0,-2.169719e-05,959.754487995533,959.754487995533,335.47738693467335,1.9808147361681525,0.5398213399645949,0.5398213399645949
6,-600.0,-2.058305e-05,872.6492908989388,872.6492908989388,309.1457286432161,2.1100963467977105,0.4933000367345231,0.4933000367345231
7,-550.0,-1.936008e-05,787.9813467336681,787.9813467336681,283.21608040201005,2.092475398619577,0.5303580952715579,0.5303580952715579
8,-500.0,-1.785947e-05,715.9899408151866,715.9899408151866,259.53768844221105,2.113870414217133,0.36977897343314625,0.36977897343314625
9,-450.0,-1.673707e-05,645.375857063093,645.375857063093,236.7035175879397,2.1363683685622483,0.4644519157309917,0.4644519157309917
10,-400.0,-1.53517e-05,578.8008129536569,578.8008129536569,213.70854271356785,2.2467290719866884,0.4569797141077105,0.4569797141077105
11,-350.0,-1.393789e-05,517.8186934673364,517.8186934673364,191.79899497487438,2.0064865113899413,0.5397672020014744,0.5397672020014744
12,-300.0,-1.251499e-05,456.7683930764934,456.7683930764934,169.16582914572865,1.7098706115776772,0.36373023481274597,0.36373023481274597
13,-250.0,-1.088495e-05,393.46351312116127,393.46351312116127,146.25125628140702,1.6733015936415723,0.3814369780813997,0.3814369780813997
14,-200.0,-1.049986e-05,329.14760469011713,329.14760469011713,122.01005025125629,1.6793271817089648,0.38009122129565015,0.38009122129565015
15,-150.0,-8.325248e-06,260.31542601898366,260.31542601898366,97.52763819095478,1.5709980569660538,0.4173429186103713,0.4173429186103713
16,-100.0,-6.451034e-06,191.00247906197654,191.00247906197654,72.20100502512562,1.654713497898264,0.3874434423863656,0.3874434423863656

File: Data/HighFluenceIrrNeutron2023/TCT/N8740_2_UR1_6e15_253_241108_Laser2310_9500min.csv
Num,Voltage,Ileak[nA],CCE[a.u.],CCE2[a.u.],MPV[mV],Noise[mV],Error mu,Error mean
0,-900.0,-2.56498e-05,1213.4683372417644,1213.4683372417644,415.75879396984925,1.9930453099766596,0.5957669233897858,0.5957669233897858
1,-800.0,-2.355758e-05,1091.807178112786,1091.807178112786,375.59798994974875,2.299128208882196,0.8122018277549202,0.8122018277549202
2,-700.0,-2.139877e-05,934.8448196538246,934.8448196538246,324.94472361809045,2.883732548121485,0.5099056795584963,0.5099056795584963
3,-600.0,-1.928114e-05,779.5004176437742,779.5004176437742,276.66331658291455,2.772524527651782,0.48370325591194574,0.48370325591194574
4,-500.0,-1.705673e-05,646.2196672250137,646.2196672250137,233.12562814070353,2.4313960299849993,0.4280912392071002,0.4280912392071002
5,-400.0,-1.441282e-05,520.1144567280846,520.1144567280846,191.91959798994975,2.4727090393534894,0.41063064580194386,0.41063064580194386
6,-300.0,-1.189351e-05,401.515202680067,401.515202680067,150.71356783919597,2.381088706459277,0.37825016859953803,0.37825016859953803
7,-200.0,-9.583239e-06,283.69316806253477,283.69316806253477,107.17587939698493,2.5300089980929883,0.39982210695707826,0.39982210695707826
8,-100.0,-6.144376e-06,162.20698157453933,162.20698157453933,63.75879396984924,2.8717971546385996,0.35731883955314414,0.35731883955314414

File: Data/HighFluenceIrrNeutron2023/TCT/N8740_2_UR2_6e15_117days.csv
Num;Voltage;Ileak[nA];CCE[a.u.];CCE2[a.u.];CCE2err[a.u.];MPV[mV];Noise[mV]
0;100;5.436416e-006;1.658673e+002;143.972695;0.718342;90.810153;10.313830
1;150;6.795261e-006;2.269529e+002;204.024350;0.773107;117.872407;14.864922
2;200;8.054633e-006;2.812519e+002;260.173470;0.882674;129.235468;16.177939
3;250;9.174897e-006;3.406823e+002;318.677814;0.700166;150.988933;19.693450
4;300;1.031134e-005;4.008968e+002;375.803475;0.787169;171.872787;14.565651
5;350;1.153961e-005;4.603027e+002;433.342694;0.759111;195.201931;15.780429
6;400;1.273118e-005;5.200132e+002;489.410546;0.893421;214.307970;17.409729
7;450;1.384883e-005;5.811655e+002;544.179757;0.728615;234.821470;16.803455
8;500;1.486660e-005;6.521189e+002;621.839753;0.723637;248.876761;14.524202
9;550;1.587666e-005;7.167912e+002;685.836452;0.767953;273.327586;15.537428
10;600;1.695634e-005;7.866125e+002;757.966949;0.731960;290.168101;14.727899
11;650;1.805555e-005;8.592729e+002;829.823041;0.774229;312.064414;14.775259
12;700;1.927010e-005;9.463638e+002;915.446653;0.855751;336.343964;16.355816
13;750;2.019726e-005;1.030081e+003;997.875215;0.819358;360.065582;13.297042
14;800;2.110330e-005;1.127003e+003;1098.369012;0.900301;387.340042;11.984298
15;850;2.198518e-005;1.256430e+003;1226.226235;1.410978;415.316397;12.467948
16;900;2.302731e-005;1.353878e+003;1321.970007;0.855131;440.869451;13.103150

File: Data/HighFluenceIrrNeutron2023/TCT/N8740_2_UR2_6e15_13days.csv
Num;Voltage;Ileak[nA];CCE[a.u.];CCE2[a.u.];CCE2err[a.u.];MPV[mV];Noise[mV]
0;100;6.573078e-006;2.175459e+002;205.466265;0.729340;110.078163;12.662329
1;150;8.410284e-006;2.948636e+002;282.563387;0.930025;134.931424;22.519230
2;200;1.099619e-005;3.664046e+002;353.376578;0.886114;162.247892;22.596501
3;250;1.294731e-005;4.380118e+002;423.145484;0.852450;187.290261;19.618511
4;300;1.421090e-005;5.120001e+002;496.310937;1.267608;213.156103;23.085610
5;350;1.594687e-005;5.837436e+002;569.965585;0.766801;225.013492;18.155363
6;400;1.729798e-005;6.461328e+002;628.833692;0.961723;251.556786;21.956027
7;450;1.851497e-005;7.269662e+002;710.063377;0.882511;269.378598;13.741523
8;500;2.050290e-005;7.872142e+002;770.067281;0.860798;290.831495;17.850183
9;550;2.244855e-005;8.628094e+002;849.080621;0.967945;313.434452;16.281642
10;600;2.472480e-005;9.448103e+002;927.348130;0.978443;338.315265;14.865980
11;650;2.673151e-005;1.055392e+003;1037.693190;1.078794;371.609140;22.991503
12;700;2.858110e-005;1.151890e+003;1137.822867;0.879370;392.161197;20.193979
13;750;3.029773e-005;1.258678e+003;1241.981500;1.056371;425.670555;21.329919
14;800;3.220815e-005;1.351258e+003;1333.120397;1.035457;451.418911;20.707940
15;850;3.388883e-005;1.428589e+003;1409.795176;1.295875;476.211447;23.808204
16;900;3.581770e-005;1.490575e+003;1481.539322;1.321298;491.084001;22.777164

File: Data/HighFluenceIrrNeutron2023/TCT/N8740_2_UR2_6e15_150days.csv
Num;Voltage;Ileak[nA];CCE[a.u.];CCE2[a.u.];CCE2err[a.u.];MPV[mV];Noise[mV]
0;100;4.764654e-006;1.662762e+002;159.743013;0.600450;69.052107;10.875785
1;150;5.990554e-006;2.243897e+002;218.858828;0.608456;88.447356;11.139090
2;200;7.056643e-006;2.842983e+002;277.652633;0.627027;106.236789;10.333398
3;250;8.124010e-006;3.452971e+002;337.050638;0.632904;128.912322;8.602338
4;300;9.264223e-006;4.075986e+002;398.862569;0.649443;147.223733;10.013694
5;350;1.031801e-005;4.666756e+002;459.520376;0.694294;166.932450;10.462562
6;400;1.134807e-005;5.346597e+002;524.912408;0.716904;188.099857;9.124235
7;450;1.236287e-005;5.979274e+002;587.175162;0.716955;215.414712;17.261208
8;500;1.339920e-005;6.652104e+002;654.764541;0.803564;233.470634;14.627820
9;550;1.456805e-005;7.411027e+002;729.701491;0.802376;253.253990;13.332767
10;600;1.555393e-005;8.148306e+002;803.927718;0.753574;277.160909;10.168002
11;650;1.662761e-005;8.929520e+002;879.729278;0.772750;302.907874;10.784144
12;700;1.762433e-005;9.749646e+002;961.510936;0.759802;327.416758;9.027243
13;750;1.845410e-005;1.059892e+003;1044.784319;0.687900;353.386033;12.051972
14;800;1.960416e-005;1.151574e+003;1137.760149;0.867960;381.012667;9.736147
15;850;2.060858e-005;1.244914e+003;1229.019440;0.747943;408.798335;9.000532
16;900;2.187487e-005;1.344340e+003;1328.147595;0.858899;434.957576;8.531626

File: Data/HighFluenceIrrNeutron2023/TCT/N8740_2_UR2_6e15_190days.csv
Num;Voltage;Ileak[nA];CCE[a.u.];CCE2[a.u.];CCE2err[a.u.];MPV[mV];Noise[mV]
0;100;4.525746e-006;1.482878e+002;145.007967;0.640472;67.062595;11.732043
1;150;5.682474e-006;1.984196e+002;195.086168;0.658337;84.835672;14.003899
2;200;6.769022e-006;2.530128e+002;248.454768;0.533473;99.874970;11.612277
3;250;7.823555e-006;3.053270e+002;301.162167;0.652273;117.935500;11.642600
4;300;8.871402e-006;3.627500e+002;360.365787;0.781592;141.933982;13.742395
5;350;9.933990e-006;4.206115e+002;416.042277;0.638987;160.977350;15.448488
6;400;1.090700e-005;4.819536e+002;477.547398;0.722090;170.961076;9.848104
7;450;1.190523e-005;5.408755e+002;534.826263;0.533419;190.840438;10.411999
8;500;1.301582e-005;5.997482e+002;593.015950;0.631134;209.069964;10.420251
9;550;1.402483e-005;6.600955e+002;653.685100;0.586749;226.560484;10.963865
10;600;1.506468e-005;7.278394e+002;718.549636;0.707633;250.289585;12.018079
11;650;1.607525e-005;8.007429e+002;790.153108;0.787941;275.054108;13.306611
12;700;1.714224e-005;8.764097e+002;864.703292;0.726755;297.440584;10.742914
13;750;1.820446e-005;9.500239e+002;935.384000;0.757157;324.430118;8.395307
14;800;1.921782e-005;1.022623e+003;1006.295013;0.837105;347.571338;12.392875
15;850;2.032820e-005;1.104787e+003;1089.065007;0.853935;372.849635;14.423434
16;900;2.124208e-005;1.195745e+003;1179.276406;0.823605;394.776689;13.799626

File: Data/HighFluenceIrrNeutron2023/TCT/N8740_2_UR2_6e15_20days.csv
Num;Voltage;Ileak[nA];CCE[a.u.];CCE2[a.u.];CCE2err[a.u.];MPV[mV];Noise[mV]
0;100;6.802538e-006;2.065522e+002;218.429139;1.035602;107.748794;21.574465
1;150;8.475968e-006;2.858269e+002;296.424031;1.081059;128.367320;24.978375
2;200;9.955870e-006;3.587515e+002;367.593631;0.933733;153.059023;24.118201
3;250;1.143127e-005;4.276350e+002;437.770254;1.068219;171.452926;18.597878
4;300;1.268797e-005;4.932520e+002;506.587096;1.197878;193.470911;30.934016
5;350;1.393625e-005;5.609027e+002;572.097070;0.854592;208.380294;20.871435
6;400;1.516390e-005;6.263946e+002;635.256426;0.915303;229.469892;17.154152
7;450;1.628828e-005;6.951677e+002;705.751581;0.906548;247.149420;22.331482
8;500;1.751159e-005;7.705511e+002;778.504778;0.986763;273.893261;17.535533
9;550;1.875283e-005;8.538349e+002;862.096429;0.958854;295.144496;17.879726
10;600;1.967970e-005;9.232851e+002;933.525262;0.992218;315.875763;17.169852
11;650;2.075023e-005;1.007463e+003;1012.673756;0.879034;340.586775;17.121453
12;700;2.181939e-005;1.109047e+003;1113.304705;1.027677;364.747377;25.007812
13;750;2.286013e-005;1.190874e+003;1194.839390;0.986661;390.857030;24.296429
14;800;2.397951e-005;1.252062e+003;1255.445762;1.017297;411.189360;15.685436
15;850;2.544846e-005;1.286104e+003;1291.602774;1.653904;422.952278;14.332824
16;900;2.643442e-005;1.342812e+003;1348.227582;1.153637;435.752050;16.719525

File: Data/HighFluenceIrrNeutron2023/TCT/N8740_2_UR2_6e15_245days.csv
Num;Voltage;Ileak[nA];CCE[a.u.];CCE2[a.u.];CCE2err[a.u.];MPV[mV];Noise[mV]
0;100;3.987395e-006;1.180517e+002;118.172409;0.426800;39.915873;1.564227
1;150;5.091025e-006;1.630847e+002;163.307523;0.492908;54.698213;1.824213
2;200;5.945521e-006;2.086550e+002;208.600752;0.430957;70.412570;1.576103
3;250;6.968952e-006;2.542610e+002;254.630145;0.451179;86.580245;1.579854
4;300;7.900054e-006;3.022258e+002;302.651606;0.405848;103.095229;1.758579
5;350;8.928557e-006;3.523472e+002;352.640810;0.530156;119.521656;1.567595
6;400;9.835343e-006;4.010446e+002;401.222526;0.540248;136.208183;1.422549
7;450;1.081590e-005;4.555178e+002;455.569693;0.510986;154.339681;1.559192
8;500;1.174460e-005;5.137424e+002;513.957191;0.536184;173.635406;1.609912
9;550;1.288335e-005;5.720325e+002;571.937197;0.534101;193.106834;1.780348
10;600;1.412007e-005;6.371899e+002;636.631772;0.556001;213.648717;1.509077
11;650;1.514401e-005;7.048043e+002;705.005173;0.536241;235.666294;1.625766
12;700;1.615008e-005;7.780682e+002;777.956790;0.528067;259.088550;1.535805
13;750;1.728099e-005;8.514122e+002;851.179995;0.453836;282.406124;1.588359
14;800;1.850239e-005;9.273816e+002;927.320545;0.596707;306.130532;1.549412
15;850;1.946386e-005;1.003807e+003;1003.454084;0.671320;329.877428;1.709956
16;900;2.072538e-005;1.086097e+003;1086.532600;0.635828;354.534753;1.736261

File: Data/HighFluenceIrrNeutron2023/TCT/N8740_2_UR2_6e15_253_240920_Laser2310_322days.csv
Num,Voltage,Ileak[nA],CCE[a.u.],CCE2[a.u.],MPV[mV],Noise[mV],Error mu,Error mean
0,-900.0,-1.950297e-05,936.5997275265212,936.5997275265212,332.02010050251255,2.8431339203001316,0.48835198676871094,0.48835198676871094
1,-850.0,-1.820388e-05,862.0911848129537,862.0911848129537,308.78391959798995,2.785342036977363,0.4876715256378415,0.4876715256378415
2,-800.0,-1.701338e-05,793.9675443886096,793.9675443886096,287.1959798994975,2.7071272907323873,0.42451835848355224,0.42451835848355224
3,-750.0,-1.589393e-05,726.8208062534894,726.8208062534894,264.40201005025125,2.6459882092443165,0.4095738367876693,0.4095738367876693
4,-700.0,-1.478956e-05,661.9576996091566,661.9576996091566,243.85929648241205,2.66787095653303,0.4514550998787374,0.4514550998787374
5,-650.0,-1.353765e-05,599.2459184812952,599.2459184812952,223.19597989949747,2.8074989520890132,0.3999113400602355,0.3999113400602355
6,-600.0,-1.247587e-05,542.8647593523169,542.8647593523169,201.7286432160804,2.8370089174642583,0.37688755117679473,0.37688755117679473
7,-550.0,-1.147301e-05,486.4113992183136,486.4113992183136,183.55778894472363,2.923562349027976,0.36624324654897356,0.36624324654897356
8,-500.0,-1.050342e-05,433.92587828029014,433.92587828029014,165.46733668341707,2.9651134292259984,0.35770686270137153,0.35770686270137153
9,-450.0,-1.000591e-05,384.3111200446676,384.3111200446676,147.05527638190955,3.0212917780011725,0.3366845703786152,0.3366845703786152
10,-400.0,-8.891192e-06,339.17661194863194,339.17661194863194,129.64824120603015,3.07784477862225,0.29802038885486304,0.29802038885486304
11,-350.0,-7.891257e-06,295.2506890005583,295.2506890005583,113.52763819095478,3.0045282031737384,0.3001961072010837,0.3001961072010837
12,-300.0,-6.960031e-06,253.2494829704075,253.2494829704075,98.17085427135679,3.0584593523792942,0.36922282025054726,0.36922282025054726
13,-250.0,-6.044192e-06,212.7615857063093,212.7615857063093,84.42211055276383,2.8739549991710303,0.39248061567782616,0.39248061567782616
14,-200.0,-5.139034e-06,173.40474818537126,173.40474818537126,70.55276381909547,2.797217453775473,0.3689223989945987,0.3689223989945987
15,-150.0,-4.219229e-06,136.08710217755439,136.08710217755439,55.678391959798994,2.8191893299238533,0.3907345312125244,0.3907345312125244
16,-100.0,-3.334636e-06,96.93689782244554,96.93689782244554,40.08040201005025,2.741439589513868,0.3706390373593708,0.3706390373593708

File: Data/HighFluenceIrrNeutron2023/TCT/N8740_2_UR2_6e15_30days.csv
Num;Voltage;Ileak[nA];CCE[a.u.];CCE2[a.u.];CCE2err[a.u.];MPV[mV];Noise[mV]
0;100;6.545870e-006;1.976460e+002;198.439304;0.621335;86.884278;8.535727
1;150;8.230859e-006;2.694963e+002;269.746008;0.556108;110.045560;8.954380
2;200;9.728909e-006;3.387896e+002;338.552067;0.651270;130.650217;7.122225
3;250;1.106402e-005;4.070628e+002;407.306341;0.531721;148.513111;5.885631
4;300;1.217188e-005;4.715214e+002;471.150314;0.576281;170.137712;6.423179
5;350;1.309216e-005;5.377589e+002;538.432171;0.663651;191.598795;6.249992
6;400;1.393659e-005;6.001352e+002;599.865210;0.581003;213.481836;7.074546
7;450;1.561665e-005;6.712289e+002;671.341840;0.649278;234.604231;6.993345
8;500;1.869904e-005;7.429098e+002;742.369758;0.549371;258.121987;7.115360
9;550;2.022303e-005;8.177722e+002;818.118889;0.668063;280.356704;6.174315
10;600;2.140860e-005;8.980377e+002;898.583303;0.713167;303.304521;5.048594
11;650;2.276924e-005;9.849507e+002;984.917688;0.686061;331.317233;7.004510
12;700;2.451423e-005;1.071850e+003;1071.741403;0.681643;355.126612;7.007776
13;750;2.538607e-005;1.146459e+003;1146.492452;0.740105;378.719966;5.352263
14;800;2.683883e-005;1.215374e+003;1215.405867;0.743019;400.265026;7.007863
15;850;2.738296e-005;1.275013e+003;1275.625191;0.784600;419.140990;7.210515
16;900;2.691014e-005;1.325387e+003;1325.442129;0.812661;432.986205;6.537307

File: Data/HighFluenceIrrNeutron2023/TCT/N8740_2_UR2_6e15_44days.csv
Num;Voltage;Ileak[nA];CCE[a.u.];CCE2[a.u.];CCE2err[a.u.];MPV[mV];Noise[mV]
0;100;7.034724e-006;1.988371e+002;198.786659;0.594735;82.711746;5.505379
1;150;8.799160e-006;2.662156e+002;266.336739;0.545055;104.344728;6.257040
2;200;1.026568e-005;3.301010e+002;330.585168;0.599393;126.661156;5.863146
3;250;1.173130e-005;3.950104e+002;394.952664;0.582709;149.095343;5.252447
4;300;1.312173e-005;4.578935e+002;458.078264;0.637398;168.559425;6.607935
5;350;1.447152e-005;5.186137e+002;518.711995;0.669376;190.102773;5.026672
6;400;1.553080e-005;5.891979e+002;588.769018;0.572731;212.213359;6.169143
7;450;1.676922e-005;6.571573e+002;656.639161;0.728928;233.561939;5.081611
8;500;1.790417e-005;7.269596e+002;725.814103;0.626288;255.552652;6.012447
9;550;1.897146e-005;7.975640e+002;797.317754;0.580138;276.197449;5.677683
10;600;2.012031e-005;8.788763e+002;878.605238;0.650144;300.912312;6.875304
11;650;2.112590e-005;9.685630e+002;968.648640;0.773894;327.197258;6.903286
12;700;2.210195e-005;1.048590e+003;1048.648553;0.693986;351.823854;5.358714
13;750;2.304697e-005;1.117682e+003;1117.925700;0.741903;373.085655;6.591539
14;800;2.405756e-005;1.177056e+003;1176.851774;0.741115;389.103157;5.301428
15;850;2.492852e-005;1.242657e+003;1242.878728;0.728411;411.518000;5.477515
16;900;2.583577e-005;1.309335e+003;1309.423532;0.724697;431.437967;5.997829

File: Data/HighFluenceIrrNeutron2023/TCT/N8740_2_UR2_6e15_65days.csv
Num;Voltage;Ileak[nA];CCE[a.u.];CCE2[a.u.];CCE2err[a.u.];MPV[mV];Noise[mV]
0;100;6.387631e-006;1.881213e+002;188.076180;0.363743;82.925818;4.615606
1;150;7.984598e-006;2.544178e+002;254.402360;0.361159;101.550895;4.286201
2;200;9.390111e-006;3.153506e+002;315.159077;0.381937;121.627789;3.480094
3;250;1.076896e-005;3.749221e+002;374.923877;0.370034;141.234447;3.200733
4;300;1.197573e-005;4.348128e+002;434.471513;0.388483;163.241024;3.587451
5;350;1.314180e-005;4.935993e+002;493.209464;0.462475;181.570002;2.946590
6;400;1.428161e-005;5.654725e+002;565.627225;0.428359;203.161705;3.448654
7;450;1.541634e-005;6.257330e+002;625.841128;0.544771;223.664588;3.318496
8;500;1.651860e-005;6.909791e+002;691.230719;0.499624;245.848735;2.963243
9;550;1.754867e-005;7.624388e+002;762.738466;0.327162;267.340594;3.351875
10;600;1.861234e-005;8.331981e+002;833.057340;0.449983;287.958646;4.000332
11;650;1.963648e-005;9.076598e+002;907.772192;0.453175;311.727686;3.351082
12;700;2.062113e-005;9.993182e+002;998.973820;0.529468;336.678162;3.643887
13;750;2.157322e-005;1.093472e+003;1092.925067;0.790645;365.172549;3.644094
14;800;2.251930e-005;1.154575e+003;1154.698733;0.595850;384.789047;4.484217
15;850;2.310665e-005;1.229585e+003;1229.637402;0.461347;406.108275;3.287124
16;900;2.420077e-005;1.271959e+003;1272.200763;0.545655;420.228206;3.787601

File: Data/HighFluenceIrrNeutron2023/TCT/N8740_2_UR2_6e15_6days.csv
Num;Voltage;Ileak[nA];CCE[a.u.];CCE2[a.u.];CCE2err[a.u.];MPV[mV];Noise[mV]
0;100;1.138311e-005;1.983410e+002;198.246980;0.658003;98.801821;12.788346
1;150;1.405708e-005;2.718410e+002;271.933992;0.759634;121.513163;20.309756
2;200;1.607411e-005;3.407071e+002;340.745200;0.742472;144.849617;13.466697
3;250;1.792835e-005;4.014157e+002;401.275665;0.822059;164.101560;22.073264
4;300;2.053946e-005;4.627462e+002;463.612256;0.658456;182.110120;14.462690
5;350;2.254065e-005;5.287789e+002;528.718903;0.765829;203.083686;18.616856
6;400;2.440054e-005;5.928243e+002;592.656776;0.783340;223.999922;16.821920
7;450;2.591513e-005;6.522807e+002;651.972249;0.677678;241.575051;12.278924
8;500;2.830521e-005;7.156407e+002;715.316974;0.906737;261.070895;16.606844
9;550;3.082693e-005;7.804252e+002;779.911160;0.993052;282.102730;12.901645
10;600;3.226970e-005;8.356604e+002;834.963848;0.792039;303.981197;12.243503
11;650;3.329458e-005;9.174215e+002;917.250542;0.872496;323.619778;12.052396
12;700;3.540731e-005;1.006541e+003;1007.280759;0.877313;347.459804;10.928069
13;750;3.721951e-005;1.088465e+003;1087.568271;0.772266;368.375897;12.550320
14;800;3.971480e-005;1.156484e+003;1156.945560;0.970520;397.508126;14.406330
15;850;3.840555e-005;1.213181e+003;1213.050741;0.834260;409.842327;11.078562
16;900;4.236073e-005;1.265066e+003;1265.655620;0.941650;427.395269;20.030116

File: Data/HighFluenceIrrNeutron2023/TCT/N8740_2_UR2_6e15_89days.csv
Num;Voltage;Ileak[nA];CCE[a.u.];CCE2[a.u.];CCE2err[a.u.];MPV[mV];Noise[mV]
0;100;6.064502e-006;1.682494e+002;168.732539;0.565445;74.469634;7.889337
1;150;7.617673e-006;2.268788e+002;226.605050;0.681653;92.203506;7.442104
2;200;8.929765e-006;2.849240e+002;285.408866;0.646099;110.649864;8.316256
3;250;1.019172e-005;3.420762e+002;341.680258;0.680093;130.807032;7.484782
4;300;1.144661e-005;3.990455e+002;398.082457;0.641180;148.618432;9.301070
5;350;1.265293e-005;4.564639e+002;456.671887;0.643649;167.821693;8.683700
6;400;1.395432e-005;5.132561e+002;513.570657;0.736363;183.894684;7.665965
7;450;1.507631e-005;5.683120e+002;567.823244;0.700817;203.560272;8.353466
8;500;1.616178e-005;6.305760e+002;630.409835;0.679349;223.845734;7.755694
9;550;1.712434e-005;6.924119e+002;692.346409;0.715070;245.369604;7.876839
10;600;1.830163e-005;7.602152e+002;760.372036;0.749121;265.195604;10.400067
11;650;1.931399e-005;8.395499e+002;839.819117;0.722104;286.791887;8.715413
12;700;2.027297e-005;9.212108e+002;921.202196;0.810848;310.483822;8.483938
13;750;2.123396e-005;1.003520e+003;1003.583330;0.802981;334.703065;12.350002
14;800;2.232699e-005;1.089890e+003;1089.910921;0.831116;362.007189;8.073045
15;850;2.316930e-005;1.161863e+003;1161.877773;0.885023;385.324771;14.706619
16;900;2.406563e-005;1.227026e+003;1226.638042;0.873549;405.340829;12.180766

File: Data/HighFluenceIrrNeutron2023/TCT/N8740_2_UR2_6e15_noadd.csv
Num;Voltage;Ileak[nA];CCE[a.u.];CCE2[a.u.];CCE2err[a.u.];MPV[mV];Noise[mV]
0;100;8.333572e-006;1.522174e+002;179.048846;0.786836;102.535186;13.468718
1;150;1.055622e-005;2.097472e+002;234.946292;0.852492;118.483511;14.553853
2;200;1.252836e-005;2.667451e+002;290.216302;0.895103;137.450145;15.729201
3;250;1.446943e-005;3.182471e+002;340.692329;0.802312;150.291462;16.207633
4;300;1.636682e-005;3.748141e+002;394.742367;1.093477;175.199653;30.821956
5;350;1.820749e-005;4.236619e+002;443.388281;1.011124;193.336612;40.496713
6;400;2.003464e-005;4.783261e+002;498.407501;0.869981;199.714874;15.852650
7;450;2.190546e-005;5.314827e+002;553.436007;0.762616;217.701897;15.525171
8;500;2.376649e-005;5.867413e+002;607.456149;0.909012;235.236667;15.434198
9;550;2.580142e-005;6.450630e+002;664.706917;0.881732;249.070695;15.665973
10;600;2.761196e-005;7.031698e+002;722.635670;0.909247;269.406671;14.870857
11;650;2.954005e-005;7.421597e+002;764.725157;0.874500;293.457581;18.040295
12;700;3.156395e-005;8.045544e+002;824.932180;0.868322;308.591684;16.257272
13;750;3.373290e-005;8.683069e+002;888.105499;0.859959;328.770702;14.881972
14;800;3.586210e-005;9.313005e+002;951.169952;0.877435;348.584944;12.326807
15;850;3.818250e-005;9.941440e+002;1014.996079;0.899700;368.079422;12.563036
16;900;4.024330e-005;1.059095e+003;1078.135703;0.959272;385.684093;16.986287

File: Data/HighFluenceIrrNeutron2023/TCT/N8740_3_LL1_8e15_253_241003_Laser2310_noadd.csv
Num,Voltage,Ileak[nA],CCE[a.u.],CCE2[a.u.],MPV[mV],Noise[mV],Error mu,Error mean
0,-900.0,-5.160549e-05,822.8470887772191,822.8470887772191,302.07035175879395,2.221852627306654,0.6755647515760635,0.6755647515760635
1,-850.0,-4.670014e-05,765.7763126744832,765.7763126744832,283.49748743718595,2.606406027725172,0.5848389298078722,0.5848389298078722
2,-800.0,-4.350302e-05,718.399231714126,718.399231714126,267.21608040201005,2.618648666216652,0.5787101828098626,0.5787101828098626
3,-750.0,-4.099798e-05,668.2742780569512,668.2742780569512,250.2110552763819,2.7160859338263386,0.5360261379091399,0.5360261379091399
4,-700.0,-3.785882e-05,624.9095075376883,624.9095075376883,236.46231155778895,2.5143610315582356,0.547671924519045,0.547671924519045
5,-650.0,-3.517351e-05,584.9564444444443,584.9564444444443,222.5929648241206,2.2374179073814964,0.4582461894917265,0.4582461894917265
6,-600.0,-3.269995e-05,547.3705773310996,547.3705773310996,207.91959798994975,1.8580505447257993,0.4240156810101121,0.4240156810101121
7,-550.0,-3.018269e-05,507.04091122278027,507.04091122278027,192.80402010050253,1.7410918673493085,0.44760266704481966,0.44760266704481966
8,-500.0,-2.7605e-05,467.869105527638,467.869105527638,177.8894472361809,1.49440037945958,0.41092764254087116,0.41092764254087116
9,-450.0,-2.523352e-05,426.87417532104956,426.87417532104956,164.30150753768845,1.2363951258849928,0.4331950873029657,0.4331950873029657
10,-400.0,-2.297654e-05,385.58767169179225,385.58767169179225,147.53768844221105,1.1240357245327397,0.3882024939304634,0.3882024939304634
11,-350.0,-2.062383e-05,343.55805695142357,343.55805695142357,131.89949748743717,1.2022638007146877,0.4189513623100578,0.4189513623100578
12,-300.0,-1.832716e-05,299.86512116136225,299.86512116136225,115.53768844221105,1.1637488686771063,0.42070140984029875,0.42070140984029875
13,-250.0,-1.611228e-05,258.0939184812952,258.0939184812952,99.4572864321608,1.2028865703754503,0.4031137033526706,0.4031137033526706
14,-200.0,-1.373234e-05,215.1375187046342,215.1375187046342,83.1356783919598,1.1049020219683694,0.36872338004205385,0.36872338004205385
15,-150.0,-1.129397e-05,171.39128531546618,171.39128531546618,65.48743718592965,1.1178103638401402,0.34676548367486265,0.34676548367486265
16,-100.0,-9.308746e-06,128.61419988833052,128.61419988833052,48.482412060301506,1.1360511991537225,0.32987258885945187,0.32987258885945187

File: Data/HighFluenceIrrNeutron2023/TCT/N8740_3_LL1_8e15_253_241014_Laser2310_1800min.csv
Num,Voltage,Ileak[nA],CCE[a.u.],CCE2[a.u.],MPV[mV],Noise[mV],Error mu,Error mean
0,-900.0,-4.583922e-05,869.5324623115577,869.5324623115577,319.1959798994975,2.2541374042183286,0.5056404843641387,0.5056404843641387
1,-850.0,-4.361492e-05,801.6291412618646,801.6291412618646,298.25125628140705,2.7211639561331236,0.5565139627084964,0.5565139627084964
2,-800.0,-4.047029e-05,747.04064321608,747.04064321608,280.08040201005025,3.0466812451303555,0.4690511554441511,0.4690511554441511
3,-750.0,-3.79585e-05,690.5007169179225,690.5007169179225,261.3065326633166,3.3542154755830915,0.4431529411468221,0.4431529411468221
4,-700.0,-3.535623e-05,639.9549212730315,639.9549212730315,244.42211055276383,3.3636882224652447,0.45570775159640925,0.45570775159640925
5,-650.0,-3.279571e-05,595.2157051926296,595.2157051926296,229.6281407035176,3.2401147579245952,0.4197160310314117,0.4197160310314117
6,-600.0,-3.062641e-05,569.1368844221103,569.1368844221103,219.33668341708542,2.4077571889853733,0.7963869680672946,0.7963869680672946
7,-550.0,-2.853701e-05,537.5903696259071,537.5903696259071,206.03015075376885,1.9082558411275503,0.42169776683236787,0.42169776683236787
8,-500.0,-2.629643e-05,495.7772685650472,495.7772685650472,190.7537688442211,1.6723433166715616,0.46504218946774595,0.46504218946774595
9,-450.0,-2.415076e-05,449.7526744835286,449.7526744835286,174.35175879396985,1.5873417380966774,0.4102074126531527,0.4102074126531527
10,-400.0,-2.196297e-05,408.11597543271904,408.11597543271904,158.07035175879398,1.4514517499437065,0.4017239920608362,0.4017239920608362
11,-350.0,-1.999249e-05,364.99512674483515,364.99512674483515,141.1859296482412,1.3256119371976898,0.40506477504094274,0.40506477504094274
12,-300.0,-1.779484e-05,321.33708542713555,321.33708542713555,124.62311557788945,1.335583061996112,0.4103056613980455,0.4103056613980455
13,-250.0,-1.558681e-05,276.4259162479061,276.4259162479061,106.53266331658291,1.3343024852496455,0.34845945685924207,0.34845945685924207
14,-200.0,-1.347444e-05,231.21250697934104,231.21250697934104,89.04522613065326,1.3480170703991874,0.35551128588817305,0.35551128588817305
15,-150.0,-1.118487e-05,183.98751088777215,183.98751088777215,72.04020100502514,1.404066582045244,0.3169586298644534,0.3169586298644534
16,-100.0,-9.010509e-06,135.54762255723054,135.54762255723054,54.63316582914573,1.397870751190108,0.34774346823077806,0.34774346823077806

File: Data/HighFluenceIrrNeutron2023/TCT/N8740_3_LL1_8e15_253_241016_Laser2310_3000min.csv
Num,Voltage,Ileak[nA],CCE[a.u.],CCE2[a.u.],MPV[mV],Noise[mV],Error mu,Error mean
0,-900.0,-4.379855e-05,839.7569536571744,839.7569536571744,309.10552763819095,2.718829776785708,0.479040470829351,0.479040470829351
1,-850.0,-4.168589e-05,783.5225907314347,783.5225907314347,291.1356783919598,2.7011899774654884,0.48928237093666643,0.48928237093666643
2,-800.0,-3.901287e-05,726.2679441652707,726.2679441652707,273.48743718592965,3.009261462417298,0.5183789443878019,0.5183789443878019
3,-750.0,-3.625014e-05,676.8642144053598,676.8642144053598,257.1256281407035,2.730375064920645,0.4530103517086769,0.4530103517086769
4,-700.0,-3.415944e-05,628.8021261864877,628.8021261864877,240.88442211055278,2.761046262593371,0.44280041440639656,0.44280041440639656
5,-650.0,-3.202252e-05,587.9454159687324,587.9454159687324,227.65829145728642,2.44609118007738,0.3768380390134511,0.3768380390134511
6,-600.0,-2.977998e-05,541.3544165270796,541.3544165270796,211.69849246231155,2.528550264983548,0.4165337784468517,0.4165337784468517
7,-550.0,-2.739402e-05,501.4969246231153,501.4969246231153,197.9497487437186,2.469016361768327,0.3590771661565696,0.3590771661565696
8,-500.0,-2.538606e-05,459.7776437744274,459.7776437744274,183.19597989949747,2.4938117858403923,0.41801240498921144,0.41801240498921144
9,-450.0,-2.338263e-05,421.10257956448896,421.10257956448896,167.79899497487438,2.4011137239315468,0.37418455291525954,0.37418455291525954
10,-400.0,-2.129814e-05,379.2804734785035,379.2804734785035,151.87939698492463,2.361315419915269,0.3967747019123427,0.3967747019123427
11,-350.0,-1.917425e-05,336.8697710776101,336.8697710776101,135.79899497487438,2.4013350067082,0.31670263141789357,0.31670263141789357
12,-300.0,-1.739519e-05,294.6237677275264,294.6237677275264,120.0,2.469526825854392,0.3425975124330987,0.3425975124330987
13,-250.0,-1.539435e-05,249.47905750977097,249.47905750977097,104.04020100502514,2.733519983347559,0.3730786315284034,0.3730786315284034
14,-200.0,-1.304362e-05,206.5838704634282,206.5838704634282,88.0,3.0249966345934545,0.35878780663813675,0.35878780663813675
15,-150.0,-1.118e-05,163.5068498045784,163.5068498045784,72.00000000000001,2.6617721374564853,0.2829560257122665,0.2829560257122665
16,-100.0,-8.916404e-06,120.8284444444444,120.8284444444444,55.879396984924625,2.7293888089026606,0.2784284371793846,0.2784284371793846
