Repository: aimaax/PENGUIN

# PENGUIN :penguin:  

> **NOTE!!** Google ID and GitLab repo for CERN organization is hidden and the create database function won't work properly in this version. Plotting is still possible with the saved database and data stored in this repo.  

A Python-based environment for GUI-driven analysis for IV, CV, and TCT measurements obtained with [Particulars Setup]() at CERN for CMS HGCAL silicon diodes. Used to plot data for individual diodes, but also to analyse Current Volume Normalization, Saturation Voltage, Charge Collection, and Charge Collection Efficiency.

---

File: Data/HighFluenceIrrNeutron2023/TCT/N8740_3_LL1_8e15_253_241022_Laser2310_4500min.csv
Num,Voltage,Ileak[nA],CCE[a.u.],CCE2[a.u.],MPV[mV],Noise[mV],Error mu,Error mean
0,-900.0,-4.019184e-05,920.3004355108876,920.3004355108876,328.9246231155779,1.6794681885665286,0.49981852425998824,0.49981852425998824
1,-850.0,-3.923458e-05,864.1019854829701,864.1019854829701,312.20100502512565,1.6568489929790768,0.48542434363764064,0.48542434363764064
2,-800.0,-3.622072e-05,807.4066152987156,807.4066152987156,294.19095477386935,1.814050179653676,0.4866281160512492,0.4866281160512492
3,-750.0,-3.391498e-05,743.8309235064206,743.8309235064206,272.964824120603,1.9286027499442573,0.4276296521707395,0.4276296521707395
4,-700.0,-3.187635e-05,683.1633188163037,683.1633188163037,255.23618090452263,1.9825841183133226,0.4660348942398008,0.4660348942398008
5,-650.0,-2.977213e-05,631.361822445561,631.361822445561,238.95477386934672,2.3261206116779993,0.46485927694425133,0.46485927694425133
6,-600.0,-2.767132e-05,581.6750061418201,581.6750061418201,221.30653266331657,2.4968185266915848,0.4480872939235053,0.4480872939235053
7,-550.0,-2.567076e-05,532.785902847571,532.785902847571,203.97989949748742,2.6614909832996805,0.44459810226319363,0.44459810226319363
8,-500.0,-2.389417e-05,485.32527526521477,485.32527526521477,186.41206030150755,2.7322102193567424,0.3924547580991016,0.3924547580991016
9,-450.0,-2.200087e-05,439.1734852037966,439.1734852037966,169.84924623115577,2.8809063270664597,0.37548067885796305,0.37548067885796305
10,-400.0,-2.019239e-05,396.1349860413175,396.1349860413175,153.92964824120602,2.5797068033187682,0.39547614615700477,0.39547614615700477
11,-350.0,-1.823646e-05,354.6437074260188,354.6437074260188,139.81909547738692,2.4940675434211306,0.4225966828695549,0.4225966828695549
12,-300.0,-1.643456e-05,314.31123618090436,314.31123618090436,123.89949748743719,2.288502900173589,0.36860766785983534,0.36860766785983534
13,-250.0,-1.453205e-05,269.22277163595743,269.22277163595743,106.53266331658291,2.5725176188637406,0.3925831684000859,0.3925831684000859
14,-200.0,-1.256189e-05,223.54744388609706,223.54744388609706,89.12562814070351,2.623833073691449,0.36176104325395925,0.36176104325395925
15,-150.0,-1.048335e-05,176.68011166945828,176.68011166945828,72.20100502512562,2.5446483376097317,0.32888903181788703,0.32888903181788703
16,-100.0,-8.534236e-06,128.94651032942485,128.94651032942485,55.75879396984924,2.5471510701034723,0.326521453198034,0.326521453198034

File: Data/HighFluenceIrrNeutron2023/TCT/N8740_3_LL1_8e15_253_241030_Laser2310_6000min.csv
Num,Voltage,Ileak[nA],CCE[a.u.],CCE2[a.u.],MPV[mV],Noise[mV],Error mu,Error mean
0,-900.0,-3.961049e-05,978.8154461194861,978.8154461194861,353.36683417085425,2.1863596802525094,0.585612603371101,0.585612603371101
1,-850.0,-3.728523e-05,912.514769402568,912.514769402568,333.10552763819095,2.1738858300630044,0.529672672778142,0.529672672778142
2,-800.0,-3.500166e-05,847.9023562255719,847.9023562255719,312.4422110552764,2.1940489974619366,0.48900415900421595,0.48900415900421595
3,-750.0,-3.308571e-05,789.4925471803457,789.4925471803457,293.8291457286432,2.142623045458229,0.5417171976234846,0.5417171976234846
4,-700.0,-3.095656e-05,731.1962121719706,731.1962121719706,274.29145728643215,2.197691664884528,0.5618727932746674,0.5618727932746674
5,-650.0,-2.874708e-05,682.6264120603013,682.6264120603013,257.7286432160804,1.788658500682017,0.5554648225735924,0.5554648225735924
6,-600.0,-2.695247e-05,643.0866867671689,643.0866867671689,243.2964824120603,1.4438299763293199,0.4274288754069367,0.4274288754069367
7,-550.0,-2.513078e-05,591.1547783361248,591.1547783361248,225.52763819095478,1.512212352317923,0.4498206427637276,0.4498206427637276
8,-500.0,-2.316218e-05,539.5228230039081,539.5228230039081,207.678391959799,1.5864122806232164,0.45315368931597877,0.45315368931597877
9,-450.0,-2.157288e-05,488.71270128419866,488.71270128419866,189.7889447236181,1.7095058502800322,0.5086129436997114,0.5086129436997114
10,-400.0,-1.971039e-05,433.19564935790044,433.19564935790044,168.80402010050253,2.0784181550377103,0.44315772053553737,0.44315772053553737
11,-350.0,-1.786878e-05,385.1248777219429,385.1248777219429,151.87939698492463,2.035903420633293,0.46822794288320396,0.46822794288320396
12,-300.0,-1.592398e-05,336.2693288665548,336.2693288665548,134.31155778894473,2.0961416182342285,0.461222869038999,0.461222869038999
13,-250.0,-1.414167e-05,287.3504410943605,287.3504410943605,115.21608040201005,2.129602740875885,0.40005340252781996,0.40005340252781996
14,-200.0,-1.226367e-05,240.5257398101618,240.5257398101618,96.40201005025126,2.1440861131910576,0.3825325262788585,0.3825325262788585
15,-150.0,-1.019696e-05,191.62298604131766,191.62298604131766,79.11557788944724,2.1069450493276802,0.3971949425273946,0.3971949425273946
16,-100.0,-8.364852e-06,140.51914684533776,140.51914684533776,58.17085427135678,2.098986846867904,0.3270602712884936,0.3270602712884936

File: Data/HighFluenceIrrNeutron2023/TCT/N8740_3_LL1_8e15_253_250121_Laser2211_33000min.csv
Num,Voltage,Ileak[nA],CCE[a.u.],CCE2[a.u.],MPV[mV],Noise[mV],Error mu,Error mean
0,-900.0,-3.023317e-05,932.9717565605805,932.9717565605805,320.68341708542715,3.726592040777712,0.6258005223616173,0.6258005223616173
1,-800.0,-2.694546e-05,805.7862110552761,805.7862110552761,281.4472361809045,3.701849458447202,0.6033373407195913,0.6033373407195913
2,-700.0,-2.369319e-05,682.801384701284,682.801384701284,242.33165829145727,3.905475982662696,0.44370577688913665,0.44370577688913665
3,-600.0,-2.065777e-05,574.707350083752,574.707350083752,207.63819095477388,3.9255917178796573,0.452033082319587,0.452033082319587
4,-500.0,-1.787988e-05,479.22335231714106,479.22335231714106,175.5175879396985,3.980103254567312,0.4363383184950446,0.4363383184950446
5,-400.0,-1.490884e-05,387.85801005025127,387.85801005025127,143.39698492462313,4.05507311626087,0.359767132735559,0.359767132735559
6,-300.0,-1.196461e-05,297.5867426018983,297.5867426018983,111.35678391959799,4.0374510868696225,0.3534694413361807,0.3534694413361807
7,-200.0,-9.494409e-06,207.01750530429922,207.01750530429922,77.90954773869346,4.120222407404695,0.4540347444186937,0.4540347444186937
8,-100.0,-5.986387e-06,117.77018425460632,117.77018425460632,44.462311557788944,4.444447923592038,0.39027450794041085,0.39027450794041085

File: Data/HighFluenceIrrNeutron2023/TCT/N8740_3_LL1_8e15_253_250129_Laser2211_41000min.csv
Num,Voltage,Ileak[nA],CCE[a.u.],CCE2[a.u.],MPV[mV],Noise[mV],Error mu,Error mean
0,-900.0,-3.052616e-05,890.1200580681185,890.1200580681185,299.97989949748745,10.100206861338474,0.5756188000636382,0.5756188000636382
1,-800.0,-2.736959e-05,770.1622959240647,770.1622959240647,261.8291457286432,8.042526182180906,0.6268623908330215,0.6268623908330215
2,-700.0,-2.399072e-05,654.425567839196,654.425567839196,224.08040201005025,7.413721597884864,0.4839280775676853,0.4839280775676853
3,-600.0,-2.075277e-05,549.5002121719709,549.5002121719709,189.10552763819095,7.2854318589623785,0.453167166110518,0.453167166110518
4,-500.0,-1.777159e-05,456.6954595198213,456.6954595198213,157.82914572864323,6.868017418996395,0.4003304302698611,0.4003304302698611
5,-400.0,-1.479312e-05,366.6109570072585,366.6109570072585,123.93969849246231,6.9090768420941355,0.4207079268122463,0.4207079268122463
6,-300.0,-1.187715e-05,278.64737018425456,278.64737018425456,94.1105527638191,6.45064607176912,0.4268153536508986,0.4268153536508986
7,-200.0,-9.34856e-06,192.6781284198771,192.6781284198771,63.678391959798994,5.821359794607127,0.40183854324936946,0.40183854324936946
8,-100.0,-5.901142e-06,110.34698827470685,110.34698827470685,32.24120603015076,5.80268775511096,0.37646286607960944,0.37646286607960944

File: Data/HighFluenceIrrNeutron2023/TCT/N8740_3_LL1_8e15_253_250213_laser2211_58000min.csv
Num,Voltage,Ileak[nA],CCE[a.u.],CCE2[a.u.],MPV[mV],Noise[mV],Error mu,Error mean
0,-900.0,-3.008024e-05,952.8082367392516,952.8082367392516,329.96984924623115,3.5795807073616697,0.6255639167660085,0.6255639167660085
1,-800.0,-2.651419e-05,822.4493132328308,822.4493132328308,289.52763819095475,3.534741933185181,0.6345930004027983,0.6345930004027983
2,-700.0,-2.311318e-05,704.4447124511444,704.4447124511444,251.01507537688443,3.3996068602127747,0.5947658776125269,0.5947658776125269
3,-600.0,-1.995503e-05,589.1537509771076,589.1537509771076,214.15075376884423,3.345964182156437,0.524707921783438,0.524707921783438
4,-500.0,-1.678881e-05,485.20971077610255,485.20971077610255,177.52763819095478,3.222851137957926,0.4757566204419202,0.4757566204419202
5,-400.0,-1.374326e-05,389.745223897264,389.745223897264,144.00000000000003,3.121121936207269,0.4711253446468764,0.4711253446468764
6,-300.0,-1.087238e-05,291.11534561697374,291.11534561697374,110.31155778894473,3.1513787213970614,0.42304247593721583,0.42304247593721583
7,-200.0,-8.551629e-06,202.40378782802898,202.40378782802898,76.94472361809045,2.9814536745912905,0.400978579261789,0.400978579261789
8,-100.0,-5.281789e-06,111.18245449469568,111.18245449469568,45.90954773869347,3.1031890151487915,0.43785684268840747,0.43785684268840747

File: Data/HighFluenceIrrNeutron2023/TCT/N8740_3_LL2_8e15_1000min.csv
Num;Voltage;Ileak[nA];CCE[a.u.];CCE2[a.u.];CCE2err[a.u.];MPV[mV];Noise[mV]
0;100;5.486738e-006;1.027531e+002;102.879493;0.352587;45.017371;4.915630
1;150;7.051325e-006;1.414669e+002;141.514553;0.369582;62.477232;5.082878
2;200;8.504219e-006;1.824471e+002;182.719742;0.360206;77.476453;4.133404
3;250;9.959616e-006;2.229127e+002;222.903029;0.338802;93.171810;4.915841
4;300;1.137973e-005;2.652432e+002;265.422905;0.469154;108.125583;4.503102
5;350;1.289600e-005;3.084329e+002;308.469743;0.311213;121.695369;4.902099
6;400;1.438114e-005;3.556105e+002;355.673682;0.381090;137.879960;4.877443
7;450;1.592369e-005;4.003227e+002;400.530561;0.342766;152.527266;4.546927
8;500;1.755420e-005;4.480363e+002;447.766111;0.350327;169.851476;4.086489
9;550;1.917872e-005;4.970165e+002;497.037545;0.388773;186.820748;5.571857
10;600;2.088364e-005;5.473588e+002;547.690034;0.352498;203.002978;6.121160
11;650;2.259288e-005;5.993662e+002;599.319710;0.379251;222.359455;5.106783
12;700;2.432735e-005;6.551946e+002;655.118405;0.360296;239.784056;5.313050
13;750;2.607587e-005;7.108753e+002;710.995626;0.323291;258.924786;4.561346
14;800;2.792523e-005;7.690798e+002;769.182489;0.391640;275.616793;6.145777
15;850;2.971089e-005;8.309255e+002;830.871100;0.448599;296.444637;4.448366
16;900;3.167574e-005;8.938304e+002;893.818576;0.403485;315.864337;4.686336

File: Data/HighFluenceIrrNeutron2023/TCT/N8740_3_LL2_8e15_11500min.csv
Num;Voltage;Ileak[nA];CCE[a.u.];CCE2[a.u.];CCE2err[a.u.];MPV[mV];Noise[mV]
0;100;2.281417e-006;6.181131e+001;47.010904;0.579176;-95.584987;9.337013
1;150;3.048156e-006;8.170953e+001;69.350399;0.543925;31.630270;10.133814
2;200;3.876929e-006;1.029003e+002;90.321330;0.581592;26.090475;9.142553
3;250;4.805225e-006;1.266359e+002;114.505862;0.556739;58.527848;7.522346
4;300;5.864241e-006;1.566410e+002;140.692201;0.556073;76.237584;8.193967
5;350;7.156661e-006;1.921532e+002;176.146111;0.677730;87.228186;10.061598
6;400;8.714883e-006;2.309424e+002;222.303280;0.665120;95.838733;8.558573
7;450;1.048022e-005;2.739889e+002;266.611053;0.615822;108.623052;9.203104
8;500;1.267726e-005;3.260757e+002;319.806766;0.609458;125.176938;8.877521
9;550;1.529553e-005;3.924204e+002;386.073633;0.625494;147.403266;9.252457
10;600;1.841664e-005;4.714022e+002;463.890878;0.626660;171.962177;10.292713
11;650;2.195555e-005;5.539922e+002;544.664027;0.686440;202.536900;10.918220
12;700;2.599202e-005;6.392729e+002;626.562064;0.653067;228.364022;7.884290
13;750;3.060152e-005;7.435193e+002;729.425845;0.785382;262.840019;9.460906
14;800;3.557237e-005;8.632747e+002;847.396142;0.841235;300.543107;9.369063
15;850;4.111295e-005;9.756555e+002;950.026985;0.887577;338.432945;8.807454
16;900;4.695030e-005;1.088721e+003;1058.944001;0.787533;374.434534;11.031728

File: Data/HighFluenceIrrNeutron2023/TCT/N8740_3_LL2_8e15_120min.csv
Num;Voltage;Ileak[nA];CCE[a.u.];CCE2[a.u.];CCE2err[a.u.];MPV[mV];Noise[mV]
0;100;9.322211e-006;1.454917e+002;145.652972;0.501034;63.945544;6.381302
1;150;1.182898e-005;2.001320e+002;200.117353;0.505697;80.768598;5.470358
2;200;1.406718e-005;2.516902e+002;251.460785;0.516817;96.770590;5.262326
3;250;1.611914e-005;3.058815e+002;305.785285;0.501299;114.843943;7.035820
4;300;1.816232e-005;3.568489e+002;356.370212;0.502433;132.159781;5.596843
5;350;2.012518e-005;4.010590e+002;400.884116;0.535573;147.962833;5.511056
6;400;2.215860e-005;4.496266e+002;449.895592;0.552713;164.669972;6.588145
7;450;2.416813e-005;5.011764e+002;501.082344;0.588205;179.732289;6.917753
8;500;2.622864e-005;5.485479e+002;548.456486;0.538696;195.748497;6.627292
9;550;2.832407e-005;5.939098e+002;594.248307;0.591460;210.700911;5.305190
10;600;3.044284e-005;6.450682e+002;644.970592;0.530300;228.021425;9.450354
11;650;3.255540e-005;7.006827e+002;700.559395;0.624608;245.758440;6.141506
12;700;3.508986e-005;7.575950e+002;757.709680;0.621145;265.034027;5.931492
13;750;3.751489e-005;8.196223e+002;820.134612;0.738888;283.993297;8.080503
14;800;3.992126e-005;8.801624e+002;880.248168;0.702822;302.043302;7.001828
15;850;4.251242e-005;9.423174e+002;942.054472;0.677414;321.944433;5.341892
16;900;4.534695e-005;1.000910e+003;1001.037454;0.666958;339.518060;7.095615

File: Data/HighFluenceIrrNeutron2023/TCT/N8740_3_LL2_8e15_12min.csv
Num;Voltage;Ileak[nA];CCE[a.u.];CCE2[a.u.];CCE2err[a.u.];MPV[mV];Noise[mV]
0;100;9.875180e-006;1.264828e+002;134.539867;0.735447;67.136087;18.858024
1;150;1.279904e-005;1.691328e+002;179.587937;0.650008;86.647038;0.085015
2;200;1.548754e-005;2.130153e+002;221.830758;0.685466;102.243911;4.263132
3;250;1.810304e-005;2.553831e+002;265.232402;0.733610;117.054199;0.326319
4;300;2.067133e-005;2.964370e+002;306.377179;0.693533;130.572967;17.717991
5;350;2.329222e-005;3.355127e+002;344.714611;0.751040;143.757961;15.335229
6;400;2.586934e-005;3.775152e+002;384.920705;0.752353;155.741432;4.394291
7;450;2.839371e-005;4.219527e+002;428.992085;0.725990;170.279531;25.004129
8;500;3.128969e-005;4.675953e+002;473.625951;0.704944;186.155908;13.857153
9;550;3.388421e-005;5.116804e+002;517.569779;0.805193;198.606419;16.233640
10;600;3.701685e-005;5.520040e+002;560.138958;0.787440;210.841430;179.624418
11;650;3.997105e-005;5.915905e+002;597.968086;0.845180;235.857283;22.416687
12;700;4.327833e-005;6.350099e+002;639.232611;1.093616;255.751231;23.377984
13;750;4.665891e-005;6.859399e+002;692.362963;1.029988;263.025118;26.674749
14;800;5.023404e-005;7.349226e+002;739.289404;0.916063;284.958202;36.169689
15;850;5.437091e-005;7.825640e+002;786.389449;0.728516;286.437160;16.647432
16;900;5.844057e-005;8.229164e+002;827.924978;0.789226;296.873541;18.546141

File: Data/HighFluenceIrrNeutron2023/TCT/N8740_3_LL2_8e15_1300min.csv
Num;Voltage;Ileak[nA];CCE[a.u.];CCE2[a.u.];CCE2err[a.u.];MPV[mV];Noise[mV]
0;100;4.881521e-006;9.304847e+001;92.813235;0.324755;-16.636132;4.193923
1;150;6.252122e-006;1.284947e+002;128.508018;0.301431;43.149284;4.107463
2;200;7.625568e-006;1.649149e+002;164.826425;0.349094;67.659242;4.157798
3;250;9.022467e-006;2.029330e+002;203.082740;0.334932;80.817684;4.481406
4;300;1.040772e-005;2.450550e+002;244.982426;0.374936;94.344513;4.442734
5;350;1.179270e-005;2.860943e+002;286.133130;0.326981;111.528771;6.875211
6;400;1.321997e-005;3.306001e+002;330.625800;0.367161;123.212519;4.721415
7;450;1.475254e-005;3.740184e+002;374.045643;0.425227;141.994325;4.134881
8;500;1.645473e-005;4.220954e+002;421.939007;0.366031;156.843654;3.981811
9;550;1.799909e-005;4.725890e+002;472.638264;0.353366;172.576166;5.380629
10;600;1.973635e-005;5.239991e+002;524.067226;0.469297;190.178136;4.704223
11;650;2.144468e-005;5.767487e+002;576.690196;0.404443;207.365775;4.054160
12;700;2.323624e-005;6.321271e+002;632.011762;0.415569;227.428284;4.168151
13;750;2.503914e-005;6.917923e+002;691.880526;0.376977;245.408685;4.228398
14;800;2.697555e-005;7.507070e+002;750.599906;0.416038;264.532019;4.211419
15;850;2.912070e-005;8.144026e+002;814.437377;0.434197;286.228819;5.378854
16;900;3.105475e-005;8.789969e+002;878.968335;0.481813;305.484403;3.872885

File: Data/HighFluenceIrrNeutron2023/TCT/N8740_3_LL2_8e15_13200min.csv
Num;Voltage;Ileak[nA];CCE[a.u.];CCE2[a.u.];CCE2err[a.u.];MPV[mV];Noise[mV]
0;100;2.174064e-006;5.207210e+001;42.206359;0.628798;-197.636496;6.643955
1;150;2.935203e-006;7.140825e+001;60.893179;0.583014;-165.151150;9.300704
2;200;3.764084e-006;9.305943e+001;84.156887;0.622263;-143.750105;13.936613
3;250;4.691745e-006;1.184810e+002;108.834009;0.563742;-170.588308;9.060539
4;300;5.817943e-006;1.473131e+002;137.994620;0.625552;66.229750;9.175828
5;350;7.131054e-006;1.815531e+002;170.375283;0.617552;76.572844;8.266508
6;400;8.632117e-006;2.214039e+002;208.958241;0.676444;90.971717;9.833738
7;450;1.065972e-005;2.683008e+002;255.720074;0.564072;105.570790;6.592831
8;500;1.305496e-005;3.273674e+002;314.296897;0.525103;125.759890;7.159633
9;550;1.601359e-005;3.965035e+002;379.607032;0.633411;149.666094;8.046364
10;600;1.955434e-005;4.743430e+002;459.579595;0.635350;175.153810;7.785150
11;650;2.371621e-005;5.692700e+002;553.167663;0.696420;206.544775;7.496726
12;700;2.836554e-005;6.764915e+002;657.521948;0.626384;238.748339;7.983361
13;750;3.366380e-005;7.903053e+002;769.569307;0.649779;279.111524;8.240439
14;800;3.971581e-005;9.188465e+002;895.966460;0.736203;318.190662;6.824934
15;850;4.625937e-005;1.054262e+003;1028.443526;0.674733;359.695457;9.185627
16;900;5.286229e-005;1.195284e+003;1165.587168;0.831389;403.031343;8.882258

File: Data/HighFluenceIrrNeutron2023/TCT/N8740_3_LL2_8e15_150min.csv
Num;Voltage;Ileak[nA];CCE[a.u.];CCE2[a.u.];CCE2err[a.u.];MPV[mV];Noise[mV]
0;100;9.485029e-006;1.452907e+002;144.577339;0.527050;69.232626;5.449843
1;150;1.199468e-005;1.959885e+002;195.970453;0.603578;86.261308;5.117279
2;200;1.427000e-005;2.452547e+002;245.414669;0.589294;103.784621;6.064543
3;250;1.623413e-005;2.940539e+002;294.350433;0.591047;121.256100;6.114224
4;300;1.830913e-005;3.399042e+002;339.974560;0.628135;138.525679;6.608257
5;350;2.025242e-005;3.855315e+002;385.281634;0.617089;151.912055;5.176242
6;400;2.223148e-005;4.278391e+002;427.695942;0.611828;166.597973;6.598077
7;450;2.429289e-005;4.746692e+002;474.876304;0.593746;185.547583;7.575144
8;500;2.626386e-005;5.228824e+002;523.697548;0.533495;201.907622;5.054945
9;550;2.814577e-005;5.788806e+002;578.535433;0.609377;219.678709;6.290604
10;600;3.052234e-005;6.231889e+002;622.943518;0.612436;233.096071;6.399145
11;650;3.252067e-005;6.799352e+002;679.437588;0.699263;251.331235;5.340540
12;700;3.485170e-005;7.297498e+002;729.105959;0.665661;268.283803;5.623426
13;750;3.742211e-005;7.819099e+002;782.065629;0.664310;283.402078;6.677992
14;800;3.945118e-005;8.507316e+002;850.684848;0.635336;304.918217;5.577301
15;850;4.200113e-005;8.958420e+002;895.721792;0.791086;321.563704;4.431813
16;900;4.494374e-005;9.651734e+002;964.913374;0.764115;339.674093;6.220978

File: Data/HighFluenceIrrNeutron2023/TCT/N8740_3_LL2_8e15_15100min.csv
Num;Voltage;Ileak[nA];CCE[a.u.];CCE2[a.u.];CCE2err[a.u.];MPV[mV];Noise[mV]
0;100;2.019957e-006;4.755489e+001;47.151130;0.367289;20.186720;2.072348
1;150;2.756239e-006;7.047365e+001;69.538489;0.394386;28.285995;1.871091
2;200;3.555192e-006;9.475491e+001;93.747222;0.381778;37.581309;2.356136
3;250;4.458687e-006;1.242298e+002;122.883384;0.416131;47.814867;2.108260
4;300;5.536962e-006;1.595491e+002;157.749084;0.407902;60.421948;2.495515
5;350;6.840549e-006;1.987816e+002;197.092639;0.440531;74.727678;1.961759
6;400;8.431987e-006;2.460338e+002;243.684479;0.436986;92.195215;2.004671
7;450;1.039291e-005;2.997163e+002;296.859496;0.438256;111.894492;1.962021
8;500;1.289917e-005;3.605095e+002;357.722153;0.549645;133.671761;1.763364
9;550;1.603353e-005;4.299611e+002;427.372185;0.467597;158.557628;1.497679
10;600;1.980278e-005;5.260615e+002;522.533090;0.495816;191.042366;1.876219
11;650;2.417547e-005;6.425231e+002;638.274208;0.529466;230.894578;1.905049
12;700;2.923173e-005;7.783275e+002;772.473210;0.679274;275.184895;1.599048
13;750;3.490849e-005;9.255142e+002;917.658974;0.618317;323.118533;2.221926
14;800;4.100599e-005;1.079156e+003;1071.244598;0.703997;373.010473;1.682313
15;850;4.767656e-005;1.238294e+003;1227.697115;0.739387;422.676227;1.830938
16;900;5.471633e-005;1.444861e+003;1432.540929;1.027313;481.755703;1.926694

File: Data/HighFluenceIrrNeutron2023/TCT/N8740_3_LL2_8e15_1600min.csv
Num;Voltage;Ileak[nA];CCE[a.u.];CCE2[a.u.];CCE2err[a.u.];MPV[mV];Noise[mV]
0;100;4.587785e-006;7.873917e+001;78.435779;0.703211;-180.681351;10.833051
1;150;5.918254e-006;1.084071e+002;107.814258;0.710805;57.734565;10.778442
2;200;7.244511e-006;1.394840e+002;138.891258;0.667684;78.743817;14.423439
3;250;8.553861e-006;1.734237e+002;173.455539;0.643981;81.482823;9.495776
4;300;9.851446e-006;2.054910e+002;204.877055;0.683585;95.538562;8.357180
5;350;1.129431e-005;2.414525e+002;241.639959;0.597016;106.349265;9.797298
6;400;1.270264e-005;2.782276e+002;278.439790;0.637883;118.990530;11.815608
7;450;1.416828e-005;3.173164e+002;317.148283;0.714295;136.795515;12.303646
8;500;1.582166e-005;3.566608e+002;356.460806;0.696435;146.120598;11.396493
9;550;1.738988e-005;3.983413e+002;398.418535;0.621442;155.363372;7.961217
10;600;1.904413e-005;4.472908e+002;447.217205;0.661450;171.050909;8.957944
11;650;2.091884e-005;4.981229e+002;498.072768;0.715811;188.280519;9.452685
12;700;2.279129e-005;5.516047e+002;551.935293;0.752025;207.207872;8.374565
13;750;2.460894e-005;5.967455e+002;597.025896;0.723500;219.877770;9.544862
14;800;2.657495e-005;6.481031e+002;648.342233;0.752384;237.434981;11.040141
15;850;2.860838e-005;6.972426e+002;696.957354;0.688577;256.291186;8.967223
16;900;3.030227e-005;7.547999e+002;754.127703;0.707800;272.023864;7.989023

File: Data/HighFluenceIrrNeutron2023/TCT/N8740_3_LL2_8e15_200min.csv
Num;Voltage;Ileak[nA];CCE[a.u.];CCE2[a.u.];CCE2err[a.u.];MPV[mV];Noise[mV]
0;100;8.615952e-006;1.466804e+002;146.738858;0.530186;69.170681;5.381154
1;150;1.093085e-005;1.972614e+002;197.313471;0.551782;85.997951;5.666806
2;200;1.290463e-005;2.453870e+002;245.692883;0.594468;103.430395;5.795213
3;250;1.474843e-005;2.936423e+002;293.870572;0.538676;117.114290;5.772013
4;300;1.662393e-005;3.383707e+002;338.148385;0.471972;134.633742;5.555443
5;350;1.836253e-005;3.835969e+002;384.202621;0.524575;149.986291;7.002977
6;400;2.012548e-005;4.294321e+002;429.629769;0.576010;165.510070;7.374258
7;450;2.189602e-005;4.778771e+002;478.109771;0.578862;181.836488;7.206204
8;500;2.382328e-005;5.241686e+002;524.572076;0.598727;197.846632;6.600213
9;550;2.534743e-005;5.716049e+002;571.911475;0.507961;215.614395;8.775263
10;600;2.748265e-005;6.258560e+002;626.290781;0.599594;229.817743;5.029764
11;650;2.958261e-005;6.781844e+002;678.244058;0.720223;247.241796;5.640064
12;700;3.148576e-005;7.352732e+002;734.706147;0.625252;263.691630;7.775949
13;750;3.370154e-005;7.932407e+002;793.724716;0.717992;283.333839;6.197599
14;800;3.569246e-005;8.509197e+002;851.013864;0.632163;302.093401;4.515931
15;850;3.793847e-005;9.068589e+002;907.042548;0.676254;318.884685;5.731864
16;900;4.011591e-005;9.640254e+002;963.706453;0.662339;337.444830;5.581892

File: Data/HighFluenceIrrNeutron2023/TCT/N8740_3_LL2_8e15_2035min.csv
Num;Voltage;Ileak[nA];CCE[a.u.];CCE2[a.u.];CCE2err[a.u.];MPV[mV];Noise[mV]
0;100;4.173568e-006;7.867939e+001;78.813133;0.604424;41.489644;7.972234
1;150;5.386949e-006;1.072936e+002;107.164190;0.733696;61.241677;7.783342
2;200;6.601423e-006;1.323927e+002;132.131197;0.645236;64.115903;8.058753
3;250;7.802983e-006;1.597603e+002;160.085569;0.717572;73.990243;8.743754
4;300;9.123062e-006;1.913723e+002;191.378552;0.606983;83.682117;10.383133
5;350;1.046210e-005;2.257037e+002;225.713860;0.645133;93.581548;7.338843
6;400;1.184768e-005;2.615494e+002;261.431963;0.680548;106.344550;6.658609
7;450;1.335501e-005;2.996378e+002;299.751019;0.718401;118.319837;8.336463
8;500;1.495450e-005;3.350686e+002;335.734258;0.645762;130.002694;6.825162
9;550;1.656386e-005;3.773537e+002;377.117897;0.597340;142.795315;6.554919
10;600;1.823717e-005;4.167020e+002;416.750212;0.624372;156.438406;7.438052
11;650;2.007587e-005;4.630965e+002;463.913980;0.740477;170.394645;6.505981
12;700;2.198822e-005;5.096801e+002;509.434142;0.687178;187.396378;8.301385
13;750;2.382582e-005;5.574173e+002;557.465101;0.626402;202.836178;6.449877
14;800;2.593836e-005;6.055057e+002;605.305379;0.745161;216.423367;6.856579
15;850;2.796917e-005;6.529469e+002;654.413884;0.755619;235.698846;6.582785
16;900;3.001697e-005;7.187010e+002;719.125187;0.841374;254.260789;6.879395

File: Data/HighFluenceIrrNeutron2023/TCT/N8740_3_LL2_8e15_2400min.csv
Num;Voltage;Ileak[nA];CCE[a.u.];CCE2[a.u.];CCE2err[a.u.];MPV[mV];Noise[mV]
0;100;4.017038e-006;6.641938e+001;66.079595;0.718807;47.255714;9.644998
1;150;5.167562e-006;9.296900e+001;93.500740;0.770541;51.317375;11.454811
2;200;6.366484e-006;1.203279e+002;120.660586;0.631526;65.486606;9.901624
3;250;7.597266e-006;1.521543e+002;151.621173;0.700489;79.425196;14.748931
4;300;8.885909e-006;1.818821e+002;182.362384;0.737559;100.845062;12.839830
5;350;1.022607e-005;2.154989e+002;214.802839;0.636223;102.249656;10.389884
6;400;1.166389e-005;2.549789e+002;255.527030;0.684758;111.283624;10.030862
7;450;1.314204e-005;2.951849e+002;294.604203;0.668782;124.513720;9.280480
8;500;1.467855e-005;3.367763e+002;336.745342;0.688058;138.283594;13.271857
9;550;1.645456e-005;3.781380e+002;378.700620;0.707920;156.720756;11.731401
10;600;1.826202e-005;4.217757e+002;421.750618;0.751491;170.277152;9.977752
11;650;2.010101e-005;4.713768e+002;471.271191;0.753927;183.390815;10.440245
12;700;2.220605e-005;5.189998e+002;518.989265;0.684850;199.958122;12.134607
13;750;2.425782e-005;5.680718e+002;568.317375;0.766676;214.484485;10.601381
14;800;2.636551e-005;6.269377e+002;626.132269;0.772331;234.871738;9.028715
15;850;2.866730e-005;6.855221e+002;686.162424;0.767308;256.009778;8.741638
16;900;3.101070e-005;7.483406e+002;748.040921;0.792127;275.736033;8.444671

File: Data/HighFluenceIrrNeutron2023/TCT/N8740_3_LL2_8e15_2750min.csv
Num;Voltage;Ileak[nA];CCE[a.u.];CCE2[a.u.];CCE2err[a.u.];MPV[mV];Noise[mV]
0;100;3.679972e-006;7.305370e+001;73.574464;0.706673;-248.885794;11.383143
1;150;4.799605e-006;1.004424e+002;101.058851;0.702563;38.033659;13.030004
2;200;5.898551e-006;1.295994e+002;129.531272;0.690391;38.536090;10.048808
3;250;7.059672e-006;1.580137e+002;157.614361;0.719213;60.825451;10.428687
4;300;8.272202e-006;1.922649e+002;192.607137;0.737589;77.285032;9.844785
5;350;9.596341e-006;2.253317e+002;225.482432;0.694026;87.190115;9.443146
6;400;1.092320e-005;2.654825e+002;265.631047;0.686212;100.360547;10.157054
7;450;1.247028e-005;3.047018e+002;305.381232;0.761035;112.965641;12.278548
8;500;1.409777e-005;3.473450e+002;347.644177;0.746363;128.771880;8.940986
9;550;1.581960e-005;3.972270e+002;397.701730;0.705248;145.105894;9.076000
10;600;1.773976e-005;4.472273e+002;447.774099;0.812735;162.043113;11.835978
11;650;1.970420e-005;5.016353e+002;501.588234;0.836072;176.423243;9.246875
12;700;2.179431e-005;5.551528e+002;554.776591;0.716527;194.198400;7.946851
13;750;2.397925e-005;6.185483e+002;618.741773;0.831469;213.965606;10.691397
14;800;2.623267e-005;6.802617e+002;680.155433;0.723324;236.313100;11.095631
15;850;2.861399e-005;7.462914e+002;745.890063;0.738895;255.506860;8.415603
16;900;3.083424e-005;8.138717e+002;814.280319;0.901720;278.403875;15.581408

File: Data/HighFluenceIrrNeutron2023/TCT/N8740_3_LL2_8e15_275min.csv
Num;Voltage;Ileak[nA];CCE[a.u.];CCE2[a.u.];CCE2err[a.u.];MPV[mV];Noise[mV]
0;100;7.776558e-006;1.373158e+002;137.343688;0.579818;64.201709;5.522575
1;150;9.800526e-006;1.869083e+002;186.683087;0.533598;81.504316;7.193574
2;200;1.169808e-005;2.356760e+002;235.283627;0.578127;97.311719;6.655763
3;250;1.335202e-005;2.828784e+002;282.885836;0.666496;113.188045;7.444139
4;300;1.508248e-005;3.303329e+002;330.277307;0.573899;126.723705;5.036883
5;350;1.669060e-005;3.753584e+002;375.452579;0.664707;142.508089;4.920437
6;400;1.830375e-005;4.245225e+002;425.348322;0.601018;161.520164;6.171970
7;450;1.989320e-005;4.710986e+002;471.331513;0.611287;175.136899;5.947519
8;500;2.152521e-005;5.220607e+002;522.333811;0.606709;195.593740;5.310595
9;550;2.324870e-005;5.710954e+002;571.248718;0.665912;209.083722;6.252832
10;600;2.479957e-005;6.194784e+002;619.271041;0.668295;229.234320;5.708747
11;650;2.656426e-005;6.701432e+002;669.713888;0.704415;243.111442;8.022701
12;700;2.832167e-005;7.201810e+002;720.875405;0.654574;261.158356;7.627236
13;750;3.019584e-005;7.759363e+002;775.660238;0.637233;277.772389;7.516852
14;800;3.170218e-005;8.289186e+002;829.081596;0.565455;294.667286;6.532348
15;850;3.370042e-005;8.878361e+002;887.928079;0.655559;311.429010;7.449090
16;900;3.596140e-005;9.465347e+002;946.192407;0.598914;330.097584;5.599467

File: Data/HighFluenceIrrNeutron2023/TCT/N8740_3_LL2_8e15_30min.csv
Num;Voltage;Ileak[nA];CCE[a.u.];CCE2[a.u.];CCE2err[a.u.];MPV[mV];Noise[mV]
0;100;1.009573e-005;1.331552e+002;132.849549;0.593901;62.457411;8.973006
1;150;1.292537e-005;1.797286e+002;179.818716;0.638475;81.902809;10.938207
2;200;1.553464e-005;2.230286e+002;223.271824;0.618472;97.195419;9.768846
3;250;1.801717e-005;2.627789e+002;262.672797;0.681412;112.315614;8.863310
4;300;2.038214e-005;3.155507e+002;315.369500;0.558126;128.054373;8.069829
5;350;2.276828e-005;3.605434e+002;360.758278;0.593439;144.350539;9.535985
6;400;2.497590e-005;4.002654e+002;400.413525;0.626905;157.581714;10.128100
7;450;2.737834e-005;4.443516e+002;444.455341;0.715989;172.735816;9.302736
8;500;2.985676e-005;4.888206e+002;488.147141;0.632429;186.057770;9.199928
9;550;3.240071e-005;5.285015e+002;527.723621;0.610972;200.001081;10.122840
10;600;3.504026e-005;5.637647e+002;563.342574;0.752731;215.625942;8.798879
11;650;3.775343e-005;6.108931e+002;610.711898;0.726836;229.596167;9.527470
12;700;4.064896e-005;6.671047e+002;667.738385;0.702372;244.837278;9.162394
13;750;4.340764e-005;7.235610e+002;723.836470;0.746319;262.279641;9.004839
14;800;4.633076e-005;7.821662e+002;782.429733;0.686315;277.913220;10.523536
15;850;5.005244e-005;8.383509e+002;837.846510;0.659471;297.087329;9.430546
16;900;5.364734e-005;8.733647e+002;873.576726;0.724590;311.188308;10.339373

File: Data/HighFluenceIrrNeutron2023/TCT/N8740_3_LL2_8e15_3100min.csv
Num;Voltage;Ileak[nA];CCE[a.u.];CCE2[a.u.];CCE2err[a.u.];MPV[mV];Noise[mV]
0;100;3.566941e-006;6.695296e+001;67.974138;0.726126;54.472135;14.228503
1;150;4.640834e-006;9.476675e+001;95.022881;0.659068;54.826514;9.236186
2;200;5.697088e-006;1.222461e+002;122.606454;0.599780;67.596695;7.891141
3;250;6.821361e-006;1.522744e+002;152.281777;0.701822;77.096926;10.067808
4;300;8.042454e-006;1.836515e+002;185.186895;0.550438;88.502437;9.045701
5;350;9.346358e-006;2.226317e+002;222.696902;0.703503;101.189902;9.579044
6;400;1.071647e-005;2.662078e+002;266.719279;0.727575;110.757676;8.765716
7;450;1.222941e-005;3.099768e+002;310.149076;0.703153;122.727305;9.782046
8;500;1.383478e-005;3.536449e+002;353.983567;0.719451;137.142674;8.309469
9;550;1.562810e-005;4.013828e+002;401.506759;0.679414;153.500093;7.641291
10;600;1.746137e-005;4.491836e+002;449.108115;0.706513;168.018916;6.935708
11;650;1.947715e-005;5.004039e+002;500.142468;0.699908;187.708111;6.970404
12;700;2.159504e-005;5.489655e+002;550.059951;0.667277;211.417827;8.081011
13;750;2.365292e-005;6.040229e+002;604.551158;0.817003;234.073382;8.359593
14;800;2.594325e-005;6.716211e+002;670.943808;0.934071;254.645922;9.409085
15;850;2.823140e-005;7.321223e+002;731.999071;0.833117;277.444988;10.952841
16;900;3.062499e-005;8.037075e+002;803.821724;0.877811;296.351608;7.086367

File: Data/HighFluenceIrrNeutron2023/TCT/N8740_3_LL2_8e15_3500min.csv
Num;Voltage;Ileak[nA];CCE[a.u.];CCE2[a.u.];CCE2err[a.u.];MPV[mV];Noise[mV]
0;100;3.410591e-006;7.121865e+001;71.234751;0.900641;64.710716;11.301259
1;150;4.424156e-006;9.821680e+001;98.366866;0.734028;74.344585;11.769777
2;200;5.481453e-006;1.260731e+002;125.762851;0.774064;83.010940;13.352228
3;250;6.582692e-006;1.527722e+002;152.957975;0.743926;99.259062;14.605524
4;300;7.731142e-006;1.826366e+002;183.318550;0.730402;110.458491;9.891894
5;350;9.050670e-006;2.216221e+002;221.252740;0.669852;118.082764;9.568145
6;400;1.041542e-005;2.555373e+002;255.487046;0.820901;130.131054;11.796943
7;450;1.187720e-005;2.982328e+002;298.951187;0.798238;147.822357;13.652298
8;500;1.352137e-005;3.520229e+002;351.597861;0.842085;154.255140;11.286757
9;550;1.525193e-005;4.000610e+002;400.060297;0.650282;174.216379;10.594090
10;600;1.718646e-005;4.483986e+002;448.742924;0.911656;193.926729;12.687109
11;650;1.911928e-005;4.953232e+002;495.996205;0.805104;211.978642;12.392241
12;700;2.139896e-005;5.509274e+002;550.581413;0.806693;230.700803;10.867538
13;750;2.365833e-005;6.190677e+002;618.713742;0.787226;249.407022;12.598338
14;800;2.603384e-005;6.935595e+002;694.282830;0.831324;265.249427;10.592858
15;850;2.838234e-005;7.721268e+002;772.432478;0.812091;287.787587;9.321879
16;900;3.085175e-005;8.325248e+002;832.100189;0.811234;314.995785;11.900119

File: Data/HighFluenceIrrNeutron2023/TCT/N8740_3_LL2_8e15_350min.csv
Num;Voltage;Ileak[nA];CCE[a.u.];CCE2[a.u.];CCE2err[a.u.];MPV[mV];Noise[mV]
0;100;7.536751e-006;1.352025e+002;135.463312;0.511902;61.464481;5.695111
1;150;9.527632e-006;1.860369e+002;185.937005;0.577009;79.347309;6.624743
2;200;1.127482e-005;2.295685e+002;229.488485;0.554659;95.708700;7.358097
3;250;1.297766e-005;2.717602e+002;271.751885;0.515986;113.586363;5.019426
4;300;1.468799e-005;3.160853e+002;316.500806;0.638138;127.702061;4.296751
5;350;1.637546e-005;3.643861e+002;364.122771;0.576140;144.249268;5.244338
6;400;1.784803e-005;4.119643e+002;411.987170;0.619629;160.968068;5.066928
7;450;1.948858e-005;4.599905e+002;460.190275;0.696059;178.464887;5.399657
8;500;2.112032e-005;5.098914e+002;510.043506;0.631183;193.717538;6.602352
9;550;2.273794e-005;5.625358e+002;562.375966;0.617867;209.929562;5.022141
10;600;2.425571e-005;6.094221e+002;609.549462;0.831322;227.609705;5.641352
11;650;2.601466e-005;6.549092e+002;654.610841;0.680813;242.985966;5.852251
12;700;2.753937e-005;7.094007e+002;708.985949;0.736630;261.242390;5.824497
13;750;2.955157e-005;7.698221e+002;769.443311;0.665413;279.177109;6.862643
14;800;3.123717e-005;8.264950e+002;825.790263;0.621814;298.924070;5.322134
15;850;3.313887e-005;8.858048e+002;884.898902;0.777555;317.963727;6.849543
16;900;3.487514e-005;9.521033e+002;952.405322;0.772502;337.155126;5.731402

File: Data/HighFluenceIrrNeutron2023/TCT/N8740_3_LL2_8e15_3900min.csv
Num;Voltage;Ileak[nA];CCE[a.u.];CCE2[a.u.];CCE2err[a.u.];MPV[mV];Noise[mV]
0;100;3.374001e-006;7.454925e+001;65.556862;0.590593;-2.650642;10.063230
1;150;4.418426e-006;1.014465e+002;92.126611;0.671448;54.262432;9.345875
2;200;5.485964e-006;1.325504e+002;123.651397;0.679508;62.424253;13.148757
3;250;6.606163e-006;1.639876e+002;154.720394;0.706819;78.790988;14.035459
4;300;7.805973e-006;1.999835e+002;189.030430;0.639893;88.052072;9.815825
5;350;9.135055e-006;2.411564e+002;231.606218;0.724938;104.883287;11.509545
6;400;1.055999e-005;2.804025e+002;269.850823;0.651203;113.754248;14.463438
7;450;1.212264e-005;3.248060e+002;315.591951;0.744000;129.461792;12.656001
8;500;1.384462e-005;3.751056e+002;363.320968;0.620447;146.187321;10.599952
9;550;1.573311e-005;4.288564e+002;415.867082;0.625091;159.820947;9.546061
10;600;1.777354e-005;4.851761e+002;472.944370;0.694639;177.226664;9.880556
11;650;2.003762e-005;5.463742e+002;532.559318;0.637361;203.285038;12.988100
12;700;2.240374e-005;6.146328e+002;599.230623;0.610840;222.115767;9.323048
13;750;2.490693e-005;6.865862e+002;671.090929;0.720144;243.070245;10.447336
14;800;2.766376e-005;7.620016e+002;744.469213;0.642488;268.418844;10.508839
15;850;3.047572e-005;8.452144e+002;828.062504;0.729395;292.581984;11.677480
16;900;3.322207e-005;9.301024e+002;911.526033;0.824412;320.110670;13.802028

File: Data/HighFluenceIrrNeutron2023/TCT/N8740_3_LL2_8e15_4400min.csv
Num;Voltage;Ileak[nA];CCE[a.u.];CCE2[a.u.];CCE2err[a.u.];MPV[mV];Noise[mV]
0;100;3.218847e-006;7.175313e+001;71.791694;0.617151;54.460744;10.849704
1;150;4.211322e-006;9.873344e+001;99.510130;0.642052;42.871321;10.027052
2;200;5.238820e-006;1.277160e+002;127.433966;0.711524;72.435728;10.238156
3;250;6.322217e-006;1.576540e+002;157.943035;0.656698;82.474290;13.593213
4;300;7.489255e-006;1.905174e+002;191.054619;0.658682;93.592028;10.920286
5;350;8.748653e-006;2.303387e+002;230.042594;0.663881;106.735398;9.398334
6;400;1.015234e-005;2.703274e+002;270.397469;0.803198;122.593108;9.604779
7;450;1.174642e-005;3.109074e+002;310.515466;0.698864;133.691054;11.096596
8;500;1.344033e-005;3.599511e+002;359.798441;0.693176;150.145929;11.622883
9;550;1.530945e-005;4.089336e+002;409.172605;0.675366;166.626308;15.407718
10;600;1.738203e-005;4.638052e+002;463.453018;0.743018;183.733266;10.760915
11;650;1.965499e-005;5.198291e+002;519.710909;0.682685;204.706810;10.864899
12;700;2.199260e-005;5.899888e+002;589.702429;0.746530;224.789904;10.199034
13;750;2.456693e-005;6.545333e+002;654.172014;0.723060;247.281086;9.120022
14;800;2.733286e-005;7.225683e+002;722.341801;0.784195;278.424927;11.289493
15;850;3.015015e-005;7.953134e+002;795.436049;0.764890;301.629078;13.180374
16;900;3.299303e-005;8.908842e+002;891.195010;0.953130;323.143942;12.885456

File: Data/HighFluenceIrrNeutron2023/TCT/N8740_3_LL2_8e15_4800min.csv
Num;Voltage;Ileak[nA];CCE[a.u.];CCE2[a.u.];CCE2err[a.u.];MPV[mV];Noise[mV]
0;100;3.095153e-006;7.319897e+001;73.484844;0.943457;10.538908;11.513893
1;150;4.068479e-006;1.006015e+002;100.920206;0.647221;23.566851;12.422450
2;200;5.073406e-006;1.250183e+002;125.676332;0.803634;57.133716;7.688636
3;250;6.141486e-006;1.516051e+002;151.994735;0.816156;64.440927;7.300550
4;300;7.277527e-006;1.852587e+002;185.546592;0.813132;76.922486;8.683427
5;350;8.549207e-006;2.207263e+002;220.478729;0.799898;87.883468;8.509172
6;400;9.935764e-006;2.556174e+002;255.964196;0.810528;100.078625;8.171759
7;450;1.148900e-005;2.979738e+002;298.395590;0.720571;115.833819;7.782826
8;500;1.323798e-005;3.410587e+002;342.130281;0.946645;128.336544;9.030940
9;550;1.513351e-005;3.901806e+002;389.923680;0.795086;142.215754;8.004541
10;600;1.726599e-005;4.406498e+002;441.021005;0.827640;161.441582;10.093859
11;650;1.955586e-005;4.950273e+002;495.339410;0.811579;180.447468;8.806609
12;700;2.205627e-005;5.569682e+002;556.995550;0.731063;197.997126;7.777736
13;750;2.472290e-005;6.251736e+002;625.522790;0.911575;220.628128;8.527021
14;800;2.746953e-005;6.979512e+002;697.849039;0.793493;243.793197;8.902003
15;850;3.061118e-005;7.790807e+002;778.812762;0.870114;271.156524;8.993531
16;900;3.415639e-005;8.614431e+002;862.934622;1.104017;293.840690;8.266563

File: Data/HighFluenceIrrNeutron2023/TCT/N8740_3_LL2_8e15_500min.csv
Num;Voltage;Ileak[nA];CCE[a.u.];CCE2[a.u.];CCE2err[a.u.];MPV[mV];Noise[mV]
0;100;7.047511e-006;1.315212e+002;131.456042;0.367089;57.694898;3.299513
1;150;8.877963e-006;1.814269e+002;181.635455;0.380128;72.225399;3.276982
2;200;1.058037e-005;2.289441e+002;228.805273;0.338860;89.739567;3.027504
3;250;1.218790e-005;2.734805e+002;273.504256;0.348056;105.737055;2.972267
4;300;1.378384e-005;3.116894e+002;311.467176;0.364647;122.971708;3.635866
5;350;1.529679e-005;3.614018e+002;361.518294;0.351991;136.146782;3.093659
6;400;1.688483e-005;4.119845e+002;411.948376;0.361676;153.613040;2.576745
7;450;1.849418e-005;4.600126e+002;459.985385;0.358397;170.528728;2.809343
8;500;2.016094e-005;5.094732e+002;509.493042;0.403979;188.364741;3.575632
9;550;2.164791e-005;5.561872e+002;556.252464;0.412187;204.317902;3.057915
10;600;2.329656e-005;6.059326e+002;605.856359;0.402041;219.271099;2.903153
11;650;2.494302e-005;6.578243e+002;658.269620;0.446198;236.025913;3.299548
12;700;2.667285e-005;7.202815e+002;719.984488;0.376552;256.726238;2.700436
13;750;2.815711e-005;7.805348e+002;780.694346;0.418678;275.813345;3.048791
14;800;3.008675e-005;8.281780e+002;828.040746;0.479221;291.788555;3.227904
15;850;3.174534e-005;8.957771e+002;895.660686;0.654115;311.106915;3.075464
16;900;3.358511e-005;9.664655e+002;966.441492;0.405157;333.399398;3.639411
