Repository: aimaax/PENGUIN

# PENGUIN :penguin:  

> **NOTE!!** Google ID and GitLab repo for CERN organization is hidden and the create database function won't work properly in this version. Plotting is still possible with the saved database and data stored in this repo.  

A Python-based environment for GUI-driven analysis for IV, CV, and TCT measurements obtained with [Particulars Setup]() at CERN for CMS HGCAL silicon diodes. Used to plot data for individual diodes, but also to analyse Current Volume Normalization, Saturation Voltage, Charge Collection, and Charge Collection Efficiency.

---

## Using saved database from another computer

GUI only searches for Database/Diodes_Database.pkl so either create new database or copy a previous backup database:

```bash
cp Database/SavedDatabases/DB_DI_DISR_HF_20260216.pkl Database/Diodes_Database.pkl
```

> **Important!** If database was previously created on another system (Windows vs Linux), after you copied the file, then go to "Manage Database" --> "Create Database" then select one campaign at the time and under "Columns to Overwrite" select **file_iv**, **file_cv**, and **file_tct** then press Create Database. (This has to be done once, have patience :>)

---

## Creating the Database

Before you can plot any data, you must create the sensor database:

1. Navigate to the **Manage Database** tab.
2. Click the **Manage Database** sub-tab.
3. Select the **campaign** you want to import from the campaign dropdown.
4. Choose which **measurement directories** under Data/ to scan (IV_onPCB, CV_onPCB, TCT, IVCV_bare).
5. Press **"Create Database"**.

It scans the selected directories in `Data/` and matches the sensor id and annealing time from the filename to fetch metadata from the corresponding Google Sheets. Saves the database to `Database/Diodes_Database.pkl`.

---

## GUI Overview

Divided into **8 main tabs** containing:

1. Plot IV|CV|TCT vs Voltage
2. Current Volume Noramlization
3. Saturation Voltage
4. Charge Collection
5. Charge Collection Efficiency
6. DI vs HF Comparison
7. Manage Database
8. Annealing

Plots can be saved with Save Plot:

- **Original** = saves exactly as you see it in the GUI
- **16:9** = 16 to 9 ratio with the base_width of 5.12 (full width of 15' laptop screen)

<!-- - **Left side**: Matplotlib plot canvas (resizable)
- **Right side**: A narrow panel (max 300px) with two sub-tabs:
  - **Filter tab**: Campaign, measurement type, sensor ID, annealing time, and other filters specific to the tab
  - **Plot Settings tab**: Visual customization (axis scales, labels, fonts, markers, legend, colors, etc.)

### Extract Saturation Voltage from CV and TCT data

Extraction of saturation voltage from CV and TCT data can be done under `Saturation Voltage` --> `Fit`,

**How to use the fit tab:**

1. Select a **campaign**, **measurement type**, **annealing temperature**, **sensor ID**, and **annealing time**
2. Default fit from `CV`. To fit from `TCT` data, click in the checkbox `Fit from TCT | CC vs V`
3. **Annealing Time** displays green checkbox if all diodes for the specific sensor id, campaign and annealing temperature are done, otherwise a red X. To skip looking through already fit diodes, check `Only iterate through non analysed annealing times`
4. Click **Interactive Fit Saturation Voltage** to load first diode
5. First tries an **automatic fit** using a curvature-based algorithm (@GUI.SaturationVoltage.SaturationVoltageFitTab.py -> automatic_fit_saturation_voltage -> @Utils.saturation_voltage_fit_helper.py -> find_saturation_voltage_from_curvature_fit):
6. If the automatic fit is unsatisfactory, use the **manual fit modes** by pressing `1`:
   - **Manual Fit Mode**: Click on the plot to define the lower and upper fit regions by placing interactive vertical lines. Move lower lines by `left click` and `right click`. Move upper lines by `SHIFT` + `left click` and `right click`.
   - **Endcap Assumption**: Remove lines for upper fit and uses end capacitance assumption for the upper fit (values extracted from mean value of all diodes with equal thicknesses for 120um, 200um, and 300um)
   - **Manual Upper Fit Mode**: Manually align upper fit line by moving it with the left click and rotating it with keyboard controls `A` & `D`
7. When satisfied with the selected region, press `2` to fit.
8. If saturation voltage is not possible to extract, press `3` to skip (stores 0 in the database).
9. If you are happy with the **automatic fit** or **manual fit**, press `SPACE` to save the saturation voltage, uncertainties, and fit regions to the database.

**Fit result colors:**

- Orange lines/points: Not yet saved to database = current analysis
- Green lines/points: Stored in database = already analysed

---

### Manage Database Tab

#### Display Database

Shows the full database as an interactive table. You can:

- Select which columns to display
- Edit individual cell values directly in the table **delete individual row** by setting `thickness value to 0`

File: Data/HighFluenceIrrNeutron2023/CV_onPCB/N8737_2_LL1_15e15_3500min_CV.csv
time (15.02.2024);set voltage (V);real voltage (V);serial capacitance;1/serial capacitance^2;parallel capacitance;LCR frequency (Hz);r;delta r;x;delta x;sample current
13:09:18;-25;-25.03533;1.2644808400110415e-10;6.2542536947962855e+19;8.734273013893477e-11;2000.0;421097.45;5.557191286972222;-629329.2;34.71236091077643;-1.926597e-06
13:09:32;-50;-50.06527;1.2096668118771175e-10;6.833897628074808e+19;9.080413451305361e-11;2000.0;379145.2;2.9737182112634675;-657846.2;26.39863632841666;-3.038274e-06
13:09:47;-75;-75.09314;1.164771630922342e-10;7.3708645598645576e+19;9.25248993287473e-11;2000.0;347610.85;3.8621723161971935;-683202.35;16.568083021279193;-4.008405e-06
13:10:01;-100;-100.0688;1.1300816189103638e-10;7.830335636316081e+19;9.336379823323571e-11;2000.0;323005.6;6.227921001425756;-704174.55;24.26772290512647;-5.11389e-06
13:10:16;-125;-125.0298;1.1004982899548015e-10;8.256980442103892e+19;9.359859695601316e-11;2000.0;303155.4;15.039680847677584;-723104.0;30.261526729495987;-1.011885e-05
13:10:31;-150;-150.0019;1.0749484482616354e-10;8.65415612426547e+19;9.35175328133934e-11;2000.0;286198.8;11.068333207850229;-740291.05;14.167652416684986;-3.840664e-05
13:10:45;-175;-175.0398;1.051847450652078e-10;9.03846087903039e+19;9.316647725958719e-11;2000.0;271724.3;4.405167420200962;-756549.55;18.01353310708368;-7.001503e-06
13:10:59;-200;-200.0699;1.0315018803140812e-10;9.39853043313109e+19;9.269914554078714e-11;2000.0;259037.15;156.50311937785776;-771471.9;173.2392983707796;-9.827307e-05
13:11:14;-225;-225.074;1.011232388039245e-10;9.779081334695931e+19;9.204204358635658e-11;2000.0;247182.4;4.167373273418161;-786935.55;9.124273943717386;-8.637438e-06
13:11:29;-250;-250.0619;9.942176814445284e-11;1.0116657216952795e+20;9.140505459918653e-11;2000.0;237040.05;4.844313676879316;-800402.9;24.67477456837246;-9.576526e-06
13:11:43;-275;-269.5236;9.785966265252343e-11;1.0442213569939975e+20;9.071279476337003e-11;2000.0;228249.6;374.38957250436334;-813179.5;353.59540791701465;-9.999974e-05
13:11:58;-300;-300.0057;9.622510224356556e-11;1.079998712001375e+20;8.991620721716509e-11;2000.0;219058.15;5.046917375983086;-826992.85;17.211373419922072;-1.138852e-05
13:12:12;-325;-325.0376;9.480171723786301e-11;1.1126731074274325e+20;8.914575171420598e-11;2000.0;211435.05;4.960582123098054;-839409.6;8.207740249301265;-1.23659e-05
13:12:26;-350;-350.0476;9.346547903630913e-11;1.1447154056233281e+20;8.836514338817816e-11;2000.0;204549.2;5.168462053648067;-851410.3;12.650909058245574;-1.338835e-05
13:12:40;-375;-375.0773;9.222771552460662e-11;1.1756474260639538e+20;8.759858391918558e-11;2000.0;198348.95;4.443801863269782;-862836.85;8.919998598654598;-1.446826e-05
13:12:54;-400;-400.0564;9.102338973494823e-11;1.206963093849407e+20;8.68020741234426e-11;2000.0;192795.1;6.155444744289401;-874253.0;12.678722333105965;-1.554679e-05
13:13:08;-425;-425.0306;8.991195629849444e-11;1.23698691536672e+20;8.603716004458323e-11;2000.0;187825.3;5.235981283389007;-885059.95;12.851356932246489;-1.671583e-05
13:13:22;-450;-449.985;8.883724399977636e-11;1.2670969516052311e+20;8.526527885638969e-11;2000.0;183342.25;6.113867433957004;-895767.0;10.086624807139403;-1.786691e-05
13:13:36;-475;-475.0176;8.784850006830353e-11;1.2957800779156701e+20;8.45334417883734e-11;2000.0;179385.4;8.524787387378058;-905848.95;15.984910853676974;-1.912092e-05
13:13:50;-500;-500.0461;8.687532933646196e-11;1.3249731331623921e+20;8.378969195121187e-11;2000.0;175780.55;6.073497756647317;-915996.2;16.048925197657315;-2.039173e-05
13:14:04;-525;-525.0768;8.59461639429781e-11;1.3537766061906572e+20;8.306323568875348e-11;2000.0;172494.85;7.250267236454118;-925899.05;14.244555977635804;-2.169354e-05
13:14:18;-550;-550.0619;8.506504298865895e-11;1.3819672409597177e+20;8.23587451883842e-11;2000.0;169578.95;8.081916542504011;-935489.7;15.345699723375272;-2.299672e-05
13:14:32;-575;-575.0178;8.420079400332018e-11;1.410482253443649e+20;8.165613365131113e-11;2000.0;166837.8;8.406128716597193;-945091.7;7.734371338382973;-2.439684e-05
13:14:46;-600;-599.9955;8.33669233851102e-11;1.4388398293211834e+20;8.096856972592413e-11;2000.0;164283.8;8.992107650601165;-954544.9;8.095955780511648;-2.578597e-05
13:15:00;-625;-625.0226;8.255330778049984e-11;1.4673409610871982e+20;8.028780291560486e-11;2000.0;161924.8;6.892242015483785;-963952.55;13.965041174303783;-2.719932e-05
13:15:14;-650;-650.049;8.17586072299772e-11;1.4960049510502603e+20;7.961641367363571e-11;2000.0;159655.8;6.735948337094041;-973322.25;13.110086765540492;-2.86301e-05
13:15:28;-675;-675.059;8.098955686572432e-11;1.5245509907679317e+20;7.895935919024172e-11;2000.0;157553.65;9.954967353035368;-982564.6;10.654201049351377;-3.01445e-05
13:15:43;-700;-700.0425;8.022266635121061e-11;1.5538382750583492e+20;7.82973982133447e-11;2000.0;155548.2;9.591298139459537;-991957.45;10.137917685599938;-3.163182e-05
13:15:58;-725;-725.0121;7.94592362024784e-11;1.5838397114419783e+20;7.763373579282858e-11;2000.0;153571.8;9.27000539374169;-1001488.0;9.20869154657707;-3.315119e-05
13:16:12;-750;-749.9857;7.867821884367391e-11;1.6154404782026827e+20;7.695003859129866e-11;2000.0;151574.35;16.693453058010494;-1011429.5;16.93332513123161;-3.474969e-05
13:16:26;-775;-775.004;7.78509705715817e-11;1.6499543835054906e+20;7.62285595649844e-11;2000.0;149124.05;11.694972210313287;-1022177.0;10.561723344227493;-3.629475e-05
13:16:40;-800;-800.0081;7.69852995256205e-11;1.6872692526178186e+20;7.547842413660358e-11;2000.0;146052.7;12.620835946956923;-1033671.0;10.86047881080756;-3.789891e-05
13:16:55;-825;-825.0331;7.608087080463735e-11;1.7276232911655037e+20;7.471141525601831e-11;2000.0;141610.4;16.762070277862456;-1045959.0;9.270922284217466;-3.955543e-05
13:17:09;-850;-850.0137;7.519112223901264e-11;1.768751684306962e+20;7.397855220740652e-11;2000.0;135495.25;21.548999396723733;-1058336.0;14.131525041551601;-4.116817e-05
13:17:23;-875;-874.981;7.443296288330515e-11;1.8049674989835164e+20;7.33758290558041e-11;2000.0;128325.6;11.922961041620491;-1069116.0;9.73139250056229;-4.278076e-05
13:17:37;-900;-899.9476;7.39376550909223e-11;1.8292314268621947e+20;7.298773823118245e-11;2000.0;122784.15;16.773681021171228;-1076278.0;10.691117808723275;-4.43828e-05

File: Data/HighFluenceIrrNeutron2023/CV_onPCB/N8737_2_LL1_15e15_60min_CV.csv
time (24.10.2023);set voltage (V);real voltage (V);serial capacitance;1/serial capacitance^2;parallel capacitance;LCR frequency (Hz);r;delta r;x;delta x;sample current
17:04:39;-25;-25.04318;1.0750239607860148e-10;8.652940385365746e+19;8.414375166948581e-11;2000.0;390018.2;22.543801808923003;-740239.05;81.10066198866689;-6.092337e-06
17:04:54;-50;-50.0739;1.0054529239444155e-10;9.891827110844817e+19;8.500952334115737e-11;2000.0;338345.95;448.66355142244396;-791458.95;428.67476293222586;-9.570154e-05
17:05:08;-75;-75.09436;9.586827673700385e-11;1.0880532694385007e+20;8.448461816763799e-11;2000.0;304696.4;31.701372210047953;-830070.95;102.75780931393973;-1.091407e-05
17:05:23;-100;-100.0714;9.267773867278847e-11;1.1642577646009015e+20;8.3699754459029e-11;2000.0;281217.3;12.073338394992497;-858647.1;28.6431405401014;-1.280615e-05
17:05:37;-125;-125.0258;9.01764662041937e-11;1.2297407804563697e+20;8.285500948500954e-11;2000.0;262322.95;17.544724990720148;-882463.85;45.027229261858864;-1.450239e-05
17:05:52;-150;-150.0069;8.823507505120295e-11;1.2844508223848776e+20;8.2092181715235e-11;2000.0;246708.7;17.59035246946462;-901880.25;36.589539147138765;-1.609921e-05
17:06:06;-175;-175.0411;8.663507678731913e-11;1.3323320360776519e+20;8.13792422885732e-11;2000.0;233432.0;55.747914759208705;-918536.4;115.64666878038467;-1.762044e-05
17:06:21;-200;-200.0701;8.53249929337099e-11;1.3735595033276547e+20;8.074065783939991e-11;2000.0;222231.65;24.03177844022368;-932639.65;47.98204221372825;-1.914366e-05
17:06:35;-225;-225.0815;8.41898147568949e-11;1.4108501611782211e+20;8.014146251094485e-11;2000.0;212442.35;46.71719570993104;-945214.95;84.68239117431675;-2.05664e-05
17:06:50;-250;-250.0601;8.318476211825331e-11;1.4451483853319492e+20;7.957348007318541e-11;2000.0;203794.7;23.577648313604136;-956635.2;36.3105081209283;-2.205427e-05
17:07:04;-275;-275.0339;8.224290657810959e-11;1.4784379401352023e+20;7.900955469960069e-11;2000.0;195739.45;39.51148409007183;-967590.7;62.448742981744644;-2.342014e-05
17:07:19;-300;-300.0114;8.140198719626935e-11;1.5091415829958568e+20;7.848121693845552e-11;2000.0;188591.0;26.552589327596657;-977586.35;35.9522791349867;-2.491845e-05
17:07:33;-325;-325.0434;8.051920810004418e-11;1.5424141828986683e+20;7.79031796845485e-11;2000.0;181106.6;41.74819756588301;-988304.2;56.39328860777673;-2.614088e-05
17:07:47;-350;-350.0547;7.976927677194582e-11;1.5715517657326695e+20;7.739247152473651e-11;2000.0;174824.35;32.291738494543765;-997595.5;43.24329427784151;-2.758522e-05
17:08:01;-375;-375.0862;7.88979237288709e-11;1.6064560593528858e+20;7.679093630054002e-11;2000.0;167070.8;37.02503207290981;-1008613.0;42.94822464316773;-2.890897e-05
17:08:15;-400;-400.0651;7.816257265573359e-11;1.6368252247236916e+20;7.626808776632636e-11;2000.0;160459.5;16.759400347267796;-1018102.0;20.019990009987517;-3.041999e-05
17:08:29;-425;-425.0364;7.74013707091454e-11;1.6691781712168105e+20;7.572759396251647e-11;2000.0;152849.2;33.39465526098451;-1028114.5;31.348644308805444;-3.193766e-05
17:08:44;-450;-449.9915;7.666061192289351e-11;1.7015920069859738e+20;7.520798095406432e-11;2000.0;144265.85;51.18819566071849;-1038049.0;37.241777616005386;-3.340137e-05
17:08:58;-475;-475.0247;7.594697814946861e-11;1.7337201755313704e+20;7.472159433470618e-11;2000.0;134181.5;34.99332079125958;-1047803.0;20.15068237057991;-3.495449e-05
17:09:12;-500;-500.0527;7.538990175785665e-11;1.759436694309889e+20;7.434801139210406e-11;2000.0;124954.9;23.750463153378718;-1055545.5;14.840400937980078;-3.621757e-05
17:09:26;-525;-525.0886;7.500802044448017e-11;1.777397610282051e+20;7.40923254060157e-11;2000.0;117942.75;28.222940580315157;-1060919.5;14.72200733595796;-3.796777e-05
17:09:40;-550;-550.0684;7.469562681219637e-11;1.79229563854876e+20;7.388971449513373e-11;2000.0;111262.0;28.411441357312373;-1065356.5;11.603340036386074;-3.944076e-05
17:09:54;-575;-575.0273;7.44959186921588e-11;1.80191806552002e+20;7.375556678669786e-11;2000.0;107023.55;30.19863200544025;-1068212.5;10.767427733679014;-4.111972e-05
17:10:09;-600;-600.0032;7.434162786614877e-11;1.8094053358318023e+20;7.36499980138601e-11;2000.0;103731.0;31.317487127801297;-1070429.5;12.439352877059159;-4.282686e-05
17:10:23;-625;-625.0311;7.42221919522117e-11;1.81523329243646e+20;7.356527474288699e-11;2000.0;101315.35;24.489413529114977;-1072152.0;11.631852818876277;-4.436938e-05
17:10:37;-650;-650.0576;7.413751982267887e-11;1.8193819998302054e+20;7.349853233529757e-11;2000.0;100082.68;30.1295582443554;-1073376.5;12.555377334035008;-4.611815e-05
17:10:52;-675;-675.0702;7.405848511798519e-11;1.8232673357780127e+20;7.34353095065818e-11;2000.0;98984.7;36.95914298248847;-1074522.0;12.361229712289955;-4.76795e-05
17:11:06;-700;-700.0512;7.400916964053324e-11;1.8256979874615673e+20;7.338302371741189e-11;2000.0;99321.80000000002;23.371878401189797;-1075238.0;11.304866208850063;-4.963418e-05
17:11:21;-725;-725.0196;7.397992823583936e-11;1.8271415283159292e+20;7.333792556364007e-11;2000.0;100642.25;26.88697407667884;-1075663.0;13.511106542396888;-5.192855e-05
17:11:35;-750;-749.9912;7.395875125439967e-11;1.828188027376721e+20;7.329272983389924e-11;2000.0;102568.55;31.24543766696187;-1075971.0;15.58685343486619;-5.384607e-05
17:11:50;-775;-775.0112;7.394923243958695e-11;1.8286587098358625e+20;7.324912293313075e-11;2000.0;105205.45;27.16187355467218;-1076109.5;10.850691222221744;-5.61643e-05
17:12:04;-800;-800.0173;7.397669589940383e-11;1.8273012019831557e+20;7.32124935830965e-11;2000.0;109902.3;61.96471173175907;-1075710.0;17.291616465790582;-5.895581e-05
17:12:19;-825;-825.0445;7.401835965336177e-11;1.8252446635449998e+20;7.317419045808652e-11;2000.0;115474.6;33.92081956557064;-1075104.5;11.799894067321112;-6.227207e-05
17:12:33;-850;-850.0239;7.406341338753872e-11;1.823024699001416e+20;7.313170404882912e-11;2000.0;121275.7;22.42912169479669;-1074450.5;10.664778478712064;-6.489245e-05
17:12:47;-875;-874.99;7.414432378745085e-11;1.8190480985303604e+20;7.309849532335168e-11;2000.0;128377.3;20.259948173675074;-1073278.0;8.294576541331088;-6.801453e-05
17:13:01;-900;-899.9543;7.427026681955586e-11;1.8128840654945377e+20;7.307086208381278e-11;2000.0;137273.25;26.39364270046861;-1071458.0;14.293355099485915;-7.175899e-05

File: Data/HighFluenceIrrNeutron2023/CV_onPCB/N8737_2_LL1_15e15_90min_CV.csv
time (01.11.2023);set voltage (V);real voltage (V);serial capacitance;1/serial capacitance^2;parallel capacitance;LCR frequency (Hz);r;delta r;x;delta x;sample current
11:13:15;-25;-25.04438;1.0091509559364757e-10;9.819462775876826e+19;8.1628810789825e-11;2000.0;383298.0;32.31609506113014;-788558.65;97.58927387269567;-6.45721e-06
11:13:28;-50;-50.06764;9.552447555864498e-11;1.0958993666180035e+20;8.264918114218536e-11;2000.0;328802.25;23.668848197578182;-833058.45;59.348145505988626;-0.0001000004
11:13:40;-75;-75.09424;9.232793649375051e-11;1.1730965063691148e+20;8.253202165431878e-11;2000.0;296939.7;15.616833866056208;-861900.25;42.917879432702634;-1.229388e-05
11:13:52;-100;-100.0707;9.001917866026061e-11;1.2340419058531743e+20;8.207445741301915e-11;2000.0;275036.55;33.83913969060088;-884005.75;84.2350246334623;-1.441265e-05
11:14:04;-125;-125.025;8.821800132979467e-11;1.284948055996501e+20;8.152562494900742e-11;2000.0;258449.7;9.808185357139209;-902054.8;24.300370367547895;-1.6378e-05
11:14:17;-150;-150.0044;8.66362887984175e-11;1.3322947586286387e+20;8.090496474690585e-11;2000.0;244472.6;16.10363313044606;-918523.55;31.77046387763326;-1.813406e-05
11:14:29;-175;-175.0392;8.526802505076697e-11;1.3753954768031236e+20;8.029450347800398e-11;2000.0;232269.95;21.018738663392725;-933262.75;40.49171983257811;-1.984659e-05
11:14:41;-200;-200.0693;8.406814378597003e-11;1.4149369346392742e+20;7.97092496962013e-11;2000.0;221356.6;43.19747677816378;-946582.95;78.13499456069603;-2.148718e-05
11:14:53;-225;-225.0823;8.296355002483896e-11;1.4528652802558976e+20;7.912594161390011e-11;2000.0;211238.8;21.97346126580881;-959185.95;36.342432155814784;-2.301754e-05
11:15:05;-250;-250.059;8.201467710095357e-11;1.4866777483882434e+20;7.859900458170815e-11;2000.0;202268.45;29.479015841781422;-970283.3;47.99349435079717;-2.458183e-05
11:15:17;-275;-275.032;8.112309362414988e-11;1.519535993712184e+20;7.807411209113728e-11;2000.0;193851.65;33.40945038458429;-980947.2;53.427783034672146;-2.613441e-05
11:15:30;-300;-300.0102;8.030985728949928e-11;1.5504661591734174e+20;7.75725136504838e-11;2000.0;186136.7;25.36021490445221;-990880.5;32.45261930877074;-2.77085e-05
11:15:42;-325;-325.0436;7.95087362434652e-11;1.581868211719816e+20;7.705547066526048e-11;2000.0;178585.35;19.917112617043664;-1000864.5;25.480139324579838;-2.913214e-05
11:15:55;-350;-350.0554;7.871981911667154e-11;1.6137335381036555e+20;7.652668328730554e-11;2000.0;171132.45;25.14353545148335;-1010895.0;31.53173005085512;-3.074332e-05
11:16:07;-375;-375.0869;7.796839871741699e-11;1.6449881360777432e+20;7.60065436140928e-11;2000.0;163975.7;14.462209374780883;-1020637.5;17.675901674313533;-3.247986e-05
11:16:18;-400;-400.0639;7.719256854448164e-11;1.678220476652504e+20;7.546006173396745e-11;2000.0;156204.5;24.399846310991386;-1030895.5;23.58468782918273;-3.411602e-05
11:16:31;-425;-425.0359;7.638257921387915e-11;1.714002147606504e+20;7.48875693863707e-11;2000.0;147201.75;28.826452695397673;-1041827.5;26.180861330368792;-3.564084e-05
11:16:43;-450;-449.9922;7.561785594611337e-11;1.7488448457792963e+20;7.434957379570644e-11;2000.0;137446.75;40.15313655245378;-1052363.5;29.35366246314078;-3.740615e-05
11:16:55;-475;-475.0233;7.492740204747909e-11;1.7812244621266626e+20;7.38698751718098e-11;2000.0;127075.4;31.81174311476817;-1062061.0;21.259115691862633;-3.899524e-05
11:17:07;-500;-500.0536;7.43700438878953e-11;1.8080228899999973e+20;7.348984902356483e-11;2000.0;117102.95;27.26072953902738;-1070020.5;15.691956538303309;-4.074582e-05
11:17:19;-525;-525.0881;7.394109012769382e-11;1.829061471800667e+20;7.32049976007726e-11;2000.0;107919.55;21.531079280890676;-1076228.0;9.396807968666808;-4.226693e-05
11:17:32;-550;-550.0696;7.365893897022094e-11;1.8431007785622353e+20;7.301788662302787e-11;2000.0;101227.1;23.42999146393357;-1080350.5;9.961802045814803;-4.406667e-05
11:17:44;-575;-575.0268;7.345414996914484e-11;1.8533921759924195e+20;7.288248924537255e-11;2000.0;95946.99500000002;20.46332386857038;-1083362.5;10.170422803403996;-4.573464e-05
11:17:57;-600;-600.001;7.330116890979945e-11;1.8611363845295987e+20;7.277980265565043e-11;2000.0;91885.13500000001;24.992059013814572;-1085623.5;11.27552659524157;-4.730579e-05
11:18:09;-625;-625.03;7.319444056483077e-11;1.8665679671722036e+20;7.27049923853906e-11;2000.0;89203.785;16.590392212060724;-1087206.5;9.494077101014085;-4.920098e-05
11:18:21;-650;-650.0578;7.311199504420134e-11;1.8707800512685218e+20;7.264372612729327e-11;2000.0;87387.66;45.26067962370881;-1088432.5;12.587195875174103;-5.089375e-05
11:18:33;-675;-675.0698;7.30539040243787e-11;1.8737564487877666e+20;7.259478401099631e-11;2000.0;86627.76499999998;15.863359157189933;-1089298.0;7.861297602813419;-5.310832e-05
11:18:45;-700;-700.0507;7.300243429842566e-11;1.876399531297199e+20;7.254769454800847e-11;2000.0;86302.315;9.963990854572092;-1090066.0;7.726577508832743;-5.513603e-05
11:18:58;-725;-725.0189;7.29709381996363e-11;1.878019683671054e+20;7.250914941661831e-11;2000.0;87029.29999999999;13.60451211914653;-1090536.5;8.314896271150952;-5.739686e-05
11:19:10;-750;-749.9916;7.294802773355035e-11;1.8791995116705176e+20;7.247310445636754e-11;2000.0;88307.965;13.243597085006593;-1090879.0;7.6124897372673015;-5.962302e-05
11:19:23;-775;-775.0131;7.294511896669807e-11;1.879349384953617e+20;7.244277195571424e-11;2000.0;90844.42499999999;19.477527916806952;-1090922.5;8.912771734987944;-6.209633e-05
11:19:35;-800;-800.0174;7.294712498797789e-11;1.8792460234291708e+20;7.241048746864043e-11;2000.0;93912.13999999998;18.751336485701415;-1090892.5;8.392705165797258;-6.497668e-05
11:19:47;-825;-825.0426;7.296096954250119e-11;1.8785329063813562e+20;7.237913751844267e-11;2000.0;97789.36999999998;33.92537921674563;-1090685.5;8.90154480975072;-6.787877e-05
11:20:00;-850;-850.024;7.29951017482485e-11;1.8767765287789376e+20;7.235165467025721e-11;2000.0;102808.4;27.14584682782985;-1090175.5;10.011867957579145;-7.118086e-05
11:20:12;-875;-874.9894;7.305293159304394e-11;1.8738063334829343e+20;7.232596364799596e-11;2000.0;109210.15;33.46537576361575;-1089312.5;10.62720565341614;-7.511428e-05
11:20:24;-900;-899.9555;7.31225425417991e-11;1.8702403921074815e+20;7.229674205592549e-11;2000.0;116310.0;28.287629805270004;-1088275.5;9.472987913008229;-7.867827e-05

File: Data/HighFluenceIrrNeutron2023/CV_onPCB/N8737_2_LR_15e15_13d_CV.csv
time (17.10.2023);set voltage (V);real voltage (V);serial capacitance;1/serial capacitance^2;parallel capacitance;LCR frequency (Hz);r;delta r;x;delta x;sample current
14:33:10;-25;-25.04492;1.0018564966307783e-10;9.962973209426715e+19;8.190399693607872e-11;2000.0;375266.5;26.6204338807616;-794300.1;83.48858904065871;-6.567156e-06
14:33:30;-50;-50.07328;9.481668396045558e-11;1.1123218663862149e+20;8.270057011911423e-11;2000.0;321242.35;192.4362917305361;-839277.1;232.58111380763484;-7.250059e-05
14:33:49;-75;-75.09445;9.171071684488016e-11;1.188939686324317e+20;8.250093751424328e-11;2000.0;289911.35;13.717739427471274;-867700.9;42.69173807658808;-1.179272e-05
14:34:08;-100;-100.0707;8.940538535242905e-11;1.2510441636791927e+20;8.197518462721267e-11;2000.0;267969.6;17.683382029464834;-890074.7;42.75991697840398;-1.373345e-05
14:34:27;-125;-125.026;8.745640604838585e-11;1.3074248859873182e+20;8.129852950799638e-11;2000.0;250422.1;22.32273504748018;-909910.15;49.63286587534514;-1.541186e-05
14:34:46;-150;-150.0074;8.587363639943611e-11;1.3560643293871235e+20;8.064461431445772e-11;2000.0;235967.85;25.054368381581682;-926681.05;50.63592968436543;-1.690481e-05
14:35:05;-175;-175.0413;8.46843980437343e-11;1.3944186745961875e+20;8.011502070697423e-11;2000.0;224418.3;12.536965342538045;-939694.6;25.890384315417187;-1.859256e-05
14:35:25;-200;-200.0701;8.348697892321946e-11;1.4347046578171616e+20;7.950093558747003e-11;2000.0;213430.4;22.05146253653032;-953172.25;36.37003402527965;-2.006472e-05
14:35:44;-225;-225.0816;8.242082517275745e-11;1.4720619376806825e+20;7.89137554274773e-11;2000.0;203539.65;15.767890632548157;-965502.0;24.56898451299931;-2.14196e-05
14:36:03;-250;-250.0588;8.149355201561645e-11;1.505752194701782e+20;7.837543251745073e-11;2000.0;194770.55;15.599114558204901;-976487.95;25.083906693336264;-2.284231e-05
14:36:23;-275;-275.0328;8.063285482453228e-11;1.5380693834998933e+20;7.785018574156693e-11;2000.0;186586.0;31.17346628143877;-986911.25;45.87760210603863;-2.437295e-05
14:36:42;-300;-300.0115;7.978565625882383e-11;1.5709065728376436e+20;7.730821405349297e-11;2000.0;178547.7;21.16956541830748;-997390.7;25.67227103315949;-2.572346e-05
14:37:01;-325;-325.0445;7.896556736444062e-11;1.603704987238845e+20;7.67647768204105e-11;2000.0;170632.1;29.80896677176182;-1007749.0;34.575280186861825;-2.7125e-05
14:37:21;-350;-350.0544;7.819686676478207e-11;1.6353898435864815e+20;7.624033172198846e-11;2000.0;163024.25;22.68412164929469;-1017655.5;25.898600348281374;-2.867028e-05
14:37:40;-375;-375.0848;7.737852852239816e-11;1.6701638014138732e+20;7.566939611314087e-11;2000.0;154560.1;24.417299195447484;-1028418.0;25.618352796384077;-3.009236e-05
14:38:00;-400;-400.0614;7.655014303917734e-11;1.706506657519842e+20;7.50868567370438e-11;2000.0;145119.85;28.330043681575926;-1039547.0;19.3920086633644;-3.150614e-05
14:38:19;-425;-425.0367;7.573685559854544e-11;1.743353505220899e+20;7.451383375378243e-11;2000.0;134611.3;17.864503911388084;-1050710.0;13.152946437965904;-3.295617e-05
14:38:39;-450;-449.9926;7.500363724150484e-11;1.777605358130658e+20;7.400064010368877e-11;2000.0;123520.75;31.345882903501057;-1060981.5;20.00343720464061;-3.463795e-05
14:38:58;-475;-475.025;7.435076169996363e-11;1.8089607999017946e+20;7.355297330076129e-11;2000.0;111467.55;28.811584041839836;-1070298.0;14.39791651594077;-3.599118e-05
14:39:17;-500;-500.0537;7.388369822586928e-11;1.8319041580738232e+20;7.323757623956291e-11;2000.0;101165.35;28.317245187341225;-1077064.0;13.572030061858836;-3.741705e-05
14:39:36;-525;-525.087;7.357666880334968e-11;1.847224829984641e+20;7.303057595180668e-11;2000.0;93525.68500000001;10.80002841431506;-1081558.5;7.4590548999186215;-3.909511e-05
14:39:56;-550;-550.0701;7.336202103758073e-11;1.8580501244556545e+20;7.28873645071514e-11;2000.0;87535.14499999999;25.180489942612162;-1084723.0;11.002272492535349;-4.035264e-05
14:40:15;-575;-575.0259;7.321140999549445e-11;1.8657027762183612e+20;7.278569142465827e-11;2000.0;83128.445;11.566964759607583;-1086954.5;6.836483013948034;-4.198607e-05
14:40:35;-600;-600.0026;7.309863029495994e-11;1.871464189720799e+20;7.270785749536217e-11;2000.0;79809.095;11.692032490119383;-1088631.5;9.931641354781192;-4.341218e-05
14:40:54;-625;-625.0293;7.302035334600633e-11;1.875478714965943e+20;7.265036417323075e-11;2000.0;77771.74000000002;16.522318844520807;-1089798.5;7.009814548188846;-4.50354e-05
14:41:14;-650;-650.0567;7.295347811665106e-11;1.8789187306873376e+20;7.259904641513866e-11;2000.0;76215.79000000001;16.47728724638838;-1090797.5;10.813764376941084;-4.667703e-05
14:41:33;-675;-675.0678;7.29086620459305e-11;1.8812293377531465e+20;7.255891733186508e-11;2000.0;75777.66;17.10199462051139;-1091468.0;5.458937625582472;-4.844287e-05
14:41:52;-700;-700.0497;7.287317580818278e-11;1.8830619463896125e+20;7.252202291155677e-11;2000.0;75986.35500000001;11.018063520873406;-1091999.5;7.052481832660045;-5.031414e-05
14:42:12;-725;-725.0188;7.28446249714033e-11;1.884538336178821e+20;7.248687201387141e-11;2000.0;76745.79000000001;14.456475884529763;-1092427.5;6.077622890571608;-5.223697e-05
14:42:31;-750;-749.9914;7.282522584357059e-11;1.8855424736563207e+20;7.245576752759465e-11;2000.0;78028.73000000001;22.039584955257066;-1092718.5;9.956781608531946;-5.436866e-05
14:42:50;-775;-775.0106;7.281789553067813e-11;1.8859221141798247e+20;7.242682773219837e-11;2000.0;80302.36000000002;28.981083830664577;-1092828.5;10.9607253409617;-5.64353e-05
14:43:10;-800;-800.0165;7.281672948059257e-11;1.885982515059286e+20;7.239700128420115e-11;2000.0;83211.38499999998;28.212407088902967;-1092846.0;11.366617790706256;-5.89079e-05
14:43:29;-825;-825.0415;7.283322423190923e-11;1.8851283639421266e+20;7.237024687768103e-11;2000.0;87389.73999999999;23.363524348864733;-1092598.5;9.334746916762125;-6.186665e-05
14:43:48;-850;-850.0218;7.286066538600777e-11;1.883708658090409e+20;7.234451959310128e-11;2000.0;92252.975;24.054891264563643;-1092187.0;10.795832529267948;-6.466933e-05
14:44:08;-875;-874.9875;7.290118135725065e-11;1.881615438850209e+20;7.231695650051513e-11;2000.0;98112.76499999998;18.040614284164306;-1091580.0;7.0;-6.79936e-05
14:44:27;-900;-899.9562;7.296715781776307e-11;1.8782142867142794e+20;7.229269232014148e-11;2000.0;105340.5;27.920736021817188;-1090593.0;10.956733089748969;-7.13501e-05

File: Data/HighFluenceIrrNeutron2023/CV_onPCB/N8737_2_LR_15e15_20d_CV.csv
time (26.10.2023);set voltage (V);real voltage (V);serial capacitance;1/serial capacitance^2;parallel capacitance;LCR frequency (Hz);r;delta r;x;delta x;sample current
10:55:50;-25;-25.04458;1.0200042355739595e-10;9.611607987358233e+19;8.280588924299326e-11;2000.0;375617.95;10.054470398782824;-780168.05;41.973710522182806;-6.447932e-06
10:56:04;-50;-50.07864;9.666292948872111e-11;1.0702373280219057e+20;8.371962773855971e-11;2000.0;323697.3;346.6639590439133;-823247.05;283.67320524681213;-0.0001000003
10:56:19;-75;-75.09574;9.337989280444193e-11;1.1468147178556444e+20;8.350832470230422e-11;2000.0;292998.2;11.517725469900732;-852190.65;31.745651276985964;-1.159363e-05
10:56:33;-100;-100.072;9.089185301453206e-11;1.2104590033011637e+20;8.291745106414586e-11;2000.0;271513.4;11.689824635126053;-875518.2;29.639635625290666;-1.34516e-05
10:56:47;-125;-125.0235;8.896158923441991e-11;1.263557281127776e+20;8.227788442183319e-11;2000.0;254949.8;11.418975435650962;-894514.95;25.913941710978662;-1.517927e-05
10:57:01;-150;-150.004;8.733611027302256e-11;1.3110290310805085e+20;8.161873986557429e-11;2000.0;241156.8;23.301459181776583;-911163.45;60.44710394220719;-1.679389e-05
10:57:15;-175;-175.0403;8.596809005302867e-11;1.353086134423512e+20;8.099260807983548e-11;2000.0;229428.7;16.70989227972461;-925662.9;40.419667242568934;-1.8408e-05
10:57:29;-200;-200.0708;8.465112114276015e-11;1.395515200004799e+20;8.031303334842264e-11;2000.0;218480.95;9.191429431813093;-940064.0;17.894552243629903;-1.982652e-05
10:57:44;-225;-225.0826;8.356196069590873e-11;1.4321310362242464e+20;7.972015877168614e-11;2000.0;209057.1;23.335798679282437;-952316.95;43.76970841803723;-2.13137e-05
10:57:58;-250;-250.0601;8.252916424323073e-11;1.4681996147154372e+20;7.911956559720014e-11;2000.0;200166.95;11.279732931235564;-964234.55;21.643529633587953;-2.270043e-05
10:58:12;-275;-275.0323;8.156500685037418e-11;1.5031151288817097e+20;7.853025336632858e-11;2000.0;191791.55;11.6611480995655;-975632.5;19.911114986358747;-2.416127e-05
10:58:26;-300;-300.0102;8.071972834985363e-11;1.534760511920739e+20;7.799521360613983e-11;2000.0;184255.75;13.977101809745824;-985849.1;18.94266348748243;-2.568846e-05
10:58:41;-325;-325.0426;7.981378419820172e-11;1.5697995315108076e+20;7.739892899622377e-11;2000.0;176112.55;18.582717104880007;-997039.2;24.55113032021133;-2.707849e-05
10:58:55;-350;-350.0556;7.894053980056678e-11;1.6047220360621575e+20;7.680632632896203e-11;2000.0;168039.15;15.340840100854974;-1008068.5;18.618203457906457;-2.841385e-05
10:59:10;-375;-375.0877;7.809215868770748e-11;1.6397783335268437e+20;7.621671234640461e-11;2000.0;159849.0;13.421810608110963;-1019020.0;12.429802894656053;-2.983899e-05
10:59:24;-400;-400.063;7.726493212737534e-11;1.6750784256835394e+20;7.563099563291855e-11;2000.0;151382.4;11.38340897973889;-1029930.0;11.874342087037917;-3.145461e-05
10:59:38;-425;-425.0359;7.637052064310252e-11;1.714543457205034e+20;7.49959043216664e-11;2000.0;141070.55;14.834836534320155;-1041992.0;14.135062787267694;-3.27932e-05
10:59:53;-450;-449.9901;7.55230183080785e-11;1.753239809190026e+20;7.439597272429634e-11;2000.0;129690.1;18.051578878314217;-1053685.0;16.31716887208072;-3.429563e-05
11:00:07;-475;-475.0233;7.47567454380052e-11;1.7893661940787095e+20;7.385994031976884e-11;2000.0;117296.3;12.032476885496187;-1064485.5;8.320907402441154;-3.579251e-05
11:00:21;-500;-500.0539;7.415682976091413e-11;1.818434613593001e+20;7.344527247175064e-11;2000.0;105623.85;19.858030491466163;-1073097.0;11.271645842555557;-3.728395e-05
11:00:35;-525;-525.0883;7.373876258565308e-11;1.8391125549770624e+20;7.31602676757398e-11;2000.0;95963.57499999998;27.58016758016485;-1079181.0;12.407658925034971;-3.870774e-05
11:00:49;-550;-550.07;7.346727200090445e-11;1.8527301642311205e+20;7.297678016717114e-11;2000.0;88801.38999999998;12.73722281347062;-1083169.0;6.078651166171653;-4.014865e-05
11:01:04;-575;-575.0256;7.32862837994663e-11;1.861892488738471e+20;7.285321485918858e-11;2000.0;83718.53;13.609768734258461;-1085844.0;5.890670590009257;-4.166597e-05
11:01:18;-600;-600.001;7.315275746851764e-11;1.868695747500561e+20;7.27609107677452e-11;2000.0;79830.43000000001;13.252186800675013;-1087826.0;6.833739825307955;-4.316175e-05
11:01:33;-625;-625.0292;7.305970561819048e-11;1.873458874574792e+20;7.269352133674229e-11;2000.0;77306.18000000001;6.919622822090807;-1089211.5;6.865675494807484;-4.467651e-05
11:01:47;-650;-650.0575;7.299054894245889e-11;1.8770106649967277e+20;7.264016651959192e-11;2000.0;75719.24;19.168408123785465;-1090243.5;8.493379774859946;-4.643278e-05
11:02:01;-675;-675.0692;7.293311857731695e-11;1.8799678907920525e+20;7.259165490146385e-11;2000.0;74833.19;15.42924155621417;-1091102.0;7.402702209328698;-4.814188e-05
11:02:16;-700;-700.0519;7.288929556362095e-11;1.882229145323077e+20;7.255031311564224e-11;2000.0;74626.88999999998;13.736993666737813;-1091758.0;6.54217089351845;-4.977816e-05
11:02:30;-725;-725.0202;7.285789699311791e-11;1.8838518119541768e+20;7.251395522876984e-11;2000.0;75222.05;17.388163359021057;-1092228.5;6.938119341723663;-5.178032e-05
11:02:45;-750;-749.9907;7.283449080451141e-11;1.8850628007412125e+20;7.247983344341775e-11;2000.0;76427.37499999999;6.724588742072038;-1092579.5;7.052481832660045;-5.364722e-05
11:02:59;-775;-775.0109;7.282292663204556e-11;1.8856615386163452e+20;7.244772937469454e-11;2000.0;78639.265;18.15015051590486;-1092753.0;9.113177272499422;-5.585163e-05
11:03:13;-800;-800.0168;7.282439277914479e-11;1.885585612700329e+20;7.242014939253436e-11;2000.0;81640.37999999999;18.612665848824356;-1092731.0;8.02807573457052;-5.847072e-05
11:03:28;-825;-825.0446;7.283662407899672e-11;1.884952381085245e+20;7.239116780070003e-11;2000.0;85703.79999999999;8.28917366207271;-1092547.5;8.302860952707807;-6.133183e-05
11:03:42;-850;-850.0236;7.285883088527727e-11;1.883803518476505e+20;7.236350784983167e-11;2000.0;90363.36500000002;9.763071430139279;-1092214.5;7.729003816792949;-6.409681e-05
11:03:56;-875;-874.988;7.290341872375356e-11;1.8814999491014777e+20;7.233822051077879e-11;2000.0;96484.76;21.447576086821865;-1091546.5;9.753845395535036;-6.734872e-05
11:04:11;-900;-899.954;7.296254159945765e-11;1.878451957202664e+20;7.231142278486611e-11;2000.0;103494.4;19.664867149309703;-1090662.0;10.784247771634329;-7.091896e-05

File: Data/HighFluenceIrrNeutron2023/CV_onPCB/N8737_2_LR_15e15_30d_CV.csv
time (07.11.2023);set voltage (V);real voltage (V);serial capacitance;1/serial capacitance^2;parallel capacitance;LCR frequency (Hz);r;delta r;x;delta x;sample current
17:31:56;-25;-25.03979;1.0112796791956737e-10;9.778166744476467e+19;8.263587390545565e-11;2000.0;372243.9;19.556188278905477;-786898.75;86.8769783947393;-5.894049e-06
17:32:10;-50;-50.06818;9.614490135645906e-11;1.0818012616947486e+20;8.353002716390056e-11;2000.0;321650.35;228.45918973637282;-827682.7;195.3870914364611;-8.820176e-05
17:32:25;-75;-75.08767;9.3076108799051e-11;1.1543129363534335e+20;8.335613442345897e-11;2000.0;291954.85;20.48551622488435;-854972.05;64.44992145068913;-1.045796e-05
17:32:39;-100;-100.0655;9.081134324942357e-11;1.2126062453940632e+20;8.287313962874522e-11;2000.0;271209.1;16.834919067224526;-876294.4;44.288000632225426;-1.218348e-05
17:32:53;-125;-125.0211;8.889157524601248e-11;1.2655485052511714e+20;8.223786870120788e-11;2000.0;254639.3;13.882561002927382;-895219.5;35.58128019057212;-1.372229e-05
17:33:07;-150;-150.0041;8.735357785459106e-11;1.3105047659625456e+20;8.163417853470909e-11;2000.0;241128.55;16.421247668797893;-910981.25;38.712263883684194;-1.522631e-05
17:33:21;-175;-175.0355;8.599668553828435e-11;1.3521864318027275e+20;8.101906650513118e-11;2000.0;229364.2;19.138260109006776;-925355.1;42.6462131964844;-1.668389e-05
17:33:35;-200;-200.0645;8.46970346218885e-11;1.3940026183278677e+20;8.03549347357373e-11;2000.0;218406.5;12.207477216853611;-939554.4;22.37033750304184;-1.800914e-05
17:33:50;-225;-225.0754;8.361562985904959e-11;1.4302931834823423e+20;7.977158570799551e-11;2000.0;208916.5;10.04950247524722;-951705.7;18.8216763334194;-1.938283e-05
17:34:04;-250;-250.0549;8.256451535169595e-11;1.4669426250211636e+20;7.916352896050772e-11;2000.0;199772.9;20.08978596202558;-963821.7;35.56023762575273;-2.065376e-05
17:34:18;-275;-275.0297;8.165407763483746e-11;1.4998376288390513e+20;7.861646625323975e-11;2000.0;191567.4;9.655412989613652;-974568.25;14.375478252913881;-2.202164e-05
17:34:33;-300;-300.0083;8.072798253463654e-11;1.5344466790012643e+20;7.803326185894774e-11;2000.0;183182.1;18.906467147513307;-985748.3;27.130066347135973;-2.32101e-05
17:34:47;-325;-325.0402;7.989630574364827e-11;1.566558445886661e+20;7.749372228515117e-11;2000.0;175375.7;31.420303945060752;-996009.4;46.37830311686705;-2.458285e-05
17:35:01;-350;-350.0502;7.90479294664519e-11;1.6003648440246223e+20;7.692631790245345e-11;2000.0;167184.15;13.15413908243333;-1006699.0;19.530744993471192;-2.588766e-05
17:35:16;-375;-375.0794;7.821777289089874e-11;1.634515743086505e+20;7.635663036438518e-11;2000.0;158836.8;18.53666636696038;-1017383.5;24.670579644588816;-2.717255e-05
17:35:30;-400;-400.0582;7.73849621070497e-11;1.66988610680127e+20;7.577412982839242e-11;2000.0;149933.35;19.81946959431558;-1028332.5;21.804529345986808;-2.845613e-05
17:35:44;-425;-425.0329;7.653449816611215e-11;1.7072044032276847e+20;7.517249703876789e-11;2000.0;139956.2;18.7948929233449;-1039759.5;18.91394987833054;-2.979127e-05
17:35:59;-450;-449.9885;7.570760177368406e-11;1.744701047877348e+20;7.458457327564265e-11;2000.0;128979.75;17.888666104547873;-1051116.0;14.515508947329403;-3.115947e-05
17:36:14;-475;-475.0215;7.491273071693486e-11;1.781922220481417e+20;7.402227190625866e-11;2000.0;116509.2;21.11215289827165;-1062269.0;14.524117873385633;-3.240062e-05
17:36:28;-500;-500.0474;7.423787524967704e-11;1.814466410666954e+20;7.354878897542073e-11;2000.0;103756.1;27.628599313030694;-1071925.5;14.499568959110475;-3.368807e-05
17:36:43;-525;-525.081;7.375472073103434e-11;1.8383167916641845e+20;7.32123879472924e-11;2000.0;92862.625;16.985053539804163;-1078947.5;8.828221791504786;-3.494561e-05
17:36:57;-550;-550.0628;7.342829260964552e-11;1.8546977290466253e+20;7.298685940194349e-11;2000.0;84282.395;12.063244743848998;-1083744.0;8.25832912882503;-3.620611e-05
17:37:12;-575;-575.0199;7.322104297382544e-11;1.8652119038825657e+20;7.284351208713227e-11;2000.0;78241.11500000002;12.059245985964601;-1086811.5;8.284775193087619;-3.746848e-05
17:37:26;-600;-599.9989;7.308295477028619e-11;1.8722670945657245e+20;7.274664243800041e-11;2000.0;74035.32;13.8919645838881;-1088865.0;9.604686356149273;-3.88702e-05
17:37:40;-625;-625.0261;7.298475832633027e-11;1.8773085211424522e+20;7.267524396096669e-11;2000.0;71154.95;25.65201307889856;-1090330.0;10.3440804327886;-4.023442e-05
17:37:54;-650;-650.0513;7.291063266134342e-11;1.881127648073756e+20;7.261917626690243e-11;2000.0;69144.94000000002;18.587593173942793;-1091438.5;9.414749067287985;-4.162468e-05
17:38:08;-675;-675.0618;7.285219409981715e-11;1.8841467605555036e+20;7.257094972563866e-11;2000.0;67999.86;15.871114327607762;-1092314.0;7.259476565152614;-4.316405e-05
17:38:22;-700;-700.0447;7.280883463822264e-11;1.886391540749572e+20;7.253228946449013e-11;2000.0;67487.51;14.759864328644463;-1092964.5;7.857321426542254;-4.470881e-05
17:38:37;-725;-725.0152;7.27726136065222e-11;1.888269831182813e+20;7.249535128430015e-11;2000.0;67625.81499999999;17.50177887387465;-1093508.5;9.624837660968625;-4.628785e-05
17:38:51;-750;-749.9888;7.274789880603692e-11;1.8895530610836704e+20;7.24634247926629e-11;2000.0;68538.01999999999;7.650135946504702;-1093880.0;6.557438524302;-4.794815e-05
17:39:06;-775;-775.0064;7.273220713886616e-11;1.890368475254625e+20;7.24341455049459e-11;2000.0;70185.07;24.04933585361566;-1094116.0;10.592450141492288;-4.994682e-05
17:39:20;-800;-800.0115;7.27269559319387e-11;1.8906414709900254e+20;7.240788694264756e-11;2000.0;72634.69;16.11372225775278;-1094195.0;9.12414379544733;-5.212804e-05
17:39:34;-825;-825.0363;7.272373246534951e-11;1.890809079402694e+20;7.237891389264376e-11;2000.0;75527.18000000001;9.01215734438734;-1094243.5;8.895926033865164;-5.416097e-05
17:39:49;-850;-850.0164;7.273878883595746e-11;1.8900263945023678e+20;7.235327506491318e-11;2000.0;79857.35500000001;29.124545039364836;-1094017.0;9.697937925146768;-5.676917e-05
17:40:03;-875;-874.9841;7.276100254456519e-11;1.888872532261548e+20;7.232613245492569e-11;2000.0;84805.42;8.74147184403184;-1093683.0;9.515776374001229;-5.958525e-05
17:40:17;-900;-899.9514;7.279215117424081e-11;1.8872563359603094e+20;7.229781360155554e-11;2000.0;90397.16500000001;19.303364052672038;-1093215.0;10.23474474522936;-6.220228e-05

File: Data/HighFluenceIrrNeutron2023/CV_onPCB/N8737_2_LR_15e15_322d_CV.csv
time (24.09.2024);set voltage (V);real voltage (V);serial capacitance;1/serial capacitance^2;parallel capacitance;LCR frequency (Hz);r;delta r;x;delta x;sample current
14:17:25;-25;-25.04316;1.1418398158756746e-10;7.669898813738033e+19;8.511530794997278e-11;2000.0;407280.6;4.9509595029650555;-696923.25;39.972857978883624;-2.723861e-06
14:17:45;-50;-50.07717;1.0973332499429312e-10;8.304680376787408e+19;8.772023518522715e-11;2000.0;363280.6;4.012106678541836;-725189.65;40.69227660134045;-3.91268e-06
14:18:04;-75;-75.10536;1.0630412514782618e-10;8.849113481875315e+19;8.878582956085773e-11;2000.0;332517.2;5.258611984164642;-748583.1;55.39205267906218;-4.854132e-06
14:18:24;-100;-100.078;1.0366736120787867e-10;9.304990028671862e+19;8.922183251016579e-11;2000.0;308872.5;4.371784532659404;-767623.2;39.01183153864991;-5.729056e-06
14:18:44;-125;-125.0352;1.0127594377587204e-10;9.749613556516161e+19;8.915546660902276e-11;2000.0;289714.15;5.235587359599683;-785749.0;48.030146783036166;-6.529462e-06
14:19:03;-150;-150.0066;9.908705960821102e-11;1.0185119245986387e+20;8.880510306261854e-11;2000.0;273270.1;7.183627217499526;-803106.6;21.8293838667059;-9.212777e-06
14:19:23;-175;-175.0473;9.724738452492683e-11;1.057411770591467e+20;8.837753092849813e-11;2000.0;259238.5;4.842261868176895;-818299.35;35.40136120264305;-8.121878e-06
14:19:43;-200;-200.0701;9.556886091034054e-11;1.0948816589066134e+20;8.786960176204297e-11;2000.0;246478.4;16.769525932476437;-832671.55;23.589772678006028;-0.0001034204
14:20:02;-225;-225.0972;9.403273897422559e-11;1.1309458916057098e+20;8.72870714528845e-11;2000.0;235260.25;4.809820682728203;-846274.1;16.460999362128653;-9.848746e-06
14:20:21;-250;-250.0612;9.264659921103253e-11;1.1650405338158047e+20;8.668197268032573e-11;2000.0;225313.85;338.43384342438327;-858935.7;274.63961021673475;-0.0001986429
14:20:41;-275;-275.0338;9.131361825121826e-11;1.1993029347014322e+20;8.606041640088102e-11;2000.0;215310.35;6.576197609561318;-871474.3;17.37370139031979;-1.153818e-05
14:21:01;-300;-300.0118;9.010314017489904e-11;1.2317431235346396e+20;8.542382988398243e-11;2000.0;206705.3;6.347085945534375;-883182.0;21.917116598676934;-1.244555e-05
14:21:20;-325;-325.0441;8.893940198360579e-11;1.2641877859106916e+20;8.476113842629073e-11;2000.0;198653.15;7.778584382778144;-894738.1;26.36198968211618;-1.329346e-05
14:21:39;-350;-350.0562;8.791388357773556e-11;1.293853393746094e+20;8.415273554336944e-11;2000.0;191363.35;8.284707297183166;-905175.25;21.66262622582959;-1.42703e-05
14:21:59;-375;-375.0869;8.687836914353872e-11;1.3248804152100638e+20;8.349339057677008e-11;2000.0;184429.5;5.450458696293367;-915964.15;17.301773753000006;-1.516272e-05
14:22:18;-400;-400.0646;8.594109138064644e-11;1.3539364207512843e+20;8.287759968575358e-11;2000.0;178024.2;20.09870642603648;-925953.7;70.08295441831774;-1.612411e-05
14:22:37;-425;-425.037;8.49728434863226e-11;1.3849678659396703e+20;8.220832481370289e-11;2000.0;171736.2;11.960267555535706;-936504.75;25.038058530964413;-1.703444e-05
14:22:57;-450;-449.9908;8.411560073263408e-11;1.413340806361799e+20;8.160570605449557e-11;2000.0;165913.25;11.42078696938175;-946048.9;22.25364015166957;-1.803484e-05
14:23:16;-475;-475.0237;8.326834946271757e-11;1.4422484722863029e+20;8.099206208732262e-11;2000.0;160214.75;12.121855262293805;-955674.9;17.121317122230987;-1.903682e-05
14:23:35;-500;-500.0546;8.243293181752023e-11;1.471629575957113e+20;8.037261923926046e-11;2000.0;154561.7;11.802563280914873;-965360.2;25.334423222169473;-1.999574e-05
14:23:55;-525;-525.0879;8.164995981597258e-11;1.4999889140431972e+20;7.978213104963549e-11;2000.0;149124.8;10.305241384848781;-974617.4;15.55657417299837;-2.10467e-05
14:24:14;-550;-550.0698;8.088221079708929e-11;1.5286004140967625e+20;7.919176272678924e-11;2000.0;143746.75;8.999965277710798;-983868.65;13.61401391948752;-2.211979e-05
14:24:33;-575;-575.0256;8.009237340068466e-11;1.5588979040703916e+20;7.857369779372855e-11;2000.0;138131.55;14.656990652927364;-993571.15;16.654019785024875;-2.313747e-05
14:24:53;-600;-600.0008;7.931387189271224e-11;1.5896506684418333e+20;7.795433687916821e-11;2000.0;132500.05;13.940673405542507;-1003323.5;25.002749848766634;-2.40758e-05
14:25:12;-625;-625.0291;7.85531386183642e-11;1.6205891083509596e+20;7.733940349686395e-11;2000.0;126907.75;19.911162070557307;-1013040.0;22.449944320643645;-2.52565e-05
14:25:31;-650;-650.0559;7.776443268022458e-11;1.6536286344332542e+20;7.669405391259628e-11;2000.0;120891.85;14.693072347198182;-1023314.5;15.190046082879405;-2.630378e-05
14:25:50;-675;-675.0679;7.694420985217663e-11;1.689071801616108e+20;7.601638794057207e-11;2000.0;114259.65;20.65481481398465;-1034223.0;21.00119044244873;-2.749093e-05
14:26:10;-700;-700.0502;7.608687215550562e-11;1.7273507693925892e+20;7.5308304778886e-11;2000.0;106342.55;10.43922291169223;-1045876.5;14.093881651269815;-2.841196e-05
14:26:30;-725;-725.0191;7.521905390550122e-11;1.7674383200258094e+20;7.459605288221628e-11;2000.0;96682.69;15.700179776040976;-1057943.0;13.078608488673403;-2.941025e-05
14:26:50;-750;-749.989;7.445413369792599e-11;1.803941170488509e+20;7.396977218808858e-11;2000.0;86488.625;13.80462399886341;-1068812.0;12.033287165193057;-3.058295e-05
14:27:09;-775;-775.0105;7.385441878024751e-11;1.833356955922293e+20;7.348333064760714e-11;2000.0;76569.845;11.99852173186317;-1077491.0;8.857200460642177;-3.156422e-05
14:27:28;-800;-800.0155;7.348989901600722e-11;1.8515894550924663e+20;7.318663442247878e-11;2000.0;69703.95999999999;9.958462230685928;-1082835.5;10.30715770714701;-3.254492e-05
14:27:48;-825;-825.0414;7.328992857361709e-11;1.8617073061627688e+20;7.302311764617175e-11;2000.0;65632.27500000002;19.063019009328027;-1085790.0;9.669539802906858;-3.357367e-05
14:28:07;-850;-850.0198;7.317397997163952e-11;1.867611956504715e+20;7.292411495596292e-11;2000.0;63657.65;11.008068631690152;-1087510.5;9.150819635420644;-3.460051e-05
14:28:26;-875;-874.9844;7.310037616560606e-11;1.8713747976944294e+20;7.285675740008005e-11;2000.0;62949.30999999998;10.734577075972737;-1088605.5;11.650643759037523;-3.566664e-05
14:28:46;-900;-899.9515;7.304971269469353e-11;1.8739714737629662e+20;7.280774175373013e-11;2000.0;62800.69500000001;14.063181494597869;-1089360.5;9.286414808740776;-3.658841e-05
