Repository: aimaax/PENGUIN

# PENGUIN :penguin:  

> **NOTE!!** Google ID and GitLab repo for CERN organization is hidden and the create database function won't work properly in this version. Plotting is still possible with the saved database and data stored in this repo.  

A Python-based environment for GUI-driven analysis for IV, CV, and TCT measurements obtained with [Particulars Setup]() at CERN for CMS HGCAL silicon diodes. Used to plot data for individual diodes, but also to analyse Current Volume Normalization, Saturation Voltage, Charge Collection, and Charge Collection Efficiency.

---

File: Data/HighFluenceIrrNeutron2023/CV_onPCB/N8737_2_LR_15e15_44d_CV.csv
time (23.11.2023);set voltage (V);real voltage (V);serial capacitance;1/serial capacitance^2;parallel capacitance;LCR frequency (Hz);r;delta r;x;delta x;sample current
14:07:10;-25;-25.03967;9.952517248423958e-11;1.0095646194429936e+20;8.229383165146716e-11;2000.0;365875.3;16.32943660999975;-799571.3;39.06527230162361;-4.989891e-06
14:07:24;-50;-50.06694;9.568903076539489e-11;1.0921333991984385e+20;8.359938572925326e-11;2000.0;316251.95;129.86210908113267;-831625.85;104.99481594345505;-5.671582e-05
14:07:40;-75;-75.08765;9.287423380663897e-11;1.1593365077751484e+20;8.349565065027467e-11;2000.0;287165.05;12.553978453064191;-856830.45;31.787456252427617;-9.151236e-06
14:07:54;-100;-100.0652;9.084231878099351e-11;1.2117794342840022e+20;8.312952353286546e-11;2000.0;266827.25;16.25667170733296;-875995.6;39.196135013544385;-1.065908e-05
14:08:09;-125;-125.0197;8.89599831084103e-11;1.263602907272546e+20;8.251382243400835e-11;2000.0;250024.55;12.65612006106137;-894531.1;36.17982172427057;-1.198282e-05
14:08:23;-150;-150.0019;8.748738541000645e-11;1.3064991292730823e+20;8.195250921377368e-11;2000.0;236383.7;8.825559472350747;-909587.95;21.591951625547882;-1.33085e-05
14:08:37;-175;-175.0354;8.611165864888882e-11;1.3485780633890044e+20;8.132815434760697e-11;2000.0;224120.1;16.887110469230667;-924119.6;37.593842580933384;-1.449103e-05
14:08:51;-200;-200.063;8.494988037565274e-11;1.3857167185255567e+20;8.075639116713613e-11;2000.0;213465.0;14.102836594104039;-936757.9;27.759403812041793;-1.570162e-05
14:09:06;-225;-225.075;8.382511211327439e-11;1.423153398032654e+20;8.014873044816456e-11;2000.0;203319.0;13.960479934443514;-949327.35;26.827996104815586;-1.684736e-05
14:09:20;-250;-250.0529;8.281549099131531e-11;1.4580648417215211e+20;7.957240500420201e-11;2000.0;193988.75;16.218026236259455;-960900.8;26.396742223236558;-1.797313e-05
14:09:34;-275;-275.0284;8.189483326384815e-11;1.4910321019908748e+20;7.902147637839645e-11;2000.0;185291.65;15.45918416346736;-971703.2;25.26109657160591;-1.90875e-05
14:09:49;-300;-300.0077;8.103471889585178e-11;1.5228521477888242e+20;7.848618476132632e-11;2000.0;176956.95;18.609738713909984;-982017.0;26.906876444507635;-2.018969e-05
14:10:04;-325;-325.0389;8.01847507557967e-11;1.5553080964848864e+20;7.793679563227324e-11;2000.0;168546.95;11.365622508248284;-992426.5;20.44241913277389;-2.134281e-05
14:10:18;-350;-350.0483;7.936687155228368e-11;1.5875283014631857e+20;7.739212057198769e-11;2000.0;160161.7;24.29640919971509;-1002653.5;32.22789940408776;-2.233397e-05
14:10:33;-375;-375.079;7.86086979523825e-11;1.6182991064826528e+20;7.687642025413784e-11;2000.0;151960.85;15.298737693025522;-1012324.0;21.844907873461036;-2.349914e-05
14:10:47;-400;-400.0579;7.78460965133933e-11;1.6501610020976483e+20;7.634624387177808e-11;2000.0;143279.4;33.53217857521338;-1022241.0;39.229453220762586;-2.477994e-05
14:11:01;-425;-425.0325;7.708519167142307e-11;1.682899133360595e+20;7.580717201020297e-11;2000.0;134039.5;19.171397966762882;-1032331.5;20.67939796028888;-2.582022e-05
14:11:16;-450;-449.9861;7.63143464078926e-11;1.717068503138401e+20;7.52548535254204e-11;2000.0;123727.35;26.082875129095715;-1042759.0;21.66679487141557;-2.69665e-05
14:11:30;-475;-475.0179;7.556780597690988e-11;1.7511621981437208e+20;7.471798635925077e-11;2000.0;112306.3;11.726273918001406;-1053060.5;13.199905302690622;-2.80678e-05
14:11:45;-500;-500.0479;7.48730834059281e-11;1.7838098715936974e+20;7.42166962688227e-11;2000.0;99952.49500000002;20.581001524464167;-1062831.5;16.128778627038066;-2.91888e-05
14:11:59;-525;-525.0804;7.429862830360486e-11;1.8115002911144935e+20;7.380291165956577e-11;2000.0;87778.74;11.969844192803896;-1071049.0;10.929318368498558;-3.031576e-05
14:12:13;-550;-550.0634;7.388891198968575e-11;1.8316456408380542e+20;7.350918351816466e-11;2000.0;77406.36;23.12088168734057;-1076988.0;10.310189135025603;-3.131867e-05
14:12:28;-575;-575.0204;7.362735081702094e-11;1.8446825993973114e+20;7.332012602087373e-11;2000.0;69962.85;17.76262860614959;-1080814.0;7.5960516059331775;-3.25412e-05
14:12:42;-600;-599.9984;7.34668311330414e-11;1.85275240043286e+20;7.320433533163721e-11;2000.0;64862.18999999999;14.645354041469957;-1083175.5;9.810071355499918;-3.357371e-05
14:12:57;-625;-625.0234;7.335319611905909e-11;1.8584972250094735e+20;7.312086200254731e-11;2000.0;61151.475;13.051633757886279;-1084853.5;4.3171170936169885;-3.46726e-05
14:13:11;-650;-650.051;7.327234925627093e-11;1.8626007255720765e+20;7.305884945878683e-11;2000.0;58710.03499999999;19.792601237583785;-1086050.5;9.986866375395236;-3.587617e-05
14:13:25;-675;-675.0628;7.320955779023726e-11;1.8657971821486522e+20;7.300967104148494e-11;2000.0;56875.359999999986;16.481438650797557;-1086982.0;6.58027355054484;-3.702897e-05
14:13:40;-700;-700.0445;7.31659738412278e-11;1.86802070287059e+20;7.297221360235069e-11;2000.0;56044.7;12.078468445957897;-1087629.5;7.158037440527954;-3.823477e-05
14:13:54;-725;-725.0155;7.312697743030886e-11;1.8700135522624088e+20;7.293697171332494e-11;2000.0;55542.06;9.99835586484101;-1088209.5;9.013184786744361;-3.951936e-05
14:14:09;-750;-749.985;7.309846242717727e-11;1.871472785220463e+20;7.29064521559352e-11;2000.0;55867.74500000001;15.63117793865848;-1088634.0;8.5848704125339;-4.094779e-05
14:14:23;-775;-775.0041;7.307483433758347e-11;1.8726832286242138e+20;7.28784682710134e-11;2000.0;56526.994999999995;15.313271164254985;-1088986.0;6.534523701081816;-4.234236e-05
14:14:38;-800;-800.0101;7.305890071775689e-11;1.8735001551347863e+20;7.285307516042732e-11;2000.0;57895.219999999994;14.073454799728406;-1089223.5;7.492496246245306;-4.39202e-05
14:14:52;-825;-825.0347;7.304843862579357e-11;1.874036843800721e+20;7.282755157785956e-11;2000.0;59995.19500000001;10.74474400579182;-1089379.5;8.702729456900288;-4.575992e-05
14:15:07;-850;-850.0146;7.304525364797059e-11;1.8742002738832058e+20;7.28052939293836e-11;2000.0;62544.02499999999;38.456102165326335;-1089427.0;10.077201992616798;-4.748902e-05
14:15:21;-875;-874.9817;7.304669523510543e-11;1.8741262993841868e+20;7.278010037144169e-11;2000.0;65933.95499999999;8.115970290113124;-1089405.5;7.761282110579412;-4.96932e-05
14:15:36;-900;-899.9505;7.305819644442579e-11;1.8735362759978516e+20;7.2756332849121e-11;2000.0;70160.255;12.70410066671355;-1089234.0;9.57601169589929;-5.202911e-05

File: Data/HighFluenceIrrNeutron2023/CV_onPCB/N8737_2_LR_15e15_549days_CV.csv
time (19.05.2025);set voltage (V);real voltage (V);serial capacitance;1/serial capacitance^2;parallel capacitance;LCR frequency (Hz);r;delta r;x;delta x;sample current
08:34:32;-25;-25.04004;1.303415810486487e-10;5.886186666398708e+19;8.958997631673517e-11;2000.0;411765.35;20.07115778922582;-610530.2;213.66605486131857;-2.5522e-06
08:34:51;-50;-50.07452;1.2324442594110855e-10;6.583630180885959e+19;9.306219448526315e-11;2000.0;367715.45;29.435817892492814;-645688.2;234.43417626276246;-3.829643e-06
08:35:10;-75;-75.10191;1.1832768956053232e-10;7.142121444796448e+19;9.466045973152634e-11;2000.0;336273.9;7.769137661285194;-672517.75;44.41868272472744;-4.865531e-06
08:35:29;-100;-100.0786;1.1428730245526982e-10;7.656037214530172e+19;9.514959768031823e-11;2000.0;312272.4;11.48137622412923;-696293.2;67.70489642559097;-5.76738e-06
08:35:48;-125;-125.0313;1.1104512938459069e-10;8.109628711684342e+19;9.51423037018731e-11;2000.0;292982.0;22.491776274896562;-716622.8;170.3500601702271;-6.636448e-06
08:36:08;-150;-150.0023;1.081512327171648e-10;8.549427861004691e+19;9.475651303090249e-11;2000.0;276643.8;12.984721791397773;-735798.1;41.0346134379258;-1.467354e-05
08:36:28;-175;-175.0479;1.0546822201136288e-10;8.989939117471203e+19;9.405382617018211e-11;2000.0;262849.25;6.299553555610111;-754516.1;63.84504287726652;-8.365588e-06
08:36:47;-200;-200.0676;1.0324126848077771e-10;9.381954798363535e+19;9.337204384402286e-11;2000.0;250593.55;159.0899191495174;-770791.3;222.91291012411105;-0.0001173822
08:37:07;-225;-225.0831;1.0112748599216253e-10;9.778259941250923e+19;9.258024733922509e-11;2000.0;239097.3;4.800572882479756;-786902.5;52.49721421180365;-1.024017e-05
08:37:26;-250;-250.0594;9.916080298123339e-11;1.016997604940436e+20;9.168740307706339e-11;2000.0;229115.45;5.630042184566648;-802509.35;46.40825761650613;-1.111559e-05
08:37:45;-275;-275.0296;9.747813736603777e-11;1.0524114295034079e+20;9.087817442695632e-11;2000.0;220000.6;7.591903582106402;-816362.25;48.864602474593;-1.212268e-05
08:38:04;-300;-300.0081;9.595966183207101e-11;1.0859818885334688e+20;9.008729235363729e-11;2000.0;211727.05;7.657504489061694;-829280.45;65.32524301523875;-1.320025e-05
08:38:24;-325;-325.0414;9.448498117892421e-11;1.1201454992175546e+20;8.923897279557494e-11;2000.0;204204.15;4.786582810314681;-842223.5;30.118142372995052;-1.414214e-05
08:38:43;-350;-350.0546;9.312012174801042e-11;1.1532220290597506e+20;8.840401365700147e-11;2000.0;197379.7;5.566462072088518;-854567.95;60.27642470319552;-1.527667e-05
08:39:02;-375;-375.0876;9.185143665664882e-11;1.1852994774305171e+20;8.758686162374881e-11;2000.0;191171.25;6.6218860606325745;-866371.55;46.34287836334728;-1.627113e-05
08:39:21;-400;-400.0641;9.056109209580443e-11;1.2193171933536949e+20;8.670000141109508e-11;2000.0;185435.95;7.206412075367324;-878715.9;41.37359665293798;-1.742826e-05
08:39:40;-425;-425.0333;8.953147834741295e-11;1.2475227916421046e+20;8.598939618727672e-11;2000.0;180393.65;9.105568351289229;-888821.15;43.37737169308439;-1.859342e-05
08:39:59;-450;-449.9873;8.839777501790138e-11;1.2797269978886583e+20;8.515951468761422e-11;2000.0;175544.85;7.089878348744781;-900220.3;17.47213495826998;-1.978654e-05
08:40:19;-475;-475.0221;8.73319601132758e-11;1.311153638593881e+20;8.436005698612288e-11;2000.0;171027.45;18.166105113645028;-911206.75;77.63764792289885;-2.083338e-05
08:40:38;-500;-500.0524;8.636815007170551e-11;1.3405800898209128e+20;8.362275070498939e-11;2000.0;166946.4;14.912980922672698;-921375.2;57.976615975753546;-2.207409e-05
08:40:58;-525;-525.0859;8.53992356492801e-11;1.3711723049070184e+20;8.286550695775557e-11;2000.0;162940.6;16.742670037959897;-931828.85;51.199281000810934;-2.342083e-05
08:41:17;-550;-550.0684;8.446112798878182e-11;1.4018006132251941e+20;8.211905322726061e-11;2000.0;159115.2;10.999454531930207;-942178.65;21.678477229731794;-2.464645e-05
08:41:37;-575;-575.0224;8.355024386668668e-11;1.4325327396924503e+20;8.138405035110568e-11;2000.0;155389.4;13.775049909165483;-952450.5;22.29960761986632;-2.591466e-05
08:41:56;-600;-599.9969;8.271652220538077e-11;1.4615560241655226e+20;8.070092032768674e-11;2000.0;152041.1;21.238632253513885;-962050.5;34.77322964580656;-2.748948e-05
08:42:15;-625;-625.0263;8.185109862305957e-11;1.492625902829338e+20;7.99843761192545e-11;2000.0;148526.15;29.024237716088255;-972222.4;48.09430319694839;-2.866603e-05
08:42:34;-650;-650.0548;8.100115184075844e-11;1.5241145558513664e+20;7.927256101788327e-11;2000.0;145072.0;19.410564133996722;-982423.95;27.13581351277311;-3.018774e-05
08:42:53;-675;-675.0679;8.011120846679729e-11;1.5581649606038667e+20;7.85229508958703e-11;2000.0;141272.95;25.200047122971817;-993337.55;36.15656752237413;-3.127639e-05
08:43:13;-700;-700.0473;7.921537805286803e-11;1.5936061664708998e+20;7.77601425871697e-11;2000.0;137425.95;13.694063494814095;-1004571.0;16.939598578478773;-3.263024e-05
08:43:33;-725;-725.0161;7.831931097479312e-11;1.6302803122467422e+20;7.698813802326711e-11;2000.0;133606.2;21.916044351114095;-1016064.5;23.124391883896102;-3.415607e-05
08:43:52;-750;-749.985;7.732687290990489e-11;1.672395940045004e+20;7.614019586370371e-11;2000.0;128475.1;22.134351131216835;-1029105.0;23.457408211479798;-3.534609e-05
08:44:12;-775;-775.0077;7.631522463833286e-11;1.7170289835495447e+20;7.528048740849032e-11;2000.0;122251.1;13.701259066231833;-1042747.0;11.382003338604324;-3.678927e-05
08:44:31;-800;-800.0138;7.53234658281066e-11;1.762541738939358e+20;7.445015963818236e-11;2000.0;114422.2;43.292874702426495;-1056476.5;25.211852371454185;-3.834579e-05
08:44:51;-825;-825.0411;7.444943190130195e-11;1.8041690307184237e+20;7.373765950195727e-11;2000.0;105015.8;46.11808755792026;-1068879.5;24.222665006146617;-3.95329e-05
08:45:11;-850;-850.0195;7.387361579667092e-11;1.8324042365981603e+20;7.327632756430545e-11;2000.0;97254.76999999999;17.88225391274822;-1077211.0;11.178103595869919;-4.106542e-05
08:45:30;-875;-874.9839;7.357010465069516e-11;1.847554474933894e+20;7.302798609110799e-11;2000.0;93194.705;21.560682358172322;-1081655.0;11.280514172678478;-4.2494e-05
08:45:49;-900;-899.9492;7.34042138622402e-11;1.8559147197473587e+20;7.288603659547384e-11;2000.0;91408.41;29.437541422476343;-1084099.5;14.221023169941041;-4.388181e-05

File: Data/HighFluenceIrrNeutron2023/CV_onPCB/N8737_2_LR_15e15_89d_CV.csv
time (15.01.2024);set voltage (V);real voltage (V);serial capacitance;1/serial capacitance^2;parallel capacitance;LCR frequency (Hz);r;delta r;x;delta x;sample current
15:30:32;-25;-25.04046;1.0245878847445911e-10;9.5258023800434e+19;8.30878129446864e-11;2000.0;375014.45;13.430278291978913;-776677.85;53.25740676187677;-4.302473e-06
15:30:47;-50;-50.06578;9.836484150612468e-11;1.0335231454390677e+20;8.444138942817706e-11;2000.0;328508.05;23.172880161947933;-809003.2;45.60211617896697;-1.813979e-05
15:31:02;-75;-75.0985;9.550082557308187e-11;1.0964422145616257e+20;8.457000481316125e-11;2000.0;299572.0;12.755587011188469;-833264.75;42.33348999314845;-7.558414e-06
15:31:17;-100;-100.0787;9.330495349899146e-11;1.1486576213206606e+20;8.432218177875835e-11;2000.0;278368.25;136.94998859072606;-852875.1;190.11266265033478;-9.999928e-05
15:31:31;-125;-125.0223;9.138505064629897e-11;1.1974287638554698e+20;8.385032752076417e-11;2000.0;261033.5;14.819665988138869;-870793.1;39.60845238077348;-1.002719e-05
15:31:46;-150;-150.0026;8.970341758103935e-11;1.2427449905587655e+20;8.32879483693374e-11;2000.0;246209.2;9.024300526910658;-887117.5;16.201620289341434;-1.114661e-05
15:32:00;-175;-175.0358;8.819808463533199e-11;1.2855284497202964e+20;8.267872563686562e-11;2000.0;233119.4;11.6941010770388;-902258.5;28.140051528026735;-1.217749e-05
15:32:14;-200;-200.0662;8.691200616545235e-11;1.3238550929408066e+20;8.209891606338009e-11;2000.0;221693.85;11.222360491447422;-915609.65;28.935037152213926;-1.322913e-05
15:32:28;-225;-225.0792;8.56440415348568e-11;1.3633447596059607e+20;8.144495117488112e-11;2000.0;210978.65;17.200185318769094;-929165.3;33.300157657284444;-1.419084e-05
15:32:43;-250;-250.057;8.44636694866495e-11;1.4017162545964263e+20;8.078727512084102e-11;2000.0;200983.2;11.466821704378244;-942150.3;22.140697820981156;-1.507978e-05
15:32:57;-275;-275.0298;8.347478399866955e-11;1.4351238836534877e+20;8.021627187431083e-11;2000.0;192138.0;9.461765163012661;-953311.5;16.164235212344565;-1.606e-05
15:33:11;-300;-300.0078;8.259291834655065e-11;1.465933860578644e+20;7.968830282986127e-11;2000.0;183947.7;8.130528888085939;-963490.25;18.416687405719845;-1.709288e-05
15:33:25;-325;-325.0409;8.177819220977614e-11;1.4952884833091148e+20;7.918013581915635e-11;2000.0;176266.1;13.972991805622732;-973089.15;24.58772813824002;-1.817805e-05
15:33:39;-350;-350.0521;8.100577344388764e-11;1.5239406509217422e+20;7.868338701484738e-11;2000.0;168771.8;11.125331455736502;-982367.9;15.755142017766772;-1.93022e-05
15:33:53;-375;-375.0838;8.021832370124839e-11;1.554006514883413e+20;7.815929626123822e-11;2000.0;161011.65;13.368110375067973;-992011.15;19.293039547982065;-2.033571e-05
15:34:08;-400;-400.0605;7.945003369190585e-11;1.584206637549467e+20;7.76346304652841e-11;2000.0;153163.35;14.086212230404596;-1001604.0;16.42254547870092;-2.139299e-05
15:34:22;-425;-425.0333;7.870440359684784e-11;1.6143657512059634e+20;7.711211738340735e-11;2000.0;145291.55;16.293016141893435;-1011093.0;20.905740838343903;-2.244885e-05
15:34:36;-450;-449.9882;7.794266315754965e-11;1.646074618835669e+20;7.65674962626648e-11;2000.0;136826.55;10.38664406822531;-1020974.5;13.028334505991161;-2.349522e-05
15:34:50;-475;-475.0208;7.719092123855468e-11;1.6782921061133828e+20;7.601887489389765e-11;2000.0;128007.55;19.78970376231034;-1030917.5;21.74712624693203;-2.454061e-05
15:35:05;-500;-500.051;7.641481517546551e-11;1.7125563323416815e+20;7.544489805932397e-11;2000.0;118076.9;13.92226633849532;-1041388.0;10.212737145349427;-2.555016e-05
15:35:19;-525;-525.0851;7.566031030074709e-11;1.7468827801048397e+20;7.488182781481714e-11;2000.0;107240.35;16.445101854351645;-1051773.0;19.44350791395421;-2.653306e-05
15:35:33;-550;-550.0659;7.493869159737835e-11;1.780687817910268e+20;7.434031912025228e-11;2000.0;95270.32;13.327260783822371;-1061901.0;15.538661461013945;-2.756927e-05
15:35:48;-575;-575.0228;7.431441332280654e-11;1.8107308164262068e+20;7.38694673628736e-11;2000.0;83107.12000000001;9.240361464790999;-1070821.5;9.85583583467176;-2.85834e-05
15:36:02;-600;-599.9983;7.385387044066647e-11;1.8333841801127415e+20;7.352073915571439e-11;2000.0;72530.32999999999;16.32878914677953;-1077499.0;7.710382610480493;-2.959642e-05
15:36:17;-625;-625.0275;7.354943352377278e-11;1.8485931341873378e+20;7.329065652156985e-11;2000.0;64290.874999999985;15.272525781611922;-1081959.0;9.922197337283713;-3.050885e-05
15:36:31;-650;-650.054;7.336398241895658e-11;1.8579507760813248e+20;7.314879539003994e-11;2000.0;58831.740000000005;9.083698035492155;-1084694.0;9.628083921528725;-3.146712e-05
15:36:45;-675;-675.0643;7.32499234118609e-11;1.863741389923255e+20;7.306057565075557e-11;2000.0;55305.905000000006;15.07626856188215;-1086383.0;8.749285685128815;-3.252552e-05
15:36:59;-700;-700.048;7.316459481078257e-11;1.868091121676447e+20;7.299298681514046e-11;2000.0;52737.235;6.729224602433832;-1087650.0;8.276472678623424;-3.338928e-05
15:37:13;-725;-725.018;7.310450615312535e-11;1.8711633596682446e+20;7.294405082930372e-11;2000.0;51053.80500000001;10.228559221610835;-1088544.0;9.338094023943002;-3.435244e-05
15:37:27;-750;-749.9866;7.305789461715471e-11;1.8735517564743287e+20;7.290264735346985e-11;2000.0;50264.725000000006;15.004312505076596;-1089238.5;8.493379774859946;-3.545464e-05
15:37:41;-775;-775.0062;7.302353615270616e-11;1.8753152291517766e+20;7.287151696840076e-11;2000.0;49773.43;10.54174582315463;-1089751.0;9.243916918709298;-3.649732e-05
15:37:55;-800;-800.0129;7.299208879850239e-11;1.8769314702298333e+20;7.283975366436997e-11;2000.0;49857.46000000001;9.660800691454105;-1090220.5;7.825439284794176;-3.770068e-05
15:38:10;-825;-825.0386;7.29700683425628e-11;1.878064458699502e+20;7.281386073156548e-11;2000.0;50511.40499999999;9.12762147276056;-1090549.5;7.696590154087716;-3.891687e-05
15:38:24;-850;-850.0192;7.295264211544419e-11;1.8789617938933052e+20;7.279051439699284e-11;2000.0;51480.215000000004;13.205843924187464;-1090810.0;9.40744386111339;-4.020567e-05
15:38:38;-875;-874.984;7.29388007207474e-11;1.879674992334562e+20;7.276741324146503e-11;2000.0;52948.37000000001;11.136458368799358;-1091017.0;10.39471019317037;-4.153898e-05
15:38:52;-900;-899.9497;7.292790515400546e-11;1.880236688277247e+20;7.274321294681619e-11;2000.0;54982.49500000001;8.6759854627586;-1091180.0;10.535653752852738;-4.303045e-05

File: Data/HighFluenceIrrNeutron2023/CV_onPCB/N8737_2_UL_15e15_3000min_CV.csv
time (17.10.2024);set voltage (V);real voltage (V);serial capacitance;1/serial capacitance^2;parallel capacitance;LCR frequency (Hz);r;delta r;x;delta x;sample current
11:05:10;-25;-25.04408;1.0195672882741639e-10;9.619848083199187e+19;8.134318076882981e-11;2000.0;392907.25;21.609358505055162;-780502.4;72.91825560173528;-5.720396e-06
11:05:30;-50;-50.0695;9.679137177599893e-11;1.0673987997411654e+20;8.268255104001677e-11;2000.0;339618.95;61.27166861609043;-822154.6;70.09437923257465;-2.776296e-05
11:05:49;-75;-75.09596;9.359249352820238e-11;1.1416105244099251e+20;8.285081739208169e-11;2000.0;306151.75;20.810679349795382;-850254.85;56.45942237572041;-1.139462e-05
11:06:09;-100;-100.0701;9.104992091911819e-11;1.206259798463503e+20;8.247873886541884e-11;2000.0;281747.4;11.824001014884935;-873998.25;27.443658192740994;-1.334181e-05
11:06:28;-125;-125.0247;8.905366789384872e-11;1.2609456759253135e+20;8.196612651317542e-11;2000.0;262765.85;17.574167832361223;-893590.05;39.07342287284286;-1.50934e-05
11:06:48;-150;-150.0053;8.74699556172573e-11;1.3070198629977914e+20;8.144790117934636e-11;2000.0;247379.45;12.852329555376336;-909769.2;22.17189662613462;-1.683827e-05
11:07:08;-175;-175.0401;8.612136934725079e-11;1.348273960084914e+20;8.092086208021704e-11;2000.0;234245.8;5.209894432711664;-924015.4;9.372939773624921;-1.843243e-05
11:07:27;-200;-200.0702;8.494779467210281e-11;1.385784765724929e+20;8.040025533936876e-11;2000.0;222790.95;10.191534477202147;-936780.9;16.06827619877129;-1.998019e-05
11:07:46;-225;-225.0824;8.38956211124142e-11;1.420762261200905e+20;7.988227768243581e-11;2000.0;212607.6;8.912743685308133;-948529.5;14.730495578900253;-2.151075e-05
11:08:06;-250;-250.0591;8.291818726825456e-11;1.4544553777749195e+20;7.936166166228894e-11;2000.0;203164.55;11.68363706214807;-959710.7;9.253945104656715;-2.294344e-05
11:08:26;-275;-275.0309;8.20489034899758e-11;1.4854376831137438e+20;7.887128869898633e-11;2000.0;194674.25;9.174659394222763;-969878.55;10.578864542095241;-2.441239e-05
11:08:45;-300;-300.0109;8.12238754399211e-11;1.5157674813769757e+20;7.837867452061505e-11;2000.0;186665.45;9.842376491478062;-979730.05;10.799415493442226;-2.583856e-05
11:09:04;-325;-325.0445;8.049364620234041e-11;1.5433939693967855e+20;7.792487901887061e-11;2000.0;179495.2;8.541838209659558;-988618.05;12.660859962893513;-2.736607e-05
11:09:23;-350;-350.0558;7.980082207681738e-11;1.5703095409095495e+20;7.747443037522512e-11;2000.0;172800.5;8.809511904753862;-997201.15;12.709499400055062;-2.892117e-05
11:09:43;-375;-375.0856;7.909267300675279e-11;1.5985546704130756e+20;7.699772345335885e-11;2000.0;165959.35;9.394486414913803;-1006129.5;10.135950868073502;-3.043648e-05
11:10:02;-400;-400.0635;7.840766833817626e-11;1.6266080666666526e+20;7.65218635226772e-11;2000.0;159326.2;19.951766839054635;-1014919.5;20.278991592285845;-3.205413e-05
11:10:22;-425;-425.0349;7.770167540011355e-11;1.656300884258875e+20;7.602157120208645e-11;2000.0;152250.75;14.558309482903569;-1024141.0;15.79398619728408;-3.355058e-05
11:10:41;-450;-449.9903;7.699461034723919e-11;1.6868612003377945e+20;7.551743445688527e-11;2000.0;144551.4;13.507294325659744;-1033546.0;10.963576058932595;-3.513747e-05
11:11:00;-475;-475.0232;7.630845546792933e-11;1.717333625472293e+20;7.502599373967498e-11;2000.0;136343.3;6.179846276405263;-1042839.5;11.033471801749439;-3.683599e-05
11:11:19;-500;-500.0534;7.568463247461582e-11;1.7457601966079712e+20;7.458326066426042e-11;2000.0;127769.95;73.45108831732855;-1051435.0;50.95341009196538;-3.858652e-05
11:11:39;-525;-525.0858;7.511705818920198e-11;1.7722413176409748e+20;7.418961640030561e-11;2000.0;118446.8;17.508226637783732;-1059379.5;10.664778478712064;-4.032082e-05
11:11:58;-550;-550.0691;7.468788009947533e-11;1.792667455755446e+20;7.389413100947682e-11;2000.0;110427.35;27.071043108827553;-1065467.0;13.001922934704696;-4.207712e-05
11:12:17;-575;-575.0237;7.437431859159807e-11;1.8078150618092572e+20;7.368275552672561e-11;2000.0;103657.35;17.49832491983161;-1069959.0;12.50799744163709;-4.380778e-05
11:12:38;-600;-600.0008;7.414850349155476e-11;1.818843027135682e+20;7.352782205564131e-11;2000.0;98604.395;10.454347122130686;-1073217.5;10.62720565341614;-4.567763e-05
11:12:57;-625;-625.0284;7.39786215126289e-11;1.827206076405133e+20;7.34117353142999e-11;2000.0;94525.525;14.612983738785319;-1075682.0;7.021395872616783;-4.747475e-05
11:13:17;-650;-650.0568;7.385284232589802e-11;1.8334352260146358e+20;7.332245795844585e-11;2000.0;91643.09999999999;17.663858581861675;-1077514.0;11.670475568716126;-4.92894e-05
11:13:36;-675;-675.0676;7.375878825786148e-11;1.8381140443884274e+20;7.325186307731732e-11;2000.0;89750.93000000001;24.517714106335482;-1078888.0;11.588787684654507;-5.113685e-05
11:13:55;-700;-700.0494;7.369065659826683e-11;1.841514520362101e+20;7.31956224159025e-11;2000.0;88808.13499999998;13.207611962425608;-1079885.5;6.836483013948034;-5.335153e-05
11:14:14;-725;-725.0186;7.363930819228416e-11;1.8440835777118342e+20;7.314745473786611e-11;2000.0;88613.255;19.604164704215385;-1080638.5;8.754284665236788;-5.539386e-05
11:14:34;-750;-749.9888;7.360334559565772e-11;1.8458860565206555e+20;7.310366919088073e-11;2000.0;89385.56999999999;13.073767819569252;-1081166.5;10.180250488077393;-5.770946e-05
11:14:53;-775;-775.0108;7.357911790642143e-11;1.8471018611629975e+20;7.306419283087394e-11;2000.0;90793.61;7.274571808704319;-1081522.5;7.741931283601011;-6.016513e-05
11:15:12;-800;-800.0151;7.356524181107487e-11;1.8477987386058156e+20;7.302568721229233e-11;2000.0;92981.66999999998;17.04357371562668;-1081726.5;10.66008911782636;-6.269726e-05
11:15:31;-825;-825.0433;7.356803021390938e-11;1.8476586693507023e+20;7.299252564380777e-11;2000.0;96047.53;16.942499963110553;-1081685.5;8.410558839934478;-6.549669e-05
11:15:52;-850;-850.0212;7.358711264137641e-11;1.8467005330740616e+20;7.29600096880316e-11;2000.0;100257.15;33.155110842824826;-1081405.0;9.17877987534291;-6.850721e-05
11:16:11;-875;-874.9869;7.362486444327654e-11;1.8448071944743345e+20;7.293012727895059e-11;2000.0;105492.7;11.430682394327995;-1080850.5;8.759994292235584;-7.200155e-05
11:16:30;-900;-899.9526;7.367748876211096e-11;1.8421728198994955e+20;7.289779217850177e-11;2000.0;111702.0;10.876350490858593;-1080078.5;7.7225319682083535;-7.555092e-05

File: Data/HighFluenceIrrNeutron2023/CV_onPCB/N8737_2_UL_15e15_33000min_CV.csv
time (22.01.2025);set voltage (V);real voltage (V);serial capacitance;1/serial capacitance^2;parallel capacitance;LCR frequency (Hz);r;delta r;x;delta x;sample current
07:54:14;-25;-25.04053;1.069557469586234e-10;8.741616499954855e+19;8.332790592687925e-11;2000.0;396189.35;7.906729728528728;-744022.4;32.87144657601792;-3.872857e-06
07:54:34;-50;-50.07555;1.0226260509984791e-10;9.562386557364945e+19;8.511584118434955e-11;2000.0;349268.3;10.420196735186915;-778167.85;50.913223969809636;-5.883194e-06
07:54:53;-75;-75.10611;9.897790258183774e-11;1.0207596796201433e+20;8.551672174872594e-11;2000.0;318983.3;6.5402981583411;-803992.3;26.11494782686728;-7.885252e-06
07:55:12;-100;-100.0742;9.637305422361266e-11;1.0766852278352732e+20;8.538544715857555e-11;2000.0;296206.2;87.19692081719398;-825723.25;81.14733128698687;-5.006484e-05
07:55:32;-125;-125.0235;9.429082944079743e-11;1.1247631719796292e+20;8.504589712846788e-11;2000.0;278256.85;12.69375338503155;-843957.7;44.315973418170564;-1.001226e-05
07:55:51;-150;-150.0018;9.244708046311172e-11;1.1700747276650448e+20;8.453591207924657e-11;2000.0;263327.75;7.007094619027203;-860789.45;16.3152497682383;-1.120637e-05
07:56:10;-175;-175.0376;9.093797022692211e-11;1.2092315987286411e+20;8.403840172124627e-11;2000.0;250736.15;13.350894164811582;-875074.2;42.4773822168928;-1.239475e-05
07:56:29;-200;-200.0693;8.950069559360137e-11;1.2483810819763649e+20;8.345358228387345e-11;2000.0;239340.0;11.463420083029321;-889126.85;32.587135114949895;-1.354896e-05
07:56:48;-225;-225.084;8.822148303045843e-11;1.2848466358873524e+20;8.287299256670325e-11;2000.0;229152.65;8.756219218361313;-902019.2;21.939872378844868;-1.468453e-05
07:57:07;-250;-250.061;8.711409045774029e-11;1.3177201493445465e+20;8.233615652801667e-11;2000.0;220052.6;18.704598365107977;-913485.65;45.19204990924842;-1.587311e-05
07:57:26;-275;-275.0301;8.604756430342936e-11;1.3505878453252837e+20;8.177256244250612e-11;2000.0;211454.0;12.580341807757053;-924807.95;30.991327415907822;-1.702356e-05
07:57:45;-300;-300.008;8.503094388676707e-11;1.3830758559745765e+20;8.119968484212406e-11;2000.0;203285.65;14.349089692381186;-935864.85;30.15570219709699;-1.819289e-05
07:58:04;-325;-325.0425;8.41095684501386e-11;1.4135435413630888e+20;8.065995700258903e-11;2000.0;195659.45;9.68154817165106;-946116.75;17.412621140999995;-1.933308e-05
07:58:24;-350;-350.056;8.325106637662927e-11;1.4428473617177079e+20;8.013782531682536e-11;2000.0;188403.05;16.018344951960554;-955873.3;33.729667949744176;-2.050354e-05
07:58:43;-375;-375.0889;8.241606203786833e-11;1.4722320946140566e+20;7.961082275166952e-11;2000.0;181249.65;13.101579103298961;-965557.8;20.962418753569445;-2.172002e-05
07:59:03;-400;-400.064;8.160513891408769e-11;1.501637077867598e+20;7.908301193203602e-11;2000.0;174146.4;14.090138395345871;-975152.7;24.20238624598822;-2.282274e-05
07:59:22;-425;-425.0352;8.08409468300973e-11;1.530161311577611e+20;7.857311639747454e-11;2000.0;167234.95;11.327284537787513;-984370.85;14.684902961885719;-2.40812e-05
07:59:42;-450;-449.9877;8.00821129850285e-11;1.5592973931580395e+20;7.805372077001781e-11;2000.0;160189.4;7.354726371524641;-993698.45;12.52906121782474;-2.529279e-05
08:00:01;-475;-475.0229;7.933257189650317e-11;1.588901342678052e+20;7.752790520499505e-11;2000.0;153041.1;15.122979203847365;-1003087.0;17.336377937735435;-2.651385e-05
08:00:21;-500;-500.0542;7.857474000141956e-11;1.6196981819760892e+20;7.698476686258553e-11;2000.0;145545.8;9.690871993788793;-1012761.5;11.859068260196498;-2.768791e-05
08:00:40;-525;-525.0902;7.782877569915129e-11;1.6508955713468862e+20;7.643992493370735e-11;2000.0;137821.7;10.434342336726354;-1022468.5;8.581229515634691;-2.896251e-05
08:01:00;-550;-550.068;7.706537162702165e-11;1.6837648769250374e+20;7.5873905171681e-11;2000.0;129397.4;10.798703625898806;-1032597.0;10.933892262136114;-3.026666e-05
08:01:19;-575;-575.0224;7.629268978716143e-11;1.7180434636302637e+20;7.529663729604424e-11;2000.0;119966.65;12.674832346031248;-1043055.0;11.191514642799696;-3.150175e-05
08:01:39;-600;-599.998;7.553491825581472e-11;1.7526874337022165e+20;7.47287156115356e-11;2000.0;109426.05;11.85906298996679;-1053519.0;8.969392398596462;-3.282122e-05
08:01:59;-625;-625.0276;7.485470130392951e-11;1.7846860811191737e+20;7.421953410925007e-11;2000.0;98345.835;20.331147625010995;-1063092.5;12.6663925408934;-3.41279e-05
08:02:18;-650;-650.056;7.431659946950164e-11;1.8106242866604474e+20;7.381841151206274e-11;2000.0;87966.75499999999;10.501484359365525;-1070790.0;7.84219357067906;-3.5385e-05
08:02:38;-675;-675.0698;7.39586137811522e-11;1.828194823804232e+20;7.35514320756978e-11;2000.0;80057.11500000002;14.87851853344262;-1075973.0;8.218880702382776;-3.670099e-05
08:02:57;-700;-700.0486;7.372595322723211e-11;1.8397516758664174e+20;7.337702594536931e-11;2000.0;74431.565;8.751769178286178;-1079368.5;7.2551705700141875;-3.791203e-05
08:03:16;-725;-725.0162;7.357524023518165e-11;1.8472965636874938e+20;7.326161576701251e-11;2000.0;70766.08499999999;8.780937521130852;-1081579.5;9.04087938200704;-3.925044e-05
08:03:36;-750;-749.9868;7.347090088356014e-11;1.8525471482550587e+20;7.317901419155285e-11;2000.0;68405.12499999999;11.84382091007778;-1083115.5;8.499264674076223;-4.05986e-05
08:03:55;-775;-775.007;7.339517571033871e-11;1.8563718362212788e+20;7.311469203957033e-11;2000.0;67154.34;17.632713064075116;-1084233.0;8.94706655837543;-4.195407e-05
08:04:14;-800;-800.0156;7.333862781624733e-11;1.8592356582285728e+20;7.306217541151214e-11;2000.0;66745.385;8.222543022082847;-1085069.0;8.363611660042567;-4.346631e-05
08:04:33;-825;-825.0416;7.329674662444556e-11;1.861360970881454e+20;7.301767004898422e-11;2000.0;67120.185;12.07705939995305;-1085689.0;9.795407086997457;-4.505551e-05
08:04:52;-850;-850.0206;7.326722213844122e-11;1.8628614180686548e+20;7.297844457838175e-11;2000.0;68322.66999999998;9.239970508610591;-1086126.5;11.624865590620821;-4.678584e-05
08:05:11;-875;-874.9838;7.32473276218739e-11;1.8638734894037274e+20;7.294171401837643e-11;2000.0;70322.89;9.95144185532923;-1086421.5;7.6900910267694496;-4.866097e-05
08:05:30;-900;-899.948;7.324058616966868e-11;1.8642166268084657e+20;7.290992875057105e-11;2000.0;73170.18000000002;9.65084866734529;-1086521.5;8.951955093721146;-5.076591e-05

File: Data/HighFluenceIrrNeutron2023/CV_onPCB/N8737_2_UL_15e15_4500min_CV.csv
time (22.10.2024);set voltage (V);real voltage (V);serial capacitance;1/serial capacitance^2;parallel capacitance;LCR frequency (Hz);r;delta r;x;delta x;sample current
13:33:56;-25;-25.04067;1.0174495527349836e-10;9.659935566101137e+19;8.165705569258899e-11;2000.0;387924.9;33.039438554551744;-782126.95;109.58098546280736;-5.403006e-06
13:34:16;-50;-50.06308;9.671270455067627e-11;1.069135974873972e+20;8.296582563040538e-11;2000.0;334933.85;89.50240988375675;-822823.35;277.7606458355827;-1.579447e-05
13:34:36;-75;-75.08877;9.349115200660226e-11;1.1440868068967354e+20;8.303249479420344e-11;2000.0;302088.05;22.347424348233066;-851176.5;62.5551156980786;-1.063452e-05
13:34:55;-100;-100.0667;9.12191986244786e-11;1.2017869806587082e+20;8.273930401281035e-11;2000.0;279282.15;30.71785108043856;-872376.35;74.47305804786052;-1.264222e-05
13:35:14;-125;-125.0222;8.92526357685276e-11;1.2553299754730865e+20;8.220905584869936e-11;2000.0;260979.25;48.25737637916094;-891598.0;117.29703747324568;-1.426255e-05
13:35:34;-150;-150.005;8.767476668130458e-11;1.3009205149117337e+20;8.167370536712017e-11;2000.0;246030.2;19.583998570261386;-907643.95;45.31564161523038;-1.582784e-05
13:35:53;-175;-175.0371;8.624620491467005e-11;1.3443737134716471e+20;8.108476178684112e-11;2000.0;232790.95;45.908576268492574;-922677.95;97.26832667934612;-1.730788e-05
13:36:12;-200;-200.0656;8.512016470274829e-11;1.3801779648598573e+20;8.058673307862328e-11;2000.0;221737.65;46.65481084518509;-934883.9;89.47667014367488;-1.884658e-05
13:36:32;-225;-225.0765;8.410891059693135e-11;1.4135656533553208e+20;8.009135446725109e-11;2000.0;211902.6;23.451481829513458;-946124.15;41.27082958943277;-2.036948e-05
13:36:51;-250;-250.0555;8.319368906572775e-11;1.444838263933872e+20;7.960845484514453e-11;2000.0;202992.0;25.205753311496167;-956532.55;45.3225923243585;-2.180669e-05
13:37:10;-275;-275.0302;8.228891176069035e-11;1.4767853044847988e+20;7.909308408108349e-11;2000.0;194388.8;32.85297551212065;-967049.75;54.358434258171926;-2.339246e-05
13:37:29;-300;-300.0092;8.149142394909939e-11;1.5058308381347303e+20;7.86185581174755e-11;2000.0;186669.5;33.39210235968979;-976513.45;47.804470240763045;-2.472442e-05
13:37:48;-325;-325.0403;8.075545541181257e-11;1.533402823962979e+20;7.816021917476396e-11;2000.0;179561.75;35.46159013637149;-985412.95;58.44306952068823;-2.625122e-05
13:38:08;-350;-350.05;8.003175982583506e-11;1.561260120196536e+20;7.768939936388879e-11;2000.0;172652.85;43.3531587661153;-994323.65;56.5506973873886;-2.777728e-05
13:38:28;-375;-375.0807;7.933363960462286e-11;1.588858574655372e+20;7.721988519378025e-11;2000.0;165956.95;44.015592407691166;-1003073.5;54.36117640375344;-2.928108e-05
13:38:47;-400;-400.0586;7.861941535048665e-11;1.6178579235118947e+20;7.672326683408321e-11;2000.0;159123.0;36.237204638327164;-1012186.0;46.45104950375179;-3.090243e-05
13:39:06;-425;-425.033;7.789719020463852e-11;1.6479969916722083e+20;7.621110487225863e-11;2000.0;151949.4;22.15912904425623;-1021570.5;27.25321082001165;-3.248376e-05
13:39:25;-450;-449.9898;7.716958749222162e-11;1.6792201713868014e+20;7.568876940933434e-11;2000.0;144237.8;22.010974535444817;-1031202.5;15.90400892856892;-3.39683e-05
13:39:44;-475;-475.0206;7.646070387393448e-11;1.710501331674349e+20;7.517731083362372e-11;2000.0;135984.15;59.149990490278185;-1040763.0;46.11995229832745;-3.564287e-05
13:40:03;-500;-500.0486;7.57629220643888e-11;1.742154099338818e+20;7.468059629731646e-11;2000.0;126447.0;43.46912697536034;-1050348.5;26.90051114756;-3.729103e-05
13:40:23;-525;-525.0798;7.513471809748437e-11;1.771408308833085e+20;7.424180019826278e-11;2000.0;116153.15;15.057269838851928;-1059130.5;11.302101574486048;-3.869805e-05
13:40:42;-550;-550.0648;7.469120993744499e-11;1.792507620103929e+20;7.393301991301671e-11;2000.0;107892.3;39.40419393922429;-1065419.5;19.855414878566503;-4.048338e-05
13:41:01;-575;-575.023;7.435086590112897e-11;1.808955729464779e+20;7.37005590889778e-11;2000.0;100537.45;42.01710812276352;-1070296.5;19.53554452785998;-4.234878e-05
13:41:20;-600;-599.9999;7.410683116268695e-11;1.8208891741516097e+20;7.35352680175921e-11;2000.0;94670.82500000001;44.34028071347755;-1073821.0;20.77137453323684;-4.359524e-05
13:41:40;-625;-625.0259;7.393535379483325e-11;1.8293453011706583e+20;7.341763953340224e-11;2000.0;90382.18500000003;21.372895539677888;-1076311.5;10.326543468169781;-4.549226e-05
13:41:59;-650;-650.0519;7.381290509661716e-11;1.835419760608999e+20;7.332903144786766e-11;2000.0;87576.15;15.709437450144735;-1078097.0;9.927235264664578;-4.738221e-05
13:42:18;-675;-675.0625;7.371919168103502e-11;1.8400891764858408e+20;7.325889954277324e-11;2000.0;85565.0;30.337285639951194;-1079467.5;15.031217515557413;-4.892797e-05
13:42:37;-700;-700.045;7.365358718245038e-11;1.843368633610354e+20;7.320366998857033e-11;2000.0;84702.475;35.1492246536107;-1080429.0;13.226866597951307;-5.106625e-05
13:42:57;-725;-725.0162;7.361073276914623e-11;1.8455155889049928e+20;7.315756947167903e-11;2000.0;85083.76999999999;36.2520800092905;-1081058.0;11.674759098157015;-5.332999e-05
13:43:16;-750;-749.989;7.356326965376897e-11;1.8478978151870317e+20;7.311108966731822e-11;2000.0;85073.275;18.477287240014302;-1081755.5;12.030689922028579;-5.533775e-05
13:43:35;-775;-775.009;7.354685044962944e-11;1.848722987116477e+20;7.307516917836124e-11;2000.0;86929.155;46.65778899337183;-1081997.0;12.551892287619424;-5.756873e-05
13:43:55;-800;-800.0121;7.352982709218332e-11;1.8495791054171315e+20;7.303693385371763e-11;2000.0;88906.14;36.15290887328425;-1082247.5;13.207478941872289;-6.018056e-05
13:44:13;-825;-825.0349;7.3533326260629e-11;1.8494030808801214e+20;7.300371867521697e-11;2000.0;92174.445;30.92665797899918;-1082196.0;9.628083921528725;-6.253045e-05
13:44:33;-850;-850.0161;7.356024361799563e-11;1.8480498516576518e+20;7.297428959647075e-11;2000.0;96937.94499999999;28.928600445752867;-1081800.0;15.508062419270821;-6.595261e-05
13:44:52;-875;-874.9835;7.360760069886681e-11;1.845672648976222e+20;7.29465920234542e-11;2000.0;102912.6;19.328528138479662;-1081104.0;9.47100839404126;-6.957568e-05
13:45:12;-900;-899.9521;7.36514739517869e-11;1.8434744161234947e+20;7.291399824933514e-11;2000.0;108661.85;31.05135061474782;-1080460.0;13.360389215887386;-7.293476e-05
