Repository: aimaax/PENGUIN

# PENGUIN :penguin:  

> **NOTE!!** Google ID and GitLab repo for CERN organization is hidden and the create database function won't work properly in this version. Plotting is still possible with the saved database and data stored in this repo.  

A Python-based environment for GUI-driven analysis for IV, CV, and TCT measurements obtained with [Particulars Setup]() at CERN for CMS HGCAL silicon diodes. Used to plot data for individual diodes, but also to analyse Current Volume Normalization, Saturation Voltage, Charge Collection, and Charge Collection Efficiency.

---

File: Data/HighFluenceIrrNeutron2023/CV_onPCB/N8737_2_UL_15e15_6000min_CV.csv
time (31.10.2024);set voltage (V);real voltage (V);serial capacitance;1/serial capacitance^2;parallel capacitance;LCR frequency (Hz);r;delta r;x;delta x;sample current
10:21:26;-25;-25.04085;1.0210570065199691e-10;9.591797917962931e+19;8.195783521917779e-11;2000.0;386419.85;55.67639872513306;-779363.65;186.5229915452784;-5.230371e-06
10:21:46;-50;-50.06483;9.706224493632901e-11;1.0614494989190685e+20;8.325361101041165e-11;2000.0;333897.85;8.490958426467532;-819860.2;21.942834821417215;-9.479457e-06
10:22:05;-75;-75.09275;9.390219506121969e-11;1.1340925853776018e+20;8.333004647031843e-11;2000.0;301852.8;18.406330432761447;-847450.6;53.491092716451405;-1.02658e-05
10:22:25;-100;-100.0681;9.16352131826563e-11;1.1908997687091321e+20;8.303372881774485e-11;2000.0;279503.45;21.4266743803139;-868415.85;59.28268191470422;-1.213954e-05
10:22:44;-125;-125.0238;8.96403391481224e-11;1.2444946043662365e+20;8.248364137285393e-11;2000.0;261492.4;13.860988420744025;-887741.75;30.73360335203147;-1.371283e-05
10:23:04;-150;-150.0049;8.802163815591317e-11;1.2906875065246944e+20;8.192458018627753e-11;2000.0;246634.45;9.662679493805019;-904067.15;16.10935675314194;-1.525118e-05
10:23:24;-175;-175.0376;8.669565751964392e-11;1.330470686791535e+20;8.140077889923339e-11;2000.0;234102.75;8.860833764381317;-917894.55;17.211547722386847;-1.67634e-05
10:23:43;-200;-200.0674;8.551909909778425e-11;1.3673313322139738e+20;8.08744135566609e-11;2000.0;222997.3;25.328156269258923;-930522.8;53.12003388553137;-1.817039e-05
10:24:02;-225;-225.0807;8.450375303513577e-11;1.4003867885349133e+20;8.037935971839913e-11;2000.0;213315.25;38.77930343624032;-941703.4;75.21237930021891;-1.970399e-05
10:24:22;-250;-250.0574;8.352893739948319e-11;1.4332636505736913e+20;7.986041852074405e-11;2000.0;204189.2;48.24580810806262;-952693.45;86.99205351639884;-2.121114e-05
10:24:41;-275;-275.0317;8.261334252644225e-11;1.4652091157632182e+20;7.934124922837408e-11;2000.0;195615.5;39.60369300961717;-963252.05;65.06271877965136;-2.242807e-05
10:25:00;-300;-300.0114;8.176949081712972e-11;1.495606738549842e+20;7.883762212900806e-11;2000.0;187674.1;21.406295802870705;-973192.7;31.79882859477688;-2.381128e-05
10:25:19;-325;-325.0422;8.101818553198882e-11;1.5234737474340074e+20;7.83716331266311e-11;2000.0;180496.35;18.247640258400526;-982217.4;23.75167362524166;-2.531598e-05
10:25:39;-350;-350.0533;8.027190378559688e-11;1.5519326631953655e+20;7.788809912532952e-11;2000.0;173430.85;24.998327444051125;-991349.0;38.34103545810937;-2.669017e-05
10:25:58;-375;-375.0843;7.954601109855819e-11;1.5803860483162574e+20;7.740172559712349e-11;2000.0;166509.0;11.9824872209404;-1000395.5;17.556693880113077;-2.816882e-05
10:26:17;-400;-400.0618;7.883535493229254e-11;1.6090070444956608e+20;7.69098110138576e-11;2000.0;159718.4;12.627628439259686;-1009413.5;13.402891479080177;-2.972945e-05
10:26:37;-425;-425.0341;7.81341386693776e-11;1.6380167636696456e+20;7.641281445020582e-11;2000.0;152861.3;37.20605461480697;-1018472.5;35.241133636703566;-3.122703e-05
10:26:56;-450;-449.9901;7.742599666365632e-11;1.6681165492659683e+20;7.590261946571797e-11;2000.0;145605.8;34.322995207295044;-1027787.5;34.64011402983541;-3.281154e-05
10:27:16;-475;-475.0237;7.666489550097032e-11;1.7014018626301005e+20;7.535317876223931e-11;2000.0;136950.25;37.351229899429015;-1037991.0;32.52614333117285;-3.450987e-05
10:27:35;-500;-500.0533;7.591904657029501e-11;1.7349961254470002e+20;7.481885458295316e-11;2000.0;127106.6;18.808296041906612;-1048188.5;16.796949127743407;-3.616612e-05
10:27:54;-525;-525.0856;7.526173771987676e-11;1.7654341245683545e+20;7.435287258549133e-11;2000.0;116900.6;33.1787884046419;-1057343.0;19.469206455323235;-3.780084e-05
10:28:13;-550;-550.0676;7.473270006606483e-11;1.790517842486331e+20;7.398459914650092e-11;2000.0;107075.2;19.52877364301199;-1064828.0;13.55728586406586;-3.926742e-05
10:28:32;-575;-575.0241;7.436229506822305e-11;1.808399714660226e+20;7.37291868029483e-11;2000.0;99164.59;16.704144545590975;-1070132.0;14.293355099485915;-4.09297e-05
10:28:51;-600;-600.0006;7.41055889625425e-11;1.8209502202288226e+20;7.355159417254307e-11;2000.0;93195.71999999997;21.003138574984728;-1073839.0;9.744229061347028;-4.262491e-05
10:29:10;-625;-625.028;7.392587533920326e-11;1.8298144327102952e+20;7.342691481467928e-11;2000.0;88735.84999999998;30.068601979473183;-1076449.5;10.379667624736353;-4.41238e-05
10:29:29;-650;-650.0557;7.379428706309962e-11;1.8363460170634363e+20;7.333315968849485e-11;2000.0;85512.115;27.94984729385829;-1078369.0;10.62779375035101;-4.586733e-05
10:29:48;-675;-675.0664;7.369461469165001e-11;1.84131671240211e+20;7.325830750945275e-11;2000.0;83333.98000000001;9.802932214393476;-1079827.5;8.181534085976784;-4.763592e-05
10:30:08;-700;-700.0502;7.363218780593321e-11;1.8444402484235338e+20;7.320432048345416e-11;2000.0;82624.45999999999;29.563309523799756;-1080743.0;13.230646242719967;-4.976944e-05
10:30:27;-725;-725.0171;7.357421986331076e-11;1.847347802899407e+20;7.315167698455379e-11;2000.0;82203.01;18.817396073846226;-1081594.5;14.0619166545674;-5.172199e-05
10:30:46;-750;-749.9876;7.353808294593021e-11;1.8491638376584308e+20;7.310899731137495e-11;2000.0;82901.885;22.01935316375098;-1082126.0;11.166915420114902;-5.381813e-05
10:31:06;-775;-775.0106;7.351277765830407e-11;1.8504371313129492e+20;7.307019625141061e-11;2000.0;84246.86499999999;27.011511689462843;-1082498.5;10.15566344460075;-5.58261e-05
10:31:25;-800;-800.0145;7.349784043216004e-11;1.851189349513133e+20;7.303252661708116e-11;2000.0;86423.205;18.567426416981014;-1082718.5;9.981858544379397;-5.853183e-05
10:31:45;-825;-825.0409;7.349454826933927e-11;1.8513551999984504e+20;7.299918660192609e-11;2000.0;89194.31999999999;20.755642124492145;-1082767.0;12.249489785293099;-6.066064e-05
10:32:04;-850;-850.0217;7.350391643485226e-11;1.850883315028682e+20;7.29636725291443e-11;2000.0;93158.23500000002;27.89475871467584;-1082629.0;13.207952150125317;-6.338573e-05
10:32:22;-875;-874.9865;7.354069938516772e-11;1.8490322604829508e+20;7.293507642228688e-11;2000.0;98604.18000000001;27.34842920534937;-1082087.5;13.635890143294642;-6.661692e-05
10:32:42;-900;-899.9532;7.359824012114562e-11;1.8461421618588205e+20;7.290751723815876e-11;2000.0;105241.85;22.655934652977788;-1081241.5;11.363868179453684;-7.019249e-05

File: Data/HighFluenceIrrNeutron2023/CV_onPCB/N8737_2_UL_15e15_7750min_CV.csv
time (05.11.2024);set voltage (V);real voltage (V);serial capacitance;1/serial capacitance^2;parallel capacitance;LCR frequency (Hz);r;delta r;x;delta x;sample current
12:13:43;-25;-25.04298;1.0327986487525869e-10;9.374943906794095e+19;8.249290177022202e-11;2000.0;386777.95;42.946855239935786;-770503.25;161.37490317580364;-5.156551e-06
12:14:03;-50;-50.06535;9.826316564629801e-11;1.0356630871099172e+20;8.388570449894558e-11;2000.0;335271.4;23.10015151465462;-809840.3;72.30463678077639;-8.456949e-06
12:14:22;-75;-75.09344;9.491589430263816e-11;1.1099977844100977e+20;8.391127620917491e-11;2000.0;303618.7;31.688570494738318;-838399.85;106.5406090418109;-1.00792e-05
12:14:41;-100;-100.0712;9.246267728616983e-11;1.169680019013994e+20;8.353771837672772e-11;2000.0;281310.2;23.007781292423658;-860644.25;58.81555385270124;-1.186628e-05
12:15:01;-125;-125.0251;9.053011233911586e-11;1.2201518463156907e+20;8.303779231935132e-11;2000.0;264038.55;31.650313979485258;-879016.6;87.62127024872441;-1.346192e-05
12:15:20;-150;-150.0067;8.901050687987924e-11;1.262168832400001e+20;8.255421420763928e-11;2000.0;250017.75;29.195451272415706;-894023.35;74.66097625265824;-1.509343e-05
12:15:39;-175;-175.0403;8.756626444393839e-11;1.3041464201780104e+20;8.197311800288634e-11;2000.0;237380.85;23.334981787008097;-908768.6;48.03568465214169;-1.653534e-05
12:15:59;-200;-200.0694;8.632019207769333e-11;1.342070109479113e+20;8.141173388225235e-11;2000.0;226363.7;20.38640478358065;-921887.1;43.188534358090926;-1.792895e-05
12:16:18;-225;-225.0825;8.513981759508823e-11;1.379540863227844e+20;8.081897049801468e-11;2000.0;216115.15;44.67165068586564;-934668.1;90.67846767562848;-1.927591e-05
12:16:37;-250;-250.0604;8.421227071025506e-11;1.410097829932231e+20;8.033706574722493e-11;2000.0;207541.1;28.612401157540067;-944962.9;53.89377978950818;-2.086069e-05
12:16:57;-275;-275.0347;8.328181328828528e-11;1.4417821853153298e+20;7.981205573396481e-11;2000.0;199230.25;52.643702139952126;-955520.4;90.25343206770587;-2.224237e-05
12:17:17;-300;-300.0107;8.236733130625527e-11;1.473974634246373e+20;7.926668958495665e-11;2000.0;191080.15;34.806771970408285;-966129.05;61.679797138122936;-2.358774e-05
12:17:36;-325;-325.045;8.152300585215856e-11;1.504664350434803e+20;7.874215262525881e-11;2000.0;183440.55;54.513322912843975;-976135.15;89.70248812045293;-2.501094e-05
12:17:55;-350;-350.0555;8.080988697015208e-11;1.531337794589965e+20;7.828521361022394e-11;2000.0;176843.2;25.510154840768806;-984749.2;39.923213798490714;-2.642057e-05
12:18:14;-375;-375.0855;8.005821713694417e-11;1.5602283730315972e+20;7.778470220517402e-11;2000.0;169936.25;66.2243110571941;-993995.05;92.06928030021739;-2.793666e-05
12:18:33;-400;-400.0637;7.929047965483699e-11;1.590588762698761e+20;7.72568764896898e-11;2000.0;162829.7;59.7040241524807;-1003619.5;72.93310290944709;-2.950412e-05
12:18:53;-425;-425.0365;7.85601180176195e-11;1.6203011699855432e+20;7.674245350903662e-11;2000.0;155893.15;27.068826627691116;-1012950.0;31.685959035509715;-3.083928e-05
12:19:13;-450;-449.9921;7.784133727992489e-11;1.650362790551602e+20;7.622446411436107e-11;2000.0;148891.75;51.547884292180214;-1022303.5;54.63641185143841;-3.262804e-05
12:19:32;-475;-475.0244;7.70046685645379e-11;1.6864205593030666e+20;7.562289997806392e-11;2000.0;139689.6;89.82241925042992;-1033411.0;79.05030044218681;-3.419176e-05
12:19:51;-500;-500.0534;7.62869118885471e-11;1.7183037194623808e+20;7.510055942596332e-11;2000.0;131106.85;77.1577369743307;-1043134.0;61.45079332278795;-3.577309e-05
12:20:10;-525;-525.0857;7.553176368755136e-11;1.7528338380053122e+20;7.456106792931984e-11;2000.0;120211.5;68.22878791243474;-1053563.0;42.137275659444335;-3.712139e-05
12:20:29;-550;-550.0693;7.489098117167705e-11;1.7829573685074238e+20;7.411344020536063e-11;2000.0;108836.3;90.99101878757045;-1062577.5;48.88698702108773;-3.837944e-05
12:20:49;-575;-575.0256;7.4487725277721e-11;1.802314497910129e+20;7.382868420120246e-11;2000.0;100936.7;34.08006015252908;-1068330.0;22.192341021172147;-4.067553e-05
12:21:08;-600;-600.002;7.415627692159449e-11;1.818461726763824e+20;7.36025286096271e-11;2000.0;93079.075;14.93126564461295;-1073105.0;13.047988350699889;-4.151843e-05
12:21:27;-625;-625.0289;7.396926947304067e-11;1.827668138121322e+20;7.34693819790253e-11;2000.0;88740.475;23.935307471390384;-1075818.0;13.813037319865606;-4.346209e-05
12:21:46;-650;-650.0563;7.383081327897223e-11;1.834529480683742e+20;7.336836133635087e-11;2000.0;85571.94;33.34018176315166;-1077835.5;14.4131016786811;-4.529567e-05
12:22:06;-675;-675.0684;7.371939655815238e-11;1.840078948739552e+20;7.328739649969404e-11;2000.0;82877.305;12.312322029170526;-1079464.5;8.169302295790013;-4.727161e-05
12:22:25;-700;-700.0497;7.363338011914005e-11;1.844380516474276e+20;7.322010704283764e-11;2000.0;81193.035;28.01863154670474;-1080725.5;14.991247446426863;-4.876373e-05
12:22:44;-725;-725.0186;7.357870971125371e-11;1.847122355682361e+20;7.316825331657222e-11;2000.0;81004.685;36.82293257944047;-1081528.5;15.219641914315854;-5.097785e-05
12:23:04;-750;-749.9909;7.354042753865793e-11;1.849045930620924e+20;7.312437910058952e-11;2000.0;81621.55;26.98444042406683;-1082091.5;10.589499516030017;-5.275013e-05
12:23:23;-775;-775.0103;7.35046972231168e-11;1.8508439939961324e+20;7.307978654192236e-11;2000.0;82551.55;25.037695081616324;-1082617.5;13.506942659240098;-5.486727e-05
12:23:42;-800;-800.0164;7.348229858413975e-11;1.8519725026444676e+20;7.303993316928357e-11;2000.0;84278.69499999999;37.35809381847514;-1082947.5;12.842799539041321;-5.670602e-05
12:24:02;-825;-825.0434;7.349091705037694e-11;1.851538157089293e+20;7.300913501253432e-11;2000.0;87961.61;19.386402322246497;-1082820.5;10.036807261275868;-6.002385e-05
12:24:21;-850;-850.0229;7.350116683433649e-11;1.8510217967733237e+20;7.297530959825666e-11;2000.0;91905.57499999998;25.16144955581811;-1082669.5;12.195798456845703;-6.269246e-05
12:24:40;-875;-874.9889;7.353298652093989e-11;1.8494201702738464e+20;7.294326657161653e-11;2000.0;97305.68999999999;26.02001431590675;-1082201.0;13.764083696345354;-6.597908e-05
12:25:00;-900;-899.9537;7.358765702692691e-11;1.846673210193884e+20;7.29151127696144e-11;2000.0;103857.25;29.252766963143845;-1081397.0;12.847178678604886;-6.947859e-05

File: Data/HighFluenceIrrNeutron2023/CV_onPCB/N8737_2_UR1_15e15_101d_CV.csv
time (23.01.2024);set voltage (V);real voltage (V);serial capacitance;1/serial capacitance^2;parallel capacitance;LCR frequency (Hz);r;delta r;x;delta x;sample current
15:53:00;-25;-25.03796;1.037128389130576e-10;9.29683140880412e+19;8.22972663890662e-11;2000.0;391408.05;5.94662719530996;-767286.6;23.266220148532938;-5.397363e-06
15:53:14;-50;-50.06661;9.764963019880415e-11;1.0487181736042806e+20;8.347199459495177e-11;2000.0;335854.4;232.36023110678812;-814928.55;230.56292497927762;-6.944755e-05
15:53:28;-75;-75.09;9.386594795552594e-11;1.1349686327987932e+20;8.34050754215831e-11;2000.0;300240.85;10.35042873508146;-847777.85;16.0014491531236;-1.043609e-05
15:53:42;-100;-100.0653;9.112030993563285e-11;1.204396884562115e+20;8.289268904132811e-11;2000.0;275140.15;11.694074354133377;-873323.1;28.37207253621068;-1.243314e-05
15:53:57;-125;-125.0215;8.904858062811533e-11;1.2610897534371267e+20;8.228921152991861e-11;2000.0;256120.75;6.2816697620935145;-893641.1;12.605336171637786;-1.42673e-05
15:54:11;-150;-150.0017;8.735276759544886e-11;1.3105290778056946e+20;8.16556825182843e-11;2000.0;240628.25;9.055626703878644;-910989.7;11.97624732543546;-1.59461e-05
15:54:25;-175;-175.0349;8.584715543343314e-11;1.3569010590777328e+20;8.098295891251341e-11;2000.0;227181.5;11.25133325433035;-926966.9;14.170726869148242;-1.74439e-05
15:54:39;-200;-200.0637;8.455779008977105e-11;1.3985975128738632e+20;8.034563079109957e-11;2000.0;215480.4;9.467681870447487;-941101.6;18.718493529127816;-1.886459e-05
15:54:53;-225;-225.076;8.3446887007089e-11;1.4360835918573473e+20;7.975542736635088e-11;2000.0;205162.95;9.406772826001488;-953630.2;10.7006074593922;-2.026545e-05
15:55:07;-250;-250.0543;8.24768375501338e-11;1.4700631779586834e+20;7.920699132793841e-11;2000.0;196037.9;8.664842756795995;-964846.3;7.739864339896406;-2.167629e-05
15:55:21;-275;-275.0287;8.157645777671428e-11;1.5026931725217995e+20;7.866854167304403e-11;2000.0;187549.4;8.782767217682592;-975495.55;9.105074134788799;-2.308302e-05
15:55:35;-300;-300.0077;8.073436266925299e-11;1.534204165424207e+20;7.814125991624165e-11;2000.0;179556.6;7.389993234097038;-985670.4;11.387361415183062;-2.448224e-05
15:55:49;-325;-325.0387;7.993965012177188e-11;1.5648600873633582e+20;7.761973521547647e-11;2000.0;172098.8;9.01487659371996;-995469.35;6.50779340483393;-2.591437e-05
15:56:04;-350;-350.051;7.91384903400315e-11;1.5967042355576976e+20;7.707711399422896e-11;2000.0;164444.1;9.793084294541737;-1005547.0;14.630447703334305;-2.731438e-05
15:56:19;-375;-375.0795;7.837631532542782e-11;1.6279097166322277e+20;7.6547403748136e-11;2000.0;156941.0;17.24963767735427;-1015325.5;12.873907720657314;-2.876823e-05
15:56:33;-400;-400.0575;7.761104061001181e-11;1.660171625756176e+20;7.600532279629845e-11;2000.0;149031.9;11.552250862927105;-1025337.0;10.273752965688828;-3.032849e-05
15:56:47;-425;-425.0317;7.681697667225356e-11;1.694671708351534e+20;7.544008294804876e-11;2000.0;139952.95;16.813606840889317;-1035936.0;16.02186006679624;-3.181832e-05
15:57:01;-450;-449.9872;7.605618429726095e-11;1.7287449857935602e+20;7.490045406062745e-11;2000.0;129969.55;12.835590169524735;-1046298.5;8.581229515634691;-3.337834e-05
15:57:15;-475;-475.0193;7.534100894260076e-11;1.7617210206598162e+20;7.440013148246896e-11;2000.0;118778.65;9.379039129889586;-1056230.5;13.29426568111229;-3.487186e-05
15:57:30;-500;-500.0491;7.475291820499716e-11;1.7895494242946682e+20;7.399621268139095e-11;2000.0;107651.65;13.907601338836255;-1064540.0;10.198039027185569;-3.627333e-05
15:57:45;-525;-525.0819;7.43269420337421e-11;1.810120426429005e+20;7.370717585107706e-11;2000.0;98175.45499999999;7.505579507939168;-1070641.0;10.38989894079822;-3.766245e-05
15:57:59;-550;-550.0638;7.404422095797887e-11;1.8239698857341134e+20;7.351571423934582e-11;2000.0;91124.28499999999;13.6917699275879;-1074729.0;9.431330765061736;-3.920958e-05
15:58:14;-575;-575.0206;7.384862735460084e-11;1.833644521641845e+20;7.338263338615188e-11;2000.0;85869.95;11.901049323483917;-1077575.5;8.759994292235584;-4.08377e-05
15:58:28;-600;-599.998;7.370103043570258e-11;1.840996149650351e+20;7.328275770557834e-11;2000.0;81572.815;13.006375888386852;-1079733.5;11.964008525573693;-4.223487e-05
15:58:42;-625;-625.026;7.359184225982378e-11;1.8464631723021523e+20;7.32064596624959e-11;2000.0;78457.02;11.655928963407415;-1081335.5;11.302101574486048;-4.37308e-05
15:58:56;-650;-650.0511;7.351203065280044e-11;1.8504747385925226e+20;7.314738940995315e-11;2000.0;76430.23499999999;13.516225943287896;-1082509.5;12.113525498384027;-4.53119e-05
15:59:10;-675;-675.0643;7.344950582542652e-11;1.8536265599179355e+20;7.309812910198017e-11;2000.0;75116.37499999999;13.535231573563554;-1083431.0;13.170041761513135;-4.691937e-05
15:59:24;-700;-700.0452;7.340675306942562e-11;1.8557863263696627e+20;7.3060139656482e-11;2000.0;74668.35;14.135686223172987;-1084062.0;10.13903348450926;-4.879894e-05
15:59:38;-725;-725.014;7.337243784945695e-11;1.857522580728287e+20;7.30227845771436e-11;2000.0;75049.32500000001;14.466677011324878;-1084569.0;12.959552461408533;-5.07906e-05
15:59:53;-750;-749.9871;7.334460992243424e-11;1.858932386002417e+20;7.298893624227801e-11;2000.0;75738.94999999998;14.598591541652262;-1084980.5;11.279960106312432;-5.273054e-05
16:00:07;-775;-775.0067;7.332730842166447e-11;1.8598097157485216e+20;7.295876620778618e-11;2000.0;77131.05500000001;12.804457182949873;-1085236.5;13.56972733698065;-5.484626e-05
16:00:21;-800;-800.0124;7.331818787018792e-11;1.8602724534615504e+20;7.29292801132176e-11;2000.0;79259.395;16.790903005794316;-1085371.5;13.843319688571812;-5.70779e-05
16:00:35;-825;-825.037;7.331906604679254e-11;1.8602278910291178e+20;7.290158879476686e-11;2000.0;82133.64999999998;12.989752692025574;-1085358.5;13.551291451370972;-5.963443e-05
16:00:49;-850;-850.0184;7.333163303156658e-11;1.859590363907563e+20;7.287517810481693e-11;2000.0;85883.14;10.72151668375311;-1085172.5;9.971835337589564;-6.23425e-05
16:01:03;-875;-874.9836;7.335424417834522e-11;1.858444118297465e+20;7.28483038962577e-11;2000.0;90407.56999999998;8.818427013929018;-1084838.0;11.126544836560898;-6.525924e-05
16:01:18;-900;-899.9503;7.339219733144546e-11;1.8565225086655906e+20;7.281982932614484e-11;2000.0;96128.70499999999;13.679861978470205;-1084277.0;12.670832648251652;-6.847687e-05

File: Data/HighFluenceIrrNeutron2023/CV_onPCB/N8737_2_UR1_15e15_331d_CV.csv
time (18.09.2024);set voltage (V);real voltage (V);serial capacitance;1/serial capacitance^2;parallel capacitance;LCR frequency (Hz);r;delta r;x;delta x;sample current
14:05:29;-25;-25.03887;1.0182479404513022e-10;9.644793182735427e+19;8.259455342750044e-11;2000.0;377097.15;20.443003081739235;-781513.7;64.14125427523226;-4.532317e-06
14:05:48;-50;-50.07063;9.694839982964375e-11;1.0639438522550713e+20;8.377648403121597e-11;2000.0;325471.45;14.590146503719557;-820822.95;34.84368486540997;-6.774132e-06
14:06:08;-75;-75.09271;9.384364871400479e-11;1.1355080821270972e+20;8.377088953282375e-11;2000.0;294044.4;16.192961433907016;-847979.3;45.27720729020288;-3.703706e-05
14:06:28;-100;-100.069;9.152862496409005e-11;1.1936750708723666e+20;8.337465994020534e-11;2000.0;271894.6;13.576707995681426;-869427.15;28.982432178821714;-1.033789e-05
14:06:48;-125;-125.0236;8.953924534960056e-11;1.2473063705195032e+20;8.276192014020762e-11;2000.0;254325.9;7.544169934459326;-888744.05;6.768853300227446;-1.182977e-05
14:07:07;-150;-150.0054;8.793214175043967e-11;1.293316139775634e+20;8.215307636230162e-11;2000.0;240026.6;13.774505435767923;-904987.3;23.079980502591415;-1.32206e-05
14:07:26;-175;-175.0391;8.652178813094679e-11;1.335823339853422e+20;8.153015094233045e-11;2000.0;227576.3;14.399670135110737;-919739.1;27.17930278723133;-1.451661e-05
14:07:46;-200;-200.0679;8.524117205081286e-11;1.376262177981723e+20;8.089551211057839e-11;2000.0;216374.65;20.181213417433543;-933556.75;33.009155926803096;-1.578314e-05
14:08:05;-225;-225.0807;8.421190087627676e-11;1.4101102154319036e+20;8.036013326557524e-11;2000.0;206883.75;17.396246003089285;-944967.05;33.41043811445758;-1.704286e-05
14:08:25;-250;-250.0571;8.32095518419379e-11;1.444287438675938e+20;7.979423822972238e-11;2000.0;197854.75;32.73399418036241;-956350.2;59.41323926533547;-1.834636e-05
14:08:44;-275;-275.03;8.224432606286202e-11;1.4783869067787757e+20;7.921745897918655e-11;2000.0;189134.35;21.307425348924724;-967574.0;27.039323216382467;-1.95275e-05
14:09:03;-300;-300.009;8.136705031384535e-11;1.5104378330417077e+20;7.86719781944308e-11;2000.0;181015.9;11.433262876362111;-978006.1;17.19809582482898;-2.070947e-05
14:09:22;-325;-325.0414;8.05168984325647e-11;1.5425026740115407e+20;7.812292418154839e-11;2000.0;173010.95;15.004411851185637;-988332.55;22.36207447890289;-2.190982e-05
14:09:42;-350;-350.0525;7.972647235012283e-11;1.5732397225899173e+20;7.759797082078857e-11;2000.0;165310.1;13.647142558059542;-998131.1;16.901760263357186;-2.317733e-05
14:10:01;-375;-375.0834;7.890046609660576e-11;1.6063525330632888e+20;7.703475621576811e-11;2000.0;156960.1;20.22249984546916;-1008580.5;21.35971675842168;-2.435097e-05
14:10:20;-400;-400.062;7.810526539845226e-11;1.639228042917954e+20;7.648021592104075e-11;2000.0;148514.4;8.712462338512577;-1018849.0;10.50951949424901;-2.557607e-05
14:10:40;-425;-425.0336;7.729059735151115e-11;1.6739661526039262e+20;7.590533650444641e-11;2000.0;139089.1;12.202848028226853;-1029588.0;10.16366075781753;-2.677188e-05
14:10:59;-450;-449.9885;7.649572646184266e-11;1.708935427998765e+20;7.533862822786585e-11;2000.0;128922.65;11.525466368004377;-1040286.5;13.643221760273487;-2.808999e-05
14:11:18;-475;-475.0218;7.573703580296865e-11;1.7433452091571362e+20;7.479664852064219e-11;2000.0;117813.25;15.053218094480663;-1050707.5;13.32056680475722;-2.941678e-05
14:11:38;-500;-500.0525;7.500794974359311e-11;1.777400960957475e+20;7.428229743195819e-11;2000.0;104858.7;14.405224746598018;-1060920.5;11.168594360974884;-3.0683e-05
14:11:58;-525;-525.0837;7.445514379098724e-11;1.8038922246130093e+20;7.389354586134439e-11;2000.0;93176.185;17.553208075733288;-1068797.5;11.110243021644486;-3.194873e-05
14:12:17;-550;-550.067;7.405851957913143e-11;1.823265638961278e+20;7.361709939617727e-11;2000.0;83205.465;15.724942408479931;-1074521.5;11.603340036386074;-3.30441e-05
14:12:36;-575;-575.023;7.381078271406334e-11;1.835525314804237e+20;7.344423097381384e-11;2000.0;76165.64499999999;13.275958487054861;-1078128.0;10.478549517943787;-3.422916e-05
14:12:56;-600;-599.9991;7.365229196217465e-11;1.8434334676938487e+20;7.333124383259746e-11;2000.0;71489.85499999998;13.862960497310638;-1080448.0;18.487833837418595;-3.561796e-05
14:13:15;-625;-625.0264;7.353886446022826e-11;1.8491245348949135e+20;7.325068193116052e-11;2000.0;67873.65;13.921146684091408;-1082114.5;9.472987913008229;-3.694162e-05
14:13:34;-650;-650.053;7.345394656369219e-11;1.8534024406715584e+20;7.318661145408691e-11;2000.0;65476.75999999999;15.649623637647007;-1083365.5;10.594220122311976;-3.823197e-05
14:13:54;-675;-675.066;7.339307728186831e-11;1.8564779911706526e+20;7.313847973458219e-11;2000.0;63971.89;22.59617545072627;-1084264.0;14.166862743741113;-3.9673e-05
14:14:14;-700;-700.0483;7.334406912695173e-11;1.8589597994239754e+20;7.309683450397477e-11;2000.0;63100.165;29.502984827810145;-1084988.5;12.455420506751267;-4.094708e-05
14:14:34;-725;-725.0156;7.330285694568266e-11;1.8610506681207698e+20;7.305770848754907e-11;2000.0;62885.540000000015;12.286395728609707;-1085598.5;9.676647146610234;-4.250248e-05
14:14:53;-750;-749.9876;7.327936647518794e-11;1.8622440180329346e+20;7.302927352032745e-11;2000.0;63549.28500000001;16.72765117253455;-1085946.5;9.0905170370007;-4.420523e-05
14:15:13;-775;-775.0079;7.325393544919877e-11;1.8635372453886525e+20;7.29960327231459e-11;2000.0;64571.0;8.796772135277878;-1086323.5;11.90115540609398;-4.588645e-05
14:15:32;-800;-800.012;7.324196806624906e-11;1.864146281066896e+20;7.296885213363806e-11;2000.0;66471.41;11.652413698458059;-1086501.0;10.674736530706507;-4.770518e-05
14:15:51;-825;-825.04;7.324072098655172e-11;1.8642097637508596e+20;7.294431603358371e-11;2000.0;69260.32500000001;10.024836345297686;-1086519.5;7.793426717433095;-4.987574e-05
14:16:10;-850;-850.0213;7.324378820473171e-11;1.8640536326032422e+20;7.291847150001961e-11;2000.0;72569.43500000001;12.91408780169904;-1086474.0;8.28854631404084;-5.21254e-05
14:16:30;-875;-874.9852;7.325430633198352e-11;1.863518375449996e+20;7.28911366125932e-11;2000.0;76678.64499999999;13.187930988217785;-1086318.0;11.588787684654507;-5.443647e-05
14:16:49;-900;-899.9507;7.328240318845462e-11;1.8620896840127647e+20;7.286458833872132e-11;2000.0;82228.83;14.660054740688851;-1085901.5;8.951955093721146;-5.731077e-05

File: Data/HighFluenceIrrNeutron2023/CV_onPCB/N8737_2_UR1_15e15_422d_CV.csv
time (09.01.2025);set voltage (V);real voltage (V);serial capacitance;1/serial capacitance^2;parallel capacitance;LCR frequency (Hz);r;delta r;x;delta x;sample current
11:56:07;-25;-25.0388;1.0349714752245365e-10;9.335621579199817e+19;8.322347205015987e-11;2000.0;379494.15;10.7613370451817;-768885.65;32.74631849536678;-4.605464e-06
11:56:27;-50;-50.07425;9.827307376827363e-11;1.0354542616706343e+20;8.440715827841634e-11;2000.0;328201.25;8.604032484829425;-809758.65;25.506300692181927;-6.851049e-06
11:56:47;-75;-75.09191;9.489741624207846e-11;1.110430095509114e+20;8.43287578061774e-11;2000.0;296864.2;9.796836224006197;-838563.1;22.522200158954277;-3.977553e-05
11:57:07;-100;-100.0669;9.238569495446125e-11;1.1716301523345939e+20;8.385401390740065e-11;2000.0;274751.95;7.882409212924688;-861361.4;24.666515765304194;-1.041939e-05
11:57:27;-125;-125.0232;9.043303497811341e-11;1.2227728508461374e+20;8.328634301373423e-11;2000.0;257767.8;14.431493339221689;-879960.2;35.785513828922454;-1.194189e-05
11:57:46;-150;-150.0037;8.87201000345311e-11;1.2704452515912198e+20;8.263027019093526e-11;2000.0;243501.2;10.856702998608743;-896949.75;24.507231075745786;-1.33364e-05
11:58:05;-175;-175.0379;8.728119811997003e-11;1.3126791934231457e+20;8.200247039654544e-11;2000.0;231323.95;22.50516329645266;-911736.7;53.45175862401537;-1.472219e-05
11:58:24;-200;-200.066;8.598553958418184e-11;1.3525370113258034e+20;8.136890591075595e-11;2000.0;220443.95;13.739263990476347;-925475.05;21.19911259935188;-1.599331e-05
11:58:43;-225;-225.0784;8.485001770620412e-11;1.3889804256421976e+20;8.077195929742055e-11;2000.0;210734.0;10.63437821407533;-937860.4;25.074229798739584;-1.725605e-05
11:59:02;-250;-250.0561;8.379920422550503e-11;1.4240335161310252e+20;8.018124931559314e-11;2000.0;201718.35;9.937372640693313;-949620.85;19.48746712633532;-1.850797e-05
11:59:21;-275;-275.0308;8.280689059501906e-11;1.4583677292367669e+20;7.9591727074813e-11;2000.0;193148.45;17.73618828835554;-961000.6;30.51732294943317;-1.970439e-05
11:59:41;-300;-300.0085;8.18854329448567e-11;1.491374457924004e+20;7.902139400603487e-11;2000.0;185012.3;16.008294724923083;-971814.75;20.50352103908009;-2.096842e-05
12:00:00;-325;-325.0398;8.100366253028718e-11;1.524020078168889e+20;7.845586660644036e-11;2000.0;177033.35;10.40126795155283;-982393.5;20.462709986705082;-2.217032e-05
12:00:20;-350;-350.0504;8.016539250980571e-11;1.5560593351680062e+20;7.79014580822162e-11;2000.0;169224.15;13.937409192529286;-992666.15;20.024144800714964;-2.344125e-05
12:00:39;-375;-375.082;7.934060018409806e-11;1.5885798046123793e+20;7.734268528691768e-11;2000.0;161203.15;8.285914252513116;-1002985.5;9.936674494014584;-2.465829e-05
12:00:58;-400;-400.058;7.850520816029034e-11;1.6225685767735548e+20;7.676365770591995e-11;2000.0;152679.9;18.615302844702793;-1013658.5;22.58622367727726;-2.593873e-05
12:01:17;-425;-425.0325;7.768783157464187e-11;1.6568912362588203e+20;7.618772879584951e-11;2000.0;143732.55;18.982159387171947;-1024323.5;19.160832445381907;-2.719165e-05
12:01:37;-450;-449.9881;7.684453411250354e-11;1.693456464063087e+20;7.558886078329684e-11;2000.0;133470.9;8.371648583164491;-1035564.5;10.403725294335677;-2.84357e-05
12:01:56;-475;-475.0204;7.601644325351514e-11;1.7305530179966452e+20;7.499828157415857e-11;2000.0;121973.45;7.974796235641383;-1046845.5;9.420058386230947;-2.971346e-05
12:02:15;-500;-500.05;7.52559369921424e-11;1.765706294387227e+20;7.445881521818318e-11;2000.0;109409.15;10.272116383686472;-1057424.5;7.432193485102497;-3.10042e-05
12:02:34;-525;-525.0815;7.462124067235113e-11;1.7958707172734484e+20;7.401097067126857e-11;2000.0;96836.84500000002;25.870448850957047;-1066418.5;13.271680375898146;-3.220946e-05
12:02:52;-550;-550.065;7.418296081820838e-11;1.8171537466803313e+20;7.370308496272368e-11;2000.0;86558.07499999998;19.745363854586454;-1072719.0;9.972462083156797;-3.357642e-05
12:03:12;-575;-575.0212;7.388980389140665e-11;1.8316014226116287e+20;7.349834049644875e-11;2000.0;78598.17000000001;11.032799055543343;-1076975.0;8.5;-3.475905e-05
12:03:32;-600;-599.9996;7.370434112351999e-11;1.840830763825219e+20;7.33668742362198e-11;2000.0;73225.54999999999;10.764145344615171;-1079685.0;9.17877987534291;-3.609242e-05
12:03:51;-625;-625.0261;7.357207717450179e-11;1.847455407557466e+20;7.327275842632114e-11;2000.0;69130.995;13.127769184061492;-1081626.0;6.760177512462228;-3.72266e-05
12:04:10;-650;-650.0529;7.347673497900812e-11;1.8522529732945176e+20;7.320205082384394e-11;2000.0;66343.055;9.515249536927163;-1083029.5;9.096015611244297;-3.858354e-05
12:04:30;-675;-675.0638;7.341220449421662e-11;1.8555107235857613e+20;7.315103363259547e-11;2000.0;64770.015;10.6698061720913;-1083981.5;8.374813430757726;-4.003258e-05
12:04:49;-700;-700.0447;7.335928204253523e-11;1.8581888740439903e+20;7.310616725416766e-11;2000.0;63828.82000000002;13.360929234151275;-1084763.5;5.842730526046875;-4.145874e-05
12:05:09;-725;-725.0162;7.331842430028126e-11;1.860260455831081e+20;7.306673226288312e-11;2000.0;63701.83;11.056584237457686;-1085368.0;9.126883367283707;-4.307735e-05
12:05:29;-750;-749.9882;7.329087357424338e-11;1.861659297368704e+20;7.30345142500474e-11;2000.0;64328.09999999999;21.641291551106647;-1085776.0;9.47100839404126;-4.481291e-05
12:05:48;-775;-775.0077;7.326823401275806e-11;1.862809964157315e+20;7.300189327525781e-11;2000.0;65603.37;13.143586078388308;-1086111.5;7.391718338789702;-4.670235e-05
12:06:07;-800;-800.0122;7.325521669655945e-11;1.863472058732886e+20;7.297354059751168e-11;2000.0;67490.69000000002;12.153859263624678;-1086304.5;9.472987913008229;-4.850236e-05
12:06:27;-825;-825.0372;7.325012568893727e-11;1.863731096653847e+20;7.294580678546178e-11;2000.0;70169.12500000001;11.349431428490423;-1086380.0;8.888194417315589;-5.071023e-05
12:06:46;-850;-850.0176;7.325346342199513e-11;1.8635612618123906e+20;7.291748919936287e-11;2000.0;73739.31499999999;15.367318040243338;-1086330.5;8.380781586463161;-5.307504e-05
12:07:05;-875;-874.9839;7.326995426324221e-11;1.8627224941388903e+20;7.289152383108271e-11;2000.0;78256.195;22.78364158228439;-1086086.0;8.25832912882503;-5.56101e-05
12:07:24;-900;-899.9512;7.329883954794942e-11;1.861254676415353e+20;7.286366946370942e-11;2000.0;83900.98000000001;10.887896031832819;-1085658.0;7.092249290598857;-5.845114e-05

File: Data/HighFluenceIrrNeutron2023/CV_onPCB/N8737_2_UR1_15e15_548d_CV.csv
time (21.05.2025);set voltage (V);real voltage (V);serial capacitance;1/serial capacitance^2;parallel capacitance;LCR frequency (Hz);r;delta r;x;delta x;sample current
08:00:54;-25;-25.04372;1.0578820874113507e-10;8.935636079156509e+19;8.402229307609235e-11;2000.0;382863.6;6.138566607930551;-752233.85;32.035548614000675;-4.644362e-06
08:01:13;-50;-50.07508;1.0015232440057429e-10;9.969604586949229e+19;8.525865979488906e-11;2000.0;332093.7;9.282537368629335;-794564.4;35.64466299461955;-6.896037e-06
08:01:33;-75;-75.10114;9.654727171701418e-11;1.072803022599806e+20;8.517552538619153e-11;2000.0;301166.25;87.49791068934161;-824233.25;91.54725214336037;-4.148874e-05
08:01:52;-100;-100.0709;9.384386451589501e-11;1.1355028597396772e+20;8.467284399359914e-11;2000.0;279075.05;9.708108724154258;-847977.35;23.456584896356933;-1.048189e-05
08:02:12;-125;-125.0236;9.171463297214431e-11;1.1888381553130498e+20;8.404617202957117e-11;2000.0;262087.7;8.10465915384478;-867663.85;15.140884221207163;-1.202709e-05
08:02:31;-150;-150.0028;8.989463878693698e-11;1.2374635533251006e+20;8.335646607360133e-11;2000.0;247921.9;12.703719927643242;-885230.45;35.059625996293796;-1.34677e-05
08:02:50;-175;-175.039;8.832579239587958e-11;1.2818137188542207e+20;8.266887194168996e-11;2000.0;235679.4;7.169518812305329;-900953.95;13.241313190163579;-1.477359e-05
08:03:09;-200;-200.0707;8.694133288854077e-11;1.322962127940352e+20;8.199500140567312e-11;2000.0;224808.0;5.848076606885378;-915300.8;12.216095939374409;-1.607243e-05
08:03:28;-225;-225.0854;8.573426333143647e-11;1.360476858537215e+20;8.136413598438831e-11;2000.0;215112.8;20.00069998775043;-928187.5;42.097416785356316;-1.735235e-05
08:03:48;-250;-250.0616;8.463104964494899e-11;1.3961772123962573e+20;8.074845850284543e-11;2000.0;206183.6;11.003953834872265;-940286.95;18.6383307997256;-1.861792e-05
08:04:07;-275;-275.0335;8.361588025710722e-11;1.4302846171167755e+20;8.015173475808739e-11;2000.0;197853.15;12.900440883938813;-951702.85;17.396734607391124;-1.987852e-05
08:04:27;-300;-300.0074;8.26114214344081e-11;1.465277262134271e+20;7.95312688019126e-11;2000.0;189568.95;11.979247680885473;-963274.45;17.017707689345233;-2.107521e-05
08:04:45;-325;-325.0431;8.171906258946412e-11;1.4974531637418725e+20;7.896484917506852e-11;2000.0;181864.8;11.77637465436626;-973793.25;15.023793628774325;-2.236163e-05
08:05:04;-350;-350.056;8.083011606209093e-11;1.5305714045804823e+20;7.838106367613112e-11;2000.0;174024.5;15.7706214208572;-984502.75;20.54858571775683;-2.360308e-05
08:05:24;-375;-375.0893;7.99769041974261e-11;1.5634025706241013e+20;7.780723576635279e-11;2000.0;166154.55;16.737454256845634;-995005.65;20.398563062137487;-2.485042e-05
08:05:44;-400;-400.0644;7.912031436952059e-11;1.5974379278550788e+20;7.72173019894622e-11;2000.0;157894.0;8.871583849572746;-1005778.0;9.787747442593725;-2.618837e-05
08:06:03;-425;-425.0346;7.827994236133733e-11;1.6319205284426632e+20;7.662805885104109e-11;2000.0;149257.25;9.391984614552985;-1016575.5;15.515717837083786;-2.749506e-05
08:06:22;-450;-449.9886;7.740325287433407e-11;1.6690969955366185e+20;7.600498860946769e-11;2000.0;139445.5;11.44825314185531;-1028089.5;11.884338433417318;-2.87867e-05
08:06:41;-475;-475.0225;7.65328420245279e-11;1.707278290534672e+20;7.538218472456916e-11;2000.0;128463.85;20.502594348033124;-1039782.0;19.411336893681487;-3.007238e-05
08:07:01;-500;-500.0544;7.570320844724311e-11;1.7449035561677416e+20;7.478870405323286e-11;2000.0;116238.7;10.983646935330725;-1051177.0;9.77496803063826;-3.146147e-05
08:07:20;-525;-525.0887;7.496272849823225e-11;1.779546041054123e+20;7.426307449581272e-11;2000.0;103038.6;9.27372632764198;-1061560.5;9.205297387917458;-3.275098e-05
08:07:39;-550;-550.0692;7.440853392011878e-11;1.8061528663170046e+20;7.387076474848074e-11;2000.0;91249.19499999999;8.5061462337535;-1069467.0;8.576129663198895;-3.400479e-05
08:07:59;-575;-575.0233;7.404284306935636e-11;1.8240377721262057e+20;7.361357326447563e-11;2000.0;82071.67000000001;14.091687443312091;-1074749.0;8.120960534321048;-3.518153e-05
08:08:18;-600;-599.9987;7.380301309673915e-11;1.835911805256799e+20;7.344382770341922e-11;2000.0;75404.57999999999;9.857295775211185;-1078241.5;7.591936511852559;-3.633952e-05
08:08:38;-625;-625.0276;7.365051962929944e-11;1.84352218986622e+20;7.333491460783802e-11;2000.0;70881.17;12.231316568546337;-1080474.0;6.797058187186571;-3.762461e-05
08:08:57;-650;-650.0562;7.354018967461052e-11;1.8490578920331028e+20;7.325358161198548e-11;2000.0;67685.425;15.693574919374237;-1082095.0;8.986100377805714;-3.897476e-05
08:09:16;-675;-675.0705;7.346323656176668e-11;1.8529337159807012e+20;7.319361329404904e-11;2000.0;65744.91500000001;10.411816063972715;-1083228.5;9.624837660968625;-4.041322e-05
08:09:35;-700;-700.0495;7.340357062430776e-11;1.8559472467747933e+20;7.314435830135034e-11;2000.0;64537.235;7.869800743983304;-1084109.0;7.242237223399962;-4.182737e-05
08:09:54;-725;-725.0169;7.335535988726962e-11;1.8583875861797578e+20;7.310044843822541e-11;2000.0;64060.88500000001;11.489600243263586;-1084821.5;8.951955093721146;-4.335046e-05
08:10:14;-750;-749.9867;7.332122780190817e-11;1.8601182011617034e+20;7.306420842560534e-11;2000.0;64371.11;10.97747899109815;-1085326.5;9.199864129431477;-4.498988e-05
08:10:33;-775;-775.0074;7.329607151332706e-11;1.8613952600663523e+20;7.303093038184199e-11;2000.0;65417.594999999994;16.53651939647525;-1085699.0;8.913472948295743;-4.679765e-05
08:10:53;-800;-800.016;7.327626253951816e-11;1.862401788308265e+20;7.299807139508739e-11;2000.0;67041.355;11.998648830180787;-1085992.5;8.0583807306431;-4.860297e-05
08:11:12;-825;-825.0445;7.326728959585948e-11;1.8628579877857912e+20;7.2968101024679e-11;2000.0;69548.215;11.214863519009178;-1086125.5;7.825439284794176;-5.076054e-05
08:11:31;-850;-850.0218;7.327126980341229e-11;1.8626556066869644e+20;7.294176972935332e-11;2000.0;72995.49;21.165932415086232;-1086066.5;8.725680489222603;-5.294766e-05
08:11:50;-875;-874.986;7.328051364839768e-11;1.8621857133180902e+20;7.291241644570997e-11;2000.0;77158.21;17.55940332129805;-1085929.5;10.499404745031978;-5.542078e-05
08:12:09;-900;-899.9495;7.330353218180524e-11;1.8610163821099365e+20;7.288312645043502e-11;2000.0;82449.12500000001;15.34087004540542;-1085588.5;9.281029037773774;-5.813346e-05
