Repository: aimaax/PENGUIN

# PENGUIN :penguin:  

> **NOTE!!** Google ID and GitLab repo for CERN organization is hidden and the create database function won't work properly in this version. Plotting is still possible with the saved database and data stored in this repo.  

A Python-based environment for GUI-driven analysis for IV, CV, and TCT measurements obtained with [Particulars Setup]() at CERN for CMS HGCAL silicon diodes. Used to plot data for individual diodes, but also to analyse Current Volume Normalization, Saturation Voltage, Charge Collection, and Charge Collection Efficiency.

---

File: Data/HighFluenceIrrNeutron2023/CV_onPCB/N8737_3_LL1_6e15_250d_CV.csv
time (26.06.2024);set voltage (V);real voltage (V);serial capacitance;1/serial capacitance^2;parallel capacitance;LCR frequency (Hz);r;delta r;x;delta x;sample current
12:58:48;-25;-25.04177;1.018544375329115e-10;9.639180001588517e+19;8.605484295391204e-11;2000.0;334769.2;7.970445407880289;-781286.25;16.36243792959961;-3.081367e-06
12:59:03;-50;-50.07355;9.480053704453173e-11;1.1127008114383212e+20;8.538776370609357e-11;2000.0;278702.15;8.73592439298784;-839420.05;13.480629621794373;-4.483766e-06
12:59:17;-75;-75.10377;9.047674339085236e-11;1.2215917174639295e+20;8.396838105671478e-11;2000.0;244867.5;14.31371719715043;-879535.1;27.31116072231278;-7.61096e-06
12:59:32;-100;-100.0731;8.745997207626676e-11;1.3073182722202175e+20;8.261527615272598e-11;2000.0;220335.2;72.1961079283364;-909873.05;89.03624191867037;-3.975762e-05
12:59:46;-125;-125.033;8.515613966965333e-11;1.3790120743235381e+20;8.135890318238473e-11;2000.0;201885.65;8.59310042999615;-934488.95;12.098445148034518;-7.129966e-06
13:00:01;-150;-150.0135;8.320693300138834e-11;1.4443783546103638e+20;8.016490661163712e-11;2000.0;186303.05;142.96547616470207;-956380.3;198.02883754645435;-9.534541e-05
13:00:15;-175;-175.0388;8.135054324368832e-11;1.51105086970715e+20;7.893112221866147e-11;2000.0;171262.1;8.094102791539036;-978204.55;7.3903568925999785;-8.625926e-06
13:00:30;-200;-200.0787;7.956362747476707e-11;1.5796862915572924e+20;7.770511177800097e-11;2000.0;154679.9;7.490293719207547;-1000174.0;6.099180272790762;-9.30121e-06
13:00:45;-225;-220.974;7.789128109284966e-11;1.6482470470751276e+20;7.656876423867309e-11;2000.0;134269.1;510.46873998316477;-1021648.0;454.7579575994245;-9.999944e-05
13:00:59;-250;-250.06;7.636879830093475e-11;1.7146207941243073e+20;7.554420290138188e-11;2000.0;108866.45;8.331408944470317;-1042015.5;7.825439284794176;-1.047383e-05
13:01:13;-275;-275.0329;7.530329421779287e-11;1.7634861349939646e+20;7.48278681822628e-11;2000.0;84233.715;5.812109234176316;-1056759.5;6.263984355025163;-1.101007e-05
13:01:28;-300;-300.0106;7.461966629747701e-11;1.7959464989996777e+20;7.435481119576493e-11;2000.0;63648.249999999985;7.161604219726134;-1066441.0;8.857200460642177;-1.149086e-05
13:01:42;-325;-325.0446;7.424106118826572e-11;1.8143106840534988e+20;7.408164137005433e-11;2000.0;49723.515;9.927452530735291;-1071879.5;6.613433298975654;-1.193202e-05
13:01:57;-350;-350.0549;7.404167190434726e-11;1.824095476552761e+20;7.393178585699404e-11;2000.0;41435.215000000004;8.260905746345333;-1074766.0;9.06642156531451;-1.232686e-05
13:02:11;-375;-375.0853;7.39304425524629e-11;1.8295883581918527e+20;7.384608812489199e-11;2000.0;36379.525;8.76380018884501;-1076383.0;8.862843787408194;-1.270256e-05
13:02:25;-400;-400.0637;7.386113660098745e-11;1.833023475993364e+20;7.37916292833345e-11;2000.0;33066.31999999999;9.57070687044596;-1077393.0;6.0456596000767355;-1.304841e-05
13:02:40;-425;-425.0356;7.381704751735927e-11;1.8352137684212872e+20;7.375705882302568e-11;2000.0;30744.425;8.301086901725611;-1078036.5;10.204778292545116;-1.340927e-05
13:02:54;-450;-449.9908;7.378583675449545e-11;1.836766655489754e+20;7.373224524916032e-11;2000.0;29076.115;9.743685840071013;-1078492.5;7.275816105427624;-1.374771e-05
13:03:08;-475;-475.0239;7.37645656006378e-11;1.8378261283966144e+20;7.371535385887889e-11;2000.0;27873.9;7.361012158664109;-1078803.5;7.2551705700141875;-1.410685e-05
13:03:22;-500;-500.0531;7.374563023421114e-11;1.8387700318869012e+20;7.369952440403623e-11;2000.0;26989.784999999996;8.545195360551995;-1079080.5;9.65595671075632;-1.445112e-05
13:03:36;-525;-525.0853;7.372916368843544e-11;1.839591459135657e+20;7.36853183800335e-11;2000.0;26328.244999999995;7.8266259492836765;-1079321.5;9.254053166045674;-1.476025e-05
13:03:50;-550;-550.0685;7.371560651581043e-11;1.8402681666471087e+20;7.367290746613846e-11;2000.0;25988.78;9.01759834989344;-1079520.0;7.176350047203662;-1.512101e-05
13:04:05;-575;-575.0255;7.370331716768332e-11;1.840881913286898e+20;7.366112255733239e-11;2000.0;25841.185;7.199959288079321;-1079700.0;8.602325267042625;-1.552153e-05
13:04:20;-600;-600.0011;7.369150959969151e-11;1.841471888438107e+20;7.364925153944457e-11;2000.0;25866.835;8.863685111171298;-1079873.0;10.322305943925514;-1.592596e-05
13:04:34;-625;-625.0283;7.368035390095397e-11;1.8420295529904623e+20;7.36374711170056e-11;2000.0;26063.364999999998;7.782638611036776;-1080036.5;8.10169735302424;-1.633134e-05
13:04:48;-650;-650.0554;7.3667735317199e-11;1.8426606513896453e+20;7.362397866034037e-11;2000.0;26334.51;10.843052845024726;-1080221.5;14.684600777685445;-1.67665e-05
13:05:02;-675;-675.0671;7.365423480967132e-11;1.8433362169961582e+20;7.360916133240098e-11;2000.0;26735.419999999995;9.980447384761833;-1080419.5;6.909232953085312;-1.721073e-05
13:05:16;-700;-700.048;7.364254518679842e-11;1.8439214660624276e+20;7.359584228726772e-11;2000.0;27221.159999999993;5.781722926602387;-1080591.0;7.902531240052139;-1.767196e-05
13:05:31;-725;-725.0178;7.362857703576593e-11;1.8446211567988716e+20;7.358001030058039e-11;2000.0;27767.274999999994;8.676136452938096;-1080796.0;10.134100848126586;-1.818291e-05
13:05:45;-750;-749.9897;7.361703176090972e-11;1.8451997818185613e+20;7.356616103885072e-11;2000.0;28425.409999999996;11.294721997464167;-1080965.5;12.009891756381487;-1.870485e-05
13:05:59;-775;-775.0103;7.360930287790965e-11;1.845587289412812e+20;7.355572227685558e-11;2000.0;29177.829999999998;9.744042025771446;-1081079.0;10.047387720198717;-1.924508e-05
13:06:13;-800;-800.0134;7.360035029806653e-11;1.84603630283177e+20;7.35442789488252e-11;2000.0;29854.26;9.145355105188633;-1081210.5;9.986866375395236;-1.975873e-05
13:06:27;-825;-825.0414;7.359595990469369e-11;1.846256561316301e+20;7.353631113402176e-11;2000.0;30795.409999999996;10.957332932789814;-1081275.0;9.447221813845593;-2.033963e-05
13:06:41;-850;-850.021;7.359340759118912e-11;1.8463846246149466e+20;7.352965165344732e-11;2000.0;31840.53;8.35115291441847;-1081312.5;13.376752221671746;-2.096312e-05
13:06:55;-875;-874.9862;7.359517717639837e-11;1.846295833589057e+20;7.352658969871859e-11;2000.0;33024.86;7.979672299035873;-1081286.5;7.977311577216976;-2.160384e-05
13:07:10;-900;-899.9512;7.359708297872126e-11;1.846200214871907e+20;7.352313003128297e-11;2000.0;34292.19499999999;9.60854170777221;-1081258.5;8.839541843331022;-2.226796e-05

File: Data/HighFluenceIrrNeutron2023/CV_onPCB/N8737_3_LL1_6e15_331d_CV.csv
time (19.09.2024);set voltage (V);real voltage (V);serial capacitance;1/serial capacitance^2;parallel capacitance;LCR frequency (Hz);r;delta r;x;delta x;sample current
08:10:07;-25;-25.04088;9.630254086915705e-11;1.078262517099616e+20;8.357528217692414e-11;2000.0;322463.75;9.88606974484805;-826327.85;26.15858128798273;-3.365071e-06
08:10:27;-50;-50.0757;9.151937752189173e-11;1.1939163093773038e+20;8.3618605963953e-11;2000.0;267276.25;7.880950133074056;-869515.0;16.080422880011582;-4.849392e-06
08:10:46;-75;-75.10455;8.83893653551303e-11;1.2799705245712631e+20;8.262794591260777e-11;2000.0;237734.05;8.114639548371818;-900305.95;17.48320265283223;-5.975236e-06
08:11:06;-100;-100.0776;8.586081306984621e-11;1.3564694165919562e+20;8.139394153696476e-11;2000.0;217120.5;9.25648421378225;-926819.45;19.605034429962114;-6.937294e-06
08:11:25;-125;-125.0252;8.37677214502631e-11;1.4251041182949057e+20;8.02241036760152e-11;2000.0;199656.95;33.41851844412017;-949977.75;61.04850018632726;-2.489825e-05
08:11:45;-150;-150.0137;8.198377739630666e-11;1.4877986179503132e+20;7.910984190124727e-11;2000.0;185005.85;23.789417290047265;-970649.0;39.759778671416164;-8.660411e-06
08:12:04;-175;-175.0384;8.018222997911919e-11;1.5554058898738915e+20;7.791098499455113e-11;2000.0;169451.2;23.07873480067744;-992457.7;47.97046487162701;-0.0001324265
08:12:24;-200;-200.0702;7.844372439723445e-11;1.6251130943621972e+20;7.672098983560009e-11;2000.0;152014.15;17.37487769741128;-1014453.0;19.119361914038866;-1.009534e-05
08:12:44;-225;-225.0835;7.680444698746524e-11;1.695224682434799e+20;7.559892751610408e-11;2000.0;130837.75;11.720894803725525;-1036105.0;9.233092656309694;-1.074346e-05
08:13:04;-250;-250.0603;7.541608726666061e-11;1.7582151049025156e+20;7.465791784679632e-11;2000.0;106333.8;10.58078446997197;-1055179.0;9.922197337283713;-1.138917e-05
08:13:23;-275;-275.0317;7.436795884488412e-11;1.8081242739399662e+20;7.394372954213157e-11;2000.0;81050.17000000001;12.749551168570827;-1070050.5;11.778688381988887;-1.198851e-05
08:13:43;-300;-300.0087;7.367411227738535e-11;1.8423416773374457e+20;7.345577498225331e-11;2000.0;58887.92;15.771446667950189;-1080128.0;14.08190328045183;-1.248271e-05
08:14:02;-325;-325.0411;7.327595890775726e-11;1.862417222715798e+20;7.316117794708531e-11;2000.0;43015.325;14.286652643289123;-1085997.0;8.034301463101817;-1.29129e-05
08:14:22;-350;-350.0539;7.307845810936558e-11;1.8724975101905797e+20;7.300834958481117e-11;2000.0;33744.26;23.08197825144097;-1088932.0;10.89954127475097;-1.330721e-05
08:14:41;-375;-375.0861;7.297217610892041e-11;1.8779559662815812e+20;7.292300573757596e-11;2000.0;28317.329999999998;5.854174151833786;-1090518.0;9.316651759081692;-1.368658e-05
08:15:00;-400;-400.0627;7.290936343920645e-11;1.881193142806461e+20;7.287136022351798e-11;2000.0;24925.195;12.58447947870707;-1091457.5;12.26529657203608;-1.404026e-05
08:15:19;-425;-425.0338;7.28691386425175e-11;1.883270606565107e+20;7.283754951818095e-11;2000.0;22742.469999999998;12.136976765241032;-1092060.0;7.245688373094718;-1.438121e-05
08:15:39;-450;-449.9888;7.284045762061683e-11;1.8847539788925606e+20;7.281313127486206e-11;2000.0;21164.275;10.235738554203113;-1092490.0;8.717797887081346;-1.471723e-05
08:15:58;-475;-475.0206;7.281676279579104e-11;1.885980789306451e+20;7.279218147988206e-11;2000.0;20082.555;10.534105265754595;-1092845.5;9.758970232560399;-1.508763e-05
08:16:17;-500;-500.0518;7.279920991040022e-11;1.886890370485894e+20;7.277675023733265e-11;2000.0;19202.989999999998;8.109265996377147;-1093109.0;9.589056262218927;-1.536673e-05
08:16:36;-525;-525.0858;7.278452794509586e-11;1.887651687591626e+20;7.276346837395464e-11;2000.0;18600.264999999996;5.789867334404007;-1093329.5;8.788486786699972;-1.572061e-05
08:16:56;-550;-550.0677;7.277085008339712e-11;1.8883613526604222e+20;7.275073358996078e-11;2000.0;18184.029999999995;5.7053137512322;-1093535.0;8.291561975888499;-1.605583e-05
08:17:15;-575;-575.0219;7.27582417198734e-11;1.889015882203564e+20;7.273875596707972e-11;2000.0;17901.260000000002;8.950135194509617;-1093724.5;5.544141051596721;-1.643861e-05
08:17:34;-600;-599.9966;7.27484308456087e-11;1.8895254230078066e+20;7.27294050999846e-11;2000.0;17692.22;9.332340542436253;-1093872.0;11.392980294900891;-1.675152e-05
08:17:54;-625;-625.0257;7.274198039062138e-11;1.8898605483103283e+20;7.272299638079821e-11;2000.0;17675.149999999998;8.880522225635074;-1093969.0;9.270922284217466;-1.718308e-05
08:18:14;-650;-650.053;7.273187476151877e-11;1.8903857528814463e+20;7.271302013828105e-11;2000.0;17618.47;8.97508245087476;-1094121.0;7.276675064890557;-1.754148e-05
08:18:33;-675;-675.066;7.272323401664488e-11;1.8908349988926325e+20;7.270419834422417e-11;2000.0;17706.034999999996;6.778304636854204;-1094251.0;5.953990258641678;-1.795644e-05
08:18:53;-700;-700.0456;7.271834958090372e-11;1.891089019295423e+20;7.269898166547845e-11;2000.0;17861.725;10.655083000615218;-1094324.5;8.290808163261286;-1.840402e-05
08:19:12;-725;-725.0142;7.270971204919681e-11;1.891538348858732e+20;7.268997692429674e-11;2000.0;18033.515000000003;8.382100795743233;-1094454.5;8.440231039491751;-1.88205e-05
08:19:32;-750;-749.9838;7.270476300394752e-11;1.8917958733208633e+20;7.268440327677227e-11;2000.0;18318.614999999998;14.858590570777507;-1094529.0;10.90642012761291;-1.931156e-05
08:19:51;-775;-775.0048;7.269729089016603e-11;1.892184785763291e+20;7.267620294754218e-11;2000.0;18646.31;9.820017566175629;-1094641.5;11.074181685343618;-1.977058e-05
08:20:10;-800;-800.0117;7.269151350855274e-11;1.8924855721270542e+20;7.266958418631903e-11;2000.0;19017.03;7.785069363852849;-1094728.5;10.937892850087717;-2.028984e-05
08:20:29;-825;-825.0409;7.268606900093455e-11;1.8927690938018654e+20;7.266301142707963e-11;2000.0;19502.445;9.198077176780016;-1094810.5;9.313296945765233;-2.078461e-05
08:20:49;-850;-850.017;7.268075807210646e-11;1.893045720779486e+20;7.265632351211861e-11;2000.0;20078.730000000003;8.779231458390905;-1094890.5;6.613433298975654;-2.134665e-05
08:21:08;-875;-874.9816;7.267528198955379e-11;1.8933310135204594e+20;7.264909302315244e-11;2000.0;20789.665;10.005461695993743;-1094973.0;10.39471019317037;-2.20217e-05
08:21:27;-900;-899.9479;7.267066944520206e-11;1.8935713677236434e+20;7.264246831694213e-11;2000.0;21575.899999999998;11.742337927346522;-1095042.5;9.820259670701176;-2.261869e-05

File: Data/HighFluenceIrrNeutron2023/CV_onPCB/N8737_3_LL2_6e15_33000min_CV.csv
time (21.01.2025);set voltage (V);real voltage (V);serial capacitance;1/serial capacitance^2;parallel capacitance;LCR frequency (Hz);r;delta r;x;delta x;sample current
13:18:07;-25;-25.03747;1.0194135603982997e-10;9.622749654012235e+19;8.589132619935746e-11;2000.0;337445.0;4.147891030391228;-780620.1;13.883785506842145;-2.921486e-06
13:18:26;-50;-50.07281;9.703824754666417e-11;1.0619745530595115e+20;8.628355524065857e-11;2000.0;289522.4;5.928912210515517;-820062.95;19.097182383796827;-4.020307e-06
13:18:45;-75;-75.10014;9.36437453580536e-11;1.1403612446682825e+20;8.559880009226515e-11;2000.0;260518.8;4.340852450844189;-849789.5;9.787364303018459;-4.868681e-06
13:19:05;-100;-100.0757;9.101717445708805e-11;1.207127938938716e+20;8.46800533539589e-11;2000.0;239178.55;3.951882462827051;-874312.7;11.298473348200629;-5.61887e-06
13:19:24;-125;-125.0277;8.884717247667372e-11;1.2668137768108694e+20;8.369877182109913e-11;2000.0;222138.15;5.458605591174361;-895666.9;13.833817260611763;-6.309368e-06
13:19:43;-150;-150.0064;8.70118939306266e-11;1.3208173237780452e+20;8.272937518457781e-11;2000.0;208080.45;4.670372040854989;-914558.55;8.17694166543947;-7.318537e-06
13:20:04;-175;-175.0366;8.535679673581686e-11;1.3725361219936384e+20;8.17598014776376e-11;2000.0;195547.4;11.027556392963946;-932292.15;8.21105200324538;-2.37011e-05
13:20:24;-200;-200.0777;8.386013306758972e-11;1.4219649958349555e+20;8.080450907590335e-11;2000.0;184529.9;8.514957427961694;-948930.9;13.224957466850316;-8.227318e-06
13:20:44;-225;-225.0783;8.239090679669722e-11;1.4731312231326171e+20;7.983064009729787e-11;2000.0;172969.15;13.321462945187362;-965852.6;24.740189975018392;-0.0001057012
13:21:04;-250;-250.0584;8.09996801295992e-11;1.524169940681866e+20;7.887999590444946e-11;2000.0;161049.35;6.206156217821142;-982441.8;6.26003194880026;-9.407017e-06
13:21:23;-275;-275.0447;7.967291970375276e-11;1.5753553590144103e+20;7.795216700987628e-11;2000.0;148396.8;5.679172474929775;-998802.0;6.876045375068434;-1.005329e-05
13:21:43;-300;-300.0067;7.836867393483976e-11;1.628227192986565e+20;7.702734704987867e-11;2000.0;133996.2;518.9095518488748;-1015424.5;377.687354170086;-0.0002080442
13:22:02;-325;-325.0397;7.711040136468591e-11;1.681798933254431e+20;7.612530418456017e-11;2000.0;117395.7;8.626731710213315;-1031994.0;6.6105975524153635;-1.103219e-05
13:22:21;-350;-350.0515;7.597623595003404e-11;1.7323851509241017e+20;7.529300741998436e-11;2000.0;99774.15000000001;6.487886790010818;-1047399.5;7.952200953195286;-1.15053e-05
13:22:41;-375;-375.0831;7.499787622973157e-11;1.7778784644968222e+20;7.456101375776803e-11;2000.0;81219.0;8.305161046000268;-1061063.0;7.781388050984219;-1.196926e-05
13:23:00;-400;-400.0606;7.421315888858363e-11;1.815675211793798e+20;7.395774444528867e-11;2000.0;63014.44499999999;6.694708638170892;-1072282.5;5.1417409503007825;-1.239288e-05
13:23:19;-425;-425.0317;7.364949716836328e-11;1.8435733767060652e+20;7.350924558077311e-11;2000.0;47195.79;6.873910459119927;-1080489.0;6.47688196588451;-1.278856e-05
13:23:39;-450;-449.9867;7.329448505115043e-11;1.8614758408940382e+20;7.321656753792895e-11;2000.0;35418.62500000001;6.961425410790464;-1085722.5;8.771402396424415;-1.315668e-05
13:23:58;-475;-475.0195;7.309799240148743e-11;1.8714968527245368e+20;7.304953329109565e-11;2000.0;28039.075;7.591649606640193;-1088641.0;7.172865536171719;-1.350092e-05
13:24:17;-500;-500.0504;7.299349481076415e-11;1.8768591634235304e+20;7.29588538872645e-11;2000.0;23755.365;8.312271876568985;-1090199.5;4.328683402606386;-1.383778e-05
13:24:37;-525;-525.0851;7.293338595245127e-11;1.8799541068235892e+20;7.290594778600641e-11;2000.0;21167.025;5.9998286433864925;-1091098.0;7.6681158050723255;-1.417883e-05
13:24:56;-550;-550.0665;7.289410283355074e-11;1.8819808924506197e+20;7.287074706282902e-11;2000.0;19544.215;9.121014951747371;-1091686.0;7.224956747275376;-1.449713e-05
13:25:15;-575;-575.0212;7.286730371508478e-11;1.883365455920933e+20;7.284648544503532e-11;2000.0;18461.86;7.377900785453756;-1092087.5;6.0363482338248176;-1.48265e-05
13:25:35;-600;-599.9966;7.28456918898672e-11;1.8844831336274995e+20;7.282652674317442e-11;2000.0;17721.379999999997;6.475502297119489;-1092411.5;8.10169735302424;-1.514058e-05
13:25:54;-625;-625.0233;7.282865827003806e-11;1.8853647459998466e+20;7.28105315167266e-11;2000.0;17240.535;7.325354172325024;-1092667.0;6.786015030929418;-1.545541e-05
13:26:14;-650;-650.0523;7.28147639378389e-11;1.886084335874136e+20;7.279732385308492e-11;2000.0;16915.595;6.680274975627955;-1092875.5;8.873415351486708;-1.57859e-05
13:26:33;-675;-675.0641;7.280230686346633e-11;1.8867298402258305e+20;7.278515905458679e-11;2000.0;16777.525;6.478853583003694;-1093062.5;5.5170191226784775;-1.611518e-05
13:26:52;-700;-700.0455;7.279298350117904e-11;1.8872131778087476e+20;7.277594439233417e-11;2000.0;16727.465;8.982043962818198;-1093202.5;8.242420760917268;-1.64471e-05
13:27:12;-725;-725.0128;7.278326310956449e-11;1.8877172957979365e+20;7.276623571065713e-11;2000.0;16725.064999999995;7.938136667379811;-1093348.5;5.668994619859856;-1.679739e-05
13:27:31;-750;-749.9836;7.277524241286006e-11;1.8881334164933755e+20;7.275800323459978e-11;2000.0;16831.559999999998;7.10018098360879;-1093469.0;7.412826721298697;-1.717252e-05
13:27:50;-775;-775.0043;7.276895355957627e-11;1.888459783894656e+20;7.275136447169462e-11;2000.0;17003.765;7.652696501887473;-1093563.5;7.116003091623837;-1.754596e-05
13:28:10;-800;-800.0122;7.276116886599668e-11;1.8888638968965782e+20;7.274312327674598e-11;2000.0;17225.825;7.105585391084951;-1093680.5;8.169302295790013;-1.794843e-05
13:28:29;-825;-825.0375;7.275378492696979e-11;1.8892473261196037e+20;7.273508756734851e-11;2000.0;17536.895;6.391308453673708;-1093791.5;7.425462948530548;-1.835991e-05
13:28:49;-850;-850.0167;7.274799856286386e-11;1.8895478789290485e+20;7.272855462374703e-11;2000.0;17885.814999999995;6.320475753454001;-1093878.5;13.346816099729553;-1.87955e-05
13:29:08;-875;-874.9805;7.274051755996866e-11;1.8899365602450807e+20;7.272017967421734e-11;2000.0;18295.285;6.5988229063977;-1093991.0;6.85200700525036;-1.924419e-05
13:29:28;-900;-899.9468;7.273619590400096e-11;1.890161149891411e+20;7.271480116253464e-11;2000.0;18766.43;7.508285756415939;-1094056.0;8.700574693662482;-1.972707e-05

File: Data/HighFluenceIrrNeutron2023/CV_onPCB/N8737_3_LL2_6e15_noadd_CV.csv
time (03.10.2024);set voltage (V);real voltage (V);serial capacitance;1/serial capacitance^2;parallel capacitance;LCR frequency (Hz);r;delta r;x;delta x;sample current
13:00:56;-25;-25.03999;1.0181289979714521e-10;9.647046811951822e+19;8.239700103369338e-11;2000.0;379411.4;18.599650534351447;-781605.0;59.43883410700448;-4.194805e-06
13:01:16;-50;-50.07353;9.554126578664299e-11;1.095514218205903e+20;8.302764340492854e-11;2000.0;323354.8;19.20216133668291;-832912.05;60.54999896779518;-6.160402e-06
13:01:35;-75;-75.09348;9.13589741041059e-11;1.1981124242890326e+20;8.255695152214463e-11;2000.0;284415.55;18.426268613042634;-871041.65;43.623747833032404;-1.066795e-05
13:01:55;-100;-100.0791;8.835802854289026e-11;1.2808785871287476e+20;8.178242699548469e-11;2000.0;255377.05;9.679740440734967;-900625.25;25.228047387778545;-8.978096e-06
13:02:15;-125;-125.0211;8.602849921979214e-11;1.3511865288693626e+20;8.091736225299124e-11;2000.0;232480.05;257.4116690731017;-925012.9;269.5143400637524;-0.0001558324
13:02:34;-150;-150.0009;8.407894474079441e-11;1.4145734265496841e+20;8.001962460580855e-11;2000.0;213172.55;5.653527659789063;-946461.35;14.78737214653097;-1.141187e-05
13:02:53;-175;-175.036;8.231910522966646e-11;1.4757021757554993e+20;7.905907414746868e-11;2000.0;196301.9;8.924376728937435;-966695.05;18.788490492852265;-1.251622e-05
13:03:13;-200;-200.0669;8.073540291517804e-11;1.534164630367911e+20;7.810638938707365e-11;2000.0;180833.65;10.708705570702747;-985657.7;11.218979454478024;-1.361404e-05
13:03:32;-225;-225.0805;7.917782149196697e-11;1.5951183212734028e+20;7.71111109985994e-11;2000.0;164538.65;11.206086515818091;-1005047.5;16.58123939879043;-1.461279e-05
13:03:51;-250;-250.0573;7.77201541618645e-11;1.6555133729301332e+20;7.615168012923322e-11;2000.0;146945.2;16.20441297918564;-1023897.5;15.809411753762376;-1.562483e-05
13:04:10;-275;-275.0289;7.643242991961535e-11;1.7117670661731942e+20;7.529718552245693e-11;2000.0;127840.3;23.573936879528624;-1041148.0;17.06751299984857;-1.662043e-05
13:04:29;-300;-300.0056;7.534204324299924e-11;1.761672650953661e+20;7.456993171222164e-11;2000.0;107475.85;13.905084501720944;-1056216.0;11.840608092492547;-1.749081e-05
13:04:48;-325;-325.0388;7.451628800640842e-11;1.8009330776806326e+20;7.401317477562628e-11;2000.0;88047.55;20.949602024859537;-1067920.5;12.932033869426725;-1.834684e-05
13:05:08;-350;-350.052;7.394328871873495e-11;1.8289527047049436e+20;7.361963675486195e-11;2000.0;71356.52;15.063904872243766;-1076196.0;9.833615815151617;-1.914429e-05
13:05:27;-375;-375.0842;7.356952651720952e-11;1.8475835124268866e+20;7.335550143976145e-11;2000.0;58426.270000000004;13.164647925409914;-1081663.5;10.983510367819571;-1.992363e-05
13:05:46;-400;-400.0597;7.333832366742684e-11;1.85925107951111e+20;7.318742836596393e-11;2000.0;49269.57;11.235019136610083;-1085073.5;10.05671417511704;-2.060958e-05
13:06:06;-425;-425.0309;7.319528211703494e-11;1.8665250462267146e+20;7.308123215377569e-11;2000.0;42948.865000000005;9.998148016007786;-1087194.0;8.34865258589672;-2.129639e-05
13:06:25;-450;-449.9857;7.310440541617018e-11;1.8711685165511515e+20;7.301177204133507e-11;2000.0;38773.4;18.06680796377712;-1088545.5;9.123458773951905;-2.196889e-05
13:06:44;-475;-475.0183;7.304089570730917e-11;1.8744239265961456e+20;7.296197836913326e-11;2000.0;35831.25000000001;8.792890594110718;-1089492.0;8.142481194328912;-2.261776e-05
13:07:03;-500;-500.0507;7.300002343445629e-11;1.876523471496361e+20;7.292948986823795e-11;2000.0;33901.075000000004;11.454267490765046;-1090102.0;11.238327277669038;-2.342523e-05
13:07:22;-525;-525.0835;7.296555211036291e-11;1.878296953004772e+20;7.290112037627163e-11;2000.0;32423.139999999996;14.337097683980444;-1090617.0;10.370631610466162;-2.410525e-05
13:07:41;-550;-550.0667;7.293809876098237e-11;1.879711172673442e+20;7.287779710715592e-11;2000.0;31383.594999999994;9.507145930824882;-1091027.5;9.188987974744553;-2.470057e-05
13:08:01;-575;-575.0209;7.291514209736897e-11;1.8808949786382782e+20;7.28575471684109e-11;2000.0;30685.080000000005;12.304534936355797;-1091371.0;9.536770941990795;-2.532771e-05
13:08:20;-600;-599.9962;7.289560523544818e-11;1.881903316785616e+20;7.283985059861117e-11;2000.0;30202.629999999997;10.541717364831994;-1091663.5;9.546596252068063;-2.591016e-05
13:08:39;-625;-625.0234;7.288001665536921e-11;1.8827084575996828e+20;7.282508513254778e-11;2000.0;29988.309999999998;9.400818847313252;-1091897.0;8.45872330792301;-2.662188e-05
13:08:58;-650;-650.0519;7.286670321345016e-11;1.88339649804704e+20;7.281171147533044e-11;2000.0;30012.98;11.243254866807927;-1092096.5;10.302305567201936;-2.731688e-05
13:09:17;-675;-675.0654;7.285689642094247e-11;1.883903555652894e+20;7.280161402347885e-11;2000.0;30098.329999999998;10.973208509820555;-1092243.5;8.86777875231447;-2.803589e-05
13:09:36;-700;-700.0447;7.284602530829657e-11;1.88446588299602e+20;7.278985296846815e-11;2000.0;30346.605;11.430593761918136;-1092406.5;7.185923740202091;-2.875478e-05
13:09:56;-725;-725.0131;7.283765742875054e-11;1.8848988977270247e+20;7.278004311823774e-11;2000.0;30739.244999999995;9.433330469669789;-1092532.0;12.401612798341995;-2.95259e-05
13:10:15;-750;-749.9841;7.282932479812757e-11;1.8853302367464574e+20;7.277020905088193e-11;2000.0;31142.870000000003;10.948879166380438;-1092657.0;6.5612498809297;-3.025847e-05
13:10:34;-775;-775.0049;7.282119398885565e-11;1.8857512712151286e+20;7.276025235880644e-11;2000.0;31625.855;9.716837126863814;-1092779.0;10.485704554296769;-3.099452e-05
13:10:54;-800;-800.011;7.281449743173668e-11;1.8860981422979233e+20;7.275090679527958e-11;2000.0;32310.945;10.590364665581642;-1092879.5;8.957538724448808;-3.172292e-05
13:11:13;-825;-825.0387;7.280763557142742e-11;1.8864536751141123e+20;7.274098640829419e-11;2000.0;33084.22499999999;14.861720753331328;-1092982.5;12.764697411219743;-3.274288e-05
13:11:32;-850;-850.0166;7.280210705209126e-11;1.8867401968107255e+20;7.27320031913852e-11;2000.0;33935.509999999995;10.842566347502824;-1093065.5;8.320907402441154;-3.365475e-05
13:11:52;-875;-874.9805;7.279654607555573e-11;1.8870284664959975e+20;7.272283720660794e-11;2000.0;34801.97;9.736968470730606;-1093149.0;12.24540730233176;-3.45244e-05
13:12:11;-900;-899.9464;7.279151861849753e-11;1.887289136485536e+20;7.271318693446163e-11;2000.0;35881.575000000004;12.661909166867265;-1093224.5;11.607648340641614;-3.551436e-05

File: Data/HighFluenceIrrNeutron2023/CV_onPCB/N8737_3_UL_6e15_3100min_CV.csv
time (09.02.2024);set voltage (V);real voltage (V);serial capacitance;1/serial capacitance^2;parallel capacitance;LCR frequency (Hz);r;delta r;x;delta x;sample current
09:42:45;-25;-25.03531;1.1686828218572612e-10;7.3216114728303985e+19;9.195399802340794e-11;2000.0;354431.55;4.9474614702895865;-680915.9;30.702271902906475;-1.386392e-06
09:43:00;-50;-50.06812;1.1089556595387873e-10;8.131518167686639e+19;9.389709825292951e-11;2000.0;305319.65;4.123272365488363;-717589.3;19.3160684405497;-1.921914e-06
09:43:15;-75;-75.09421;1.0657301953061206e-10;8.804515419639375e+19;9.394432152114834e-11;2000.0;273770.65;6.426614583122281;-746694.35;34.10676435840845;-2.319927e-06
09:43:29;-100;-100.071;1.0321973511188004e-10;9.385869673098445e+19;9.335336487900297e-11;2000.0;250634.65;4.021986449504771;-770952.1;18.820852796831495;-2.665434e-06
09:43:43;-125;-125.0259;1.0056158764717164e-10;9.888621577465676e+19;9.257755179397295e-11;2000.0;232389.45;4.110641677402689;-791330.7;24.669829752148672;-3.00894e-06
09:43:57;-150;-150.0051;9.829059534391582e-11;1.0350851282248072e+20;9.168807613956324e-11;2000.0;217258.4;4.569135585644181;-809614.3;21.334842394543248;-3.383851e-06
09:44:12;-175;-175.0413;9.62289188527882e-11;1.0799130443797864e+20;9.069227752723953e-11;2000.0;204325.5;4.374642842564407;-826960.05;14.410495307240483;-3.719009e-06
09:44:26;-200;-200.0705;9.441727550039772e-11;1.1217525653566076e+20;8.971019361175902e-11;2000.0;193060.6;4.529017553509812;-842827.45;13.043671837331692;-4.102477e-06
09:44:40;-225;-225.0818;9.284532903146537e-11;1.1600584736017639e+20;8.879296143749327e-11;2000.0;183102.9;5.8055576820836094;-857097.2;8.607148192055252;-4.550899e-06
09:44:55;-250;-250.0608;9.140187636618753e-11;1.1969879469415966e+20;8.788161585416315e-11;2000.0;174250.25;3.4611233725482826;-870632.8;8.535689778805228;-5.044537e-06
09:45:09;-275;-275.0357;9.011386386162709e-11;1.2314499823711171e+20;8.702585646909723e-11;2000.0;166346.45;4.042570345708284;-883076.9;14.911220607314478;-5.913569e-06
09:45:23;-300;-300.013;8.89043216950002e-11;1.2651856411571411e+20;8.617767900976734e-11;2000.0;159215.0;6.5471367787758945;-895091.15;30.254609152986927;-8.995792e-06
09:45:37;-325;-325.0386;8.77597229911066e-11;1.2984030067181619e+20;8.534789104707694e-11;2000.0;152430.55;10.998744246503787;-906765.3;32.554961219451634;-2.055518e-05
09:45:51;-350;-350.0569;8.672163920869784e-11;1.3296735916777918e+20;8.455996475631022e-11;2000.0;146715.3;3.9446799616698938;-917619.55;6.322766404035499;-5.843273e-06
09:46:06;-375;-375.0804;8.574568608177948e-11;1.3601144064281082e+20;8.381382821792808e-11;2000.0;140898.9;24.12528756305301;-928063.85;73.03075636332954;-3.502897e-05
09:46:20;-400;-400.067;8.477831603261063e-11;1.3913308930983282e+20;8.304035271061313e-11;2000.0;135794.15;4.372799446578815;-938653.6;14.67726132492026;-6.550268e-06
09:46:35;-425;-425.0358;8.38721447161375e-11;1.4215577349790689e+20;8.231836414433068e-11;2000.0;130352.35;35.67346878283635;-948795.0;90.98835090273919;-7.564484e-05
09:46:50;-450;-449.9918;8.29313825177297e-11;1.453992576500865e+20;8.154108391700282e-11;2000.0;125295.95;5.578743138019531;-959558.0;7.924014134263012;-7.315659e-06
09:47:04;-475;-475.0251;8.203024138763095e-11;1.4861136421977568e+20;8.080168831283168e-11;2000.0;119619.75;77.60022148808596;-970099.2;162.176595105459;-9.993002e-05
09:47:19;-500;-500.0564;8.103275499953533e-11;1.5229259638639385e+20;7.995925922989769e-11;2000.0;113787.7;5.320291345405814;-982040.8;8.732296376097185;-8.065275e-06
09:47:33;-525;-525.092;8.008989067095497e-11;1.558994555024168e+20;7.916736282838945e-11;2000.0;107257.85;108.93971440663867;-993601.95;210.00038660678698;-9.999901e-05
09:47:48;-550;-550.0625;7.906414756786332e-11;1.5997083589267495e+20;7.829025908059816e-11;2000.0;100068.15;7.191757434730403;-1006492.5;11.155155758661552;-8.909295e-06
09:48:03;-575;-575.0164;7.803032527162453e-11;1.6423781758059266e+20;7.739797314901637e-11;2000.0;92180.99999999999;6.329707734168739;-1019827.5;6.359048670988452;-9.35914e-06
09:48:18;-600;-599.9933;7.693717987556788e-11;1.689380486643618e+20;7.644735227450856e-11;2000.0;82793.125;7.011846671883117;-1034317.5;7.709571972554637;-9.760884e-06
09:48:33;-625;-625.0224;7.586740376693692e-11;1.7373589467532047e+20;7.551595328037133e-11;2000.0;71556.26;8.578200277447513;-1048902.0;8.619744775803978;-1.018922e-05
09:48:47;-650;-650.0507;7.490391657515731e-11;1.78234161214733e+20;7.467441187419754e-11;2000.0;58897.31499999999;6.350221551253167;-1062394.0;9.06642156531451;-1.058916e-05
09:49:01;-675;-675.0609;7.413582765988449e-11;1.819465056181281e+20;7.399762199229754e-11;2000.0;46389.11;9.735987109687455;-1073401.0;7.996874389409902;-1.099152e-05
09:49:15;-700;-700.0424;7.358925620606356e-11;1.8465929504023216e+20;7.350974289888615e-11;2000.0;35565.03;4.941478017759534;-1081373.5;6.529739657903674;-1.136049e-05
09:49:30;-725;-725.0106;7.325723980996303e-11;1.8633691347556365e+20;7.320857376660298e-11;2000.0;28007.325;4.405824979501535;-1086274.5;5.7651973079852175;-1.168071e-05
09:49:44;-750;-749.9825;7.308423004350262e-11;1.8722017554016728e+20;7.304871704883847e-11;2000.0;24007.88;7.582372979483482;-1088846.0;7.362064927722385;-1.212971e-05
09:49:58;-775;-775.0023;7.300333841346878e-11;1.8763530547777703e+20;7.297299523409348e-11;2000.0;22227.82;5.343119875129143;-1090052.5;8.027297179001161;-1.259905e-05
09:50:12;-800;-800.0065;7.295779218740762e-11;1.8786965323873314e+20;7.29291990738314e-11;2000.0;21597.249999999996;8.972918978793954;-1090733.0;7.214568594171102;-1.305896e-05
09:50:26;-825;-825.035;7.293104648649402e-11;1.880074718261007e+20;7.290259904677683e-11;2000.0;21553.995000000003;7.63223255345371;-1091133.0;7.003570517957251;-1.347059e-05
09:50:40;-850;-850.0145;7.29141733566624e-11;1.880944958266407e+20;7.288491460936455e-11;2000.0;21866.899999999998;7.519883642716836;-1091385.5;7.889074723945767;-1.391334e-05
09:50:54;-875;-874.978;7.290071386517765e-11;1.881639571484196e+20;7.28701386247667e-11;2000.0;22359.829999999994;7.181292014672543;-1091587.0;5.962382074305537;-1.437232e-05
09:51:08;-900;-899.9447;7.289076438438201e-11;1.8821532885416644e+20;7.285811757863217e-11;2000.0;23109.95;8.159480682004272;-1091736.0;8.04363102087608;-1.48475e-05

File: Data/HighFluenceIrrNeutron2023/CV_onPCB/N8737_3_UL_6e15_3500min_CV.csv
time (15.02.2024);set voltage (V);real voltage (V);serial capacitance;1/serial capacitance^2;parallel capacitance;LCR frequency (Hz);r;delta r;x;delta x;sample current
10:01:33;-25;-25.03493;1.1956306791023572e-10;6.99529283549975e+19;9.310174961869426e-11;2000.0;354829.65;3.692746268023299;-665569.0;32.11993150677629;-1.335968e-06
10:01:47;-50;-50.06779;1.1303256862663861e-10;7.826954446262744e+19;9.512498804149038e-11;2000.0;305462.35;5.211177889882478;-704022.5;22.001193149463504;-1.861949e-06
10:02:01;-75;-75.09489;1.0845870760890042e-10;8.501022190312048e+19;9.52110856142712e-11;2000.0;273684.95;5.851271229399641;-733712.15;23.323408305820145;-2.249303e-06
10:02:16;-100;-100.0726;1.04802086660235e-10;9.104584699947265e+19;9.451120304567364e-11;2000.0;250556.05;7.341142622235314;-759311.9;25.571751993166213;-2.561712e-06
10:02:30;-125;-125.0274;1.0193865942297744e-10;9.623258768262873e+19;9.364528533756047e-11;2000.0;232313.2;5.658003181335267;-780640.75;17.554183974198285;-2.89414e-06
10:02:44;-150;-150.0076;9.944861196600229e-11;1.0111196445129074e+20;9.26226774177138e-11;2000.0;217227.0;6.5787536813594105;-800186.85;40.36572029581536;-3.226773e-06
10:02:59;-175;-175.0405;9.717955591995032e-11;1.0588883732543468e+20;9.148201448061122e-11;2000.0;204357.75;4.743877633329089;-818870.5;25.30350766198236;-3.479971e-06
10:03:13;-200;-200.0715;9.539426522467984e-11;1.0988931484989453e+20;9.054987883072809e-11;2000.0;192949.35;6.154378522645485;-834195.55;24.69691023184884;-3.887389e-06
10:03:28;-225;-225.084;9.386011891049882e-11;1.1351096083009236e+20;8.96884045085794e-11;2000.0;182851.35;5.399201329826478;-847830.5;21.98823549082554;-4.165106e-06
10:03:42;-250;-250.06;9.237885256427102e-11;1.1718037212269086e+20;8.875922071102975e-11;2000.0;173957.45;4.66983672091434;-861425.2;9.444998676548348;-4.780301e-06
10:03:56;-275;-275.0361;9.105137941095355e-11;1.206221154216967e+20;8.788092229672916e-11;2000.0;166003.5;4.006557125513125;-873984.25;13.202248861462959;-5.448095e-06
10:04:10;-300;-300.0153;8.983513469822166e-11;1.2391034134494406e+20;8.703546555515048e-11;2000.0;158872.65;6.14258699572094;-885816.8;13.748927230878776;-6.783606e-06
10:04:25;-325;-325.0382;8.870545341954358e-11;1.2708648257651615e+20;8.622538138046013e-11;2000.0;152143.85;9.855778761721472;-897097.85;28.28800761807025;-1.555934e-05
10:04:39;-350;-350.059;8.767957742560116e-11;1.3007777627580296e+20;8.545240864718483e-11;2000.0;146523.1;4.155658792538194;-907594.15;9.9104174987737;-5.739719e-06
10:04:54;-375;-375.0833;8.667791861160574e-11;1.3310153125176222e+20;8.468313697939922e-11;2000.0;140906.45;25.58187590854119;-918082.4;68.94974256659698;-4.449073e-05
10:05:09;-400;-400.0677;8.571112692542885e-11;1.3612114374512478e+20;8.390874217982364e-11;2000.0;136073.35;6.398544756427043;-928438.05;13.997048796085554;-6.472633e-06
10:05:23;-425;-425.0367;8.477784637607155e-11;1.3913463086694921e+20;8.315909604195193e-11;2000.0;130961.25;28.548631753553444;-938658.8;78.09499343747973;-7.356803e-05
10:05:38;-450;-449.9933;8.386943538673062e-11;1.4216495808432115e+20;8.240513798444678e-11;2000.0;126480.6;5.569739670756615;-948825.65;12.144602710669458;-7.252003e-06
10:05:52;-475;-475.026;8.297566523765722e-11;1.4524410477533787e+20;8.166575665565894e-11;2000.0;121461.85;74.78456642249121;-959045.9;166.7541288844147;-9.979665e-05
10:06:06;-500;-500.0597;8.201436435399801e-11;1.4866890867636575e+20;8.084971131262509e-11;2000.0;116455.3;6.060156763648941;-970287.0;8.753285097607641;-8.067779e-06
10:06:21;-525;-525.0931;8.108022459054248e-11;1.521143247779764e+20;8.006070742164757e-11;2000.0;110754.85;75.11718428562133;-981465.85;158.60574193578236;-9.999902e-05
10:06:36;-550;-550.0715;8.007974773972075e-11;1.559389505718657e+20;7.919648569384413e-11;2000.0;104944.4;6.879825579184405;-993727.8;5.848333095848764;-8.91985e-06
10:06:50;-575;-572.3835;7.91318799300615e-11;1.5969710132575647e+20;7.838002301680632e-11;2000.0;98492.59;230.48992189464596;-1005631.0;356.66573987418525;-9.999878e-05
10:07:04;-600;-599.9952;7.796278431989827e-11;1.6452250683509067e+20;7.73578679548757e-11;2000.0;90260.6;6.100647506617384;-1020711.0;7.6124897372673015;-9.782125e-06
10:07:19;-625;-625.0227;7.685648304834559e-11;1.6929299390683886e+20;7.638757616677913e-11;2000.0;81122.54500000001;7.654810497327758;-1035403.5;8.132496541653122;-1.024197e-05
10:07:33;-650;-650.0505;7.577060481864912e-11;1.7418008261057852e+20;7.543448968682581e-11;2000.0;70104.91;7.7198150884590815;-1050242.0;7.797435475847172;-1.070694e-05
10:07:47;-675;-675.0622;7.480825807313983e-11;1.7869027432615435e+20;7.458816345828674e-11;2000.0;57784.36500000001;11.26507273611663;-1063752.5;8.968695557326047;-1.117156e-05
10:08:01;-700;-700.0432;7.40509733535955e-11;1.823637260673998e+20;7.391718870318455e-11;2000.0;45718.27000000001;9.067293146248248;-1074631.0;7.965550828411051;-1.165769e-05
10:08:16;-725;-725.0135;7.352408645955925e-11;1.849867940523354e+20;7.344474550106915e-11;2000.0;35573.685;6.16203000236123;-1082332.0;7.092249290598857;-1.205918e-05
10:08:30;-750;-749.9843;7.3217708194468e-11;1.865381813920932e+20;7.316592518637622e-11;2000.0;28914.33500000001;7.245340830492454;-1086861.0;5.911852501542981;-1.245413e-05
10:08:44;-775;-775.0045;7.306564230665194e-11;1.873154444490074e+20;7.30257072102847e-11;2000.0;25469.265;8.031127800626729;-1089123.0;7.003570517957251;-1.289597e-05
10:08:58;-800;-800.0091;7.29904150450038e-11;1.877017551577153e+20;7.295502061945344e-11;2000.0;24013.98;5.803049198481853;-1090245.5;8.380781586463161;-1.331183e-05
10:09:13;-825;-825.0357;7.295033485152806e-11;1.8790806509023425e+20;7.291606435987436e-11;2000.0;23648.924999999996;7.726952423174344;-1090844.5;9.366829773194343;-1.371834e-05
10:09:27;-850;-850.0153;7.292833957748028e-11;1.8802142877529103e+20;7.289371824998226e-11;2000.0;23780.480000000003;9.217341265245578;-1091173.5;8.6103135831397;-1.414226e-05
10:09:42;-875;-874.9803;7.291086647024116e-11;1.8811155833789314e+20;7.287504683004534e-11;2000.0;24197.420000000006;7.723475901431975;-1091435.0;6.0621778264910695;-1.456573e-05
10:09:56;-900;-899.9463;7.289810937624029e-11;1.8817740275636676e+20;7.286010220892968e-11;2000.0;24932.265000000003;7.95200061305323;-1091626.0;4.764451699828638;-1.503947e-05
