Repository: aimaax/PENGUIN

# PENGUIN :penguin:  

> **NOTE!!** Google ID and GitLab repo for CERN organization is hidden and the create database function won't work properly in this version. Plotting is still possible with the saved database and data stored in this repo.  

A Python-based environment for GUI-driven analysis for IV, CV, and TCT measurements obtained with [Particulars Setup]() at CERN for CMS HGCAL silicon diodes. Used to plot data for individual diodes, but also to analyse Current Volume Normalization, Saturation Voltage, Charge Collection, and Charge Collection Efficiency.

---

File: Data/HighFluenceIrrNeutron2023/CV_onPCB/N8737_3_UL_6e15_5250min_CV.csv
time (20.03.2024);set voltage (V);real voltage (V);serial capacitance;1/serial capacitance^2;parallel capacitance;LCR frequency (Hz);r;delta r;x;delta x;sample current
10:46:19;-25;-25.03884;1.27863086620992e-10;6.1165936817064624e+19;9.674000506604309e-11;2000.0;353006.9;3.941383006001828;-622364.7;15.683765491743362;-1.073748e-06
10:46:34;-50;-50.068;1.1986032852676487e-10;6.960638391634996e+19;9.911085473857672e-11;2000.0;303778.9;3.041299064544623;-663918.35;10.294482745626414;-1.578034e-06
10:46:48;-75;-75.09669;1.1433838822284033e-10;7.649197391618369e+19;9.921022098882942e-11;2000.0;271777.2;6.264822423660545;-695982.1;19.676369075619615;-1.925646e-06
10:47:02;-100;-100.0712;1.1014576236209913e-10;8.242603584390524e+19;9.852784542645298e-11;2000.0;248088.7;10.633931540121933;-722474.2;37.91309800055912;-2.232021e-06
10:47:16;-125;-125.0279;1.0673412252112943e-10;8.777956653826782e+19;9.748431845818641e-11;2000.0;229660.2;5.317706272444916;-745567.3;18.432864671558782;-2.522763e-06
10:47:30;-150;-150.0088;1.0390663975899848e-10;9.262183891585135e+19;9.635545035651978e-11;2000.0;214395.85;3.7304657886113897;-765855.5;5.5836815811792135;-2.788267e-06
10:47:45;-175;-175.0422;1.0146818151134083e-10;9.71270606159975e+19;9.519245510838037e-11;2000.0;201368.25;5.603068355820764;-784260.35;14.347870050986659;-3.112678e-06
10:47:59;-200;-200.0711;9.932961804369942e-11;1.0135436780073419e+20;9.403971307645425e-11;2000.0;190011.4;4.520176987685327;-801145.45;12.383956354897245;-3.42622e-06
10:48:13;-225;-225.0842;9.739727742331792e-11;1.054159594434201e+20;9.28860403526316e-11;2000.0;180059.45;4.42632748449547;-817040.0;5.8579006478430475;-3.735379e-06
10:48:27;-250;-250.062;9.570129801077689e-11;1.0918534320503467e+20;9.181151062895099e-11;2000.0;171153.85;3.6662480821679266;-831519.25;10.375662629442035;-4.085671e-06
10:48:41;-275;-275.0376;9.415774129007029e-11;1.1279450334125675e+20;9.077240326708806e-11;2000.0;163214.3;6.18389036125318;-845150.6;8.755683868208123;-4.51896e-06
10:48:55;-300;-300.0149;9.274141524184209e-11;1.162659546830402e+20;8.97708356868629e-11;2000.0;156087.95;6.890745605520493;-858057.55;14.615826182600829;-5.023307e-06
10:49:09;-325;-325.0473;9.14605366460014e-11;1.1954530088517912e+20;8.883279852402046e-11;2000.0;149644.5;6.330679268451371;-870074.4;14.069541570356867;-5.784214e-06
10:49:23;-350;-350.0611;9.025416467184336e-11;1.227624360759843e+20;8.791173311695623e-11;2000.0;143923.9;6.502653304613434;-881704.15;22.361940322789536;-8.327906e-06
10:49:38;-375;-375.0886;8.914550794355926e-11;1.2583488953720898e+20;8.704279982708894e-11;2000.0;138743.85;7.247163238122901;-892669.45;22.144578907714635;-7.189039e-06
10:49:52;-400;-400.0614;8.810656111473917e-11;1.288200604837293e+20;8.621123405896863e-11;2000.0;133918.95;25.241085059878074;-903195.75;68.8399547864465;-3.29386e-05
10:50:06;-425;-425.0399;8.712211134954573e-11;1.3174775288650038e+20;8.539500691584183e-11;2000.0;129898.7;6.167698111937711;-913401.55;9.637290853761755;-6.204923e-06
10:50:20;-450;-449.9922;8.622747216312319e-11;1.3449579020996264e+20;8.465218540774214e-11;2000.0;125894.05;29.638697255446292;-922878.4;92.622902135487;-6.248884e-05
10:50:35;-475;-475.0287;8.531052204499364e-11;1.3740255258542639e+20;8.386405542383975e-11;2000.0;122505.0;6.961321713582845;-932797.85;7.264046737184445;-6.999081e-06
10:50:49;-500;-500.0565;8.446093525356033e-11;1.4018070108967123e+20;8.313691510561686e-11;2000.0;118900.75;40.929932506663135;-942180.8;107.09079325506931;-9.476077e-05
10:51:04;-525;-525.0882;8.357856552962319e-11;1.4315620402069681e+20;8.236237151192516e-11;2000.0;115699.7;8.451065021640764;-952127.75;10.64750557642493;-7.865311e-06
10:51:18;-550;-550.0661;8.272125564205911e-11;1.4613887640120338e+20;8.161580423773165e-11;2000.0;111958.15;23.09927217468117;-961995.45;67.84922530876824;-9.99992e-05
10:51:33;-575;-575.0314;8.180536288913862e-11;1.4942953636542323e+20;8.080202397524215e-11;2000.0;108397.95;6.136560518727083;-972765.95;5.916703051531316;-8.846621e-06
10:51:47;-600;-597.5797;8.093245072930273e-11;1.5267032036659744e+20;8.003195054697196e-11;2000.0;104298.4;153.43704572234176;-983257.9;245.82782491003738;-9.999908e-05
10:52:03;-625;-625.0256;7.988625990065467e-11;1.5669524658272774e+20;7.910168735776923e-11;2000.0;99206.86500000002;6.080490420187763;-996134.65;8.060172144563662;-9.8849e-06
10:52:17;-650;-650.0527;7.885418156553778e-11;1.6082388272940656e+20;7.817779668020503e-11;2000.0;93868.66500000001;7.615885618232846;-1009172.5;9.079509898667439;-1.045295e-05
10:52:32;-675;-675.0643;7.775307343096354e-11;1.6541118398199267e+20;7.718880957162712e-11;2000.0;87505.735;8.500312567782705;-1023464.0;11.054410884348382;-1.101087e-05
10:52:46;-700;-700.0441;7.660869316410568e-11;1.7038991728562936e+20;7.616274340775994e-11;2000.0;79484.74000000002;9.543255209832555;-1038752.5;11.4646194877981;-1.160291e-05
10:53:00;-725;-725.0146;7.548397555177492e-11;1.755053943030477e+20;7.515879446537423e-11;2000.0;69343.875;8.43549309465684;-1054230.0;8.717797887081346;-1.217972e-05
10:53:14;-750;-749.9852;7.452016083114221e-11;1.8007458929818544e+20;7.430086232221526e-11;2000.0;58014.59500000001;8.976373084380876;-1067865.0;9.5524865872714;-1.27661e-05
10:53:28;-775;-775.0065;7.379415020057816e-11;1.8363528286380274e+20;7.365203197230308e-11;2000.0;47369.71;7.975734762390167;-1078371.0;6.438167441127948;-1.335143e-05
10:53:43;-800;-800.0096;7.333541748369662e-11;1.8593984416585236e+20;7.323820729950493e-11;2000.0;39533.33;7.729201446462872;-1085116.5;8.132496541653122;-1.3992e-05
10:53:58;-825;-825.0356;7.309194975246198e-11;1.8718063058484822e+20;7.301628777874477e-11;2000.0;35046.89499999999;7.885383551229507;-1088731.0;6.960603422117941;-1.455288e-05
10:54:12;-850;-850.016;7.298147850054675e-11;1.877477259385981e+20;7.291307976030709e-11;2000.0;33396.335;8.528828392575235;-1090379.0;6.438167441127948;-1.509724e-05
10:54:26;-875;-874.9835;7.292733706957842e-11;1.8802659814719508e+20;7.285976010944036e-11;2000.0;33231.905000000006;7.022472766056015;-1091188.5;10.350724612315796;-1.565416e-05
10:54:40;-900;-899.9478;7.289951177023526e-11;1.881701627539347e+20;7.282946053530007e-11;2000.0;33854.770000000004;11.849533957080428;-1091605.0;11.67261752992875;-1.620654e-05

File: Data/HighFluenceIrrNeutron2023/CV_onPCB/N8737_3_UL_6e15_60min_CV.csv
time (24.10.2023);set voltage (V);real voltage (V);serial capacitance;1/serial capacitance^2;parallel capacitance;LCR frequency (Hz);r;delta r;x;delta x;sample current
15:05:04;-25;-25.04403;9.445390489448633e-11;1.1208826987350935e+20;8.288863519008466e-11;2000.0;314702.8;20.82397656548816;-842500.6;63.85246275595012;-4.868402e-06
15:05:19;-50;-50.07323;8.86025000504628e-11;1.2738199530199653e+20;8.197572573932206e-11;2000.0;255359.85;83.86528706801164;-898140.25;110.23216125523439;-4.248111e-05
15:05:33;-75;-75.10552;8.502899048153408e-11;1.3831394046215281e+20;8.050864983223076e-11;2000.0;221762.15;23.534365829569314;-935886.35;44.71578440550942;-8.267762e-06
15:05:48;-100;-98.16032;8.23611294720706e-11;1.4741966246563291e+20;7.901861431471666e-11;2000.0;198719.2;548.866165836445;-966201.8;656.1864811164581;-9.999982e-05
15:06:02;-125;-125.0249;7.984664256269076e-11;1.568507794494679e+20;7.740136487225581e-11;2000.0;177142.7;28.07864847174806;-996628.9;39.25932373335028;-1.06334e-05
15:06:16;-150;-150.0068;7.744980911484909e-11;1.6670909602301477e+20;7.579580563579786e-11;2000.0;151780.3;27.911655271588607;-1027471.5;27.53429679508812;-1.160807e-05
15:06:30;-175;-175.0398;7.538536668970014e-11;1.7596483907088938e+20;7.444451956796008e-11;2000.0;118671.45;15.401538072543275;-1055609.0;11.355615351005863;-1.245514e-05
15:06:44;-200;-200.0696;7.404198191500875e-11;1.8240802017627878e+20;7.357794537294494e-11;2000.0;85352.12999999999;45.55543771055191;-1074761.5;20.835966500261033;-1.317183e-05
15:06:59;-225;-225.0821;7.33293693049501e-11;1.8597051792733323e+20;7.31047561097607e-11;2000.0;60152.96000000001;19.943865472871597;-1085206.0;7.726577508832743;-1.379231e-05
15:07:13;-250;-250.06;7.299513522686511e-11;1.8767748072431868e+20;7.28702787999633e-11;2000.0;45125.96;14.591439956358041;-1090175.0;4.769696007084728;-1.440201e-05
15:07:27;-275;-275.0333;7.28352241035209e-11;1.885024843619693e+20;7.27520766968874e-11;2000.0;36936.04;12.304812879519803;-1092568.5;6.17555665507167;-1.496332e-05
15:07:42;-300;-300.0114;7.27454049742761e-11;1.8896826172586774e+20;7.26836027240045e-11;2000.0;31898.370000000003;9.734313278295476;-1093917.5;5.332682251925386;-1.538061e-05
15:07:56;-325;-325.0427;7.268918953358208e-11;1.8926065848783785e+20;7.263935174176103e-11;2000.0;28675.680000000004;9.423774721416082;-1094763.5;5.668994619859856;-1.576846e-05
15:08:10;-350;-350.0542;7.264940622053848e-11;1.8946799611095672e+20;7.260719307893163e-11;2000.0;26411.439999999995;8.537524231297963;-1095363.0;6.168468205316454;-1.620249e-05
15:08:24;-375;-375.0851;7.261900915974697e-11;1.8962664535797655e+20;7.258192332661258e-11;2000.0;24770.204999999998;5.1321607291665545;-1095821.5;5.799784478754361;-1.65792e-05
15:08:39;-400;-400.0627;7.259393499904003e-11;1.8975766319380103e+20;7.256066860128828e-11;2000.0;23471.565;8.24329204565756;-1096200.0;4.636809247747851;-1.687577e-05
15:08:53;-425;-425.0347;7.257539722197183e-11;1.8985461435491933e+20;7.254430226620779e-11;2000.0;22700.950000000004;6.514888717391916;-1096480.0;4.949747468305833;-1.721873e-05
15:09:08;-450;-449.9905;7.255875439517118e-11;1.8994171838152796e+20;7.252941053495296e-11;2000.0;22059.815;8.115492206268257;-1096731.5;7.2206301664051455;-1.772049e-05
15:09:22;-475;-475.0222;7.254479751303981e-11;1.9001481112637922e+20;7.251677669089104e-11;2000.0;21562.795;9.195717685422853;-1096942.5;7.171994143890526;-1.800222e-05
15:09:36;-500;-500.0526;7.253230040879118e-11;1.9008029476501714e+20;7.250491710750835e-11;2000.0;21321.504999999997;6.420021320058144;-1097131.5;5.351401685539967;-1.842578e-05
15:09:51;-525;-525.0856;7.252112939522736e-11;1.9013885847217776e+20;7.249416226922548e-11;2000.0;21163.689999999995;10.22743589566816;-1097300.5;7.01694377916768;-1.881695e-05
15:10:05;-550;-550.068;7.251095288774858e-11;1.9019223207210618e+20;7.248436462160382e-11;2000.0;21018.870000000003;8.803346238789054;-1097454.5;5.677807675502931;-1.922927e-05
15:10:19;-575;-575.0236;7.250196821669618e-11;1.9023937342743095e+20;7.247536231782319e-11;2000.0;21029.75;6.116680063563905;-1097590.5;6.343303555719212;-1.962962e-05
15:10:33;-600;-600.0002;7.249291973276398e-11;1.902868673164974e+20;7.246634602467001e-11;2000.0;21020.954999999998;7.180144410107698;-1097727.5;6.0363482338248176;-2.00021e-05
15:10:47;-625;-625.0265;7.248532603351363e-11;1.903267390259936e+20;7.245822486661398e-11;2000.0;21231.965;4.8960253012009565;-1097842.5;7.677076266392043;-2.063299e-05
15:11:01;-650;-650.0549;7.247872410982149e-11;1.9036141347287335e+20;7.245110309989497e-11;2000.0;21437.635000000002;5.711086914940074;-1097942.5;6.239991987174342;-2.109671e-05
15:11:15;-675;-675.0667;7.247139738268462e-11;1.9039990580740594e+20;7.244299727234051e-11;2000.0;21741.29;7.821156883735278;-1098053.5;6.529739657903674;-2.163143e-05
15:11:29;-700;-700.0483;7.246443506445577e-11;1.9043649447096802e+20;7.243529518829822e-11;2000.0;22025.914999999997;10.793125763651597;-1098159.0;6.996427659884721;-2.205719e-05
15:11:43;-725;-725.0178;7.245803487160341e-11;1.9047013833454584e+20;7.242801000752109e-11;2000.0;22360.980000000003;8.200776182776892;-1098256.0;4.919349550499537;-2.26102e-05
15:11:57;-750;-749.9883;7.245074530764337e-11;1.905084682122712e+20;7.241931879328015e-11;2000.0;22880.639999999996;6.876199531718057;-1098366.5;8.132496541653122;-2.327374e-05
15:12:11;-775;-775.0079;7.244395183111381e-11;1.9054419998718588e+20;7.24113868880213e-11;2000.0;23294.84;10.54374079726923;-1098469.5;5.936118260277501;-2.380036e-05
15:12:25;-800;-800.015;7.243923672029326e-11;1.9056900605361393e+20;7.24052725434561e-11;2000.0;23792.590000000007;6.013214198745885;-1098541.0;5.518151864528558;-2.43809e-05
15:12:40;-825;-825.0402;7.243280801277916e-11;1.906028351098565e+20;7.239690318794919e-11;2000.0;24466.465000000004;10.083549164356832;-1098638.5;8.039745020832438;-2.493738e-05
15:12:54;-850;-850.021;7.242720442945624e-11;1.906323295572423e+20;7.238899039648613e-11;2000.0;25244.315000000002;6.365694286564502;-1098723.5;6.865675494807484;-2.573757e-05
15:13:09;-875;-874.9842;7.242183239605543e-11;1.9066061167023168e+20;7.23806475649061e-11;2000.0;26210.664999999997;7.370279082232891;-1098805.0;4.924428900898052;-2.658609e-05
15:13:23;-900;-899.9511;7.24166918097265e-11;1.9068768117855565e+20;7.237233775700244e-11;2000.0;27203.940000000002;10.333594244017982;-1098883.0;6.248999919987197;-2.736645e-05

File: Data/HighFluenceIrrNeutron2023/CV_onPCB/N8737_3_UL_6e15_9min_CV.csv
time (29.08.2023);set voltage (V);real voltage (V);serial capacitance;1/serial capacitance^2;parallel capacitance;LCR frequency (Hz);r;delta r;x;delta x;sample current
11:50:41;-25;-25.04562;9.452636196402001e-11;1.1191649821775615e+20;7.997772165719349e-11;2000;359057.4;21.16336457182553;-841854.8;104.54373247593563;-5.4707041e-06
11:50:50;-50;-50.07068;8.963455866243111e-11;1.2446551231510094e+20;8.035204412128655e-11;2000;301751.2;64.07208440498873;-887799.0;120.41893538808587;-4.1700100000000004e-05
11:50:58;-75;-75.09781;8.668337596394222e-11;1.3308477235009369e+20;7.995942176692561e-11;2000;266214.6;55.51403426161712;-918024.6;38.79443259025707;-1.2717021e-05
11:51:06;-100;-100.0745;8.437136832267367e-11;1.4047848503645441e+20;7.918471812483474e-11;2000;241389.2;60.08753614519404;-943181.0;24.07155998268496;-1.799408e-05
11:51:14;-125;-125.0281;8.255525614619205e-11;1.467271701219698e+20;7.835823827124769e-11;2000;223086.6;82.03638217278966;-963929.8;55.2372338192274;-2.3929842e-05
11:51:24;-150;-150.0087;8.090277221877227e-11;1.5278235259173277e+20;7.746073712056454e-11;2000;207345.0;123.85669138161246;-983618.6;64.50215500275941;-2.6548738000000003e-05
11:51:32;-175;-175.0435;7.933407460505935e-11;1.5888411508111514e+20;7.651526269462676e-11;2000;192526.0;138.06230477577867;-1003068.0;111.54909233158287;-2.8694004999999997e-05
11:51:40;-200;-200.0737;7.779001263560671e-11;1.6525412765457967e+20;7.558701520692487e-11;2000;174642.4;57.389615785436305;-1022978.0;18.846750383023593;-3.0244669e-05
11:51:50;-225;-225.0868;7.630768715150566e-11;1.7173682081551447e+20;7.479379763056897e-11;2000;148366.6;101.7823560348256;-1042850.0;31.496031496047245;-2.9693678e-05
11:51:58;-250;-250.0634;7.515405422251868e-11;1.7704969071372065e+20;7.424495555039063e-11;2000;117168.2;304.70948787328564;-1058858.0;16.589153082662175;-2.8042968e-05
11:52:06;-275;-275.0367;7.439037918606196e-11;1.8070345455472365e+20;7.384524829479947e-11;2000;91909.94000000002;83.39701001834602;-1069728.0;13.0843417870369;-2.9291032999999998e-05
11:52:14;-300;-300.0121;7.384544074447966e-11;1.8338027774855256e+20;7.350395707748965e-11;2000;73450.72;66.0012630182171;-1077622.0;13.682105101189656;-3.0475424999999998e-05
11:52:22;-325;-325.046;7.349733131553844e-11;1.851214996009814e+20;7.326723255907539e-11;2000;60676.54;21.21506257355832;-1082726.0;35.28172331391991;-2.8733033e-05
11:52:30;-350;-350.0587;7.328169459951422e-11;1.8621256947120944e+20;7.312764770862331e-11;2000;49840.259999999995;36.721836555379085;-1085912.0;9.121403400793103;-2.8591008999999996e-05
11:52:40;-375;-375.091;7.315504392930605e-11;1.868578937160466e+20;7.304271998387141e-11;2000;42657.31999999999;42.73340051996753;-1087792.0;11.454256850621082;-2.9183354000000003e-05
11:52:50;-400;-400.067;7.308664647270661e-11;1.8720779580069996e+20;7.299960718801268e-11;2000;37596.68000000001;19.933617835205254;-1088810.0;8.94427190999916;-2.9888631000000002e-05
11:52:58;-425;-425.0393;7.303673938689379e-11;1.8746372693103044e+20;7.296610013812031e-11;2000;33900.9;44.563716182563525;-1089554.0;26.015380066414558;-3.0799603e-05
11:53:06;-450;-449.9933;7.299814842812111e-11;1.876619872258856e+20;7.293520745962072e-11;2000;32024.059999999998;28.819696042810342;-1090130.0;12.0;-3.1666483e-05
11:53:14;-475;-475.0264;7.297391594431475e-11;1.8778664193450584e+20;7.291758669374262e-11;2000;30309.120000000003;32.87429877579159;-1090492.0;11.099549540409287;-3.2903243e-05
11:53:22;-500;-500.0575;7.294943204885299e-11;1.879127161190031e+20;7.289684044718892e-11;2000;29300.3;51.70514867979795;-1090858.0;12.457929201917949;-3.399581e-05
11:53:30;-525;-525.092;7.292683582596313e-11;1.88029182859795e+20;7.287818723116593e-11;2000;28192.859999999997;11.600744803675433;-1091196.0;9.20869154657707;-3.4937779e-05
11:53:40;-550;-550.0744;7.290091421818905e-11;1.881629228907823e+20;7.285412011839635e-11;2000;27664.68;18.688208046787437;-1091584.0;9.20869154657707;-3.6303428e-05
11:53:48;-575;-575.0288;7.288542350171427e-11;1.882429138710359e+20;7.283963683342967e-11;2000;27373.8;32.10768132394489;-1091816.0;17.34358671094304;-3.6661502999999996e-05
11:53:56;-600;-600.0045;7.286980591176932e-11;1.8832361164824363e+20;7.282461739928163e-11;2000;27203.039999999997;19.28698213821939;-1092050.0;27.856776554368235;-3.7378887e-05
11:54:04;-625;-625.0326;7.285139376518336e-11;1.8841881586980163e+20;7.280542124543995e-11;2000;27448.559999999998;15.852737303065549;-1092326.0;19.718012070185978;-3.8280780999999996e-05
11:54:12;-650;-650.0593;7.281179916732027e-11;1.8862379351847685e+20;7.27643824125019e-11;2000;27899.4;71.86444461623572;-1092920.0;50.67543783727971;-3.8945078e-05
11:54:21;-675;-675.0739;7.283019130288336e-11;1.8852853751892132e+20;7.278196490543125e-11;2000;28126.079999999998;161.07603521318734;-1092644.0;140.01714180770867;-3.962291900000001e-05
11:54:32;-700;-700.0544;7.286660313080665e-11;1.8834016717595958e+20;7.281610906638654e-11;2000;28758.620000000003;687.4088189134615;-1092098.0;706.8374636364431;-4.017521e-05
11:54:42;-725;-725.0209;7.277078353702821e-11;1.8883648063445123e+20;7.272471066960583e-11;2000;27524.2;213.18913105503302;-1093536.0;330.80024183788015;-4.086145299999999e-05
11:54:50;-750;-749.9914;7.279514764030085e-11;1.8871009689241757e+20;7.274586825993233e-11;2000;28452.22;181.47090433455202;-1093170.0;98.99494936611664;-4.222542499999999e-05
11:54:58;-775;-775.0122;7.279994249916081e-11;1.88685239496901e+20;7.274870440819786e-11;2000;29009.68;167.0736374177563;-1093098.0;123.00894276433725;-4.370449e-05
11:55:06;-800;-800.0209;7.279794456454107e-11;1.8869559654606183e+20;7.274511892694563e-11;2000;29457.2;242.80881532596825;-1093128.0;398.1698130195206;-4.4943433999999994e-05
11:55:15;-825;-825.0481;7.278449465938708e-11;1.8876534141087642e+20;7.272977118931265e-11;2000;29990.379999999997;62.97345726574022;-1093330.0;160.99689437998484;-4.6701966e-05
11:55:22;-850;-850.0267;7.277011808003292e-11;1.8883993433591248e+20;7.271307672088342e-11;2000;30628.5;167.1504472025131;-1093546.0;54.88897885732617;-4.8000309999999996e-05
11:55:30;-875;-874.9888;7.285286105877823e-11;1.8841122624508186e+20;7.279006579566898e-11;2000;32082.7;611.4572946657844;-1092304.0;1177.5384494784023;-4.976722000000001e-05
11:55:40;-900;-899.9545;7.260797704532137e-11;1.8968427378569616e+20;7.254203118730765e-11;2000;33044.92;544.1672209165115;-1095988.0;668.6906609187839;-5.1636483e-05

File: Data/HighFluenceIrrNeutron2023/CV_onPCB/N8737_3_UR1_6e15_245d_CV.csv
time (03.07.2024);set voltage (V);real voltage (V);serial capacitance;1/serial capacitance^2;parallel capacitance;LCR frequency (Hz);r;delta r;x;delta x;sample current
14:41:54;-25;-25.04096;1.1120819644417009e-10;8.085863489183148e+19;8.80445230233314e-11;2000.0;367033.65;20.50734929238784;-715572.0;337.96573790844536;-1.823553e-06
14:42:08;-50;-50.07314;1.0516790401154384e-10;9.041355857185158e+19;8.951832364080894e-11;2000.0;316375.1;7.494631411884108;-756670.7;163.51935818122575;-2.560063e-06
14:42:22;-75;-75.10069;1.0150262788417016e-10;9.706114887932364e+19;8.970498707250466e-11;2000.0;284316.55;8.486599731341167;-783994.2;160.30684015350062;-3.125429e-06
14:42:36;-100;-100.0767;9.86551535733134e-11;1.0274494075635776e+20;8.928537687520512e-11;2000.0;261303.25;12.98015311928176;-806622.55;132.04839027795833;-3.670304e-06
14:42:51;-125;-125.0311;9.603964077757854e-11;1.0841738950805352e+20;8.843124183696617e-11;2000.0;243043.15;15.03018213462498;-828589.85;151.5930947470893;-4.143555e-06
14:43:05;-150;-150.0126;9.404394058043153e-11;1.1306764929401407e+20;8.768044055244679e-11;2000.0;227958.6;16.663793085609285;-846173.3;118.47493616795072;-5.141328e-06
14:43:20;-175;-175.0461;9.219726757677499e-11;1.1764240643141403e+20;8.681065807879354e-11;2000.0;215002.4;25.406140989926044;-863121.8;173.47637591326375;-6.245453e-06
14:43:34;-200;-200.0703;9.05160357652615e-11;1.2205313789136177e+20;8.591539516605762e-11;2000.0;203440.9;20.584690913394848;-879153.3;67.37436827162094;-1.808483e-05
14:43:49;-225;-225.0895;8.913609675880379e-11;1.2586146278767259e+20;8.51261520921288e-11;2000.0;193764.5;8.410558839934478;-892763.7;45.79334558644958;-5.998656e-06
14:44:03;-250;-250.0634;8.781762789739255e-11;1.2966912976008954e+20;8.431820747865804e-11;2000.0;184606.0;46.02325499136279;-906167.4;89.04362414008091;-5.317758e-05
14:44:18;-275;-275.0385;8.652881588756472e-11;1.3356063610357486e+20;8.345901655241307e-11;2000.0;176379.35;15.724069924800004;-919664.4;69.2678280300458;-6.914211e-06
14:44:32;-300;-300.0092;8.534593044037152e-11;1.3728856485003657e+20;8.265543087688217e-11;2000.0;168224.05;23.19121331452928;-932410.85;71.38050416605363;-9.276676e-05
14:44:47;-325;-325.049;8.415845171654398e-11;1.411901910458511e+20;8.18016630344185e-11;2000.0;160498.75;19.7141922228632;-945567.2;72.87223751196338;-7.896573e-06
14:45:01;-350;-350.065;8.30408305535974e-11;1.4501623700987412e+20;8.099450599994181e-11;2000.0;152320.35;105.22790207449732;-958293.3;182.2102508093329;-9.999887e-05
14:45:16;-375;-375.098;8.197797943196734e-11;1.488009077111142e+20;8.020504270403859e-11;2000.0;144324.05;20.124795030012105;-970717.65;44.436880797373696;-8.843429e-06
14:45:30;-400;-397.8985;8.082523536445709e-11;1.5307562597621055e+20;7.933488974250307e-11;2000.0;134944.3;174.555751838775;-984562.2;228.16029014708064;-9.999872e-05
14:45:45;-425;-425.0351;7.971715992528476e-11;1.573607310507408e+20;7.84842144306251e-11;2000.0;125117.8;25.384798600737415;-998247.7;48.57165325578285;-9.791197e-06
14:45:59;-450;-449.9904;7.859018237980142e-11;1.6190617275463064e+20;7.759903215901913e-11;2000.0;114436.2;18.458006392890862;-1012562.5;39.076047650702854;-1.02135e-05
14:46:13;-475;-475.0232;7.752518605802657e-11;1.6638507453297875e+20;7.675236238298001e-11;2000.0;103001.05;25.213833008886215;-1026472.5;30.804829166869272;-1.066874e-05
14:46:27;-500;-500.0539;7.642751165316259e-11;1.7119873846747896e+20;7.586501839454414e-11;2000.0;89655.78;28.100206049066333;-1041215.0;31.689903754981646;-1.107816e-05
14:46:41;-525;-525.0879;7.547531281892623e-11;1.755456841286226e+20;7.5087981887063e-11;2000.0;75725.315;37.17963641228923;-1054351.0;43.266037489005164;-1.168166e-05
14:46:56;-550;-550.0692;7.460312188636928e-11;1.796743145871915e+20;7.436498268470392e-11;2000.0;60362.10000000001;26.302522692699938;-1066677.5;19.822651184944963;-1.201828e-05
14:47:10;-575;-575.024;7.395672357582332e-11;1.828288275963589e+20;7.381860862379575e-11;2000.0;46542.520000000004;16.66863311732529;-1076000.5;12.71760590677349;-1.245767e-05
14:47:24;-600;-599.9991;7.351026506377637e-11;1.8505636300451902e+20;7.343197161445851e-11;2000.0;35347.79000000001;19.923774617275892;-1082535.5;13.406621498349239;-1.280117e-05
14:47:39;-625;-625.0289;7.324914802675059e-11;1.863780847719307e+20;7.320107540476311e-11;2000.0;27840.544999999995;18.760573651943652;-1086394.5;9.681812846776165;-1.31732e-05
14:47:53;-650;-650.056;7.311760432172738e-11;1.87049302539896e+20;7.308274024954502e-11;2000.0;23771.129999999997;17.99921123271795;-1088349.0;10.883473710171765;-1.353928e-05
14:48:07;-675;-675.0693;7.305065151074307e-11;1.873923307096288e+20;7.302149616532327e-11;2000.0;21767.06;23.82897647822917;-1089346.5;17.65325748976658;-1.419902e-05
14:48:22;-700;-700.0491;7.300595042717148e-11;1.876218792510484e+20;7.298030187116571e-11;2000.0;20434.335;18.653355294691558;-1090013.5;16.48142894290419;-1.439409e-05
14:48:36;-725;-725.0183;7.298030720563362e-11;1.877537524882104e+20;7.295569082465734e-11;2000.0;20029.355000000003;16.22326643281176;-1090396.5;9.307926729406502;-1.47656e-05
14:48:50;-750;-749.9879;7.296267539466715e-11;1.8784450679913965e+20;7.293861611695849e-11;2000.0;19808.514999999996;17.638724833445373;-1090660.0;10.677078252031311;-1.525106e-05
14:49:04;-775;-775.0098;7.294368138598102e-11;1.8794234624613027e+20;7.292020641708612e-11;2000.0;19574.064999999995;11.526409404059896;-1090944.0;10.2810505299799;-1.549469e-05
14:49:18;-800;-800.0139;7.292954262334533e-11;1.8801522562280695e+20;7.290560824937675e-11;2000.0;19770.480000000003;10.419821495591924;-1091155.5;9.551832284959781;-1.587882e-05
14:49:32;-825;-825.0427;7.292215788446415e-11;1.8805330770074272e+20;7.28972421985932e-11;2000.0;20174.905;14.991028108505414;-1091266.0;6.418722614352484;-1.645026e-05
14:49:47;-850;-850.0205;7.291353867843235e-11;1.8809777039000515e+20;7.288822619724078e-11;2000.0;20338.579999999994;7.872577722702981;-1091395.0;11.056672193747989;-1.653874e-05
14:50:01;-875;-874.9844;7.290465434322131e-11;1.881436172699666e+20;7.287812608616968e-11;2000.0;20825.27;17.710633952515746;-1091528.0;14.94322589001451;-1.704516e-05
14:50:15;-900;-899.95;7.289674042462251e-11;1.881844705121337e+20;7.286880446288373e-11;2000.0;21374.355;20.011669689208873;-1091646.5;14.769478663784989;-1.75962e-05

File: Data/HighFluenceIrrNeutron2023/CV_onPCB/N8737_3_UR1_6e15_322d_CV.csv
time (24.09.2024);set voltage (V);real voltage (V);serial capacitance;1/serial capacitance^2;parallel capacitance;LCR frequency (Hz);r;delta r;x;delta x;sample current
12:25:28;-25;-25.0388;1.135888052319708e-10;7.750486015639729e+19;8.857640508417641e-11;2000.0;372283.05;3.999671861540643;-700574.95;90.69331494106937;-1.552132e-06
12:25:48;-50;-50.07244;1.0783239503785525e-10;8.60006032008687e+19;9.061933297803624e-11;2000.0;321632.2;5.116444077677386;-737973.7;57.40984671639528;-2.191321e-06
12:26:07;-75;-75.09992;1.0392450430523704e-10;9.258999840010853e+19;9.097372962589824e-11;2000.0;288909.65;5.4928476221355345;-765723.85;49.12933314222775;-2.677829e-06
12:26:26;-100;-100.0758;1.009164201431259e-10;9.819205012493561e+19;9.065449133288426e-11;2000.0;265306.65;6.402841166232377;-788548.3;16.7206608721067;-3.121008e-06
12:26:46;-125;-125.0299;9.84579197745958e-11;1.0315699643470727e+20;9.006722446302122e-11;2000.0;246692.0;5.620498198558558;-808238.4;51.568566006822415;-3.566041e-06
12:27:05;-150;-150.012;9.623111819498604e-11;1.0798636825676852e+20;8.925536805253729e-11;2000.0;231181.4;6.0458250057374325;-826941.15;22.449529505092087;-3.962041e-06
12:27:25;-175;-175.0463;9.431292815681483e-11;1.1242361411601467e+20;8.841626880789811e-11;2000.0;217899.3;5.8391352099433345;-843759.95;22.417122362158796;-4.365318e-06
12:27:45;-200;-200.0765;9.269310571193424e-11;1.1638717658479292e+20;8.763223374420796e-11;2000.0;206311.5;4.827266307134919;-858504.75;21.97235478959868;-4.816043e-06
12:28:04;-225;-225.0874;9.120055343916855e-11;1.2022784213491222e+20;8.681602792875612e-11;2000.0;196089.35;5.371347596274143;-872554.7;22.404363414299453;-5.243652e-06
12:28:23;-250;-250.0655;8.972450055160411e-11;1.2421610323836962e+20;8.591074840922368e-11;2000.0;186866.55;10.07880821327601;-886909.05;58.3598524244193;-5.627153e-06
12:28:42;-275;-275.0388;8.849309316145358e-11;1.276971630145894e+20;8.513459471976222e-11;2000.0;178607.75;7.915451661149855;-899250.65;29.88789679786787;-6.082842e-06
12:29:02;-300;-300.0189;8.731550233623865e-11;1.311647954203604e+20;8.434462021734445e-11;2000.0;171045.95;7.022633053207321;-911378.5;19.195507286862725;-6.522109e-06
12:29:21;-325;-325.0522;8.619217821307873e-11;1.3460595936165238e+20;8.355787011163395e-11;2000.0;163931.3;8.552514250207361;-923256.3;14.871802177274947;-7.583475e-06
12:29:41;-350;-350.0547;8.511126105029402e-11;1.380466746098458e+20;8.278265144870528e-11;2000.0;156812.9;11.723246137482572;-934981.7;28.37684795744587;-1.930026e-05
12:30:00;-375;-375.0962;8.408093025112837e-11;1.4145066190824967e+20;8.20096498354935e-11;2000.0;150411.0;11.533646431202925;-946439.0;24.7135590314305;-7.8679e-06
12:30:20;-400;-400.0641;8.304109485194876e-11;1.4501531391290781e+20;8.122729509633724e-11;2000.0;143199.25;19.929861389382516;-958290.25;31.491020545545997;-5.390151e-05
12:30:40;-425;-425.0446;8.206411263574594e-11;1.484887134427075e+20;8.046865288546042e-11;2000.0;136542.05;9.50512361834395;-969698.8;22.52138983277897;-8.812049e-06
12:31:00;-450;-449.9886;8.101431717099733e-11;1.523619239917878e+20;7.96497847266693e-11;2000.0;128566.55;15.61833457830892;-982264.3;27.883875268692474;-0.0001387574
12:31:20;-475;-475.0336;7.996834080212027e-11;1.563737421914693e+20;7.881114349911284e-11;2000.0;120581.85;11.847420605346972;-995112.2;30.091327654325916;-9.830476e-06
12:31:40;-500;-500.0513;7.892922581433455e-11;1.6051821217678718e+20;7.797240818269875e-11;2000.0;111685.4;334.0351209079667;-1008213.0;314.88815474704666;-0.0001955574
12:31:59;-525;-525.0847;7.784114692269013e-11;1.6503708623463714e+20;7.708200328310031e-11;2000.0;101453.35;8.730771729921704;-1022306.0;18.005554698481244;-1.070223e-05
12:32:18;-550;-550.0677;7.67633649679067e-11;1.6970396599136364e+20;7.618798730642603e-11;2000.0;90088.505;10.591894247489488;-1036659.5;13.028334505991161;-1.114665e-05
12:32:38;-575;-575.0233;7.574348768624531e-11;1.7430482230770464e+20;7.53355026629673e-11;2000.0;77315.595;9.931677791290134;-1050618.0;8.619744775803978;-1.163835e-05
12:32:57;-600;-599.9992;7.483038178619502e-11;1.7858462985763154e+20;7.456648419474446e-11;2000.0;63264.204999999994;12.709424603419297;-1063438.0;12.641202474448386;-1.213313e-05
12:33:16;-625;-625.0268;7.410248364436725e-11;1.8211028398987094e+20;7.394412048995082e-11;2000.0;49697.280000000006;12.135441071506156;-1073884.0;10.425929215182693;-1.258449e-05
12:33:36;-650;-650.0535;7.359034504865197e-11;1.8465383064358683e+20;7.349823273920042e-11;2000.0;38281.565;11.038139052847626;-1081357.5;9.188987974744553;-1.3043e-05
12:33:56;-675;-675.0658;7.328520393600248e-11;1.8619473594184244e+20;7.322750256743067e-11;2000.0;30481.04;14.819440610225444;-1085860.0;9.38083151964686;-1.351847e-05
12:34:15;-700;-700.0461;7.312822063952713e-11;1.8699499708350277e+20;7.308610922218361e-11;2000.0;26120.870000000003;9.650862914786476;-1088191.0;6.6670833203133135;-1.389954e-05
12:34:34;-725;-725.0168;7.304780160800934e-11;1.8740695292471493e+20;7.301266016074145e-11;2000.0;23899.77;11.230748194132056;-1089389.0;8.885381252371785;-1.427678e-05
12:34:54;-750;-749.9865;7.300276915323792e-11;1.876382317704371e+20;7.297050919356104e-11;2000.0;22919.705;7.954855356950231;-1090061.0;8.743569065318807;-1.46819e-05
12:35:13;-775;-775.0074;7.297622470013519e-11;1.877747600744573e+20;7.29450722611418e-11;2000.0;22534.96;14.43264078400077;-1090457.5;6.887488656977955;-1.506586e-05
12:35:32;-800;-800.012;7.295538427104883e-11;1.8788205484229552e+20;7.292434499795533e-11;2000.0;22503.614999999998;10.862258685466843;-1090769.0;7.677890335241837;-1.55251e-05
12:35:52;-825;-825.0372;7.294187613231486e-11;1.8795164920969737e+20;7.291037524251793e-11;2000.0;22676.704999999994;6.964052250665517;-1090971.0;7.446475676452586;-1.591136e-05
12:36:11;-850;-850.0186;7.29295760418526e-11;1.8801505331447647e+20;7.289708683088659e-11;2000.0;23035.674999999996;9.489288368998016;-1091155.0;9.233092656309694;-1.634018e-05
12:36:30;-875;-874.9831;7.291821551412062e-11;1.8807364269713657e+20;7.288453482473377e-11;2000.0;23459.940000000002;13.559084408616979;-1091325.0;8.470537173048708;-1.670194e-05
12:36:50;-900;-899.9485;7.29104322549103e-11;1.8811379892715422e+20;7.287480728647731e-11;2000.0;24131.760000000002;9.855920555686291;-1091441.5;6.901992465947786;-1.720908e-05

File: Data/HighFluenceIrrNeutron2023/CV_onPCB/N8737_3_UR1_6e15_430d_CV.csv
time (15.01.2025);set voltage (V);real voltage (V);serial capacitance;1/serial capacitance^2;parallel capacitance;LCR frequency (Hz);r;delta r;x;delta x;sample current
11:35:25;-25;-25.03671;1.192839044069783e-10;7.028073713963237e+19;9.057082952223231e-11;2000.0;375624.55;6.721411682079888;-667126.65;77.79281056113092;-1.496719e-06
11:35:45;-50;-50.07036;1.1253461089575218e-10;7.896375142875698e+19;9.294750748337612e-11;2000.0;324616.25;4.974874370273082;-707137.75;48.96268349467786;-2.119302e-06
11:36:05;-75;-75.09787;1.0794183264950502e-10;8.582630692808357e+19;9.334777460806102e-11;2000.0;291498.55;4.797642650302333;-737225.5;23.96951188489244;-2.59054e-06
11:36:24;-100;-100.0738;1.0449801088445797e-10;9.15764813336647e+19;9.300863442530496e-11;2000.0;267650.9;4.276622499122411;-761521.4;27.061818120739787;-3.014261e-06
11:36:43;-125;-125.0288;1.016411863299982e-10;9.679669948136176e+19;9.230898740332158e-11;2000.0;248937.55;4.302600957560437;-782925.45;17.840189881276487;-3.428881e-06
11:37:02;-150;-150.0086;9.92490129921406e-11;1.0151906448223992e+20;9.14964313740382e-11;2000.0;233391.5;5.4117926789558375;-801796.1;30.919322437595557;-3.845936e-06
11:37:22;-175;-175.0432;9.710604486147448e-11;1.0604921759505259e+20;9.057402798691833e-11;2000.0;220072.45;4.44492688353813;-819490.4;36.80824635866262;-4.241321e-06
11:37:41;-200;-200.0733;9.519227440259977e-11;1.1035616329897003e+20;8.961940599926009e-11;2000.0;208461.95;4.405947684664445;-835965.65;15.774389845569305;-4.644133e-06
11:38:01;-225;-225.0863;9.3570015943092e-11;1.142159070428517e+20;8.875041809100805e-11;2000.0;198186.3;4.596248470220033;-850459.1;19.043489701207605;-5.069691e-06
11:38:20;-250;-250.0632;9.207341803625812e-11;1.1795910494100577e+20;8.786949752426081e-11;2000.0;189044.5;5.0266788240348115;-864282.8;21.997568047400147;-5.512279e-06
11:38:39;-275;-275.0343;9.06858693421569e-11;1.2159641158793804e+20;8.699180001320058e-11;2000.0;180827.25;4.80930088474406;-877506.85;18.336749302970794;-5.940195e-06
11:38:59;-300;-300.0141;8.937586366855404e-11;1.2518707633548501e+20;8.61113268896195e-11;2000.0;173360.65;5.68958478274118;-890368.7;13.244451668528976;-6.361407e-06
11:39:18;-325;-325.0477;8.822357609513869e-11;1.2847856717929159e+20;8.531447764675565e-11;2000.0;166561.0;6.640783086353596;-901997.8;22.920798415413017;-7.067107e-06
11:39:38;-350;-350.0512;8.708259342342222e-11;1.3186735380989637e+20;8.44952597009011e-11;2000.0;159907.5;9.628213749185255;-913816.05;30.975108958646135;-1.423827e-05
11:39:57;-375;-375.0938;8.602162223573675e-11;1.3514025782625405e+20;8.369790300376979e-11;2000.0;154140.6;4.696488049596209;-925086.85;13.464077205660994;-7.750108e-06
11:40:18;-400;-400.0612;8.497690402787912e-11;1.38483551032431e+20;8.290804307573251e-11;2000.0;147930.1;8.888166290073563;-936460.0;23.037795033379386;-5.062575e-05
11:40:38;-425;-425.0445;8.397021816430995e-11;1.4182390428177202e+20;8.211873444537262e-11;2000.0;142299.6;7.812617999108877;-947686.85;16.92590839512018;-8.754462e-06
11:40:57;-450;-449.9865;8.29776206124999e-11;1.4523725947608469e+20;8.134093150164976e-11;2000.0;136037.2;106.19794254127524;-959023.3;182.987883478661;-0.0001367538
11:41:16;-475;-475.0335;8.194172803064301e-11;1.4893259726102413e+20;8.050658721028676e-11;2000.0;129663.15;9.16659015119581;-971147.1;20.581654452448667;-9.852809e-06
11:41:35;-500;-500.0496;8.091948478737818e-11;1.5271924982046346e+20;7.967904460871302e-11;2000.0;122702.35;360.9172361844195;-983415.45;279.3474760490955;-0.0001999111
11:41:55;-525;-525.0839;7.983609258426514e-11;1.5689223643016433e+20;7.879238753882817e-11;2000.0;114719.6;9.743048804147499;-996760.6;18.96053796705146;-1.091446e-05
11:42:14;-550;-550.0662;7.872647768540727e-11;1.613460575268385e+20;7.786606677880972e-11;2000.0;106254.7;8.623833254417663;-1010809.5;12.358701388090903;-1.142257e-05
11:42:34;-575;-575.0193;7.761051076121543e-11;1.6601942938956258e+20;7.692488443362794e-11;2000.0;96801.01499999998;11.31886097405524;-1025344.0;13.863621460498695;-1.193643e-05
11:42:54;-600;-599.9949;7.649035890569334e-11;1.709175278584856e+20;7.597479596346036e-11;2000.0;85701.715;10.50945829955061;-1040359.5;14.115151433831661;-1.248592e-05
11:43:14;-625;-625.0231;7.543210046489915e-11;1.7574686943312875e+20;7.507366400055557e-11;2000.0;72894.745;9.512077783007834;-1054955.0;7.399324293474371;-1.306075e-05
11:43:33;-650;-650.0512;7.452591847679436e-11;1.8004676634351138e+20;7.429720400777758e-11;2000.0;59243.865000000005;11.54087577915992;-1067782.5;8.742854225022855;-1.361047e-05
11:43:52;-675;-675.0654;7.384465270052172e-11;1.833841917080795e+20;7.370637749893144e-11;2000.0;46675.68500000001;6.752407996411226;-1077633.5;6.755553271198444;-1.41287e-05
11:44:11;-700;-700.0447;7.340621135715193e-11;1.8558137165842275e+20;7.33203904954562e-11;2000.0;37088.68;11.306172208134742;-1084070.0;5.787918451395113;-1.462287e-05
11:44:30;-725;-725.0123;7.317243243168847e-11;1.8676909544164275e+20;7.311153253692507e-11;2000.0;31387.590000000004;8.991148146927662;-1087533.5;10.565864848652948;-1.511373e-05
11:44:49;-750;-749.9833;7.305893425492088e-11;1.8734984351023727e+20;7.300870629191427e-11;2000.0;28569.474999999995;9.91963677510421;-1089223.0;7.1449282711585;-1.558319e-05
11:45:09;-775;-775.0051;7.299808146539056e-11;1.8766233151890253e+20;7.295220938262983e-11;2000.0;27335.919999999995;10.75894883341312;-1090131.0;8.02807573457052;-1.603136e-05
11:45:28;-800;-800.011;7.296307678323984e-11;1.878424400433393e+20;7.291862627667659e-11;2000.0;26928.124999999993;8.107449891920359;-1090654.0;8.555699854482976;-1.646135e-05
11:45:48;-825;-825.0369;7.294097353898949e-11;1.8795630077782023e+20;7.28964604274621e-11;2000.0;26959.344999999994;9.384397889582537;-1090984.5;7.123026042350259;-1.692046e-05
11:46:07;-850;-850.0158;7.292372826933306e-11;1.8804520847443575e+20;7.287841870791612e-11;2000.0;27209.26;8.390379610005775;-1091242.5;6.239991987174342;-1.733013e-05
11:46:26;-875;-874.9805;7.291033205210687e-11;1.881143159881095e+20;7.28630870713908e-11;2000.0;27792.339999999997;6.990763191526371;-1091443.0;8.919080670113933;-1.782652e-05
11:46:45;-900;-899.946;7.290001263831007e-11;1.881675770725343e+20;7.2850742906745e-11;2000.0;28388.055000000004;8.618316178349364;-1091597.5;9.64040974232942;-1.82589e-05
