Repository: aimaax/PENGUIN

# PENGUIN :penguin:  

> **NOTE!!** Google ID and GitLab repo for CERN organization is hidden and the create database function won't work properly in this version. Plotting is still possible with the saved database and data stored in this repo.  

A Python-based environment for GUI-driven analysis for IV, CV, and TCT measurements obtained with [Particulars Setup]() at CERN for CMS HGCAL silicon diodes. Used to plot data for individual diodes, but also to analyse Current Volume Normalization, Saturation Voltage, Charge Collection, and Charge Collection Efficiency.

---

File: Data/HighFluenceIrrNeutron2023/CV_onPCB/N8738_1_LL2_2e15_117d_CV.csv
time (20.02.2024);set voltage (V);real voltage (V);serial capacitance;1/serial capacitance^2;parallel capacitance;LCR frequency (Hz);r;delta r;x;delta x;sample current
07:39:13;-25;-25.04192;7.058989546539776e-11;2.006850044748139e+20;6.374411656351402e-11;2000.0;369435.8;27.725854360145515;-1127321.0;32.87019926924691;-1.129165e-06
07:39:28;-50;-50.07734;7.018797050913269e-11;2.0298999371975213e+20;6.469650765966226e-11;2000.0;330317.1;30.71798333224368;-1133776.5;63.23873417455476;-1.62079e-06
07:39:43;-75;-75.10585;6.978123313262424e-11;2.0536324610113775e+20;6.515063338351406e-11;2000.0;304026.05;24.71401171400548;-1140385.0;40.38873605350877;-1.98879e-06
07:39:57;-100;-100.0794;6.941479803904179e-11;2.0753716082342845e+20;6.539606297070458e-11;2000.0;284188.8;23.083717204991054;-1146405.0;42.37039060476077;-2.316182e-06
07:40:11;-125;-125.0318;6.900192587732274e-11;2.100281831140381e+20;6.548064738336963e-11;2000.0;267437.7;14.976999031848807;-1153264.5;20.922177228959704;-2.636207e-06
07:40:25;-150;-150.009;6.857930546031825e-11;2.1262475934197373e+20;6.546943018650258e-11;2000.0;252900.25;20.157117229405596;-1160371.5;30.978016398730244;-2.926198e-06
07:40:39;-175;-175.0463;6.817371360300501e-11;2.151622595227017e+20;6.540499549691816e-11;2000.0;240163.55;19.601080965089658;-1167275.0;47.077064479425644;-3.212015e-06
07:40:53;-200;-200.0783;6.779153954294006e-11;2.17595047407949e+20;6.530871007431857e-11;2000.0;228877.2;8.927093591981658;-1173855.5;13.462447771486431;-3.47182e-06
07:41:07;-225;-225.0933;6.748734915122732e-11;2.1956103053360182e+20;6.523265175779303e-11;2000.0;219219.6;17.328502531955838;-1179146.5;37.21071754212756;-3.768834e-06
07:41:22;-250;-250.0696;6.711015045527029e-11;2.2203609212294555e+20;6.507257556312275e-11;2000.0;209826.2;20.7300024119632;-1185774.0;38.0946190425892;-4.018984e-06
07:41:36;-275;-275.04;6.68307155144463e-11;2.2389674417211117e+20;6.496409267885195e-11;2000.0;201839.25;19.711909471180107;-1190732.0;40.89376480589675;-4.348892e-06
07:41:51;-300;-300.0154;6.650979357818904e-11;2.260626426251993e+20;6.480419389444674e-11;2000.0;194107.15;9.677622383622953;-1196477.5;21.770105649720673;-4.706746e-06
07:42:05;-325;-325.0507;6.621928662299423e-11;2.2805048719526455e+20;6.465237940778071e-11;2000.0;187083.3;13.173666915479533;-1201726.5;14.217506813784192;-5.175597e-06
07:42:19;-350;-350.0631;6.596765223045615e-11;2.2979360802527235e+20;6.451893465868479e-11;2000.0;180762.1;19.389546152501868;-1206310.5;32.30692650191287;-5.761429e-06
07:42:33;-375;-375.0962;6.569047275937867e-11;2.317369171809868e+20;6.435345077972598e-11;2000.0;174610.8;23.205451945609678;-1211400.5;42.65838135700884;-7.060141e-06
07:42:48;-400;-400.0749;6.543581120695631e-11;2.335441636285056e+20;6.419669393669697e-11;2000.0;168956.35;22.570364972680434;-1216115.0;35.471819801075895;-6.330638e-06
07:43:02;-425;-425.038;6.5184745028418e-11;2.353466700368465e+20;6.404079455938394e-11;2000.0;163162.15;15.471469710405666;-1220799.0;49.09124158136561;-1.968258e-05
07:43:16;-450;-449.994;6.491893770867349e-11;2.3727784567702356e+20;6.385351278297027e-11;2000.0;158338.95;18.478024109736413;-1225797.5;34.99910713146837;-5.622181e-06
07:43:31;-475;-475.0249;6.466185645550083e-11;2.3916832485294958e+20;6.367974885374341e-11;2000.0;152834.3;20.77283081334848;-1230671.0;60.637859460901154;-3.56543e-05
07:43:45;-500;-500.062;6.444748901182992e-11;2.4076203070697914e+20;6.352453296320848e-11;2000.0;148834.6;17.15872955670087;-1234764.5;21.476440580319633;-6.035172e-06
07:44:00;-525;-525.0907;6.422917221071653e-11;2.4240152644104392e+20;6.337364192414538e-11;2000.0;143953.15;9.19735695730029;-1238961.5;51.644336572367735;-5.467494e-05
07:44:15;-550;-550.0793;6.401626887522116e-11;2.440165506441328e+20;6.321140565757055e-11;2000.0;140269.45;18.410523485224424;-1243082.0;25.793410011086163;-6.503865e-06
07:44:29;-575;-575.0284;6.38067931344561e-11;2.456213782988707e+20;6.306185265176308e-11;2000.0;135550.35;25.78248194026323;-1247163.0;73.61419700030694;-7.259351e-05
07:44:43;-600;-600.0056;6.360501258748479e-11;2.4718226882239903e+20;6.290388181745324e-11;2000.0;132086.85;11.090823909881538;-1251119.5;12.419239107127295;-7.008779e-06
07:44:58;-625;-625.0352;6.339462940562872e-11;2.4882560302879523e+20;6.274761792926444e-11;2000.0;127466.2;48.91720556205147;-1255271.5;96.46573225762607;-9.298611e-05
07:45:13;-650;-650.0637;6.317853508627796e-11;2.5053066807041396e+20;6.257408768625345e-11;2000.0;123794.85;13.566000700280094;-1259565.0;16.9336942218761;-7.477691e-06
07:45:27;-675;-675.0801;6.297305204736003e-11;2.521683143792622e+20;6.241929167391475e-11;2000.0;119024.65;53.13625292585093;-1263675.0;89.27065587302471;-9.999813e-05
07:45:41;-700;-700.0593;6.275707048600632e-11;2.5390700057382804e+20;6.224225799627313e-11;2000.0;115321.25;13.760064498395346;-1268024.0;14.446452851824906;-7.926485e-06
07:45:56;-725;-725.0286;6.257713993877947e-11;2.553692376288844e+20;6.21057564905683e-11;2000.0;110788.75;42.69735793933859;-1271670.0;82.09750300709517;-9.999805e-05
07:46:11;-750;-749.9871;6.236825994702502e-11;2.570826363478415e+20;6.193654463787375e-11;2000.0;106525.05;14.37697377753747;-1275929.0;22.11221381951613;-8.496596e-06
07:46:25;-775;-775.0076;6.216742266202493e-11;2.5874637523145998e+20;6.177439177309589e-11;2000.0;102102.5;17.024173988772553;-1280051.0;20.09850740726783;-8.762142e-06
07:46:40;-800;-800.0256;6.198247529322285e-11;2.6029280772539043e+20;6.16217923782483e-11;2000.0;98223.82499999998;8.79230878381792;-1283870.5;13.536524664772713;-9.035921e-06
07:46:54;-825;-822.0894;6.181040933876969e-11;2.6174401537688257e+20;6.14866339679384e-11;2000.0;93424.34500000002;168.1721426804983;-1287444.5;116.04627309827747;-9.9998e-05
07:47:09;-850;-850.0227;6.160715677262666e-11;2.6347394104730033e+20;6.131747464836151e-11;2000.0;88782.565;16.70862393346609;-1291692.0;12.915107432770352;-9.614286e-06
07:47:23;-875;-874.9745;6.145761548455801e-11;2.647576930239369e+20;6.119260442354994e-11;2000.0;85211.255;15.481157054626513;-1294835.0;15.14100392972672;-9.852787e-06
07:47:38;-900;-892.7595;6.129538686794165e-11;2.6616099971255507e+20;6.106074206053413e-11;2000.0;80479.78;397.79219277155255;-1298262.0;206.65381680481974;-9.999798e-05

File: Data/HighFluenceIrrNeutron2023/CV_onPCB/N8738_1_LL2_2e15_20d_CV.csv
time (27.10.2023);set voltage (V);real voltage (V);serial capacitance;1/serial capacitance^2;parallel capacitance;LCR frequency (Hz);r;delta r;x;delta x;sample current
08:21:36;-25;-25.03776;6.927273637391028e-11;2.0838925091034228e+20;6.309305241193223e-11;2000.0;359517.6;98.83085044660903;-1148756.0;139.85778491024374;-1.665062e-06
08:21:49;-50;-50.07076;6.860215567093339e-11;2.1248313955349348e+20;6.390235497755353e-11;2000.0;314581.85;39.71940803939556;-1159985.0;52.874852245656434;-2.459876e-06
08:22:02;-75;-75.09848;6.802755002077109e-11;2.1608784546685184e+20;6.422776761315148e-11;2000.0;284526.85;36.83390252199731;-1169783.0;58.06504972873096;-3.068574e-06
08:22:15;-100;-100.0738;6.743633495512875e-11;2.198933429593907e+20;6.428989888480652e-11;2000.0;261056.35;19.61469793292774;-1180038.5;38.36844406540354;-3.602569e-06
08:22:28;-125;-125.0278;6.689723453441785e-11;2.2345170373042844e+20;6.422909008406272e-11;2000.0;242449.2;28.76548278753548;-1189548.0;44.51179618932491;-4.092345e-06
08:22:42;-150;-150.0094;6.642227440995788e-11;2.266587634005863e+20;6.411697001960497e-11;2000.0;227171.6;31.608416600646095;-1198054.0;51.2757252508436;-4.667117e-06
08:22:55;-175;-175.0462;6.597979463857559e-11;2.297090369519788e+20;6.396611604100029e-11;2000.0;213992.85;30.234688273570807;-1206088.5;45.64687831604697;-7.068486e-06
08:23:08;-200;-200.0672;6.552082937444284e-11;2.329384748723158e+20;6.375854409993371e-11;2000.0;201920.15;26.147301486004242;-1214537.0;45.8590231034199;-2.044952e-05
08:23:21;-225;-225.0868;6.513376586372113e-11;2.3571521841503968e+20;6.356757809730859e-11;2000.0;191773.25;29.25404886507165;-1221754.5;54.577811425523464;-5.721873e-06
08:23:34;-250;-250.0598;6.477422846863884e-11;2.3833921382107936e+20;6.337429011678896e-11;2000.0;182593.7;68.8658877819781;-1228536.0;56.37552660507926;-4.771384e-05
08:23:48;-275;-275.0407;6.442586179488777e-11;2.409237013932378e+20;6.316790752433746e-11;2000.0;174306.7;24.32314741146795;-1235179.0;36.15176344246571;-6.465108e-06
08:24:01;-300;-300.0134;6.409699069319471e-11;2.434023234806634e+20;6.296193698499338e-11;2000.0;166694.65;141.95652987798763;-1241516.5;86.86850695159897;-7.61324e-05
08:24:14;-325;-325.0475;6.377613652113096e-11;2.4585757101332296e+20;6.274923013282239e-11;2000.0;159622.15;15.493752773295434;-1247762.5;21.873214212822038;-7.144709e-06
08:24:27;-350;-350.0606;6.349739199670268e-11;2.480208684721617e+20;6.255950768287593e-11;2000.0;153448.35;177.976996758008;-1253240.0;104.43658362853506;-9.99529e-05
08:24:40;-375;-375.0907;6.320678723778649e-11;2.5030675387280582e+20;6.235277799103871e-11;2000.0;147343.1;18.318010263126286;-1259002.0;28.884251764586182;-7.86789e-06
08:24:54;-400;-400.0741;6.292873165550818e-11;2.525236412349677e+20;6.214907019666969e-11;2000.0;141637.05;130.54781643137505;-1264565.0;85.64023587076346;-9.99991e-05
08:25:07;-425;-425.0422;6.265436966382452e-11;2.5474007349944602e+20;6.194189321609292e-11;2000.0;136217.15;10.363945918423157;-1270102.5;18.05373922488081;-8.510017e-06
08:25:20;-450;-447.8909;6.238684013389347e-11;2.5692952931057323e+20;6.173703486713025e-11;2000.0;130862.7;162.82570589437037;-1275549.0;109.54884755213082;-9.999923e-05
08:25:34;-475;-475.0194;6.211697889098988e-11;2.5916678983674495e+20;6.152617394082103e-11;2000.0;125537.05;14.048927895038824;-1281090.5;14.291168601622472;-9.138286e-06
08:25:47;-500;-500.0579;6.186766642794822e-11;2.6125976354151897e+20;6.132963829738843e-11;2000.0;120474.1;17.811218374945604;-1286253.0;18.66949383352425;-9.523388e-06
08:26:00;-525;-518.3903;6.162385452184446e-11;2.6333117731438684e+20;6.113600630266176e-11;2000.0;115354.65;233.40407317568395;-1291342.0;145.69763210155475;-9.999902e-05
08:26:13;-550;-550.0654;6.135273395400995e-11;2.6566366493164798e+20;6.091938984444519e-11;2000.0;109394.35;19.14122187844861;-1297048.5;17.22316753678022;-1.015562e-05
08:26:26;-575;-575.0204;6.10953376633843e-11;2.6790687659674567e+20;6.071327613788574e-11;2000.0;103325.35;16.255810499633657;-1302513.0;16.141561262777525;-1.053336e-05
08:26:40;-600;-599.9974;6.083541772428531e-11;2.7020103675441355e+20;6.050423740219195e-11;2000.0;96777.19;24.896187358709746;-1308078.0;22.58982071642004;-1.075716e-05
08:26:53;-625;-625.0252;6.058729327751102e-11;2.7241868872193465e+20;6.03047855893481e-11;2000.0;89897.545;20.212663697543686;-1313435.0;15.058220346375595;-1.103683e-05
08:27:06;-650;-650.053;6.03538842735121e-11;2.7452983460549526e+20;6.011683692630495e-11;2000.0;82795.05500000001;15.623649501636917;-1318514.5;13.066656037410642;-1.128431e-05
08:27:19;-675;-675.066;6.015669475853417e-11;2.7633256427944732e+20;5.995808333667031e-11;2000.0;76135.01;17.343606747156016;-1322836.5;12.75294083731278;-1.163341e-05
08:27:32;-700;-700.0469;5.997267422034943e-11;2.780309672078563e+20;5.980940594671872e-11;2000.0;69327.075;10.736181525570391;-1326895.5;11.279960106312432;-1.191166e-05
08:27:45;-725;-725.0133;5.981044757866166e-11;2.795412451207178e+20;5.967812045695854e-11;2000.0;62651.280000000006;17.805967539002147;-1330494.5;12.009891756381487;-1.216886e-05
08:27:59;-750;-749.9854;5.967038640835747e-11;2.8085509029731883e+20;5.95636267926096e-11;2000.0;56460.43500000001;13.630482887630865;-1333617.5;9.666307464590602;-1.242108e-05
08:28:12;-775;-775.0045;5.954913299749963e-11;2.82000003978287e+20;5.946377962068023e-11;2000.0;50628.935;11.417596671366473;-1336333.0;9.002777349240622;-1.271779e-05
08:28:25;-800;-800.011;5.94450411309914e-11;2.8298846681537292e+20;5.93773100545169e-11;2000.0;45212.47000000001;13.919912176447111;-1338673.0;9.56817641977822;-1.301649e-05
08:28:38;-825;-825.0368;5.935651668509479e-11;2.8383319556550387e+20;5.93029260265891e-11;2000.0;40302.15;11.592006944442478;-1340669.5;9.73331906391648;-1.319274e-05
08:28:51;-850;-850.0165;5.928598390700765e-11;2.845089523344112e+20;5.924290074779614e-11;2000.0;36197.094999999994;11.276314723791511;-1342264.5;11.455893679674231;-1.347274e-05
08:29:04;-875;-874.9825;5.922672472872299e-11;2.8507856685588896e+20;5.91919592759619e-11;2000.0;32562.294999999995;14.88682215081513;-1343607.5;6.814506585219505;-1.365884e-05
08:29:18;-900;-899.9462;5.918047647519735e-11;2.855243063387539e+20;5.915192541570585e-11;2000.0;29541.895000000008;11.184128206972531;-1344657.5;7.709571972554637;-1.41092e-05

File: Data/HighFluenceIrrNeutron2023/CV_onPCB/N8738_1_LL2_2e15_245d_CV.csv
time (02.07.2024);set voltage (V);real voltage (V);serial capacitance;1/serial capacitance^2;parallel capacitance;LCR frequency (Hz);r;delta r;x;delta x;sample current
13:39:57;-25;-25.04491;7.461308962757686e-11;1.7962631155046056e+20;6.505249985805577e-11;2000.0;408870.2;66.60009759752607;-1066535.0;154.69566897621925;-8.863149e-07
13:40:12;-50;-42.59215;7.408302957452356e-11;1.8220594021151765e+20;6.634258033900862e-11;2000.0;366908.95;1020.7138200176385;-1074166.0;293.72810556703627;-9.99997e-05
13:40:27;-75;-75.09982;7.344726871031033e-11;1.8537394800910788e+20;6.698247547201579e-11;2000.0;336597.75;33.146181906819976;-1083464.0;100.60417486367054;-1.548234e-06
13:40:41;-100;-100.0745;7.31656374875454e-11;1.8680378780667078e+20;6.74793784049059e-11;2000.0;315726.3;80.10977156377365;-1087634.5;257.890941097201;-1.850283e-06
13:40:55;-125;-125.0291;7.267495013228365e-11;1.8933483046804813e+20;6.767342659038036e-11;2000.0;297678.5;43.41603966277901;-1094978.0;138.7940920932876;-2.088901e-06
13:41:09;-150;-150.0108;7.235331830329592e-11;1.9102187011795396e+20;6.786406228899131e-11;2000.0;282877.85;58.01794011338215;-1099845.5;226.12549060201061;-2.323189e-06
13:41:24;-175;-175.0446;7.160832434611702e-11;1.9501722732389594e+20;6.766533471559809e-11;2000.0;268260.25;21.728423205561878;-1111288.0;62.83947803729754;-2.48085e-06
13:41:38;-200;-200.0748;7.145625391926181e-11;1.9584816676235733e+20;6.783442580840778e-11;2000.0;257329.0;40.168457774726676;-1113653.0;174.669831396266;-2.727901e-06
13:41:52;-225;-225.0864;7.103133631697129e-11;1.9819834772645426e+20;6.774842274841448e-11;2000.0;246615.45;36.14626363816875;-1120315.0;129.18300971877068;-2.932252e-06
13:42:07;-250;-250.0656;7.055919499486188e-11;2.0085967949561188e+20;6.758299806402134e-11;2000.0;236672.95;22.090775789908335;-1127811.5;87.47078083565962;-3.137083e-06
13:42:22;-275;-275.0377;7.027142653051197e-11;2.0250812851564695e+20;6.753191508642277e-11;2000.0;228083.25;28.605058556136534;-1132430.0;114.94128936113428;-3.310986e-06
13:42:36;-300;-300.015;6.97859145537788e-11;2.0533569442098918e+20;6.72916287861756e-11;2000.0;219540.65;19.384565380735257;-1140308.5;82.86819353648298;-3.509985e-06
13:42:50;-325;-325.0482;6.952787738480873e-11;2.0686263765167758e+20;6.721396603779685e-11;2000.0;212361.0;29.077826603788665;-1144540.5;139.35113024299443;-3.735873e-06
13:43:04;-350;-350.0595;6.920312697624789e-11;2.0880868703625668e+20;6.706397998645158e-11;2000.0;205371.45;35.273111218036895;-1149911.5;140.01477600596303;-4.046232e-06
13:43:18;-375;-375.092;6.892966494765594e-11;2.1046877097796967e+20;6.694079694549671e-11;2000.0;198994.7;21.83541847549527;-1154473.5;107.7735473110169;-4.458405e-06
13:43:32;-400;-400.0698;6.869504323008836e-11;2.119089002685541e+20;6.683596955752716e-11;2000.0;193200.35;23.476080912281756;-1158416.5;99.5446507854641;-4.851471e-06
13:43:46;-425;-425.0416;6.834884920341399e-11;2.1406101806960276e+20;6.662368217507637e-11;2000.0;187352.8;21.870253770818483;-1164284.0;81.58247360799989;-5.230433e-06
13:44:01;-450;-449.9962;6.800188472036577e-11;2.1625098818178836e+20;6.640035247162425e-11;2000.0;181740.55;19.633832407352365;-1170224.5;77.96946517708069;-5.513345e-06
13:44:16;-475;-475.0312;6.773525004528113e-11;2.1795685031602992e+20;6.623753620365478e-11;2000.0;176659.8;23.095410799550635;-1174831.0;63.991796349219634;-6.458568e-06
13:44:30;-500;-500.0624;6.751411668991107e-11;2.1938696491271186e+20;6.610469465727956e-11;2000.0;172107.55;23.852617780864225;-1178679.0;75.29242989836362;-7.700947e-06
13:44:45;-525;-525.0864;6.730384196876139e-11;2.2075995031674218e+20;6.59822998766486e-11;2000.0;167331.25;37.967346167463425;-1182361.5;133.70167351233863;-1.479668e-05
13:44:59;-550;-550.0758;6.69824020796918e-11;2.2288383116289996e+20;6.574241282226492e-11;2000.0;163160.7;22.07680909914293;-1188035.5;85.06607725762368;-5.494486e-06
13:45:14;-575;-575.0241;6.670425141708931e-11;2.2474651731416148e+20;6.554724250902263e-11;2000.0;158499.45;13.924165145530274;-1192989.5;98.46693607500946;-1.543853e-05
13:45:28;-600;-600.0063;6.654388649044074e-11;2.258310613359516e+20;6.543861314401369e-11;2000.0;155417.45;44.61779213497683;-1195864.5;183.17542821022693;-5.908623e-06
13:45:43;-625;-625.0291;6.623455380017862e-11;2.2794536726230352e+20;6.520752728410586e-11;2000.0;150781.3;18.416039204997368;-1201449.5;44.69046318847008;-4.926496e-05
13:45:58;-650;-650.0609;6.605115312721449e-11;2.2921297187116188e+20;6.507053527562565e-11;2000.0;147899.75;22.996507887068418;-1204785.5;83.10377548583457;-6.403783e-06
13:46:12;-675;-675.0718;6.585244012305948e-11;2.3059838201587083e+20;6.492914769628406e-11;2000.0;144101.35;26.159536979847324;-1208421.0;89.92191056689131;-7.257793e-05
13:46:26;-700;-700.0538;6.56258978559967e-11;2.3219319288596873e+20;6.47481781639376e-11;2000.0;141181.9;14.036363489166273;-1212592.5;42.30174346288814;-6.988114e-06
13:46:41;-725;-725.024;6.536808423529946e-11;2.3402835811416395e+20;6.454849455920785e-11;2000.0;137176.45;27.54137569185679;-1217375.0;45.741119356657634;-8.946801e-05
13:46:55;-750;-749.9926;6.52357505780021e-11;2.3497879526286462e+20;6.444697140149392e-11;2000.0;134952.5;23.51387888035489;-1219844.5;66.94578030018023;-7.622936e-06
13:47:10;-775;-775.016;6.502713081013377e-11;2.3648892975438532e+20;6.428656248425265e-11;2000.0;131346.35;23.434832514869818;-1223758.0;44.483704881675486;-9.999846e-05
13:47:24;-800;-800.0209;6.481197499630253e-11;2.380616769013444e+20;6.410801351928433e-11;2000.0;128662.85;30.936893428397102;-1227820.5;74.83473458227803;-8.363249e-06
13:47:39;-825;-824.7597;6.45591689190601e-11;2.3992977016543556e+20;6.390366730928737e-11;2000.0;124840.7;79.91702259218621;-1232628.5;136.5362131450847;-9.999827e-05
13:47:54;-850;-850.0284;6.434602698038118e-11;2.415219055681313e+20;6.37241095358379e-11;2000.0;122175.15;20.45510633069405;-1236711.5;42.20944799449526;-9.029947e-06
13:48:08;-875;-871.7554;6.411834597607745e-11;2.4324021512363934e+20;6.353871072258533e-11;2000.0;118540.3;203.6815664217064;-1241103.0;176.88287084961053;-9.999837e-05
13:48:22;-900;-899.9499;6.396936281897588e-11;2.4437453608990137e+20;6.342108131257863e-11;2000.0;115665.3;16.889508577812435;-1243993.5;43.1988136411175;-1.000932e-05

File: Data/HighFluenceIrrNeutron2023/CV_onPCB/N8738_1_LL2_2e15_30d_CV.csv
time (06.11.2023);set voltage (V);real voltage (V);serial capacitance;1/serial capacitance^2;parallel capacitance;LCR frequency (Hz);r;delta r;x;delta x;sample current
13:26:15;-25;-25.03847;6.853137838389614e-11;2.12922259455419e+20;6.283043466788685e-11;2000.0;349775.2;57.770433614436385;-1161183.0;77.83668800764842;-1.498258e-06
13:26:29;-50;-50.07003;6.794278003568662e-11;2.16627393323586e+20;6.357694801642075e-11;2000.0;306923.75;42.24244754982836;-1171242.5;61.355012020209074;-2.192172e-06
13:26:44;-75;-75.09843;6.745305476428627e-11;2.1978434510659246e+20;6.389637818213191e-11;2000.0;278338.05;72.22196601450281;-1179746.0;114.51288137148588;-2.716765e-06
13:26:58;-100;-100.0748;6.690066519932345e-11;2.234287871193456e+20;6.393934445355331e-11;2000.0;255987.25;45.213597235787375;-1189487.0;76.19087871917478;-3.192728e-06
13:27:12;-125;-125.0275;6.647642972801077e-11;2.2628961669337822e+20;6.39313567511821e-11;2000.0;238844.7;36.57739055755617;-1197078.0;57.916318943800285;-3.628317e-06
13:27:26;-150;-150.0091;6.601600225144092e-11;2.2945713030092643e+20;6.381676345103839e-11;2000.0;223774.05;29.520033451878067;-1205427.0;49.295537323372386;-4.067656e-06
13:27:40;-175;-175.0435;6.557422660327212e-11;2.325592647638391e+20;6.365699702104282e-11;2000.0;210606.1;32.19564411531473;-1213548.0;54.73390174288692;-4.42034e-06
13:27:55;-200;-200.0743;6.522719510128666e-11;2.3504044094460133e+20;6.352438349735618e-11;2000.0;199744.35;19.838129322090825;-1220004.5;29.50826155502896;-5.476737e-06
13:28:10;-225;-225.0876;6.487551262573001e-11;2.375956006570448e+20;6.335778269244544e-11;2000.0;189848.25;27.46587655619241;-1226618.0;44.86981167778621;-5.559015e-06
13:28:24;-250;-250.0575;6.451596212420379e-11;2.4025124309428522e+20;6.316202943071338e-11;2000.0;180589.9;17.29261403027315;-1233454.0;30.367746047410236;-2.240311e-05
13:28:38;-275;-275.0396;6.418806259780979e-11;2.4271212076646233e+20;6.296962540653038e-11;2000.0;172453.45;33.349098563529424;-1239755.0;55.06132944272232;-5.719862e-06
13:28:53;-300;-300.0115;6.388024325190122e-11;2.4505686738425397e+20;6.278049897973109e-11;2000.0;164875.85;38.41999967464863;-1245729.0;29.31637767528587;-4.630254e-05
13:29:08;-325;-325.0485;6.357757165263212e-11;2.4739568925219114e+20;6.258008125213722e-11;2000.0;158023.8;15.608587380028988;-1251659.5;23.921486157845628;-6.344415e-06
13:29:22;-350;-350.0572;6.33027971656403e-11;2.4954806041502538e+20;6.239433264658744e-11;2000.0;151687.1;42.177120575022656;-1257092.5;52.277504722394696;-7.134824e-05
13:29:36;-375;-375.0885;6.303935018287195e-11;2.516381852531201e+20;6.220809454173774e-11;2000.0;145922.5;17.43452035474449;-1262346.0;25.926820090400597;-6.965779e-06
13:29:51;-400;-400.0689;6.277806212207926e-11;2.5373722686414933e+20;6.201846224186262e-11;2000.0;140285.95;119.1570911654023;-1267600.0;67.67569726275453;-9.523232e-05
13:30:05;-425;-425.0442;6.252357302848472e-11;2.5580699894837864e+20;6.182777284003342e-11;2000.0;135019.6;27.214922377254727;-1272759.5;37.45981179877977;-7.577691e-06
13:30:20;-450;-449.9973;6.22576683660267e-11;2.5799678645484146e+20;6.162402255271314e-11;2000.0;129612.1;137.49896181426246;-1278195.5;91.2564381290438;-9.99996e-05
13:30:34;-475;-475.0289;6.200601967296409e-11;2.6009517306914033e+20;6.14295550522079e-11;2000.0;124323.7;17.288594506205527;-1283383.0;19.5716631894175;-8.098027e-06
13:30:49;-500;-500.0536;6.175189240174434e-11;2.6224031482653668e+20;6.123032093086383e-11;2000.0;118936.05;235.53179695106982;-1288664.5;160.37997848858814;-9.999947e-05
13:31:03;-525;-525.0909;6.151098722238124e-11;2.642984434355364e+20;6.104027608822957e-11;2000.0;113607.35;9.993066346222264;-1293711.5;10.66008911782636;-8.696116e-06
13:31:18;-550;-546.9842;6.127289792821855e-11;2.6635641325886623e+20;6.085106967153242e-11;2000.0;108132.3;201.603101414636;-1298738.5;120.57419914724707;-9.999958e-05
13:31:33;-575;-575.0215;6.101579540883161e-11;2.686058368248653e+20;6.064640081955067e-11;2000.0;101786.6;19.83461620500886;-1304211.0;17.50571335307419;-9.295557e-06
13:31:47;-600;-600.0073;6.078360604276655e-11;2.706618694545607e+20;6.046105861591384e-11;2000.0;95623.05;11.326798974114439;-1309193.0;12.431814026923021;-9.537985e-06
13:32:01;-625;-618.2899;6.056336184215557e-11;2.726340221544083e+20;6.028501859381845e-11;2000.0;89282.38999999998;259.95437194823245;-1313954.0;140.39123904289752;-9.999958e-05
13:32:16;-650;-650.0511;6.034422747262237e-11;2.746177068738594e+20;6.010951883094898e-11;2000.0;82403.815;17.510758514410455;-1318725.5;14.619764019983359;-9.965284e-06
13:32:30;-675;-675.0634;6.014350974449356e-11;2.7645373606089192e+20;5.99479764086319e-11;2000.0;75565.66500000001;12.980559069238923;-1323126.5;7.754837200096465;-1.021323e-05
13:32:45;-700;-700.0443;5.997016585084731e-11;2.780542260724616e+20;5.980828510152778e-11;2000.0;69035.395;16.631257431415023;-1326951.0;11.95616995529923;-1.04434e-05
13:32:59;-725;-725.0131;5.982153068145765e-11;2.794376738038148e+20;5.968829787597323e-11;2000.0;62848.30999999998;17.79099758304738;-1330248.0;10.549881515922346;-1.072969e-05
13:33:14;-750;-749.9845;5.968560299408613e-11;2.8071190297677575e+20;5.957751887727438e-11;2000.0;56788.48500000001;11.831477665532777;-1333277.5;10.532687216470448;-1.093892e-05
13:33:28;-775;-775.006;5.956649480007776e-11;2.8183563926649294e+20;5.947960735666996e-11;2000.0;51060.205;9.324544157759078;-1335943.5;5.397916264633974;-1.116572e-05
13:33:42;-800;-800.0105;5.946560819747848e-11;2.8279274911300174e+20;5.939588900786829e-11;2000.0;45848.19499999999;12.834692195374256;-1338210.0;9.924716620639604;-1.144251e-05
13:33:57;-825;-825.0358;5.937784217285013e-11;2.8362935540654073e+20;5.932210879800357e-11;2000.0;41078.55;7.017469273178268;-1340188.0;8.294576541331088;-1.163783e-05
13:34:11;-850;-850.0159;5.930759023841745e-11;2.843016913431249e+20;5.926266996009922e-11;2000.0;36941.155;8.259989331106864;-1341775.5;8.350898155288448;-1.194608e-05
13:34:26;-875;-874.9808;5.924418570414838e-11;2.8491054981767404e+20;5.920822484617148e-11;2000.0;33103.08;12.608916686218317;-1343211.5;6.755553271198444;-1.216906e-05
13:34:41;-900;-899.9469;5.919207579470577e-11;2.8541241422778122e+20;5.91629490480109e-11;2000.0;29829.615;8.030237465355578;-1344394.0;7.155417527999327;-1.239216e-05

File: Data/HighFluenceIrrNeutron2023/CV_onPCB/N8738_1_LL2_2e15_322d_CV.csv
time (19.09.2024);set voltage (V);real voltage (V);serial capacitance;1/serial capacitance^2;parallel capacitance;LCR frequency (Hz);r;delta r;x;delta x;sample current
11:27:19;-25;-25.05639;7.47199640434641e-11;1.7911282822658182e+20;6.496228174172438e-11;2000.0;412758.65;30.597653096275213;-1065009.5;63.12477722732968;-7.335199e-07
11:27:39;-50;-50.06586;7.446590820877288e-11;1.8033707391026692e+20;6.646009087134588e-11;2000.0;370898.45;55.25076809420842;-1068643.0;76.92236345822975;-0.000210805
11:27:58;-75;-75.09827;7.402252516729332e-11;1.8250392431508455e+20;6.719532079266867e-11;2000.0;342671.65;29.18015378643506;-1075044.0;104.0826594587206;-1.320685e-06
11:28:18;-100;-100.0738;7.352561494281226e-11;1.8497910295643642e+20;6.759306200087926e-11;2000.0;320642.6;17.890975378665075;-1082309.5;44.74636856773966;-1.533971e-06
11:28:37;-125;-125.0277;7.313275703166753e-11;1.8697179937128196e+20;6.787532623958614e-11;2000.0;302837.05;17.195708040089542;-1088123.5;61.43400931080438;-1.738712e-06
11:28:57;-150;-150.0083;7.274543822424158e-11;1.8896808898137968e+20;6.804450278565681e-11;2000.0;287527.9;14.328276239659814;-1093917.0;42.184712870896725;-1.931184e-06
11:29:16;-175;-175.0416;7.231879766492076e-11;1.9120427831469615e+20;6.809669748041956e-11;2000.0;273993.45;17.347546656516016;-1100370.5;60.549463251130476;-2.117543e-06
11:29:36;-200;-200.0727;7.193840432868857e-11;1.9323171083993327e+20;6.811612600704205e-11;2000.0;262038.75;8.999687494574463;-1106189.0;39.08260482618834;-2.276409e-06
11:29:55;-225;-225.0833;7.154371992049538e-11;1.95369589891807e+20;6.807059597008747e-11;2000.0;251245.9;10.746836743898179;-1112291.5;24.932659304614898;-2.443661e-06
11:30:15;-250;-250.0618;7.120437149135098e-11;1.972362266063131e+20;6.802558067488272e-11;2000.0;241589.65;11.011874272802064;-1117592.5;18.17793992728549;-2.612482e-06
11:30:34;-275;-275.0343;7.08719508938741e-11;1.990908150209857e+20;6.795257882220127e-11;2000.0;232732.75;10.082627385756155;-1122834.5;31.626531583466434;-2.776742e-06
11:30:54;-300;-300.0119;7.053436625051812e-11;2.010011132859097e+20;6.78472928855107e-11;2000.0;224524.05;6.93738963876183;-1128208.5;22.419578497375902;-2.946507e-06
11:31:13;-325;-325.0466;7.021212229539321e-11;2.0285036746775393e+20;6.773084411931817e-11;2000.0;216931.45;11.976325605126144;-1133386.5;27.9488371851138;-3.117396e-06
11:31:33;-350;-350.0579;6.99061021286528e-11;2.0463024572287386e+20;6.760789896378857e-11;2000.0;209879.75;11.659304224523863;-1138348.0;23.985412233272122;-3.278794e-06
11:31:52;-375;-375.0897;6.963507936660313e-11;2.062262051216784e+20;6.749702654445995e-11;2000.0;203389.7;8.593631362817465;-1142778.5;38.32280652561865;-3.455591e-06
11:32:11;-400;-400.0656;6.934293913081352e-11;2.0796751815263152e+20;6.735383844000899e-11;2000.0;197212.8;10.450980815215383;-1147593.0;22.85935257175933;-3.614919e-06
11:32:31;-425;-425.0381;6.90590227342685e-11;2.0968103103227635e+20;6.720389544929074e-11;2000.0;191451.75;17.213493980014633;-1152311.0;44.17521929770128;-3.785624e-06
11:32:51;-450;-449.993;6.878681507786752e-11;2.1134384144036164e+20;6.70525725714695e-11;2000.0;186051.05;7.976363519800234;-1156871.0;19.594642124825857;-3.970779e-06
11:33:10;-475;-475.025;6.851907521791545e-11;2.1299873022148667e+20;6.68964499306934e-11;2000.0;180878.2;10.402307436333539;-1161391.5;47.87105075094968;-4.141385e-06
11:33:29;-500;-500.0575;6.828424718339783e-11;2.144662452273601e+20;6.675972165919221e-11;2000.0;176108.25;9.194529623640351;-1165385.5;27.36306817591916;-4.334469e-06
11:33:49;-525;-525.0898;6.802199676799571e-11;2.1612312932994426e+20;6.65914024884902e-11;2000.0;171470.7;10.269396282157976;-1169878.5;26.203768812901703;-4.511696e-06
11:34:08;-550;-550.0726;6.777418975497948e-11;2.1770646773375025e+20;6.642839363876528e-11;2000.0;167123.9;11.443535292906647;-1174156.0;22.30919093109385;-4.708405e-06
11:34:27;-575;-575.026;6.75395010387967e-11;2.1922208514207115e+20;6.627062026016727e-11;2000.0;163035.5;14.47091911386419;-1178236.0;45.24046860942092;-4.897008e-06
11:34:47;-600;-600.0031;6.731648130017452e-11;2.2067705839572356e+20;6.611865959346054e-11;2000.0;159111.95;12.865549929948587;-1182139.5;40.56152733810698;-5.106703e-06
11:35:06;-625;-625.0312;6.708078994476717e-11;2.2223050008049107e+20;6.594908765351595e-11;2000.0;155400.95;10.684445469934321;-1186293.0;27.20386002022507;-5.320904e-06
11:35:25;-650;-650.0607;6.684177411495479e-11;2.238226653535049e+20;6.577284952597929e-11;2000.0;151772.25;9.118353743960583;-1190535.0;17.96524422322168;-5.552635e-06
11:35:45;-675;-675.0718;6.66054589636468e-11;2.254137216746102e+20;6.559517126723637e-11;2000.0;148274.65;13.036539993418499;-1194759.0;18.653417917368387;-5.797076e-06
11:36:04;-700;-700.0503;6.639370645252334e-11;2.2685385933134234e+20;6.543559011494856e-11;2000.0;145032.5;7.618562856602286;-1198569.5;14.378369170389247;-6.048436e-06
11:36:23;-725;-725.0209;6.620116254694369e-11;2.281753723179322e+20;6.529116872943303e-11;2000.0;141911.15;12.786961132341023;-1202055.5;23.178384326781707;-6.362471e-06
11:36:43;-750;-749.9921;6.59726289833216e-11;2.297589396217486e+20;6.510995981041391e-11;2000.0;138843.25;13.948991899058512;-1206219.5;16.57520738935112;-6.686721e-06
11:37:02;-775;-775.0144;6.577938947210957e-11;2.3111084392148048e+20;6.495968143139023e-11;2000.0;135896.4;12.919636217788797;-1209763.0;17.819932659805424;-7.871281e-06
11:37:23;-800;-800.0101;6.554689622203598e-11;2.327532406441583e+20;6.477641544010534e-11;2000.0;132406.85;21.9084772405569;-1214054.0;22.331591971912793;-1.700788e-05
11:37:43;-825;-825.0474;6.534996688130218e-11;2.3415813820582193e+20;6.461208682200674e-11;2000.0;130131.0;10.196568050084302;-1217712.5;15.570404619020021;-7.672203e-06
11:38:02;-850;-850.0162;6.51261964871392e-11;2.35770014212645e+20;6.443320570792461e-11;2000.0;126719.45;19.82920510257534;-1221896.5;22.048526027832338;-4.53788e-05
11:38:22;-875;-874.9882;6.49423547255859e-11;2.3710676048641642e+20;6.427792782074014e-11;2000.0;124581.85;12.950921781865569;-1225355.5;20.68181568431553;-8.47486e-06
11:38:42;-900;-899.9457;6.471704629916415e-11;2.3876057959993478e+20;6.409398755421086e-11;2000.0;121234.8;15.551141437206462;-1229621.5;12.831114526805534;-0.0001174982

File: Data/HighFluenceIrrNeutron2023/CV_onPCB/N8738_1_LL2_2e15_6d_CV.csv
time (03.10.2023);set voltage (V);real voltage (V);serial capacitance;1/serial capacitance^2;parallel capacitance;LCR frequency (Hz);r;delta r;x;delta x;sample current
08:56:59;-25;-25.04207;6.645294788559482e-11;2.2644956854243285e+20;6.182989195435864e-11;2000.0;327447.15;85.86760958009721;-1197501.0;99.82209174326091;-2.321024e-06
08:57:11;-50;-50.07633;6.627451876653495e-11;2.2767053819099808e+20;6.253438084643829e-11;2000.0;293648.6;164.7565537391457;-1200725.0;207.9813693579307;-5.03635e-06
08:57:24;-75;-75.0984;6.605425082815112e-11;2.2919147388791993e+20;6.288424925623841e-11;2000.0;270488.1;57.85606709758278;-1204729.0;68.39188548358642;-4.381594e-05
08:57:37;-100;-100.0828;6.582269949961222e-11;2.3080681129796973e+20;6.30647489637771e-11;2000.0;252821.7;74.72596938146738;-1208967.0;97.99515294135725;-7.323686e-06
08:57:49;-125;-123.5911;6.552231295510465e-11;2.3292792643198406e+20;6.310236846989458e-11;2000.0;237837.75;351.53749355509717;-1214509.5;153.05142109761672;-0.0001000002
08:58:04;-150;-150.008;6.526806774048898e-11;2.3474615568451944e+20;6.307788468242756e-11;2000.0;227190.95;85.20866959998847;-1219240.5;87.93882817049588;-1.154022e-05
08:58:22;-175;-175.042;6.49680162743175e-11;2.3691948910637623e+20;6.302332795707384e-11;2000.0;215161.65;124.6935498532302;-1224871.5;134.1068137717096;-1.159049e-05
08:58:40;-200;-200.0714;6.465195381434492e-11;2.392415965590343e+20;6.28904723070153e-11;2000.0;205994.25;52.01306927109763;-1230859.5;50.82064049183166;-1.138737e-05
08:58:58;-225;-225.0825;6.439562369842962e-11;2.41150014428831e+20;6.281782963132052e-11;2000.0;195847.25;74.70140142594381;-1235759.0;61.09787230337894;-1.112835e-05
08:59:16;-250;-250.0606;6.414897056167415e-11;2.430080258110563e+20;6.272351829277119e-11;2000.0;187008.6;64.57353947244955;-1240510.5;64.33690620475933;-1.101996e-05
08:59:34;-275;-275.0331;6.384313852664132e-11;2.4534179729969896e+20;6.25725630823092e-11;2000.0;177616.85;59.435606962493445;-1246453.0;79.74051667753352;-1.089188e-05
08:59:52;-300;-300.0129;6.361345289488992e-11;2.471166803082393e+20;6.248085055614946e-11;2000.0;168424.95;53.18629875259229;-1250953.5;38.433546544652884;-1.08662e-05
09:00:10;-325;-325.0449;6.332551610459122e-11;2.493690346289862e+20;6.23320084552502e-11;2000.0;158650.5;26.777929344891472;-1256641.5;31.466450387674808;-1.065193e-05
09:00:28;-350;-350.0551;6.308242636921886e-11;2.512946375160262e+20;6.218458207568322e-11;2000.0;151579.65;38.37885322674454;-1261484.0;50.6082997145725;-1.102256e-05
09:00:46;-375;-375.0848;6.28520903414543e-11;2.531398671547557e+20;6.203515565649422e-11;2000.0;145293.15;27.43093828143689;-1266107.0;34.526077101228864;-1.180484e-05
09:01:05;-400;-400.0646;6.263770050305203e-11;2.5487567452630044e+20;6.189071918746158e-11;2000.0;139571.4;60.038712511178986;-1270440.5;71.1494026679072;-1.279725e-05
09:01:24;-425;-425.0376;6.239067978910346e-11;2.5689790630364788e+20;6.17135181191329e-11;2000.0;133606.15;61.14279495574272;-1275470.5;72.87480703233457;-1.257563e-05
09:01:42;-450;-449.9926;6.218697677209614e-11;2.5858368008531775e+20;6.156491994693307e-11;2000.0;128629.05;26.272749665765858;-1279648.5;34.80858371149277;-1.343966e-05
09:02:00;-475;-475.0231;6.196442464495482e-11;2.6044447985956366e+20;6.139706929218912e-11;2000.0;123452.95;26.587635754237343;-1284244.5;26.78129011082177;-1.3811e-05
09:02:18;-500;-500.0524;6.176418614751513e-11;2.6213593087483183e+20;6.124276377716423e-11;2000.0;118883.3;22.648741686901722;-1288408.0;26.96850014368615;-1.487141e-05
09:02:38;-525;-525.0848;6.151267515664485e-11;2.642839387086157e+20;6.104418069220337e-11;2000.0;113332.8;19.70134513174164;-1293676.0;26.262140049889307;-1.599129e-05
09:02:56;-550;-550.0673;6.130483100649097e-11;2.6607900070206842e+20;6.088037564175392e-11;2000.0;108385.9;55.35512171425513;-1298062.0;55.71624538678104;-1.64305e-05
09:03:16;-575;-575.0245;6.108494980822851e-11;2.6799800262595392e+20;6.070388511919003e-11;2000.0;103216.0;42.40731069049298;-1302734.5;36.9761747615948;-1.759976e-05
09:03:34;-600;-600.0021;6.086943370501304e-11;2.6989912544919247e+20;6.053047790082924e-11;2000.0;97830.74500000002;27.604031838664667;-1307347.0;27.82175407841856;-2.069555e-05
09:03:52;-625;-625.0274;6.065686624381411e-11;2.7179412276712525e+20;6.036022150313578e-11;2000.0;91971.45999999999;50.8163012231316;-1311928.5;37.99522996377308;-2.282064e-05
09:04:12;-650;-650.0538;6.045170170790043e-11;2.7364211508273965e+20;6.019518193689697e-11;2000.0;85933.23500000002;22.008830358517777;-1316381.0;17.50571335307419;-2.047056e-05
09:04:30;-675;-675.0662;6.027059885563088e-11;2.7528908140450172e+20;6.004947059673363e-11;2000.0;80122.07;30.22933186492845;-1320336.5;25.448722954207348;-2.383057e-05
09:04:48;-700;-700.0481;6.012958082951512e-11;2.7658183096978876e+20;5.993545558968829e-11;2000.0;75318.395;78.0790584840137;-1323433.0;51.80781794285492;-3.473314e-05
09:05:08;-725;-725.0215;6.00008908778841e-11;2.7776952909219525e+20;5.983189807276377e-11;2000.0;70485.56;41.72600711786324;-1326271.5;24.333875564734853;-4.833062e-05
09:05:28;-750;-749.9907;5.984649956489782e-11;2.7920455102306068e+20;5.970642592956394e-11;2000.0;64404.92;33.87764941668766;-1329693.0;23.739208074407202;-4.554086e-05
09:05:48;-775;-775.0112;5.97308061745419e-11;2.8028718848887646e+20;5.961385718873241e-11;2000.0;59008.74500000001;23.642178912909053;-1332268.5;13.21504824054759;-4.560843e-05
09:06:06;-800;-800.0156;5.961274571632906e-11;2.8139848108199766e+20;5.951769820619946e-11;2000.0;53345.56499999999;29.489978191752005;-1334907.0;14.613350060817675;-4.532703e-05
09:06:24;-825;-825.0412;5.95240108594362e-11;2.822380906907868e+20;5.944495370014556e-11;2000.0;48754.090000000004;26.26906821720167;-1336897.0;14.561936684383706;-4.458762e-05
09:06:42;-850;-850.0193;5.944457487221414e-11;2.82992906122888e+20;5.937963262473549e-11;2000.0;44271.355;20.185751750925633;-1338683.5;11.731900954235847;-4.19894e-05
09:07:00;-875;-874.9876;5.939089304183331e-11;2.8350471667282254e+20;5.933400223381904e-11;2000.0;41489.624999999985;18.992603659056492;-1339893.5;10.937892850087717;-5.428966e-05
09:07:18;-900;-899.9554;5.933177795278557e-11;2.8406993673699164e+20;5.928412500011565e-11;2000.0;38025.81;30.689867138845607;-1341228.5;13.752727002307576;-5.460272e-05
