Repository: aimaax/PENGUIN

# PENGUIN :penguin:  

> **NOTE!!** Google ID and GitLab repo for CERN organization is hidden and the create database function won't work properly in this version. Plotting is still possible with the saved database and data stored in this repo.  

A Python-based environment for GUI-driven analysis for IV, CV, and TCT measurements obtained with [Particulars Setup]() at CERN for CMS HGCAL silicon diodes. Used to plot data for individual diodes, but also to analyse Current Volume Normalization, Saturation Voltage, Charge Collection, and Charge Collection Efficiency.

---

File: Data/HighFluenceIrrNeutron2023/CV_onPCB/N8740_1_LL2_4e15_30d_CV.csv
time (07.11.2023);set voltage (V);real voltage (V);serial capacitance;1/serial capacitance^2;parallel capacitance;LCR frequency (Hz);r;delta r;x;delta x;sample current
08:53:00;-25;-25.04034;7.972597712353568e-11;1.573259267350269e+20;6.984389625120148e-11;2000.0;375448.4;40.333199724296605;-998137.3;85.95167537634156;-2.382264e-06
08:53:15;-50;-50.0738;7.776785250214892e-11;1.6534832018171884e+20;7.066836903798414e-11;2000.0;324332.8;63.00704722489382;-1023269.5;136.8949871251683;-3.553783e-06
08:53:29;-75;-75.10005;7.619757568144578e-11;1.7223352578257892e+20;7.072526743842538e-11;2000.0;290500.55;36.238203252920805;-1044357.0;79.90650787013533;-4.500499e-06
08:53:43;-100;-100.0776;7.482584342392018e-11;1.786062936649134e+20;7.046568386279386e-11;2000.0;264545.8;25.566149494986533;-1063502.5;57.51032515992237;-8.166858e-06
08:53:58;-125;-125.0258;7.376832648754338e-11;1.8376387395711235e+20;7.016424339048094e-11;2000.0;244489.2;32.52695805020813;-1078748.5;77.40889806734107;-3.578419e-05
08:54:13;-150;-150.0141;7.277667336195628e-11;1.8880591675309218e+20;6.975461599048495e-11;2000.0;227595.05;52.38117386046249;-1093447.5;102.38621733417051;-6.587194e-06
08:54:27;-175;-175.0384;7.189317006369016e-11;1.934749451881521e+20;6.932386471277067e-11;2000.0;213092.9;33.11109330722863;-1106885.0;66.1759019583413;-8.899916e-05
08:54:42;-200;-200.0764;7.110982075515496e-11;1.9776108318402265e+20;6.889453550555638e-11;2000.0;200670.25;40.153696903274046;-1119078.5;73.85551773564383;-7.830858e-06
08:54:57;-225;-225.0942;7.041032842617359e-11;2.0170992126187563e+20;6.847728113251345e-11;2000.0;189889.85;217.43956947851046;-1130196.0;187.61583088854735;-9.999968e-05
08:55:11;-250;-250.0659;6.979304498360598e-11;2.052937401841831e+20;6.808908266481022e-11;2000.0;180372.05;18.883521255316765;-1140192.0;33.50074626034471;-9.027186e-06
08:55:27;-275;-270.9437;6.918832555188978e-11;2.0889803727140553e+20;6.768245299782681e-11;2000.0;171558.95;210.17035322566312;-1150157.5;177.33143404371373;-9.999968e-05
08:55:41;-300;-300.0083;6.863241940928161e-11;2.1229579029757667e+20;6.729465970518971e-11;2000.0;163478.1;57.961189601318566;-1159473.5;80.61722830760185;-1.012167e-05
08:55:56;-325;-325.0419;6.807425063630034e-11;2.1579146397721176e+20;6.689068201101001e-11;2000.0;155496.7;14.14533492003636;-1168980.5;18.06204584204126;-1.068666e-05
08:56:11;-350;-350.0541;6.751168239991182e-11;2.194027862077499e+20;6.647537529429733e-11;2000.0;147171.95;31.150078250303;-1178721.5;35.12317610923021;-1.117316e-05
08:56:25;-375;-375.0838;6.696481588588159e-11;2.2300091333179644e+20;6.606732044650323e-11;2000.0;138505.25;19.500753190582152;-1188347.5;23.977854366060363;-1.173322e-05
08:56:39;-400;-400.0622;6.644609520425448e-11;2.264962790901966e+20;6.567927218240006e-11;2000.0;129405.9;27.884753898860218;-1197624.5;24.72321783263659;-1.229317e-05
08:56:53;-425;-425.0353;6.59056971529107e-11;2.3022584903495683e+20;6.527561383390559e-11;2000.0;118628.95;30.304411807523998;-1207444.5;26.90236978409151;-1.273626e-05
08:57:07;-450;-449.989;6.54191352084573e-11;2.3366324433765515e+20;6.491438812718562e-11;2000.0;107263.45;37.692935346030026;-1216425.0;30.866648668101305;-1.313581e-05
08:57:21;-475;-475.0215;6.4988151450518e-11;2.367727030677873e+20;6.459543983452439e-11;2000.0;95475.48999999998;23.421685357804574;-1224492.0;15.29051993883792;-1.367286e-05
08:57:35;-500;-500.0508;6.461573127669467e-11;2.395099017088829e+20;6.432016703219422e-11;2000.0;83484.19;13.189942949080296;-1231549.5;11.714841014712917;-1.409987e-05
08:57:49;-525;-525.0854;6.430588492367588e-11;2.4182353308116835e+20;6.409025216944643e-11;2000.0;71779.56000000001;35.418976128623584;-1237483.5;17.766189799729148;-1.454239e-05
08:58:04;-550;-550.0666;6.405942754904343e-11;2.436878595066747e+20;6.39046933984633e-11;2000.0;61127.1;32.32190279052278;-1242244.5;14.857237293655908;-1.488434e-05
08:58:18;-575;-575.0221;6.386996338552676e-11;2.4513575750555582e+20;6.3759955775214e-11;2000.0;51752.44;25.37151493308979;-1245929.5;10.18516077438152;-1.525274e-05
08:58:33;-600;-599.998;6.373882075906527e-11;2.461455289036195e+20;6.365789001153609e-11;2000.0;44516.06500000001;13.537457802334904;-1248493.0;6.637017402418047;-1.564002e-05
08:58:47;-625;-625.0262;6.364237538513953e-11;2.4689212534176442e+20;6.35812912760004e-11;2000.0;38756.380000000005;14.910260896443113;-1250385.0;7.826237921249263;-1.603733e-05
08:59:01;-650;-650.0531;6.357665736257757e-11;2.474028048526025e+20;6.35282673587138e-11;2000.0;34545.125;12.673057790052178;-1251677.5;6.995534289816611;-1.623374e-05
08:59:15;-675;-675.0662;6.353391827109093e-11;2.4773577117584533e+20;6.349350135490881e-11;2000.0;31601.044999999995;15.434107481484032;-1252519.5;11.84219152015369;-1.679022e-05
08:59:30;-700;-700.0477;6.35002041167503e-11;2.4799890164473247e+20;6.346558749179314e-11;2000.0;29267.674999999996;10.925721658087284;-1253184.5;5.266640295292626;-1.70181e-05
08:59:44;-725;-725.0143;6.347427112219558e-11;2.4820158748409735e+20;6.344384390264818e-11;2000.0;27455.465000000004;14.19955857588539;-1253696.5;8.404611829228045;-1.725962e-05
08:59:59;-750;-749.9855;6.345706169313864e-11;2.483362292937329e+20;6.342957451535253e-11;2000.0;26105.340000000004;11.395427591801935;-1254036.5;6.452712607888251;-1.761513e-05
09:00:13;-775;-775.0067;6.344074666498799e-11;2.4846397474946777e+20;6.341562338047058e-11;2000.0;24966.745;15.566278416821387;-1254359.0;6.85200700525036;-1.795989e-05
09:00:27;-800;-800.0125;6.342668958905857e-11;2.4857411967481122e+20;6.340355003754082e-11;2000.0;23968.385000000002;6.268489750330595;-1254637.0;7.781388050984219;-1.8253e-05
09:00:42;-825;-825.0381;6.341622667514662e-11;2.486561499154106e+20;6.339447123804513e-11;2000.0;23245.985000000004;7.914478109768212;-1254844.0;8.67179335547152;-1.85652e-05
09:00:56;-850;-850.0172;6.340867227276291e-11;2.487154023943512e+20;6.338795950466295e-11;2000.0;22685.96;13.139154082360147;-1254993.5;6.0940544795726925;-1.898533e-05
09:01:11;-875;-874.9827;6.339877089949181e-11;2.4879309526769733e+20;6.337901292477097e-11;2000.0;22161.940000000006;8.744053407888106;-1255189.5;8.788486786699972;-1.941507e-05
09:01:25;-900;-899.9488;6.33914731425642e-11;2.4885038171188737e+20;6.337251182966021e-11;2000.0;21714.159999999996;8.066273613013658;-1255334.0;6.058052492344383;-1.97006e-05

File: Data/HighFluenceIrrNeutron2023/CV_onPCB/N8740_1_LL2_4e15_322d_CV.csv
time (20.09.2024);set voltage (V);real voltage (V);serial capacitance;1/serial capacitance^2;parallel capacitance;LCR frequency (Hz);r;delta r;x;delta x;sample current
08:03:46;-25;-25.03934;8.670427699044847e-11;1.3302061696624753e+20;7.180173838029087e-11;2000.0;418130.9;25.887825323885362;-917803.3;82.81310584684043;-1.186598e-06
08:04:06;-50;-50.07318;8.521370177270871e-11;1.3771496502492588e+20;7.344914845206938e-11;2000.0;373744.7;19.414569271554804;-933857.7;76.45221056320085;-1.718775e-06
08:04:25;-75;-75.1013;8.403758572763246e-11;1.4159661309482641e+20;7.42517432330901e-11;2000.0;343765.55;13.811132285225568;-946927.15;48.998432372883094;-2.124026e-06
08:04:45;-100;-100.076;8.284870718224985e-11;1.456895924230071e+20;7.454816988688577e-11;2000.0;320508.1;8.371947204802476;-960515.55;41.129701858875656;-2.465719e-06
08:05:04;-125;-125.0282;8.188028074978264e-11;1.4915621488750566e+20;7.468697034388588e-11;2000.0;301614.9;19.30827542790914;-971875.9;84.27309475746098;-2.807545e-06
08:05:23;-150;-150.0084;8.100991313293823e-11;1.523784905063157e+20;7.469662229086861e-11;2000.0;285581.05;21.062701037616236;-982317.7;114.24924726229052;-3.12789e-06
08:05:43;-175;-175.0445;8.010264854057424e-11;1.55849799552842e+20;7.454136980985927e-11;2000.0;271351.3;17.834531112423452;-993443.7;91.63405753321192;-3.468548e-06
08:06:02;-200;-200.0748;7.934071884092635e-11;1.5885750530622826e+20;7.43853236357823e-11;2000.0;258874.65;8.16372310897424;-1002984.0;49.53483622663953;-3.761344e-06
08:06:21;-225;-225.0903;7.863382631327522e-11;1.6172649788466204e+20;7.418915234148261e-11;2000.0;247702.55;13.75835655156531;-1012000.5;70.37924054719544;-4.093583e-06
08:06:41;-250;-250.0655;7.792053042668934e-11;1.6470098614591118e+20;7.392324451850492e-11;2000.0;237481.8;10.52059884227129;-1021264.5;31.148635604148055;-4.386082e-06
08:07:01;-275;-275.0371;7.724250777831692e-11;1.6760511542188474e+20;7.363122037772947e-11;2000.0;228157.0;13.6152488041901;-1030229.0;46.308206616106396;-4.701535e-06
08:07:20;-300;-300.0132;7.65860952515186e-11;1.7049048448421216e+20;7.331420217616782e-11;2000.0;219505.65;13.688914310492269;-1039059.0;52.19626423413844;-5.004084e-06
08:07:39;-325;-325.0494;7.599451991810864e-11;1.73155164176043e+20;7.301303625101551e-11;2000.0;211604.0;8.351945881050714;-1047147.5;32.1237840236794;-5.350619e-06
08:07:59;-350;-350.0623;7.548862990703322e-11;1.7548375291749358e+20;7.275250735791707e-11;2000.0;204433.65;10.782224955917032;-1054165.0;43.71784532659403;-5.719819e-06
08:08:19;-375;-375.0923;7.491823179253796e-11;1.7816605450859377e+20;7.241512664280309e-11;2000.0;197482.0;15.255163060419903;-1062191.0;40.217533489760406;-6.010218e-06
08:08:38;-400;-400.0687;7.43818265776708e-11;1.8074501241380736e+20;7.20834416636454e-11;2000.0;191036.75;12.290824829929031;-1069851.0;36.598497236908514;-6.33296e-06
08:08:57;-425;-425.0399;7.385897716818921e-11;1.8331306626626227e+20;7.174486664161997e-11;2000.0;184950.4;12.241813591131015;-1077424.5;25.44086279983444;-6.801673e-06
08:09:17;-450;-449.9951;7.340407844279127e-11;1.855921567518921e+20;7.144940149265543e-11;2000.0;179311.5;15.045348118272303;-1084101.5;47.79265110872172;-8.769469e-06
08:09:36;-475;-475.0207;7.290836145294332e-11;1.8812448499797456e+20;7.11126176019029e-11;2000.0;173444.95;17.673776478161088;-1091472.5;36.76190283432021;-2.142656e-05
08:09:56;-500;-500.0602;7.246370921255149e-11;1.9044030960508027e+20;7.079485408898988e-11;2000.0;168607.95;10.815607934831958;-1098170.0;27.26719640887196;-7.781787e-06
08:10:16;-525;-525.0861;7.199190092154703e-11;1.9294463973134192e+20;7.0459550688458e-11;2000.0;163010.5;24.476161872319768;-1105367.0;42.172858570412316;-5.132362e-05
08:10:35;-550;-550.0752;7.155359455926124e-11;1.953156702803733e+20;7.013017436198225e-11;2000.0;158442.9;17.338670652619243;-1112138.0;33.74611088703408;-8.554523e-06
08:10:55;-575;-575.0206;7.10883496410386e-11;1.9788056245306402e+20;6.97856728483016e-11;2000.0;152942.05;48.14257341480612;-1119416.5;70.99744713720345;-0.0001217397
08:11:14;-600;-600.0052;7.068231433396161e-11;2.0016054638814586e+20;6.947501580849451e-11;2000.0;148413.15;14.674173741645559;-1125847.0;26.020184472828014;-9.458048e-06
08:11:34;-625;-625.024;7.025979339534105e-11;2.0257519388397083e+20;6.915443872399166e-11;2000.0;143193.75;189.50439143988194;-1132617.5;195.52349603052824;-0.0001743412
08:11:53;-650;-650.0542;6.981573127542135e-11;2.0516034340039e+20;6.881199873915198e-11;2000.0;137661.9;12.081783808693153;-1139821.5;20.17764852503879;-1.032219e-05
08:12:13;-675;-675.0667;6.940831979599662e-11;2.075759036979479e+20;6.849390570776316e-11;2000.0;132472.0;23.144221741073945;-1146512.0;27.236005580848303;-1.089079e-05
08:12:33;-700;-700.0449;6.899103820242003e-11;2.100944786525477e+20;6.816491431894689e-11;2000.0;126981.25;16.122635485552603;-1153446.5;24.801965647907828;-1.129981e-05
08:12:52;-725;-725.0135;6.859597603973458e-11;2.1252142537314687e+20;6.785101543635976e-11;2000.0;121557.0;33.552198139615236;-1160089.5;59.023194593312205;-1.179266e-05
08:13:11;-750;-749.9849;6.821967944471608e-11;2.1487240819222692e+20;6.754994006088668e-11;2000.0;116150.45;23.744523052695747;-1166488.5;35.229781435597914;-1.236897e-05
08:13:31;-775;-775.0062;6.781872236814658e-11;2.1742065123679515e+20;6.72246082153559e-11;2000.0;110309.1;14.243753016673658;-1173385.0;15.692354826475215;-1.283313e-05
08:13:50;-800;-800.011;6.745505598061531e-11;2.1977130443856527e+20;6.692723462317974e-11;2000.0;104765.35;23.935149362391698;-1179711.0;36.666742424164156;-1.33948e-05
08:14:09;-825;-825.0377;6.709555184510002e-11;2.2213272359541794e+20;6.663035832558591e-11;2000.0;99100.8;21.36545108346686;-1186032.0;25.36335939894398;-1.394753e-05
08:14:29;-850;-850.0179;6.673026134553016e-11;2.2457134936288038e+20;6.632528528812317e-11;2000.0;93184.22999999998;22.85032724054519;-1192524.5;25.626890174190077;-1.442058e-05
08:14:48;-875;-874.9807;6.638326630224588e-11;2.2692521992426163e+20;6.603310099509677e-11;2000.0;87294.57;16.522451543278695;-1198758.0;22.83199509460354;-1.495144e-05
08:15:07;-900;-899.9454;6.604046417842254e-11;2.292871761949737e+20;6.574189326506071e-11;2000.0;81204.98;16.213612490743834;-1204980.5;13.573411509270613;-1.546092e-05

File: Data/HighFluenceIrrNeutron2023/CV_onPCB/N8740_1_LL2_4e15_549d_CV.csv
time (15.05.2025);set voltage (V);real voltage (V);serial capacitance;1/serial capacitance^2;parallel capacitance;LCR frequency (Hz);r;delta r;x;delta x;sample current
14:12:13;-25;-25.03775;9.59609925657384e-11;1.0859517691567864e+20;7.484570463980537e-11;2000.0;440464.05;24.29963734297284;-829268.95;277.5592141778039;-1.140444e-06
14:12:33;-50;-50.07107;9.378170482825864e-11;1.137008609601745e+20;7.736461981780902e-11;2000.0;390884.85;11.376791067783568;-848539.4;240.45201600319342;-1.666838e-06
14:12:52;-75;-75.09905;9.133214198289399e-11;1.198816505446006e+20;7.815514605462778e-11;2000.0;357763.4;9.889489370033216;-871297.55;214.7677521766245;-2.025966e-06
14:13:11;-100;-100.0729;8.986675181499246e-11;1.2382316786893478e+20;7.873559171027408e-11;2000.0;332947.5;7.377160700432112;-885505.15;116.17816651591642;-2.37366e-06
14:13:30;-125;-125.0273;8.8604349796712e-11;1.2737667678413454e+20;7.90226961839246e-11;2000.0;312737.1;10.91212628226048;-898121.5;344.3474662314215;-2.725547e-06
14:13:50;-150;-150.0074;8.722500210829428e-11;1.3143711646779657e+20;7.893140064005848e-11;2000.0;295730.3;7.590158101120159;-912324.1;238.4533067499799;-3.037683e-06
14:14:09;-175;-175.0432;8.587957219212217e-11;1.355876879954205e+20;7.864789407447943e-11;2000.0;280980.55;10.6467072374514;-926617.0;317.64319605494467;-3.310445e-06
14:14:29;-200;-200.0735;8.497446311950299e-11;1.3849150708186487e+20;7.854686352901179e-11;2000.0;267893.2;11.935577070255128;-936486.9;206.43248169801183;-3.636522e-06
14:14:48;-225;-225.0869;8.394536726257428e-11;1.4190788684584711e+20;7.822834571872597e-11;2000.0;256269.1;11.059814645824767;-947967.4;211.3722001588667;-3.92809e-06
14:15:08;-250;-250.0637;8.308582882830294e-11;1.4485920148405e+20;7.79536935159714e-11;2000.0;245750.2;6.497537995271747;-957774.3;59.272383957455276;-4.305273e-06
14:15:27;-275;-275.0369;8.202674081050486e-11;1.4862404878185162e+20;7.743316663059135e-11;2000.0;236290.65;6.94524117651792;-970140.6;121.51350542223692;-4.610631e-06
14:15:46;-300;-300.0127;8.138315625622485e-11;1.509840052895682e+20;7.720174898064e-11;2000.0;227563.85;8.548472085700462;-977812.55;97.32757766943551;-4.93193e-06
14:16:06;-325;-325.045;8.047871647634384e-11;1.5439666571183663e+20;7.669779919411685e-11;2000.0;219541.3;7.64104050506212;-988801.45;56.66442777439829;-5.240059e-06
14:16:25;-350;-350.0579;7.978578425004611e-11;1.570901532789646e+20;7.633221022912667e-11;2000.0;212151.0;7.776888838089432;-997389.1;201.93436928863795;-5.576259e-06
14:16:45;-375;-375.0897;7.898645539346607e-11;1.602856897352101e+20;7.583779112233212e-11;2000.0;205285.3;7.598058962656186;-1007482.5;29.12795049432761;-5.874751e-06
14:17:04;-400;-400.0682;7.840094772392854e-11;1.6268869478334956e+20;7.550069171609998e-11;2000.0;198935.15;6.535011476654039;-1015006.5;117.88824156802067;-6.269029e-06
14:17:23;-425;-425.0412;7.784091849523743e-11;1.6503805485261478e+20;7.515991224834621e-11;2000.0;193080.3;8.229550412993408;-1022309.0;112.63858131208862;-6.658164e-06
14:17:41;-450;-449.991;7.708552769224062e-11;1.68288446165951e+20;7.462491585997404e-11;2000.0;187454.95;9.829159424894888;-1032327.0;55.68258255505037;-7.8035e-06
14:18:02;-475;-475.0189;7.649252789590579e-11;1.709078350636652e+20;7.422240727821094e-11;2000.0;181939.95;12.155960472130538;-1040330.0;38.51623034514151;-1.893643e-05
14:18:21;-500;-500.0593;7.603420171196823e-11;1.729744740555187e+20;7.390680440483038e-11;2000.0;177567.4;8.3929732514765;-1046601.0;102.09529861849661;-7.736296e-06
14:18:40;-525;-525.0882;7.550044738704713e-11;1.7542882308544935e+20;7.352773559175715e-11;2000.0;172642.15;24.422558731631696;-1054000.0;198.60513588525347;-5.019802e-05
14:19:00;-550;-550.0724;7.499982003047747e-11;1.777786309696963e+20;7.314964023354336e-11;2000.0;168744.95;16.171962620535584;-1061035.5;153.16082234044057;-8.821727e-06
14:19:19;-575;-575.0201;7.441089955700605e-11;1.8060380273901224e+20;7.269943877372244e-11;2000.0;164086.0;22.739503072846603;-1069433.0;127.14971490333748;-0.000133237
14:19:39;-600;-600.01;7.401064952588402e-11;1.825624976436488e+20;7.239266772007257e-11;2000.0;160744.25;13.90591151273443;-1075216.5;107.13140295916972;-9.936311e-06
14:19:59;-625;-625.0233;7.34025550084194e-11;1.8559986058194954e+20;7.191048220574177e-11;2000.0;156162.9;17.941975922400513;-1084124.0;54.02036652967101;-0.000191427
14:20:20;-650;-650.0516;7.292279271275605e-11;1.880500335244246e+20;7.152930417048748e-11;2000.0;152312.85;21.384021488017634;-1091256.5;78.43237533059929;-1.081459e-05
14:20:39;-675;-675.0652;7.239943005331206e-11;1.9077862102987565e+20;7.11045335437753e-11;2000.0;148328.25;26.053490649047394;-1099145.0;104.72463893468432;-1.130493e-05
14:20:58;-700;-700.0466;7.197220466508995e-11;1.930502584803074e+20;7.076258864741466e-11;2000.0;144559.7;38.474868420827626;-1105669.5;170.82955686882758;-1.197744e-05
14:21:17;-725;-725.0131;7.150511599144183e-11;1.9558059772155632e+20;7.038173350601181e-11;2000.0;140600.5;39.41836500921873;-1112892.0;137.12147898852317;-1.269106e-05
14:21:37;-750;-749.9825;7.100180280174956e-11;1.9836326498437923e+20;6.996585536394358e-11;2000.0;136378.7;14.952608468090112;-1120781.0;35.86014500807268;-1.331508e-05
14:21:56;-775;-775.0053;7.057890782450115e-11;2.0074749414688834e+20;6.961911616326339e-11;2000.0;132385.2;25.98495718680329;-1127496.5;58.58871478365095;-1.421621e-05
14:22:15;-800;-800.0113;7.011892006202142e-11;2.0338998423003932e+20;6.923658766953233e-11;2000.0;128115.95;28.22139923887545;-1134893.0;67.77942165583887;-1.478872e-05
14:22:35;-825;-825.037;6.974249019270739e-11;2.0559147385218367e+20;6.892553850312373e-11;2000.0;124222.65;22.619269992641225;-1141018.5;45.18448295598833;-1.571714e-05
14:22:54;-850;-850.0167;6.921645969430688e-11;2.0872825185554688e+20;6.847907579363448e-11;2000.0;119302.25;10.189670014284074;-1149690.0;11.224972160321823;-1.620675e-05
14:23:14;-875;-874.9802;6.884156123049133e-11;2.1100783332620278e+20;6.816303199114805e-11;2000.0;115331.85;19.945334667535658;-1155951.0;31.48729902675045;-1.710593e-05
14:23:33;-900;-899.9452;6.840389973580342e-11;2.1371660989455414e+20;6.778912783890912e-11;2000.0;110786.35;28.232363964074985;-1163347.0;46.69635960115092;-1.78166e-05

File: Data/HighFluenceIrrNeutron2023/CV_onPCB/N8740_1_LL2_4e15_89d_CV.csv
time (12.01.2024);set voltage (V);real voltage (V);serial capacitance;1/serial capacitance^2;parallel capacitance;LCR frequency (Hz);r;delta r;x;delta x;sample current
15:24:46;-25;-25.03672;8.298368632165541e-11;1.4521602795899149e+20;7.137433379247146e-11;2000.0;386750.05;20.971108101385582;-958953.2;60.73736905727809;-2.098465e-06
15:25:00;-50;-50.06908;8.093550867996599e-11;1.5265878403364572e+20;7.234626444200049e-11;2000.0;338782.1;17.278585011510632;-983220.75;45.061451097362585;-3.092423e-06
15:25:15;-75;-75.09608;7.920500998648623e-11;1.5940234051264335e+20;7.247185618637497e-11;2000.0;306240.1;32.46004467033279;-1004702.5;84.9731575263624;-3.90767e-06
15:25:29;-100;-100.0731;7.78188435016538e-11;1.6513170134171913e+20;7.232881954441633e-11;2000.0;281732.4;12.84258540948823;-1022599.0;35.17740752244258;-4.733045e-06
15:25:43;-125;-125.0285;7.666234745287823e-11;1.7015149644580513e+20;7.206232634584381e-11;2000.0;262261.05;15.737610206127231;-1038025.5;36.75238087525759;-6.074753e-06
15:25:57;-150;-150.0027;7.557943291394914e-11;1.7506234514047117e+20;7.168459976548996e-11;2000.0;245424.55;27.104010312129095;-1052898.5;66.4314496304273;-1.699244e-05
15:26:11;-175;-175.0444;7.465662914885893e-11;1.794168575968736e+20;7.128849359577955e-11;2000.0;231689.75;16.80414755350595;-1065913.0;35.10056979594491;-6.090878e-06
15:26:26;-200;-200.0659;7.381358976218773e-11;1.8353857115160448e+20;7.08860831962226e-11;2000.0;219089.85;13.581287678272629;-1078087.0;50.06545715361041;-6.007117e-05
15:26:40;-225;-225.0885;7.307906210627168e-11;1.872466558013678e+20;7.048850988531326e-11;2000.0;208753.7;16.56986722940169;-1088923.0;30.009165266631456;-7.115242e-06
15:26:55;-250;-250.0632;7.238118897561417e-11;1.908747909382178e+20;7.009229157592093e-11;2000.0;198674.65;51.85722104972459;-1099422.0;88.92018893367242;-9.832289e-05
15:27:09;-275;-275.0347;7.173170834784016e-11;1.94346915345428e+20;6.968220899410847e-11;2000.0;190257.55;14.2099393031779;-1109376.5;20.21478419375285;-8.135502e-06
15:27:24;-300;-300.0178;7.112358051837285e-11;1.9768457178124072e+20;6.929608752093602e-11;2000.0;181697.95;66.47813456317799;-1118862.0;98.72335083454166;-9.999904e-05
15:27:39;-325;-325.0496;7.050068464908906e-11;2.011932151529064e+20;6.886308385963182e-11;2000.0;174063.45;18.328321663480267;-1128747.5;29.333214961882373;-9.069023e-06
15:27:53;-350;-346.7597;6.996516712952378e-11;2.0428489147312957e+20;6.849689442250778e-11;2000.0;166523.75;235.31560588919726;-1137387.0;249.81903450297776;-9.999904e-05
15:28:08;-375;-375.0808;6.938320533560348e-11;2.077262023266507e+20;6.807823853113694e-11;2000.0;158793.0;17.628244382240677;-1146927.0;25.632986560289847;-9.973182e-06
15:28:22;-400;-400.0593;6.884656413406359e-11;2.109771676422826e+20;6.76886301663225e-11;2000.0;151179.15;20.07190511635604;-1155867.0;28.845276909747287;-1.043733e-05
15:28:37;-425;-425.0316;6.832763407058e-11;2.141939668542867e+20;6.730763924957595e-11;2000.0;143370.75;18.885692335733946;-1164645.5;15.14059113773303;-1.09257e-05
15:28:51;-450;-449.9864;6.778888309278732e-11;2.1761210158250446e+20;6.690769132662097e-11;2000.0;134719.0;15.370751445521458;-1173901.5;21.93484670564169;-1.132343e-05
15:29:05;-475;-475.0197;6.730873772310065e-11;2.2072783718506486e+20;6.655103918954675e-11;2000.0;126150.65;18.719144611867282;-1182275.5;23.178384326781707;-1.175774e-05
15:29:20;-500;-500.0481;6.683074357732846e-11;2.2389655613929e+20;6.619253713432073e-11;2000.0;116920.3;13.708774562301329;-1190731.5;11.689204421174265;-1.217339e-05
15:29:34;-525;-525.0825;6.639046605447868e-11;2.2687600452131484e+20;6.586042864134166e-11;2000.0;107528.95;22.882359471872654;-1198628.0;23.933240482642546;-1.265709e-05
15:29:48;-550;-550.0653;6.597766118917583e-11;2.297238929053924e+20;6.554704893923527e-11;2000.0;97759.695;17.66067308315293;-1206127.5;11.110243021644486;-1.304958e-05
15:30:02;-575;-575.0203;6.559441493861574e-11;2.3241613483642733e+20;6.525284376341569e-11;2000.0;87773.65000000001;15.429804762212706;-1213174.5;11.49945650889641;-1.342202e-05
15:30:17;-600;-599.9971;6.525088857425204e-11;2.3486977926077183e+20;6.498617046795489e-11;2000.0;77836.81500000002;15.680526577573602;-1219561.5;12.334403106757943;-1.382581e-05
15:30:31;-625;-625.0231;6.494924529888388e-11;2.370564530551691e+20;6.474920393070719e-11;2000.0;68101.81999999999;11.937601517893064;-1225225.5;10.11125610396651;-1.417652e-05
15:30:46;-650;-650.0518;6.469628976041587e-11;2.3891380749702287e+20;6.454769772285845e-11;2000.0;59015.78000000001;12.699298405817697;-1230016.0;11.30044246921332;-1.458966e-05
15:31:00;-675;-675.0624;6.447798482146467e-11;2.4053434068944598e+20;6.437002266933053e-11;2000.0;50544.35;13.247836615840233;-1234180.5;10.919592483238556;-1.494706e-05
15:31:14;-700;-700.0447;6.430832737352394e-11;2.4180516436721248e+20;6.422964436056866e-11;2000.0;43310.74500000001;11.410805131540846;-1237436.5;8.19374761632307;-1.533008e-05
15:31:28;-725;-725.014;6.41774505193294e-11;2.427923948503963e+20;6.411972349900776e-11;2000.0;37205.009999999995;12.455101163780142;-1239960.0;10.024968827881711;-1.576718e-05
15:31:42;-750;-749.9854;6.407619136823898e-11;2.4356036738374812e+20;6.403282638991058e-11;2000.0;32319.28;12.680740514654454;-1241919.5;6.223945693850485;-1.607969e-05
15:31:56;-775;-775.0041;6.400483835485745e-11;2.4410371546746503e+20;6.39710105810557e-11;2000.0;28590.545000000002;13.905312788643087;-1243304.0;11.322543883774529;-1.647969e-05
15:32:10;-800;-800.01;6.395489063587042e-11;2.4448514633862844e+20;6.392738348129066e-11;2000.0;25810.460000000003;15.44613446788549;-1244275.0;7.297259759663212;-1.681158e-05
15:32:24;-825;-825.0357;6.391759648863548e-11;2.4477053019397377e+20;6.389450250923526e-11;2000.0;23669.405000000002;12.88731639054458;-1245001.0;10.62779375035101;-1.713963e-05
15:32:38;-850;-850.0164;6.389186014957632e-11;2.449677623952333e+20;6.387152007297665e-11;2000.0;22226.304999999993;11.329228735884929;-1245502.5;9.64040974232942;-1.762146e-05
15:32:53;-875;-874.9822;6.387039912317689e-11;2.4513241277885782e+20;6.385231297475475e-11;2000.0;20968.879999999997;11.623838866742805;-1245921.0;8.657366805212773;-1.789975e-05
15:33:07;-900;-899.9474;6.385510060302192e-11;2.4524988538034274e+20;6.38385886677818e-11;2000.0;20042.500000000004;11.551980349706309;-1246219.5;10.988061703503488;-1.82826e-05

File: Data/HighFluenceIrrNeutron2023/CV_onPCB/N8740_1_UL_4e15_1000min_CV.csv
time (12.07.2024);set voltage (V);real voltage (V);serial capacitance;1/serial capacitance^2;parallel capacitance;LCR frequency (Hz);r;delta r;x;delta x;sample current
09:46:16;-25;-25.04024;8.012758346383949e-11;1.5575281676698662e+20;7.032479314295249e-11;2000.0;370790.6;14.097056430333247;-993134.55;18.919629356834662;-2.798386e-06
09:46:30;-50;-50.07399;7.803461024940164e-11;1.642197810689935e+20;7.111525844011265e-11;2000.0;318093.05;8.520996127214234;-1019771.5;9.226998428524848;-4.15477e-06
09:46:44;-75;-75.10183;7.640678114536777e-11;1.7129164954650106e+20;7.113651945223023e-11;2000.0;283483.65;13.027907544959012;-1041497.5;10.485108487755385;-6.160753e-06
09:46:59;-100;-100.0708;7.504558145052276e-11;1.775618847725189e+20;7.08744037963713e-11;2000.0;257246.6;36.512011722171636;-1060388.5;30.51454571184044;-3.051965e-05
09:47:13;-125;-125.033;7.391444261087304e-11;1.830380530172426e+20;7.050414015441649e-11;2000.0;236782.7;9.03329950793175;-1076616.0;8.955445270895245;-6.845028e-06
09:47:28;-150;-150.0109;7.290876224414371e-11;1.881224167025158e+20;7.007994901952686e-11;2000.0;219288.4;104.47902660342888;-1091466.5;90.568413368017;-9.243745e-05
09:47:42;-175;-175.0467;7.204779274958492e-11;1.9264539820563074e+20;6.964688022525685e-11;2000.0;205072.2;7.883083153183151;-1104509.5;8.58705420968099;-8.29178e-06
09:47:57;-200;-199.8094;7.127663076533244e-11;1.96836518537377e+20;6.922179984819375e-11;2000.0;192357.7;132.29843347523055;-1116459.5;126.02871696561859;-9.999899e-05
09:48:12;-225;-225.0952;7.059208714199207e-11;2.0067254331047874e+20;6.880414002896852e-11;2000.0;181720.6;9.76816257030973;-1127286.0;13.899640283115243;-9.685545e-06
09:48:26;-250;-250.0591;6.992360839948901e-11;2.0452779494420306e+20;6.837251843749034e-11;2000.0;171413.1;16.577680778685533;-1138063.0;27.121025054374325;-9.999897e-05
09:48:41;-275;-275.0313;6.9314641720803e-11;2.081373565369989e+20;6.795250143584919e-11;2000.0;162544.9;8.766669835233902;-1148061.5;10.131016730812362;-1.086849e-05
09:48:55;-300;-300.0084;6.873797418309315e-11;2.1164428350621296e+20;6.75407151133155e-11;2000.0;154136.2;7.093870593688609;-1157693.0;12.963410045200298;-1.147403e-05
09:49:09;-325;-325.0427;6.815453323491038e-11;2.152833805060423e+20;6.711068518677808e-11;2000.0;145619.05;10.839159330870638;-1167603.5;10.915012597335837;-1.20544e-05
09:49:24;-350;-350.0543;6.757221940011631e-11;2.190098425673307e+20;6.667332521290824e-11;2000.0;136741.45;8.93125831000313;-1177665.5;11.884338433417318;-1.262335e-05
09:49:38;-375;-375.0859;6.6993172545689e-11;2.2281217103202717e+20;6.62356430803255e-11;2000.0;127032.1;11.707241348840471;-1187844.5;14.026314555149545;-1.317534e-05
09:49:52;-400;-400.0627;6.64265991521931e-11;2.266292508610314e+20;6.580808129025976e-11;2000.0;116140.75;7.336509728747043;-1197976.0;8.843076387773657;-1.371629e-05
09:50:06;-425;-425.0346;6.589882043818367e-11;2.3027390088418502e+20;6.541072703341986e-11;2000.0;104313.25;7.829072422707558;-1207570.5;11.279960106312432;-1.422646e-05
09:50:21;-450;-449.9889;6.543258293086741e-11;2.3356720913899078e+20;6.506131467748455e-11;2000.0;91871.02500000001;10.851725381246625;-1216175.0;11.521718621802911;-1.470065e-05
09:50:36;-475;-475.0221;6.504560124827084e-11;2.363546413817977e+20;6.477223681507693e-11;2000.0;79478.33499999999;10.561534630440603;-1223410.5;9.013184786744361;-1.52191e-05
09:50:50;-500;-500.0544;6.473183918202294e-11;2.386514662560656e+20;6.45365468114417e-11;2000.0;67625.73000000001;12.688774763545956;-1229340.5;6.613433298975654;-1.567846e-05
09:51:04;-525;-525.0875;6.449191073765892e-11;2.404304734173744e+20;6.435373431699292e-11;2000.0;57176.159999999996;11.50853465911271;-1233914.0;10.756393447619885;-1.615726e-05
09:51:18;-550;-550.0684;6.43175012090811e-11;2.417361902132914e+20;6.421900182827153e-11;2000.0;48455.81999999999;8.33402843767645;-1237260.0;10.977249200050075;-1.656716e-05
09:51:32;-575;-575.0233;6.419753878431239e-11;2.4264047267476986e+20;6.412530526460457e-11;2000.0;41603.170000000006;11.212814321123913;-1239572.0;9.396807968666808;-1.695487e-05
09:51:46;-600;-599.9993;6.411093328033367e-11;2.4329646668177454e+20;6.405565707372347e-11;2000.0;36462.665;13.543098380725214;-1241246.5;5.397916264633974;-1.736397e-05
09:52:01;-625;-625.0264;6.405218313642525e-11;2.4374298566011283e+20;6.400808977684968e-11;2000.0;32608.090000000004;12.957293120092615;-1242385.0;12.990381056766578;-1.771169e-05
09:52:15;-650;-650.0553;6.401369407749754e-11;2.4403618100304203e+20;6.397691360412071e-11;2000.0;29806.725;10.102081159345285;-1243132.0;11.949895397031725;-1.810113e-05
09:52:30;-675;-675.0676;6.398283837463928e-11;2.442716104940377e+20;6.395130905685043e-11;2000.0;27615.9;13.80049999094231;-1243731.5;12.713673741291302;-1.847507e-05
09:52:44;-700;-700.0471;6.395805185038394e-11;2.4446097890792958e+20;6.393029904624359e-11;2000.0;25923.58;8.19170495074133;-1244213.5;11.451528282286167;-1.883381e-05
09:52:58;-725;-725.0156;6.393906356261308e-11;2.4460619794682216e+20;6.391401326755751e-11;2000.0;24639.520000000004;9.873116529242465;-1244583.0;7.003570517957251;-1.920555e-05
09:53:12;-750;-749.9871;6.392637673091722e-11;2.447032966957938e+20;6.390360091950205e-11;2000.0;23500.89;8.39610594263795;-1244830.0;11.247221879201991;-1.957383e-05
09:53:26;-775;-775.007;6.391328427050978e-11;2.448035605580466e+20;6.38922037624855e-11;2000.0;22615.989999999998;11.106110705372839;-1245085.0;11.236102527122116;-1.995187e-05
09:53:40;-800;-800.0134;6.390294245215674e-11;2.448828031944566e+20;6.3883157196753e-11;2000.0;21915.275;10.613780841434394;-1245286.5;11.253332839652437;-2.032505e-05
09:53:55;-825;-825.0409;6.389457906237682e-11;2.4494691456045607e+20;6.38758803715856e-11;2000.0;21309.010000000002;11.983576052247496;-1245449.5;10.78134963722075;-2.066588e-05
09:54:09;-850;-850.0189;6.388683333536528e-11;2.450063135586089e+20;6.386904236495339e-11;2000.0;20788.989999999998;13.338418009644128;-1245600.5;12.358701388090903;-2.105942e-05
09:54:24;-875;-874.9836;6.387770502215897e-11;2.4507634281741664e+20;6.386055177490527e-11;2000.0;20417.269999999997;9.878699560164778;-1245778.5;10.983510367819571;-2.14398e-05
09:54:38;-900;-899.9488;6.387196270133505e-11;2.451204113003092e+20;6.38553771014043e-11;2000.0;20079.215000000004;8.730888485715504;-1245890.5;9.286414808740776;-2.180083e-05

File: Data/HighFluenceIrrNeutron2023/CV_onPCB/N8740_1_UL_4e15_11000min_CV.csv
time (30.08.2024);set voltage (V);real voltage (V);serial capacitance;1/serial capacitance^2;parallel capacitance;LCR frequency (Hz);r;delta r;x;delta x;sample current
07:45:20;-25;-25.04206;8.124313868607423e-11;1.515048771071267e+20;7.053447884157533e-11;2000.0;381654.4;41.0304399196499;-979497.75;88.80131966924814;-1.678356e-06
07:45:44;-50;-50.07884;7.967865148153149e-11;1.5751287170746804e+20;7.14922812715071e-11;2000.0;337959.2;36.819261263637536;-998730.15;86.36999696075019;-2.346147e-06
07:46:09;-75;-75.10682;7.83607639638805e-11;1.6285559258675157e+20;7.17691736201734e-11;2000.0;307763.85;14.491079152361289;-1015527.0;43.801255689763046;-2.867456e-06
07:46:34;-100;-100.0804;7.736164075074448e-11;1.6708930626651115e+20;7.184298898330938e-11;2000.0;285094.45;20.031659317190876;-1028642.5;43.79426332295133;-3.349675e-06
07:46:58;-125;-125.0316;7.635711041422762e-11;1.7151457439881757e+20;7.168519040180976e-11;2000.0;266056.35;16.914235868049136;-1042175.0;32.546121120649694;-3.778345e-06
07:47:24;-150;-150.009;7.553728435493939e-11;1.7525776344874805e+20;7.1497746027287e-11;2000.0;250408.15;19.26710603593596;-1053486.0;48.509792825779;-4.190906e-06
07:47:48;-175;-175.0456;7.472954196974444e-11;1.790669181492142e+20;7.121612817989404e-11;2000.0;236522.95;20.665366558568472;-1064873.0;48.47731428204331;-4.598124e-06
07:48:15;-200;-200.0784;7.400118616376345e-11;1.8260919325980643e+20;7.091535867021333e-11;2000.0;224319.55;17.275918933590773;-1075354.0;35.33694950048745;-4.962907e-06
07:48:40;-225;-225.0932;7.329478883646366e-11;1.8614604103877643e+20;7.057247978174168e-11;2000.0;213239.7;11.991267656090413;-1085718.0;27.162474114115597;-5.341137e-06
07:49:06;-250;-250.0676;7.264174654815011e-11;1.895079549324635e+20;7.022459572703953e-11;2000.0;203240.9;11.290681998887404;-1095478.5;22.597289660488045;-5.699756e-06
07:49:32;-275;-275.0365;7.204890168647381e-11;1.9263946806819645e+20;6.988788668966433e-11;2000.0;194218.55;11.425951820308017;-1104492.5;19.41487831535392;-6.066022e-06
07:49:56;-300;-300.0164;7.148119027054907e-11;1.9571154657413618e+20;6.954392051601845e-11;2000.0;185807.75;17.922454491503107;-1113264.5;26.291395930988525;-6.416602e-06
07:50:23;-325;-325.05;7.092760220984886e-11;1.9877851575137108e+20;6.919006129106544e-11;2000.0;177795.4;15.419857327485227;-1121953.5;30.85672536093226;-6.795239e-06
07:50:48;-350;-350.0625;7.043559982664723e-11;2.0156520530135387e+20;6.886714005970368e-11;2000.0;170501.65;26.291849972947887;-1129790.5;42.458656361218026;-7.148971e-06
07:51:12;-375;-375.0995;6.996169176398448e-11;2.0430518778924102e+20;6.854675473328039e-11;2000.0;163419.9;14.560889395912602;-1137443.5;19.978425863916303;-7.572853e-06
07:51:36;-400;-400.0641;6.944023835036905e-11;2.0738512094147874e+20;6.818404324203535e-11;2000.0;155548.6;16.600512040295623;-1145985.0;32.798628020086454;-1.082434e-05
07:52:02;-425;-425.0453;6.897973540684877e-11;2.101633350922101e+20;6.785220984951531e-11;2000.0;148713.3;16.17267757670325;-1153635.5;18.499662159077392;-8.20189e-06
07:52:28;-450;-449.9915;6.849203558630432e-11;2.1316694084666203e+20;6.750277397120379e-11;2000.0;140651.65;34.17486466688639;-1161850.0;51.85074734273364;-6.109112e-05
07:52:48;-475;-475.0287;6.805471878084938e-11;2.1591534701095436e+20;6.717952345957418e-11;2000.0;133464.55;18.78995409786836;-1169316.0;21.53369452741447;-8.843579e-06
07:53:07;-500;-500.0696;6.764720965176279e-11;2.185245453878428e+20;6.688469832326684e-11;2000.0;125603.0;89.42127822839483;-1176360.0;83.72872864196613;-9.999764e-05
07:53:27;-525;-525.0908;6.721544259747007e-11;2.2134100350348565e+20;6.656094346184686e-11;2000.0;117399.4;28.47045837354924;-1183916.5;31.474394354776706;-9.588683e-06
07:53:47;-550;-550.0703;6.681161016306538e-11;2.2402481285873248e+20;6.625568572674421e-11;2000.0;109102.45;13.18056808335665;-1191072.5;14.914338738274655;-9.880763e-06
07:54:06;-575;-575.0231;6.643877244327014e-11;2.265462098597566e+20;6.597061132924635e-11;2000.0;100899.95;15.615613180403772;-1197756.5;12.966784489610367;-1.02153e-05
07:54:26;-600;-599.9971;6.609402588857485e-11;2.2891570428283283e+20;6.57049456364163e-11;2000.0;92650.65499999998;20.52795347203464;-1204004.0;27.169836215921507;-1.05742e-05
07:54:45;-625;-625.0256;6.576854369118686e-11;2.311870744146345e+20;6.544982481922299e-11;2000.0;84434.815;15.305501094377547;-1209962.5;15.457603307110709;-1.091111e-05
07:55:05;-650;-650.0559;6.546891941254437e-11;2.3330801269994488e+20;6.521278024521917e-11;2000.0;76177.48;31.995289184503527;-1215500.0;21.283796653792763;-1.119826e-05
07:55:24;-675;-675.0704;6.518848290320594e-11;2.3531968149149293e+20;6.498709312269268e-11;2000.0;67955.46999999999;12.342854410548536;-1220729.0;8.059156283383514;-1.150893e-05
07:55:43;-700;-700.0493;6.494667441400673e-11;2.3707522097263336e+20;6.479005347568004e-11;2000.0;60242.63500000001;14.407182713841038;-1225274.0;11.054410884348382;-1.185666e-05
07:56:02;-725;-725.0162;6.473004893622544e-11;2.38664667256211e+20;6.46107968956907e-11;2000.0;52815.884999999995;16.07395607030193;-1229374.5;10.209676782347225;-1.214455e-05
07:56:22;-750;-749.9837;6.453859202450863e-11;2.4008278858313128e+20;6.444926288740048e-11;2000.0;45904.814999999995;12.49914452072635;-1233021.5;12.314117914004234;-1.248497e-05
07:56:41;-775;-775.0052;6.43775465420827e-11;2.412854628512305e+20;6.431162266951413e-11;2000.0;39576.04;13.751222491109578;-1236106.0;13.274034804836093;-1.278629e-05
07:57:00;-800;-800.0129;6.42437169424151e-11;2.4229177980030924e+20;6.41951893595765e-11;2000.0;34056.7;8.831072981240748;-1238681.0;10.651291001564083;-1.308093e-05
07:57:20;-825;-825.0415;6.413808708480607e-11;2.4309050399964027e+20;6.41018479518288e-11;2000.0;29500.389999999996;12.062138906512432;-1240721.0;14.678215150351217;-1.340858e-05
07:57:39;-850;-850.02;6.405566334366832e-11;2.4371650078692514e+20;6.402836577674096e-11;2000.0;25651.239999999998;8.888895881941668;-1242317.5;12.407155193677557;-1.369577e-05
07:57:58;-875;-874.9825;6.39939779945941e-11;2.4418657574053125e+20;6.397243800813124e-11;2000.0;22817.984999999997;10.422051801348847;-1243515.0;9.151502608861563;-1.404675e-05
07:58:18;-900;-899.9464;6.3950393511495e-11;2.445195329533001e+20;6.3932807733469e-11;2000.0;20637.915;14.46270250506462;-1244362.5;11.680646386223666;-1.428924e-05
