Repository: aimaax/PENGUIN

# PENGUIN :penguin:  

> **NOTE!!** Google ID and GitLab repo for CERN organization is hidden and the create database function won't work properly in this version. Plotting is still possible with the saved database and data stored in this repo.  

A Python-based environment for GUI-driven analysis for IV, CV, and TCT measurements obtained with [Particulars Setup]() at CERN for CMS HGCAL silicon diodes. Used to plot data for individual diodes, but also to analyse Current Volume Normalization, Saturation Voltage, Charge Collection, and Charge Collection Efficiency.

---

File: Data/HighFluenceIrrNeutron2023/CV_onPCB/N8740_1_UR2_4e15_noadd_CV.csv
time (02.10.2024);set voltage (V);real voltage (V);serial capacitance;1/serial capacitance^2;parallel capacitance;LCR frequency (Hz);r;delta r;x;delta x;sample current
11:28:51;-25;-25.0397;8.160035244304603e-11;1.501813247528014e+20;6.987506251349862e-11;2000.0;399483.45;23.798159067457302;-975209.9;54.562986538495124;-3.002472e-06
11:29:10;-50;-50.07222;7.994181435907058e-11;1.564775358670331e+20;7.101801166007608e-11;2000.0;352863.6;17.67022920055085;-995442.4;33.55930571391489;-4.440347e-06
11:29:28;-75;-75.10001;7.86259404150448e-11;1.617589406803523e+20;7.144238603233481e-11;2000.0;320934.2;73.69099673637207;-1012102.0;176.02783870740444;-5.545263e-06
11:29:47;-100;-100.0729;7.730437504979594e-11;1.673369515083253e+20;7.1426568474342e-11;2000.0;295300.25;67.18697325374912;-1029404.5;157.2791705853003;-6.477726e-06
11:30:06;-125;-125.0209;7.61337516255452e-11;1.725224186741121e+20;7.123658064886752e-11;2000.0;274052.65;26.195922869790255;-1045232.5;68.40641417294141;-8.951722e-06
11:30:25;-150;-150.0096;7.527259424479096e-11;1.76492490610539e+20;7.105467162378527e-11;2000.0;257576.5;29.52960379009512;-1057190.5;57.438989371332084;-8.182295e-06
11:30:43;-175;-175.0344;7.436344165274465e-11;1.808343948894402e+20;7.07373303680839e-11;2000.0;242285.2;164.0999024984476;-1070115.5;133.0403604174312;-0.0001066518
11:31:02;-200;-200.0775;7.359868256757105e-11;1.8461199653597348e+20;7.043152503793633e-11;2000.0;229282.75;30.22845306991411;-1081235.0;57.2996509587973;-9.777692e-06
11:31:21;-225;-225.0789;7.284359142394403e-11;1.8845918144214267e+20;7.00708177290437e-11;2000.0;217313.85;324.99308665723953;-1092443.0;206.49104096788315;-0.0001922464
11:31:39;-250;-250.0562;7.219011291148917e-11;1.918865602697119e+20;6.974197481992421e-11;2000.0;206530.05;25.925419475873483;-1102332.0;52.94619910815128;-1.114463e-05
11:31:58;-275;-275.0287;7.157225767006612e-11;1.952138229206304e+20;6.93971486410384e-11;2000.0;196840.8;17.277239362814882;-1111848.0;23.564804263986577;-1.181065e-05
11:32:17;-300;-300.0055;7.10760318395975e-11;1.9794915560958044e+20;6.911328659601384e-11;2000.0;188676.65;41.21639691918739;-1119610.5;64.53865120995324;-1.257673e-05
11:32:36;-325;-325.0392;7.048747699956125e-11;2.0126861970821602e+20;6.87396298088637e-11;2000.0;180022.3;16.786318834098207;-1128959.0;25.621280217818935;-1.319773e-05
11:32:54;-350;-350.0513;7.004202086711896e-11;2.038368334704886e+20;6.845558690554655e-11;2000.0;172956.95;34.7510053811397;-1136139.0;50.41775480919395;-1.407009e-05
11:33:13;-375;-375.0846;6.952809000141338e-11;2.0686137248347295e+20;6.81050883876565e-11;2000.0;165440.85;21.911329831847265;-1144537.0;38.34123107048077;-1.466914e-05
11:33:32;-400;-400.0599;6.91097615176733e-11;2.0937325815778958e+20;6.781696058150131e-11;2000.0;158981.8;17.350590768040153;-1151465.0;21.6043977004683;-1.540817e-05
11:33:51;-425;-425.031;6.858660523090553e-11;2.1257950183542712e+20;6.743967122348819e-11;2000.0;151308.15;30.29795991481935;-1160248.0;41.43428532025139;-1.596168e-05
11:34:09;-450;-449.986;6.812151108717329e-11;2.1549214988207597e+20;6.709998048665893e-11;2000.0;144135.3;14.786666290952809;-1168169.5;13.42525604969976;-1.664969e-05
11:34:28;-475;-475.0193;6.769091332127512e-11;2.1824246198762416e+20;6.678156150406588e-11;2000.0;137182.1;25.561191286792567;-1175600.5;27.28071663281593;-1.73453e-05
11:34:46;-500;-500.0509;6.722273882312346e-11;2.2129295826480005e+20;6.643020258957122e-11;2000.0;129300.65;29.71517078867291;-1183788.0;26.08256122392891;-1.798776e-05
11:35:04;-525;-525.0836;6.677474893301979e-11;2.2427221504452316e+20;6.609175942967109e-11;2000.0;121146.6;28.583246841462913;-1191730.0;27.946377224964237;-1.862324e-05
11:35:24;-550;-550.0657;6.63799438663314e-11;2.2694793652583747e+20;6.579337858487064e-11;2000.0;113193.2;37.73033262509092;-1198818.0;31.926478039395448;-1.929408e-05
11:35:42;-575;-575.0214;6.600499618949433e-11;2.2953365874839677e+20;6.550832975646019e-11;2000.0;104977.8;16.214746374828064;-1205628.0;15.29051993883792;-2.004585e-05
11:36:00;-600;-599.996;6.565510876665268e-11;2.319866266063062e+20;6.524255810853749e-11;2000.0;96381.74;32.00388523289014;-1212053.0;16.9130127416732;-2.071099e-05
11:36:19;-625;-625.0229;6.534017427278023e-11;2.3422833057472584e+20;6.500253920048806e-11;2000.0;87774.51999999999;19.0059919499085;-1217895.0;16.070158679988197;-2.127997e-05
11:36:38;-650;-650.0533;6.50954040725984e-11;2.3599312197940576e+20;6.481467367846104e-11;2000.0;80454.04000000001;37.09592794364337;-1222474.5;16.332100293593594;-2.218135e-05
11:36:56;-675;-675.0642;6.485515646330748e-11;2.3774477287174537e+20;6.462961641250953e-11;2000.0;72483.92000000001;41.87202204336477;-1227003.0;20.96544776531138;-2.265282e-05
11:37:15;-700;-700.0461;6.465760083749421e-11;2.3919980893252033e+20;6.447654071219492e-11;2000.0;65220.045000000006;17.958632290628376;-1230752.0;14.18802311810916;-2.333466e-05
11:37:34;-725;-725.0132;6.450124159185472e-11;2.4036091632458636e+20;6.435420331636067e-11;2000.0;58972.39999999999;18.273594337185123;-1233735.5;13.900989173436543;-2.401958e-05
11:37:53;-750;-749.9839;6.437463014228529e-11;2.4130732552642213e+20;6.425408437761205e-11;2000.0;53542.79;13.102003472751797;-1236162.0;14.774978849392644;-2.463044e-05
11:38:11;-775;-775.0052;6.427495462401646e-11;2.4205632901437866e+20;6.417484827831906e-11;2000.0;48898.63500000001;25.106410809791345;-1238079.0;18.572829617481553;-2.526433e-05
11:38:30;-800;-800.0101;6.419689141478268e-11;2.426453663335505e+20;6.41117148244765e-11;2000.0;45182.22;14.560255148863385;-1239584.5;14.150530025408942;-2.595203e-05
11:38:49;-825;-825.0391;6.413651045027765e-11;2.4310245568177098e+20;6.40630552275469e-11;2000.0;42013.835;12.248355552889503;-1240751.5;14.987911795844008;-2.652563e-05
11:39:07;-850;-850.0184;6.409257680476326e-11;2.4343584960013694e+20;6.402650632817177e-11;2000.0;39884.68999999999;9.173922007516719;-1241602.0;10.714476188783097;-2.737663e-05
11:39:26;-875;-874.9818;6.405733913389253e-11;2.4370374932416525e+20;6.399740615491654e-11;2000.0;38016.575000000004;21.25476637721522;-1242285.0;11.5;-2.798455e-05
11:39:45;-900;-899.9459;6.40271883189293e-11;2.43933326693515e+20;6.397229555690624e-11;2000.0;36407.2;18.518583909143786;-1242870.0;14.14213562373095;-2.857899e-05

File: Data/HighFluenceIrrNeutron2023/CV_onPCB/N8740_2_LL1_6e15_15100min_CV.csv
time (13.06.2024);set voltage (V);real voltage (V);serial capacitance;1/serial capacitance^2;parallel capacitance;LCR frequency (Hz);r;delta r;x;delta x;sample current
08:04:06;-25;-25.04917;1.1735514212427323e-10;7.260988560310797e+19;8.195252141222441e-11;2000.0;445681.45;8.674524482644566;-678091.05;31.362674869978797;-6.332789e-07
08:04:20;-50;-43.7924;1.1377101425613786e-10;7.725680441960763e+19;8.539922490646426e-11;2000.0;403157.65;746.9638153049985;-699452.95;431.75656610525334;-9.999964e-05
08:04:35;-75;-75.10259;1.1025194373501295e-10;8.226734666591422e+19;8.699328168021501e-11;2000.0;373210.1;4.954240607802571;-721778.4;14.114425245117138;-1.149787e-06
08:04:50;-100;-100.0783;1.0681161304612517e-10;8.7652246725633e+19;8.772300011124002e-11;2000.0;347537.85;6.519307862035662;-745026.4;17.02768334213436;-1.394202e-06
08:05:04;-125;-125.0328;1.0442022925541232e-10;9.17129610343225e+19;8.829023319640054e-11;2000.0;325736.4;5.8281214812321815;-762088.65;14.00826095559331;-1.613556e-06
08:05:19;-150;-150.0112;1.0244513005325263e-10;9.528342590483987e+19;8.852562757320635e-11;2000.0;308018.05;11.935550887998426;-776781.4;33.446479635381664;-1.825535e-06
08:05:33;-175;-175.0457;1.0069736411522847e-10;9.861972678759449e+19;8.855929350291262e-11;2000.0;292570.0;11.474101271995117;-790263.7;25.135343641971552;-2.049212e-06
08:05:47;-200;-200.0767;9.906727345446493e-11;1.0189188086340241e+20;8.840727359923713e-11;2000.0;278929.55;8.379580836772206;-803267.0;21.55075404713255;-2.268429e-06
08:06:02;-225;-225.0909;9.760204652648714e-11;1.0497409805630407e+20;8.817635785534305e-11;2000.0;266570.25;10.241063177229208;-815325.85;24.160740365311657;-2.472728e-06
08:06:16;-250;-250.0676;9.625229055005755e-11;1.0793886654517042e+20;8.786894478176085e-11;2000.0;255370.1;11.582076670442136;-826759.25;29.925730985224067;-2.748218e-06
08:06:30;-275;-275.0406;9.494537788273632e-11;1.1093085117362795e+20;8.745258056495743e-11;2000.0;245330.75;10.050093283149167;-838139.5;28.30499072601862;-3.012828e-06
08:06:44;-300;-300.0171;9.375275717729457e-11;1.1377108568888199e+20;8.702237085979084e-11;2000.0;236053.6;6.721755723023563;-848801.4;11.239083592535469;-3.285815e-06
08:06:58;-325;-325.0504;9.260825393616225e-11;1.1660055244380851e+20;8.653406032192255e-11;2000.0;227662.35;4.179279244080251;-859291.35;12.730332870746153;-3.598399e-06
08:07:12;-350;-350.0642;9.153458916071764e-11;1.1935195213482389e+20;8.602774795186462e-11;2000.0;219956.55;11.141695337784103;-869370.5;14.957857466896787;-3.938324e-06
08:07:27;-375;-375.0953;9.053096716600705e-11;1.220128804174025e+20;8.551670528056389e-11;2000.0;212848.7;5.065125862207176;-879008.3;14.835784441680188;-4.326316e-06
08:07:41;-400;-400.0726;8.957727373964376e-11;1.2462475531930783e+20;8.49873869443087e-11;2000.0;206450.55;7.100871425395618;-888366.75;11.65244073145193;-4.844243e-06
08:07:56;-425;-425.045;8.86426643034715e-11;1.272665871372041e+20;8.441953888574855e-11;2000.0;200790.35;8.537644581499046;-897733.3;5.6018300581149365;-5.504332e-06
08:08:10;-450;-449.9999;8.775248903701118e-11;1.2986170855435985e+20;8.384673831000584e-11;2000.0;195722.1;11.209125746462123;-906840.05;17.531895932841945;-7.297953e-06
08:08:25;-475;-475.0252;8.6872303967474e-11;1.325065420398793e+20;8.325339145316937e-11;2000.0;190983.95;16.685693722467764;-916028.1;27.51725822097835;-1.78941e-05
08:08:40;-500;-500.0649;8.60627889479319e-11;1.3501100453069216e+20;8.266841498188522e-11;2000.0;187363.4;5.742560404558232;-924644.35;5.576412377147155;-5.926267e-06
08:08:55;-525;-525.0927;8.527864761422529e-11;1.3750528513934895e+20;8.208538584827439e-11;2000.0;184049.3;43.637375035627414;-933146.5;89.9290970709703;-5.250104e-05
08:09:09;-550;-550.0801;8.449089596634747e-11;1.4008130176327221e+20;8.145447639840429e-11;2000.0;181845.95;5.008230725515747;-941846.7;8.707496770025243;-6.921615e-06
08:09:23;-575;-575.0336;8.37576614786746e-11;1.4254464718814962e+20;8.084884193863739e-11;2000.0;180213.4;41.196504706103404;-950091.85;117.96413173079353;-9.350312e-05
08:09:38;-600;-600.0092;8.300955557751098e-11;1.45125531263913e+20;8.019180358241298e-11;2000.0;179700.15;5.57910163019101;-958654.35;10.138608139187548;-8.115522e-06
08:09:52;-625;-625.0311;8.232462365619913e-11;1.4755043423312359e+20;7.957090292522547e-11;2000.0;179822.15;100.33581800633311;-966630.25;172.85774317339678;-9.999876e-05
08:10:07;-650;-650.0701;8.158779481006774e-11;1.5022755880281385e+20;7.887722915611456e-11;2000.0;180808.6;5.129522394921383;-975360.0;16.92143610926685;-9.591156e-06
08:10:21;-675;-669.4443;8.093065228481281e-11;1.5267710573504384e+20;7.822385549488889e-11;2000.0;182909.1;213.82870363915129;-983279.75;286.7940975246876;-9.999869e-05
08:10:36;-700;-700.05;8.021622128359576e-11;1.5540879750542406e+20;7.751070879430977e-11;2000.0;185341.15;7.889003422486266;-992037.15;18.68679680951233;-1.126085e-05
08:10:51;-725;-725.0189;7.958408498340978e-11;1.5788742625589664e+20;7.68287957564247e-11;2000.0;189358.8;6.776282166498086;-999916.9;9.118086422051503;-1.225302e-05
08:11:05;-750;-749.9896;7.899088523221327e-11;1.6026771247499143e+20;7.615120799848001e-11;2000.0;194540.15;7.818975316497681;-1007426.0;9.257429448826494;-1.333244e-05

File: Data/HighFluenceIrrNeutron2023/CV_onPCB/N8740_2_LL1_6e15_2400min_CV.csv
time (31.01.2024);set voltage (V);real voltage (V);serial capacitance;1/serial capacitance^2;parallel capacitance;LCR frequency (Hz);r;delta r;x;delta x;sample current
14:26:26;-25;-25.03555;8.725344504272484e-11;1.3135143852232996e+20;7.090757994767438e-11;2000.0;437890.15;10.861923172256375;-912026.7;13.723902506211562;-1.739097e-06
14:26:41;-50;-50.06681;8.599773105526954e-11;1.3521535536030238e+20;7.256495818177994e-11;2000.0;398127.8;7.4925296128877585;-925343.85;34.219532068688494;-2.431336e-06
14:26:55;-75;-75.09324;8.492481337499209e-11;1.386534874891007e+20;7.346064699725098e-11;2000.0;370168.45;8.202583434504033;-937034.4;13.788473447049892;-2.940354e-06
14:27:10;-100;-100.0709;8.401869559411796e-11;1.4166029129397635e+20;7.400128989967965e-11;2000.0;348475.45;7.220621510645742;-947140.05;22.844088403786213;-3.462159e-06
14:27:24;-125;-125.0272;8.317552846145016e-11;1.445469266849698e+20;7.431787294417288e-11;2000.0;330299.05;8.4680207250573;-956741.4;12.904534086901393;-3.974963e-06
14:27:38;-150;-150.0097;8.231913503399541e-11;1.4757011071751481e+20;7.444780592942198e-11;2000.0;314331.15;7.358422045520356;-966694.7;12.882565738237082;-4.557917e-06
14:27:52;-175;-175.04;8.155796397463471e-11;1.503374740810277e+20;7.450516881388609e-11;2000.0;300200.35;4.765645286842066;-975716.75;27.779567581227752;-5.332859e-06
14:28:06;-200;-200.0705;8.084464670736832e-11;1.530021258284281e+20;7.449156615574e-11;2000.0;287460.05;8.372417512284011;-984325.8;17.142141056472493;-6.750707e-06
14:28:21;-225;-225.0848;8.015187999392414e-11;1.556584040236751e+20;7.440910559472851e-11;2000.0;275819.05;6.5028743644637625;-992833.5;37.938997087429705;-7.424936e-06
14:28:35;-250;-250.0549;7.941534511888748e-11;1.585590900740618e+20;7.423541228746843e-11;2000.0;264692.85;20.82261691046542;-1002041.5;66.48035424093347;-3.283054e-05
14:28:50;-275;-275.0347;7.87704681002605e-11;1.6116589614707773e+20;7.40513249852559e-11;2000.0;255030.35;9.576866658777286;-1010245.0;17.642278764377348;-6.252967e-06
14:29:05;-300;-300.005;7.814779667959287e-11;1.6374442563017415e+20;7.385565744884323e-11;2000.0;245481.3;9.039662604323238;-1018294.5;24.50994696036693;-6.523107e-05
14:29:19;-325;-325.0458;7.75457345284354e-11;1.6629690705827244e+20;7.361622050127634e-11;2000.0;237090.9;13.223445088175769;-1026200.5;13.77452358522791;-7.107005e-06
14:29:34;-350;-350.0552;7.695328748927589e-11;1.6886733293220754e+20;7.336338631301491e-11;2000.0;228751.8;91.1883380701721;-1034101.0;114.73207921065493;-9.722205e-05
14:29:48;-375;-375.0887;7.637546822821393e-11;1.714321328945267e+20;7.30800726535758e-11;2000.0;221253.7;6.726849188141502;-1041924.5;12.539437786440027;-7.966531e-06
14:30:03;-400;-400.0668;7.583682038067108e-11;1.738760509568156e+20;7.281288444393062e-11;2000.0;213841.6;90.75853678855779;-1049325.0;126.2269780989785;-9.999942e-05
14:30:18;-425;-425.0372;7.52854481470825e-11;1.764322286709869e+20;7.250043827798366e-11;2000.0;207167.75;6.444716828534827;-1057010.0;14.798648586948742;-8.865501e-06
14:30:32;-450;-447.6278;7.477444709826149e-11;1.7885190864256552e+20;7.221067795942048e-11;2000.0;200528.3;152.70137687656913;-1064233.5;151.58211471014644;-9.999935e-05
14:30:47;-475;-475.0167;7.424113045083718e-11;1.8143072987665554e+20;7.188485912618613e-11;2000.0;194061.55;5.397441523536868;-1071878.5;19.586666383027;-9.781293e-06
14:31:01;-500;-500.0462;7.37371910648475e-11;1.8391909478314924e+20;7.156318563181679e-11;2000.0;188100.1;7.907875820977466;-1079204.0;11.256109452204168;-1.025469e-05
14:31:16;-525;-525.0778;7.32637819748132e-11;1.8630363666825858e+20;7.125378877211373e-11;2000.0;182429.1;9.810173291028045;-1086177.5;9.94673313203888;-1.074203e-05
14:31:31;-550;-550.0604;7.284539181589037e-11;1.8844986592633373e+20;7.097986258971318e-11;2000.0;177101.2;9.619407466159233;-1092416.0;9.984988733093292;-1.129011e-05
14:31:45;-575;-575.0178;7.240595165802676e-11;1.907442557133759e+20;7.06780293235436e-11;2000.0;171844.55;9.118244074381865;-1099046.0;12.37739875741264;-1.18429e-05
14:32:00;-600;-599.9949;7.196000165116075e-11;1.9311573915533994e+20;7.036153411761959e-11;2000.0;166679.9;8.677528449967769;-1105857.0;10.702803371079934;-1.236176e-05
14:32:14;-625;-625.0228;7.152661462077031e-11;1.9546304475488312e+20;7.00494914097807e-11;2000.0;161557.95;8.427774024023188;-1112557.5;7.806247497997997;-1.290375e-05
14:32:29;-650;-650.0486;7.111398307789783e-11;1.977379338305737e+20;6.974752866719975e-11;2000.0;156627.6;7.92445581727856;-1119013.0;14.179210133149166;-1.346594e-05
14:32:43;-675;-675.0596;7.070451454934895e-11;2.0003487097249982e+20;6.944253055010943e-11;2000.0;151725.0;9.514199913813037;-1125493.5;11.253332839652437;-1.403007e-05
14:32:58;-700;-700.0403;7.031032466850269e-11;2.022841212963459e+20;6.914519466045245e-11;2000.0;146918.75;8.056325154808487;-1131803.5;9.388157433703379;-1.463633e-05
14:33:12;-725;-725.0108;6.992320903595754e-11;2.0453013125504628e+20;6.884940441279447e-11;2000.0;142128.55;9.829159424894886;-1138069.5;9.068489400115103;-1.521987e-05
14:33:26;-750;-749.9843;6.955008765787374e-11;2.0673053883716656e+20;6.856054019347798e-11;2000.0;137459.15;8.58203792813805;-1144175.0;10.062305898749052;-1.584349e-05
14:33:41;-775;-775.0039;6.919067169682748e-11;2.088838707153863e+20;6.828058530911196e-11;2000.0;132780.8;9.76872560777505;-1150118.5;10.131016730812362;-1.650285e-05
14:33:55;-800;-800.0073;6.881997965599094e-11;2.1114019591433975e+20;6.798677527299073e-11;2000.0;128008.6;9.75176907027643;-1156313.5;11.051583596933066;-1.709537e-05
14:34:10;-825;-825.0311;6.846089423191127e-11;2.133609148557437e+20;6.769865729605571e-11;2000.0;123339.6;7.66335435693796;-1162378.5;7.357818970319941;-1.771942e-05
14:34:24;-850;-850.0126;6.811442658203108e-11;2.1553697840705687e+20;6.741908883868383e-11;2000.0;118647.2;10.429189805540986;-1168291.0;12.204507364084794;-1.832887e-05
14:34:39;-875;-874.9802;6.777745118360724e-11;2.1768551631080312e+20;6.714359245702466e-11;2000.0;114077.2;15.083534068645845;-1174099.5;11.101238669626015;-1.895372e-05
14:34:53;-900;-899.945;6.74462515168665e-11;2.1982868627181067e+20;6.687059429637661e-11;2000.0;109470.4;11.770598965218381;-1179865.0;8.5;-1.959984e-05

File: Data/HighFluenceIrrNeutron2023/CV_onPCB/N8740_2_LL1_6e15_275min_CV.csv
time (20.11.2023);set voltage (V);real voltage (V);serial capacitance;1/serial capacitance^2;parallel capacitance;LCR frequency (Hz);r;delta r;x;delta x;sample current
10:45:15;-25;-25.03937;7.799353974405554e-11;1.643927791206336e+20;6.936005450825005e-11;2000.0;359972.95;42.53001734069714;-1020308.5;74.87080539168788;-3.647322e-06
10:45:30;-50;-50.07486;7.645464340860163e-11;1.7107725210861994e+20;7.004288781702572e-11;2000.0;314914.55;43.88293945259365;-1040845.5;71.67452476298674;-5.7586e-06
10:45:44;-75;-75.09612;7.51866465727459e-11;1.768962268984647e+20;7.011975449888281e-11;2000.0;284511.65;49.82460611986811;-1058399.0;85.16131750977083;-3.418968e-05
10:45:58;-100;-100.0784;7.411100664063138e-11;1.8206839990029124e+20;6.996449404883069e-11;2000.0;261402.7;17.14235981421461;-1073760.5;30.638823410829602;-7.278053e-06
10:46:13;-125;-125.0239;7.312015733181755e-11;1.8703624101384156e+20;6.968972551058885e-11;2000.0;241458.8;21.930640665516364;-1088311.0;32.968924762569976;-9.999952e-05
10:46:27;-150;-150.0161;7.236585251369537e-11;1.909557035249177e+20;6.94255399022978e-11;2000.0;226304.7;30.449720852579247;-1099655.0;41.04570623098109;-9.001812e-06
10:46:41;-175;-171.9116;7.168792828632452e-11;1.9458436447260105e+20;6.914515658787394e-11;2000.0;212871.2;249.8750147573783;-1110054.0;214.77010965215806;-9.999962e-05
10:46:56;-200;-200.0676;7.100861361132182e-11;1.9832521468135863e+20;6.880279436985616e-11;2000.0;200660.1;30.809081453363714;-1120673.5;41.95399265862547;-1.044372e-05
10:47:10;-225;-225.082;7.044015122891137e-11;2.015391583756358e+20;6.84953288845028e-11;2000.0;190361.6;25.30320137848174;-1129717.5;38.68381444480365;-1.113547e-05
10:47:24;-250;-250.0586;6.991930780141484e-11;2.0455295591674947e+20;6.819221050870541e-11;2000.0;181127.35;28.53386365356083;-1138133.0;36.763432919138545;-1.180884e-05
10:47:38;-275;-275.0317;6.941119550230092e-11;2.075587043120213e+20;6.7877071439391e-11;2000.0;172357.15;21.05377341475869;-1146464.5;23.973683488358645;-1.243286e-05
10:47:52;-300;-300.0079;6.893432237560496e-11;2.1044033202366205e+20;6.75675109944117e-11;2000.0;164187.45;16.91456103480076;-1154395.5;20.69390006741117;-1.306426e-05
10:48:06;-325;-325.0423;6.850126263592564e-11;2.131095179789571e+20;6.727751218669495e-11;2000.0;156676.2;28.099786476057073;-1161693.5;35.2865059194021;-1.367487e-05
10:48:20;-350;-350.0535;6.81053034440552e-11;2.155947273692546e+20;6.700549428674002e-11;2000.0;149696.85;41.68256679956262;-1168447.5;53.18775704990764;-1.42591e-05
10:48:34;-375;-375.0845;6.77082492981131e-11;2.1813071897404116e+20;6.672686378557298e-11;2000.0;142533.85;23.19205413498338;-1175299.5;26.865172621816523;-1.491635e-05
10:48:48;-400;-400.0619;6.732277426860735e-11;2.2063580493067554e+20;6.64506276104502e-11;2000.0;135417.05;20.563009872098004;-1182029.0;27.394342481614704;-1.550252e-05
10:49:03;-425;-425.0342;6.696963426075031e-11;2.2296882525624176e+20;6.619504065043292e-11;2000.0;128539.45;17.484060598156255;-1188262.0;23.469128658729534;-1.610863e-05
10:49:17;-450;-449.9892;6.662394456419304e-11;2.2528865162765206e+20;6.594313749459979e-11;2000.0;121363.2;18.772666299702873;-1194427.5;24.948697360784188;-1.670146e-05
10:49:31;-475;-475.0204;6.62740220114927e-11;2.2767395119984358e+20;6.568468292375461e-11;2000.0;113735.85;32.42932893231064;-1200734.0;28.07489982172688;-1.718713e-05
10:49:45;-500;-500.0529;6.594728818251992e-11;2.299355471612259e+20;6.544201415787315e-11;2000.0;106029.9;26.74723350180351;-1206683.0;21.367030678126522;-1.775807e-05
10:49:59;-525;-525.0861;6.564860918857925e-11;2.3203256481737602e+20;6.522006506339886e-11;2000.0;98258.87000000002;19.79698600797604;-1212173.0;17.959677057230177;-1.830791e-05
10:50:14;-550;-550.0674;6.536400359928053e-11;2.3405757952976103e+20;6.500768198388724e-11;2000.0;90134.32999999999;17.468849561434094;-1217451.0;11.155716023635595;-1.884236e-05
10:50:28;-575;-575.0225;6.51044310102206e-11;2.359276841137428e+20;6.481225093127576e-11;2000.0;82068.47;18.858398792050043;-1222305.0;12.913171570144959;-1.933831e-05
10:50:42;-600;-599.9993;6.487453418021368e-11;2.3760276760186234e+20;6.463898542776665e-11;2000.0;74047.265;39.261292181358456;-1226636.5;21.369078127050777;-1.986045e-05
10:50:56;-625;-625.027;6.466603381052744e-11;2.3913742582682826e+20;6.448073215202202e-11;2000.0;65968.80000000002;18.95937103387137;-1230591.5;14.111608696388942;-2.037916e-05
10:51:10;-650;-650.0548;6.449115288766544e-11;2.4043612415534852e+20;6.434645112138231e-11;2000.0;58514.65;19.1423346277302;-1233928.5;9.702448144669468;-2.07807e-05
10:51:25;-675;-675.0677;6.436119728405209e-11;2.414080627871713e+20;6.424619697199533e-11;2000.0;52310.855;13.254066310004568;-1236420.0;12.288205727444508;-2.125178e-05
10:51:39;-700;-700.0479;6.426044763769755e-11;2.421656312165627e+20;6.416744708611332e-11;2000.0;47144.58;20.371372805974403;-1238358.5;14.340066248103597;-2.177987e-05
10:51:53;-725;-725.0162;6.418379146133882e-11;2.4274442459456963e+20;6.410683751853236e-11;2000.0;42956.415;13.195382288891897;-1239837.5;11.399013115177997;-2.222829e-05
10:52:07;-750;-749.9875;6.413232369876489e-11;2.4313419764083992e+20;6.406612548553903e-11;2000.0;39886.145000000004;20.08801940834397;-1240832.5;11.087718430768343;-2.280281e-05
10:52:21;-775;-775.008;6.4093067206791e-11;2.4343212436173744e+20;6.403521172150397e-11;2000.0;37320.02500000001;15.85824371580937;-1241592.5;14.981238266578634;-2.329085e-05
10:52:35;-800;-800.0138;6.405919549619092e-11;2.436896250163694e+20;6.400754816216057e-11;2000.0;35287.185000000005;19.995744891101147;-1242249.0;10.952168735004038;-2.366717e-05
10:52:50;-825;-825.0414;6.403365417907515e-11;2.4388406637364327e+20;6.398684823609078e-11;2000.0;33611.43;20.08219248488571;-1242744.5;14.941134495077675;-2.407264e-05
10:53:04;-850;-850.0201;6.40142347678386e-11;2.4403205856217632e+20;6.397130733120397e-11;2000.0;32202.41499999999;16.969022180137554;-1243121.5;14.340066248103597;-2.450707e-05
10:53:19;-875;-874.9838;6.399745187951053e-11;2.4416006677761317e+20;6.395722706543731e-11;2000.0;31183.845;19.884422892052914;-1243447.5;9.871043511199815;-2.504362e-05
10:53:33;-900;-899.9485;6.398324993131325e-11;2.4426846806884536e+20;6.394487192369077e-11;2000.0;30469.280000000006;17.187427963485305;-1243723.5;13.969162465946194;-2.559682e-05

File: Data/HighFluenceIrrNeutron2023/CV_onPCB/N8740_2_LL1_6e15_9800min_CV.csv
time (06.05.2024);set voltage (V);real voltage (V);serial capacitance;1/serial capacitance^2;parallel capacitance;LCR frequency (Hz);r;delta r;x;delta x;sample current
10:07:36;-25;-25.04301;1.0439455145707399e-10;9.175808362955725e+19;7.618987476509435e-11;2000.0;463793.05;7.677719387943269;-762276.1;23.80975640362581;-8.986335e-07
10:07:50;-50;-50.07571;1.0226872938625912e-10;9.561241318915052e+19;7.921592041054983e-11;2000.0;419761.85;10.742270476952251;-778121.25;52.76248075100336;-1.405075e-06
10:08:05;-75;-75.10274;1.00422279823431e-10;9.916075999838781e+19;8.089228040103986e-11;2000.0;389365.65;6.584176106393266;-792428.45;16.870014078239528;-1.749301e-06
10:08:19;-100;-100.0777;9.867713694274517e-11;1.0269916665985235e+20;8.195232384772738e-11;2000.0;364312.1;6.405427386209291;-806442.85;27.42446672225369;-2.043174e-06
10:08:33;-125;-125.0312;9.712624664631648e-11;1.0600510674452895e+20;8.258785765151252e-11;2000.0;343758.6;5.152378091716484;-819319.95;17.649004929457067;-2.340129e-06
10:08:47;-150;-150.0117;9.567583490542534e-11;1.0924346797310522e+20;8.292438293752327e-11;2000.0;326156.9;5.945124052532461;-831740.55;14.1620046250522;-2.641838e-06
10:09:01;-175;-175.0466;9.431777952672337e-11;1.1241204907463362e+20;8.305556351836668e-11;2000.0;310687.75;7.311591823946411;-843716.55;26.640145926777503;-2.930104e-06
10:09:15;-200;-200.0776;9.30892560448205e-11;1.1539869059426697e+20;8.307497779341787e-11;2000.0;296800.95;5.619819836969865;-854851.3;11.03564678666366;-3.230571e-06
10:09:30;-225;-225.0913;9.191291551585358e-11;1.183714357683407e+20;8.296558927250159e-11;2000.0;284322.5;6.35;-865792.05;19.18573363205066;-3.558246e-06
10:09:44;-250;-250.0679;9.08019604238385e-11;1.2128568624665248e+20;8.276913255215343e-11;2000.0;273020.3;5.72062059570463;-876384.95;20.377006036216407;-3.833239e-06
10:09:59;-275;-275.0407;8.98366356656992e-11;1.239062008551002e+20;8.258531943065817e-11;2000.0;262478.45;10.910425060463961;-885802.0;16.832112166926642;-4.317145e-06
10:10:13;-300;-300.0175;8.894256310249261e-11;1.2640979261915301e+20;8.237173445568935e-11;2000.0;252697.8;10.292375819022546;-894706.3;16.398795687488757;-4.80877e-06
10:10:28;-325;-325.0531;8.802408200586209e-11;1.2906158397094622e+20;8.205610850922419e-11;2000.0;243807.25;9.147096533873468;-904042.05;21.811290081056644;-5.552742e-06
10:10:43;-350;-350.0645;8.716567025327994e-11;1.3161611037725603e+20;8.172526990401422e-11;2000.0;235549.35;7.818335820364844;-912945.1;17.97761107600228;-5.857839e-06
10:10:57;-375;-375.0894;8.626580614851228e-11;1.343762848264738e+20;8.130571202685139e-11;2000.0;227843.1;15.786529067530955;-922468.3;34.64672423188085;-1.639179e-05
10:11:12;-400;-400.0738;8.545320394025847e-11;1.3694409138043319e+20;8.08939992181863e-11;2000.0;221079.35;8.941832865805535;-931240.35;8.605601373524106;-5.834328e-06
10:11:27;-425;-425.0411;8.465501590890166e-11;1.3953867946111563e+20;8.046393972190559e-11;2000.0;214535.7;38.13673425976585;-940020.75;77.12761745963634;-4.880453e-05
10:11:42;-450;-449.998;8.384228104813733e-11;1.422570600763135e+20;7.99699059628953e-11;2000.0;208858.65;9.18212257596249;-949132.95;8.997631632824275;-6.693947e-06
10:11:57;-475;-475.0295;8.308704333009802e-11;1.4485496663665703e+20;7.950602566801918e-11;2000.0;203263.8;51.39433820957325;-957760.3;83.69576154143049;-7.236368e-05
10:12:11;-500;-500.0624;8.236779168582371e-11;1.4739581572741076e+20;7.903610347190232e-11;2000.0;198359.1;9.955375432398318;-966123.65;12.844312943867411;-7.679455e-06
10:12:25;-525;-525.1001;8.167987057460267e-11;1.498890538366947e+20;7.857577927941675e-11;2000.0;193641.3;76.63119795487997;-974260.5;116.50756413211975;-9.999891e-05
10:12:40;-550;-550.08;8.097145588764541e-11;1.5252326865150735e+20;7.806544057927572e-11;2000.0;189617.2;6.016477374676978;-982784.25;11.616340861045702;-8.82112e-06
10:12:55;-575;-572.7319;8.035188290541939e-11;1.5488447346802937e+20;7.761379920357392e-11;2000.0;186015.0;178.88022529055579;-990362.25;228.37709905986634;-9.999897e-05
10:13:09;-600;-600.0021;7.962995963384034e-11;1.5770556143584815e+20;7.706880084084922e-11;2000.0;182176.6;4.769381511265377;-999340.85;10.0504415325895;-1.012339e-05
10:13:23;-625;-625.0302;7.898798421971592e-11;1.6027948508013802e+20;7.656637184274158e-11;2000.0;179168.8;10.247097149924949;-1007463.0;13.211737205984683;-1.084945e-05
10:13:37;-650;-650.0587;7.834973125714817e-11;1.629014603763779e+20;7.605252917292972e-11;2000.0;176520.6;6.426663208851077;-1015670.0;8.396427811873332;-1.160386e-05
10:13:52;-675;-675.0717;7.77192053461219e-11;1.6555537950299613e+20;7.5532399539219e-11;2000.0;174220.9;9.557693236341079;-1023910.0;12.44989959798873;-1.239967e-05
10:14:06;-700;-700.0512;7.713263691981864e-11;1.6808294255535856e+20;7.504165382538127e-11;2000.0;172217.0;9.73858305915188;-1031696.5;15.383026360245243;-1.329499e-05
10:14:20;-725;-725.0196;7.655577675936709e-11;1.7062555039773622e+20;7.45496532120834e-11;2000.0;170517.2;10.039073662445158;-1039470.5;14.465044071830546;-1.425006e-05
10:14:35;-750;-749.9892;7.597181139140585e-11;1.7325869432133848e+20;7.404244222901587e-11;2000.0;169084.95;10.818843514904913;-1047460.5;12.697932902642068;-1.523432e-05
10:14:49;-775;-775.0106;7.539575887365851e-11;1.7591633414227205e+20;7.353521372765451e-11;2000.0;167886.45;9.103151926668035;-1055463.5;11.538522435736734;-1.628551e-05
10:15:03;-800;-800.0161;7.480994590814073e-11;1.7868221132615143e+20;7.301455633350443e-11;2000.0;166803.6;9.332309467650546;-1063728.5;9.520372891856704;-1.729969e-05
10:15:17;-825;-825.0455;7.424913114741568e-11;1.8139163193731465e+20;7.251117660237285e-11;2000.0;165926.4;9.987091668749217;-1071763.0;12.022894826122368;-1.841339e-05
10:15:31;-850;-850.0238;7.372137709566498e-11;1.8399800819908634e+20;7.203188796677632e-11;2000.0;165314.9;7.326629511583073;-1079435.5;11.279960106312432;-1.96134e-05
10:15:45;-875;-874.9863;7.318952628643112e-11;1.8668186353500412e+20;7.154706592141281e-11;2000.0;164737.6;6.7957339559461865;-1087279.5;9.04087938200704;-2.084728e-05
10:16:00;-900;-899.9524;7.266300528868682e-11;1.8939708390265337e+20;7.106414095680282e-11;2000.0;164269.65;10.608316313157335;-1095158.0;10.430723848324238;-2.208095e-05

File: Data/HighFluenceIrrNeutron2023/CV_onPCB/N8740_2_LL1_6e15_9min_CV.csv
time (28.08.2023);set voltage (V);real voltage (V);serial capacitance;1/serial capacitance^2;parallel capacitance;LCR frequency (Hz);r;delta r;x;delta x;sample current
15:21:46;-50;-50.07927;7.720121805423821e-11;1.6778444470615504e+20;6.889446023674122e-11;2000;357923.0;57.0087712549569;-1030780.0;95.41488353501249;-5.8366294e-06
15:21:54;-75;-75.09862;7.602352385287354e-11;1.7302306761385473e+20;6.925413580722137e-11;2000;327260.8;24.082192591207303;-1046748.0;33.03331651530012;-4.1628418000000005e-05
15:22:01;-100;-100.0834;7.504759850045992e-11;1.7755234025989826e+20;6.935792212574574e-11;2000;303703.0;12.617448236470004;-1060360.0;19.390719429665317;-8.5775823e-06
15:22:10;-125;-125.0263;7.41895310434483e-11;1.8168319066422683e+20;6.932445942624217e-11;2000;284150.8;24.529818588811455;-1072624.0;41.43428532025139;-2.0677266999999996e-05
15:22:17;-150;-150.0071;7.344171040818542e-11;1.854020084503483e+20;6.921769889121133e-11;2000;267671.0;19.276929216034386;-1083546.0;24.42949037536395;-1.0809041e-05
15:22:25;-175;-175.0408;7.279341631870924e-11;1.88719073576496e+20;6.907902024687313e-11;2000;253494.8;43.31410855598901;-1093196.0;66.54922989787335;-1.1876345e-05
15:22:33;-200;-200.0722;7.215960814759157e-11;1.9204883086988604e+20;6.887915375251369e-11;2000;240668.4;12.770591215758179;-1102798.0;34.105717995667526;-1.2866213999999999e-05
15:22:41;-225;-225.0869;7.158706637167415e-11;1.9513306631489543e+20;6.866700976334555e-11;2000;229233.0;24.07155998268496;-1111618.0;27.04071004984891;-1.3820006999999999e-05
15:22:50;-250;-250.0617;7.10702236362422e-11;1.979815116617124e+20;6.844976519206305e-11;2000;219081.2;18.993472562962253;-1119702.0;18.41738309315414;-1.4767496e-05
15:22:58;-275;-275.0352;7.061726987511374e-11;2.005294456785839e+20;6.824618047532916e-11;2000;210045.8;7.3506462300943305;-1126884.0;10.039920318408907;-1.5697244000000003e-05
15:23:05;-300;-300.0117;7.017958320041386e-11;2.0303851613620306e+20;6.802955916384706e-11;2000;201582.2;27.82430592126244;-1133912.0;31.924911902775865;-1.6635179999999998e-05
15:23:14;-325;-325.0447;6.975560354447185e-11;2.0551418285993047e+20;6.78005320555731e-11;2000;193720.6;11.813890129842921;-1140804.0;11.523888232710346;-1.7554149e-05
15:23:21;-350;-350.0581;6.93930674017912e-11;2.076671628848188e+20;6.759987491729335e-11;2000;186773.2;14.370525390534613;-1146764.0;11.86591757935306;-1.847765e-05
15:23:29;-375;-375.0919;6.90226638372787e-11;2.0990199552600975e+20;6.737939789501157e-11;2000;180048.2;12.934913992756195;-1152918.0;21.428952377566194;-1.9392548000000002e-05
15:23:37;-400;-400.0669;6.867669452998179e-11;2.1202214894220257e+20;6.71658642568234e-11;2000;173785.8;18.773172347794603;-1158726.0;11.86591757935306;-2.0318745e-05
15:23:45;-425;-425.0383;6.836106194608228e-11;2.1398454065588283e+20;6.696477482966699e-11;2000;168091.4;28.521711028618178;-1164076.0;36.39780213144744;-2.1279487e-05
15:23:52;-450;-449.9932;6.804540798267572e-11;2.1597443936760447e+20;6.675663999035692e-11;2000;162491.8;8.204389069272619;-1169476.0;17.11139970896595;-2.215667e-05
15:24:00;-475;-475.026;6.771836125034266e-11;2.1806557969170416e+20;6.653268755227365e-11;2000;156873.2;12.769964761110344;-1175124.0;12.521980673998822;-2.3070585000000005e-05
15:24:08;-500;-500.057;6.741956631350135e-11;2.2000274061415098e+20;6.632410942617252e-11;2000;151693.2;13.89215606016575;-1180332.0;17.977764043395386;-2.3974629999999998e-05
15:24:15;-525;-525.0917;6.712328331341081e-11;2.219492166574647e+20;6.611221401092491e-11;2000;146611.0;22.362468557831445;-1185542.0;21.98181066245454;-2.4904613e-05
15:24:23;-550;-550.0732;6.684609750696595e-11;2.237937140200272e+20;6.590958805493392e-11;2000;141904.4;29.940741473784513;-1190458.0;31.164081889251925;-2.5849678999999997e-05
15:24:30;-575;-575.0272;6.654335786708939e-11;2.258346493739012e+20;6.568596248043532e-11;2000;136628.0;12.749901960407382;-1195874.0;15.126136320951229;-2.6789065999999998e-05
15:24:38;-600;-600.0025;6.626188142588948e-11;2.2775738826064462e+20;6.547515107864288e-11;2000;131644.0;9.495261976375375;-1200954.0;16.14930339054908;-2.7732315e-05
15:24:46;-625;-625.0309;6.597697742048824e-11;2.2972865453057923e+20;6.526091792669285e-11;2000;126341.4;11.783378123441512;-1206140.0;8.94427190999916;-2.8723985999999993e-05
15:24:54;-650;-650.0605;6.570340841765815e-11;2.316456776379054e+20;6.505337516128758e-11;2000;121069.6;22.46170073703236;-1211162.0;16.8285471743701;-2.9660805000000003e-05
15:25:02;-675;-675.0743;6.54443676793796e-11;2.3348309852443165e+20;6.48569665734147e-11;2000;115719.6;26.391816913581376;-1215956.0;18.0222085217101;-3.0714083e-05
15:25:10;-700;-700.0545;6.518308982081672e-11;2.353586226013593e+20;6.465937084362292e-11;2000;109872.4;19.84459624179842;-1220830.0;9.38083151964686;-3.1683231e-05
15:25:18;-725;-725.022;6.494826462806402e-11;2.370636118638793e+20;6.448141198418961e-11;2000;104254.6;8.567846870713785;-1225244.0;9.20869154657707;-3.2680702999999995e-05
15:25:26;-750;-749.9916;6.47222835752005e-11;2.3872194052850604e+20;6.431129430447967e-11;2000;98289.68000000001;9.652332360625534;-1229522.0;22.521101216414795;-3.3619356000000005e-05
15:25:33;-775;-775.0137;6.453678628217023e-11;2.4009622382669097e+20;6.417106282317508e-11;2000;93087.12;24.630767750923845;-1233056.0;10.039920318408907;-3.474242900000001e-05
15:25:41;-800;-800.0193;6.435526362069113e-11;2.4145258129686348e+20;6.403493044850714e-11;2000;87457.8;31.518629411824477;-1236534.0;27.509998182479038;-3.5723518e-05
15:25:48;-825;-825.0475;6.420147507208388e-11;2.426107202915106e+20;6.39200493815921e-11;2000;82244.8;7.187266517946009;-1239496.0;16.637307474468336;-3.671923200000001e-05
15:25:56;-850;-850.0258;6.407791982995836e-11;2.4354722778450405e+20;6.382773956202656e-11;2000;77750.56;7.875308247934201;-1241886.0;12.198360545581524;-3.7718765e-05
15:26:05;-875;-874.9913;6.39773600307658e-11;2.443134459550501e+20;6.375255745794697e-11;2000;73861.08;19.85369285548713;-1243838.0;23.220680437919988;-3.8774649999999996e-05
15:26:12;-900;-899.9548;6.389280917775552e-11;2.449604852200417e+20;6.368900952273279e-11;2000;70454.31999999999;28.821303232158282;-1245484.0;25.234896472940008;-3.9639733e-05

File: Data/HighFluenceIrrNeutron2023/CV_onPCB/N8740_2_LL2_6e15_1000min_CV.csv
time (12.07.2024);set voltage (V);real voltage (V);serial capacitance;1/serial capacitance^2;parallel capacitance;LCR frequency (Hz);r;delta r;x;delta x;sample current
11:59:15;-25;-25.0454;7.955634933519918e-11;1.579975337077955e+20;6.948740445436982e-11;2000.0;380762.55;10.173120219480355;-1000265.5;13.792661092044565;-4.745632e-06
11:59:30;-50;-50.07158;7.75537453382195e-11;1.6626255400203213e+20;7.030202942334438e-11;2000.0;329551.9;87.8788910945057;-1026094.5;56.34924578022318;-3.984085e-05
11:59:44;-75;-75.10956;7.608679940619019e-11;1.7273540725581064e+20;7.041197556930057e-11;2000.0;296916.1;9.459889005691345;-1045877.5;9.270248108869579;-8.45984e-06
11:59:59;-100;-98.22974;7.48980298838777e-11;1.7826217932725348e+20;7.027010238636286e-11;2000.0;272663.95;294.7618485744042;-1062477.5;200.49298616161116;-9.999885e-05
12:00:13;-125;-125.0259;7.389519006324905e-11;1.8313344238946035e+20;7.003384006122321e-11;2000.0;252865.5;10.38977863094301;-1076896.5;12.92816692342731;-1.105006e-05
12:00:28;-150;-150.0063;7.305212684186178e-11;1.8738476178707556e+20;6.975399862543037e-11;2000.0;236868.05;10.84653746593815;-1089324.5;10.011867957579145;-1.21686e-05
12:00:42;-175;-175.0402;7.230627974818993e-11;1.912704879558675e+20;6.945251975599835e-11;2000.0;223089.35;9.284469559430955;-1100561.0;12.060265337047936;-1.323516e-05
12:00:56;-200;-200.0733;7.164842675110941e-11;1.9479898188485663e+20;6.915061856165982e-11;2000.0;211088.7;13.512050177526726;-1110666.0;16.34625339336204;-1.421863e-05
12:01:11;-225;-225.0868;7.106549525369363e-11;1.9800785815980923e+20;6.88566305652856e-11;2000.0;200559.4;11.996332772976915;-1119776.5;14.599229431720019;-1.518531e-05
12:01:25;-250;-250.0618;7.053852400313762e-11;2.0097741876472765e+20;6.856936040933152e-11;2000.0;191178.75;7.991518941978426;-1128142.0;14.08190328045183;-1.611537e-05
12:01:39;-275;-275.0343;7.005876261619218e-11;2.037394244600408e+20;6.82903025782727e-11;2000.0;182787.2;10.736060730081588;-1135867.5;17.970461874976948;-1.701234e-05
12:01:54;-300;-300.0106;6.961159688893954e-11;2.0636536351712084e+20;6.801712275310972e-11;2000.0;175028.25;9.406347590855868;-1143164.0;11.945710527214361;-1.792419e-05
12:02:08;-325;-325.0448;6.919434162722096e-11;2.088617137320656e+20;6.775004735494087e-11;2000.0;167916.2;9.350828840268653;-1150057.5;11.355064949175764;-1.877983e-05
12:02:22;-350;-350.0582;6.879966069912607e-11;2.112649285657922e+20;6.748722575578886e-11;2000.0;161299.1;12.208583046365373;-1156655.0;8.902246907382427;-1.964123e-05
12:02:36;-375;-375.0898;6.843187019885489e-11;2.1354193891547772e+20;6.723546927889296e-11;2000.0;155121.1;12.881362505573701;-1162871.5;9.881168959186963;-2.050877e-05
12:02:51;-400;-400.0664;6.807794868750106e-11;2.1576802066778125e+20;6.698663829210501e-11;2000.0;149198.25;10.685240989327289;-1168917.0;15.733721746617995;-2.136884e-05
12:03:05;-425;-425.0381;6.773357808245038e-11;2.179676107176046e+20;6.673813040684098e-11;2000.0;143485.6;11.942654646266885;-1174860.0;12.44989959798873;-2.220629e-05
12:03:19;-450;-449.9905;6.738730943168428e-11;2.2021341235516965e+20;6.648394853374615e-11;2000.0;137652.55;11.839652655378028;-1180897.0;15.183873023705118;-2.306338e-05
12:03:33;-475;-475.0261;6.704798072073197e-11;2.2244804560907285e+20;6.623214943845009e-11;2000.0;131725.6;5.939023488756381;-1186873.5;14.853871549195516;-2.388018e-05
12:03:48;-500;-500.0574;6.670959158646759e-11;2.2471053638838718e+20;6.597756263118358e-11;2000.0;125651.55;10.331378175248451;-1192894.0;8.87130204648675;-2.470006e-05
12:04:02;-525;-525.0909;6.637853193177231e-11;2.269575914257985e+20;6.572661563470642e-11;2000.0;119395.45;15.78218536831956;-1198843.5;11.253332839652437;-2.556011e-05
12:04:16;-550;-550.0726;6.605825359766412e-11;2.291636992254176e+20;6.548406181432283e-11;2000.0;112803.8;11.318038699350696;-1204656.0;10.545141061171252;-2.643924e-05
12:04:30;-575;-575.0274;6.574208304100888e-11;2.313732136761988e+20;6.5244541248526e-11;2000.0;105703.5;14.513528172019374;-1210449.5;12.539437786440027;-2.722253e-05
12:04:45;-600;-600.0014;6.544097711133435e-11;2.335072931766444e+20;6.50166488522861e-11;2000.0;98237.89499999999;15.260983708463913;-1216019.0;10.072239075796404;-2.804798e-05
12:04:59;-625;-625.0304;6.517513531841883e-11;2.3541607625958477e+20;6.481619977658599e-11;2000.0;90860.4;17.580742305147385;-1220979.0;11.355615351005863;-2.888578e-05
12:05:14;-650;-650.0598;6.494312321708625e-11;2.3710114900846517e+20;6.46425197506122e-11;2000.0;83559.305;15.349476334715735;-1225341.0;12.36729558149234;-2.973162e-05
12:05:28;-675;-675.0737;6.47550160049147e-11;2.3848066271807006e+20;6.450268187379365e-11;2000.0;76862.73500000002;12.123494287951981;-1228900.5;12.815517937250917;-3.065623e-05
12:05:43;-700;-700.0529;6.459532805083019e-11;2.3966122987897346e+20;6.438321903401421e-11;2000.0;70710.23000000001;10.249900243416942;-1231938.5;12.005727799679617;-3.140672e-05
12:05:57;-725;-725.0198;6.447840277266562e-11;2.405312223959891e+20;6.429672715263022e-11;2000.0;65603.91500000001;10.754230039849315;-1234172.5;11.82951816432098;-3.217626e-05
12:06:12;-750;-749.9904;6.438999629082067e-11;2.4119216721045547e+20;6.4231108560724e-11;2000.0;61467.31;11.584847646818853;-1235867.0;11.599568957508723;-3.298885e-05
12:06:26;-775;-775.0117;6.432171217418633e-11;2.417045396459696e+20;6.418046887744892e-11;2000.0;58038.344999999994;12.019079571664378;-1237179.0;11.244998888394788;-3.378851e-05
12:06:40;-800;-800.0184;6.426615622465739e-11;2.4212261130539208e+20;6.413839839820207e-11;2000.0;55264.025;18.252247635565443;-1238248.5;13.514344231223356;-3.457936e-05
12:06:54;-825;-825.0464;6.422562128919209e-11;2.4242833108925625e+20;6.410849734405307e-11;2000.0;52959.865000000005;9.971993970615893;-1239030.0;16.15549442140351;-3.536867e-05
12:07:09;-850;-850.0264;6.419091033794279e-11;2.426905860752797e+20;6.40821806140038e-11;2000.0;51064.854999999996;13.607847873561878;-1239700.0;14.47411482613013;-3.61904e-05
12:07:23;-875;-874.9896;6.416179764037667e-11;2.4291087231452057e+20;6.405959392567142e-11;2000.0;49539.87;11.700436102983469;-1240262.5;9.134412953222554;-3.698542e-05
12:07:38;-900;-899.9517;6.413865572611463e-11;2.4308619362899218e+20;6.40415726684968e-11;2000.0;48307.104999999996;12.266923972618228;-1240710.0;11.768602295939818;-3.785799e-05
