Repository: aimaax/PENGUIN

# PENGUIN :penguin:  

> **NOTE!!** Google ID and GitLab repo for CERN organization is hidden and the create database function won't work properly in this version. Plotting is still possible with the saved database and data stored in this repo.  

A Python-based environment for GUI-driven analysis for IV, CV, and TCT measurements obtained with [Particulars Setup]() at CERN for CMS HGCAL silicon diodes. Used to plot data for individual diodes, but also to analyse Current Volume Normalization, Saturation Voltage, Charge Collection, and Charge Collection Efficiency.

---

File: Data/HighFluenceIrrNeutron2023/CV_onPCB/N8740_2_LL2_6e15_noadd_CV.csv
time (01.07.2024);set voltage (V);real voltage (V);serial capacitance;1/serial capacitance^2;parallel capacitance;LCR frequency (Hz);r;delta r;x;delta x;sample current
15:50:36;-25;-25.04408;8.184546251169747e-11;1.4928314828385436e+20;6.920818353274868e-11;2000.0;415473.75;111.6987214564249;-972289.35;225.41207016262462;-4.73549e-06
15:50:51;-50;-50.06908;7.987113374338196e-11;1.5675460272978493e+20;7.029286752764272e-11;2000.0;367780.0;145.9438248094108;-996323.3;271.7499135234453;-3.142826e-05
15:51:06;-75;-75.10133;7.840314917756609e-11;1.6267955875770588e+20;7.067023961550285e-11;2000.0;335745.2;78.5077575784712;-1014978.0;159.44685635032133;-8.811272e-06
15:51:21;-100;-98.03237;7.699896858544267e-11;1.6866702488223803e+20;7.064215856253132e-11;2000.0;310022.25;280.4399122361152;-1033487.5;188.71522858529462;-9.999953e-05
15:51:36;-125;-125.026;7.603590899474495e-11;1.7296670633027397e+20;7.061479480061112e-11;2000.0;289979.85;70.6366149741053;-1046577.5;150.1463869029155;-1.15641e-05
15:51:50;-150;-150.0067;7.513634975292659e-11;1.7713313741234825e+20;7.045852466404787e-11;2000.0;272894.8;57.01638361032731;-1059107.5;111.24494370532082;-1.286547e-05
15:52:05;-175;-175.0407;7.441510937110097e-11;1.8058336906808993e+20;7.030210100460623e-11;2000.0;258657.25;169.4481908283473;-1069372.5;324.59503616044407;-1.403974e-05
15:52:19;-200;-200.0697;7.366722384415496e-11;1.842686238739761e+20;7.005236028590203e-11;2000.0;245386.35;64.67508310779353;-1080229.0;115.69766635503069;-1.533163e-05
15:52:33;-225;-225.0826;7.309752238184213e-11;1.871520920383365e+20;6.985729930577194e-11;2000.0;234460.15;53.78555916786586;-1088648.0;98.1799368506621;-1.652947e-05
15:52:48;-250;-250.0603;7.2475324588247e-11;1.9037927204509837e+20;6.958271053963613e-11;2000.0;223869.3;41.16230678667073;-1097994.0;76.32299784468636;-1.764187e-05
15:53:02;-275;-275.0332;7.206922736937846e-11;1.9253082317945474e+20;6.942022816835902e-11;2000.0;215694.05;71.79928533766892;-1104181.0;122.06330324876515;-1.896445e-05
15:53:16;-300;-300.0126;7.153876754506054e-11;1.9539664031721138e+20;6.914798266687875e-11;2000.0;206837.45;79.50561222328899;-1112368.5;127.23261177858448;-1.990861e-05
15:53:30;-325;-325.045;7.11300014444083e-11;1.9764888330388573e+20;6.89368175299016e-11;2000.0;199548.85;51.90367400290658;-1118761.0;82.2371570520285;-2.117682e-05
15:53:45;-350;-350.0565;7.066819132874955e-11;2.002405583669698e+20;6.867092408891253e-11;2000.0;192042.7;59.37243047071596;-1126072.0;89.75967914381157;-2.226228e-05
15:53:59;-375;-375.0873;7.021391886138988e-11;2.0283998692167077e+20;6.839494047759902e-11;2000.0;184828.4;33.774354175912826;-1133357.5;55.614184341766624;-2.302738e-05
15:54:13;-400;-400.064;6.99159905586232e-11;2.045723668672467e+20;6.821870787796661e-11;2000.0;179530.8;45.56921109696766;-1138187.0;65.65477895781845;-2.434234e-05
15:54:27;-425;-425.0366;6.957182552806516e-11;2.0660137219471796e+20;6.799891936676007e-11;2000.0;173963.1;28.70521729581576;-1143817.5;36.337824645952594;-2.544343e-05
15:54:41;-450;-449.993;6.91895888409312e-11;2.0889040906616537e+20;6.774367270726318e-11;2000.0;168029.9;32.928779206037994;-1150136.5;42.680645496524534;-2.639639e-05
15:54:55;-475;-475.0261;6.895513921525524e-11;2.103132917057614e+20;6.758827974755616e-11;2000.0;164115.55;61.79132119480857;-1154047.0;83.0876043703271;-2.799778e-05
15:55:10;-500;-500.056;6.853937633554843e-11;2.1287256998730374e+20;6.729390893842149e-11;2000.0;157953.15;31.611807525037218;-1161047.5;36.51626349998038;-2.869264e-05
15:55:24;-525;-525.0881;6.829520596357417e-11;2.1439742341658637e+20;6.711967902727982e-11;2000.0;154202.45;68.8405576313847;-1165198.5;81.74128393902312;-3.007751e-05
15:55:38;-550;-550.0709;6.798791210839083e-11;2.1633988344408415e+20;6.689417534177928e-11;2000.0;149665.15;32.23113983401766;-1170465.0;28.49122671981675;-3.108872e-05
15:55:52;-575;-575.0267;6.767905394803285e-11;2.1831895376548735e+20;6.666351112165227e-11;2000.0;145124.55;60.69717765267178;-1175806.5;67.7948191235879;-3.244147e-05
15:56:06;-600;-600.0042;6.734325591542108e-11;2.205016178507063e+20;6.641047150785068e-11;2000.0;140045.25;27.333941812332885;-1181669.5;30.86644618351779;-3.350156e-05
15:56:21;-625;-625.0309;6.70733548961166e-11;2.222797710960925e+20;6.620298703846205e-11;2000.0;136035.65;53.34019474092685;-1186424.5;51.436732983345664;-3.461771e-05
15:56:36;-650;-650.0584;6.676088394784941e-11;2.243653789946535e+20;6.596348439441502e-11;2000.0;131055.2;77.14173967444601;-1191977.5;64.12828938931709;-3.583177e-05
15:56:50;-675;-675.0707;6.650548578707012e-11;2.2609192929747576e+20;6.576390854525189e-11;2000.0;127062.4;47.890103361759415;-1196555.0;38.337318633415144;-3.770655e-05
15:57:04;-700;-700.0521;6.621449296912347e-11;2.2808350820389994e+20;6.554037758686263e-11;2000.0;121884.85;53.22636916980154;-1201813.5;39.97045784076034;-3.864109e-05
15:57:18;-725;-725.0195;6.591271178875098e-11;2.30176848940312e+20;6.531046757569029e-11;2000.0;115935.35;35.51269315329379;-1207316.0;20.849460424672863;-3.993519e-05
15:57:32;-750;-749.9928;6.564075724846754e-11;2.320880795569181e+20;6.510311112650056e-11;2000.0;110170.15;30.45145932463664;-1212318.0;19.616319736382763;-4.11544e-05
15:57:46;-775;-775.0128;6.542741835162367e-11;2.336040843206822e+20;6.49377241227833e-11;2000.0;105619.55;74.42239162375796;-1216271.0;41.31525142123668;-4.30558e-05
15:58:00;-800;-800.0177;6.521572893550066e-11;2.3512309737192414e+20;6.477807327853335e-11;2000.0;100297.485;53.823999886203225;-1220219.0;35.31217920208267;-4.407895e-05
15:58:14;-825;-825.0447;6.504347462030353e-11;2.3637009709385803e+20;6.464577181010665e-11;2000.0;95961.19999999998;37.233251268188;-1223450.5;23.081106992516627;-4.610484e-05
15:58:28;-850;-850.0241;6.487186343863404e-11;2.3762233197445195e+20;6.45180284296618e-11;2000.0;90843.45;65.70874085690592;-1226687.0;29.833705770487175;-4.732233e-05
15:58:42;-875;-874.9893;6.473360319753135e-11;2.386384597453575e+20;6.44153143949896e-11;2000.0;86412.48;42.747572211764336;-1229307.0;18.98815420202817;-4.821515e-05
15:58:57;-900;-899.956;6.463617364594989e-11;2.393584269130675e+20;6.434035779633385e-11;2000.0;83480.19999999998;56.75051849983409;-1231160.0;24.81934729198171;-5.00205e-05

File: Data/HighFluenceIrrNeutron2023/CV_onPCB/N8740_2_UL_6e15_101d_CV.csv
time (23.01.2024);set voltage (V);real voltage (V);serial capacitance;1/serial capacitance^2;parallel capacitance;LCR frequency (Hz);r;delta r;x;delta x;sample current
07:42:51;-25;-25.04189;7.988070268738412e-11;1.5671704957554983e+20;6.89595971006137e-11;2000.0;396446.15;19.037236537901194;-996203.95;36.11540356966816;-3.082027e-06
07:43:06;-50;-50.07831;7.837855399476674e-11;1.6278167243699844e+20;7.004698680730611e-11;2000.0;350155.95;13.793744053011862;-1015296.5;33.0399379539369;-5.039944e-06
07:43:20;-75;-75.09917;7.705596907006784e-11;1.6841758161748886e+20;7.040487525148003e-11;2000.0;317416.15;21.34247818319138;-1032723.0;45.7990174567097;-1.151422e-05
07:43:35;-100;-100.0807;7.594665198134931e-11;1.7337350671809315e+20;7.045372003689573e-11;2000.0;292571.25;9.11149685836526;-1047807.5;26.607094918461126;-7.199968e-06
07:43:49;-125;-125.0257;7.500706599375048e-11;1.7774428446667594e+20;7.037807686095624e-11;2000.0;272089.85;15.273878845925157;-1060933.0;63.93003988736437;-9.999804e-05
07:44:04;-150;-150.0143;7.420520053986296e-11;1.816064687228069e+20;7.021276904188837e-11;2000.0;255721.05;8.771395270993093;-1072397.5;17.130017513125896;-9.280622e-06
07:44:18;-175;-170.6555;7.344811608636626e-11;1.8536967068935684e+20;6.998465432634423e-11;2000.0;241025.65;330.08374903196926;-1083451.5;216.23630014407848;-9.999825e-05
07:44:32;-200;-200.0717;7.271220343429212e-11;1.891408729083993e+20;6.969743702054824e-11;2000.0;227615.2;14.358377345647387;-1094417.0;25.170419146291543;-1.105317e-05
07:44:46;-225;-225.0858;7.209959042538812e-11;1.92368697619039e+20;6.943244941862724e-11;2000.0;216321.2;13.157051341391053;-1103716.0;23.66854452643846;-1.192084e-05
07:45:01;-250;-250.0612;7.152510383149422e-11;1.9547130217989456e+20;6.915244030281644e-11;2000.0;206084.8;13.572324782438715;-1112581.0;24.206404111309055;-1.273621e-05
07:45:15;-275;-275.0326;7.101951362487929e-11;1.9826434178806736e+20;6.888998072756864e-11;2000.0;197004.7;9.907093418354346;-1120501.5;11.689204421174265;-1.356429e-05
07:45:29;-300;-300.0082;7.055728687701616e-11;2.0087054355057485e+20;6.863378326222427e-11;2000.0;188810.35;16.766525430153973;-1127842.0;23.564804263986577;-1.440718e-05
07:45:43;-325;-325.0425;7.013025937118503e-11;2.0332421759861578e+20;6.838323973273857e-11;2000.0;181367.2;14.303076592118217;-1134709.5;14.738978933426832;-1.524257e-05
07:45:57;-350;-350.0564;6.972834308516773e-11;2.056749067752914e+20;6.813622201035436e-11;2000.0;174453.55;11.491621948184688;-1141250.0;13.711309200802088;-1.604057e-05
07:46:11;-375;-375.0904;6.934194213793776e-11;2.079734984761751e+20;6.788775232430975e-11;2000.0;167961.2;8.701896345050313;-1147609.5;12.776443167016398;-1.683812e-05
07:46:25;-400;-400.0661;6.898658242541548e-11;2.101216191296043e+20;6.765105217407572e-11;2000.0;162074.65;13.809828927253227;-1153521.0;13.800362314084365;-1.766314e-05
07:46:39;-425;-425.0364;6.866342080844529e-11;2.1210413131237822e+20;6.743008146916293e-11;2000.0;156739.75;10.59383665156302;-1158950.0;17.0;-1.852211e-05
07:46:54;-450;-449.9879;6.832904213596233e-11;2.1418513909985437e+20;6.719414347874405e-11;2000.0;151355.3;12.477399568820422;-1164621.5;15.170283451537745;-1.928546e-05
07:47:09;-475;-475.0234;6.799688761738675e-11;2.1628277399443102e+20;6.695379188088196e-11;2000.0;146074.9;11.421449119967221;-1170310.5;11.778688381988887;-2.008992e-05
07:47:23;-500;-500.0557;6.766711242038588e-11;2.1839601607150587e+20;6.671049639565333e-11;2000.0;140826.45;15.156430153568488;-1176014.0;11.903780911962382;-2.08601e-05
07:47:37;-525;-525.0897;6.73469889624169e-11;2.2047717369659205e+20;6.647125084751557e-11;2000.0;135625.75;15.478513333004562;-1181604.0;21.603240497666082;-2.163486e-05
07:47:51;-550;-550.0723;6.70480089663744e-11;2.224478581855616e+20;6.624419425456433e-11;2000.0;130739.95;12.055595174026042;-1186873.0;13.078608488673403;-2.256479e-05
07:48:05;-575;-575.0236;6.672293176524795e-11;2.2462069084410154e+20;6.599581963273255e-11;2000.0;125186.5;16.561627335500578;-1192655.5;14.63685417021021;-2.336361e-05
07:48:20;-600;-599.9966;6.640046522350596e-11;2.268076796775346e+20;6.574848781849013e-11;2000.0;119341.75;10.839020942871178;-1198447.5;11.871710070583767;-2.420613e-05
07:48:34;-625;-625.0269;6.607953673596548e-11;2.290161032375461e+20;6.550196321382622e-11;2000.0;113083.6;10.465514798613588;-1204268.0;11.036303729057115;-2.501085e-05
07:48:48;-650;-650.057;6.576819038004087e-11;2.311895583263592e+20;6.526298105912402e-11;2000.0;106457.55;15.304815418684408;-1209969.0;10.90642012761291;-2.583929e-05
07:49:02;-675;-675.0709;6.546991586951153e-11;2.3330091082353436e+20;6.503537250332182e-11;2000.0;99355.08499999999;11.276529330870906;-1215481.5;11.646351359975363;-2.666259e-05
07:49:17;-700;-700.0507;6.519414392973726e-11;2.3527881606885225e+20;6.482557719935696e-11;2000.0;92037.84;19.220566328805276;-1220623.0;8.33966426182733;-2.749718e-05
07:49:31;-725;-725.0171;6.495163083802564e-11;2.370390401879227e+20;6.464208052462938e-11;2000.0;84782.85500000001;13.244933889982507;-1225180.5;9.961802045814803;-2.82933e-05
07:49:45;-750;-749.9856;6.474447902832005e-11;2.3855829311003e+20;6.44862819241608e-11;2000.0;77773.1;15.423794928616028;-1229100.5;8.260599251870289;-2.917565e-05
07:49:59;-775;-775.0074;6.457761025707109e-11;2.3979275691252102e+20;6.436128100403448e-11;2000.0;71441.975;16.17902944400577;-1232276.5;9.11797674925748;-2.993407e-05
07:50:14;-800;-800.0161;6.444981173541182e-11;2.4074467724839525e+20;6.426462122631955e-11;2000.0;66281.43000000002;9.853887811417744;-1234720.0;8.689073598491383;-3.082563e-05
07:50:28;-825;-825.0429;6.435037177384604e-11;2.414892926292254e+20;6.419018442532212e-11;2000.0;61775.86999999998;10.45201918291384;-1236628.0;10.406728592598155;-3.163369e-05
07:50:42;-850;-850.0225;6.427656403140077e-11;2.4204420757098607e+20;6.413481659004246e-11;2000.0;58203.375000000015;11.10610614707066;-1238048.0;9.289779329994873;-3.249187e-05
07:50:56;-875;-874.9854;6.421743233952208e-11;2.424901635203312e+20;6.408939140355909e-11;2000.0;55388.36499999999;11.10563207341223;-1239188.0;10.4546640309481;-3.333283e-05
07:51:11;-900;-899.9487;6.417372418288212e-11;2.4282059182442778e+20;6.405583552743902e-11;2000.0;53197.295;12.540284037851725;-1240032.0;9.07193474403338;-3.429785e-05

File: Data/HighFluenceIrrNeutron2023/CV_onPCB/N8740_2_UL_6e15_142d_CV.csv
time (05.03.2024);set voltage (V);real voltage (V);serial capacitance;1/serial capacitance^2;parallel capacitance;LCR frequency (Hz);r;delta r;x;delta x;sample current
14:43:10;-25;-25.03882;8.165535956352878e-11;1.4997905365279857e+20;6.95740290773889e-11;2000.0;406105.85;20.347760933331216;-974552.95;51.93551169479318;-3.166939e-06
14:43:24;-50;-50.07259;7.99186763427253e-11;1.5656815558353794e+20;7.076930139589242e-11;2000.0;358026.45;21.57086866586508;-995730.6;47.99642695034705;-5.251113e-06
14:43:39;-75;-75.09479;7.839808988082548e-11;1.6270055597127487e+20;7.113273546144066e-11;2000.0;324398.1;55.651635196101836;-1015043.5;138.59883657520362;-2.808953e-05
14:43:54;-100;-100.079;7.719919591732272e-11;1.6779323463094646e+20;7.11940986122981e-11;2000.0;299374.9;44.79458114549126;-1030807.0;95.81779584189985;-7.453067e-06
14:44:08;-125;-125.0324;7.605767448608083e-11;1.7286772442742332e+20;7.103616806731374e-11;2000.0;278179.0;135.88831811454583;-1046278.0;127.56292564848141;-9.999982e-05
14:44:22;-150;-150.0149;7.512475234944379e-11;1.7718783158346623e+20;7.082107441619389e-11;2000.0;261123.35;23.571728298960178;-1059271.0;47.748821974997455;-9.568733e-06
14:44:37;-175;-169.5041;7.431975746403336e-11;1.8104704158646318e+20;7.057758808157414e-11;2000.0;246555.2;396.7681539639995;-1070744.5;223.9369051764358;-9.999963e-05
14:44:51;-200;-200.0675;7.351026506377637e-11;1.8505636300451902e+20;7.025579789524496e-11;2000.0;232992.0;28.111563457054466;-1082535.5;49.49482296159872;-1.138746e-05
14:45:06;-225;-225.0803;7.280450486098287e-11;1.8866159196680058e+20;6.993610374511942e-11;2000.0;221361.0;9.620550919775852;-1093029.5;18.075881721232854;-1.226577e-05
14:45:20;-250;-250.0568;7.220449050886156e-11;1.9181014970278317e+20;6.964587335403761e-11;2000.0;211242.3;12.749725487240894;-1102112.5;21.469455046647084;-1.317603e-05
14:45:34;-275;-275.0309;7.167433665216502e-11;1.9465816969712743e+20;6.937054394381025e-11;2000.0;202330.15;35.41223482075087;-1110264.5;61.90910676144504;-1.406247e-05
14:45:49;-300;-300.0082;7.117001529868358e-11;1.9742669786997424e+20;6.908827925690225e-11;2000.0;194090.25;27.695746514582343;-1118132.0;40.997560903058606;-1.496494e-05
14:46:03;-325;-325.0408;7.06873058122105e-11;2.0013227931169607e+20;6.880030704142381e-11;2000.0;186440.1;27.30813981215125;-1125767.5;51.92723273967139;-1.577318e-05
14:46:18;-350;-350.0533;7.023347020317665e-11;2.027270709028806e+20;6.851618317742187e-11;2000.0;179378.7;24.100321574618047;-1133042.0;32.50846043724618;-1.657819e-05
14:46:32;-375;-375.0835;6.982130560334016e-11;2.051275859098763e+20;6.824944241129494e-11;2000.0;172965.7;20.01450723850078;-1139730.5;27.289879076316918;-1.745259e-05
14:46:47;-400;-400.0612;6.942049020374722e-11;2.0750312801074282e+20;6.798084581772366e-11;2000.0;166815.65;6.035012427493419;-1146311.0;10.556988206870367;-1.82515e-05
14:47:01;-425;-425.0336;6.904089839824683e-11;2.0979113470634492e+20;6.771766422958224e-11;2000.0;161120.6;23.457663992819057;-1152613.5;30.840517181136896;-1.908878e-05
14:47:16;-450;-449.9903;6.868786858081648e-11;2.119531715925037e+20;6.746728231892297e-11;2000.0;155828.8;15.335840374756126;-1158537.5;22.30330692969094;-1.984955e-05
14:47:30;-475;-475.0226;6.833091964674907e-11;2.141733690435923e+20;6.720829104977931e-11;2000.0;150514.9;19.100117800683847;-1164589.5;23.95281820579783;-2.073764e-05
14:47:45;-500;-500.0526;6.79789099331531e-11;2.1639718528947598e+20;6.694751185572242e-11;2000.0;145298.75;17.409175023532846;-1170620.0;21.78302091079196;-2.159443e-05
14:47:59;-525;-525.0852;6.763128436888155e-11;2.1862747038663485e+20;6.668608934593309e-11;2000.0;140083.05;24.988044641388015;-1176637.0;19.71167166934352;-2.238414e-05
14:48:13;-550;-550.066;6.729496311551219e-11;2.2081820800552747e+20;6.643028960647687e-11;2000.0;134912.0;31.615186224344782;-1182517.5;36.863769476275756;-2.322758e-05
14:48:27;-575;-575.024;6.692772916700814e-11;2.2324812517413356e+20;6.614960780182725e-11;2000.0;128956.75;13.932493495422849;-1189006.0;12.275992831539124;-2.403388e-05
14:48:42;-600;-599.9998;6.657770801254264e-11;2.2560167494167052e+20;6.587950543908359e-11;2000.0;123048.65;10.871815625736117;-1195257.0;12.22906374175881;-2.491373e-05
14:48:56;-625;-625.0269;6.623347880465304e-11;2.2795276660906456e+20;6.561424504621882e-11;2000.0;116718.8;24.061649984986484;-1201469.0;21.58587501121972;-2.578784e-05
14:49:11;-650;-650.0551;6.588583500277377e-11;2.303646791686597e+20;6.534699407268381e-11;2000.0;109677.0;23.813021647829576;-1207808.5;15.285205265222968;-2.658792e-05
14:49:25;-675;-675.0677;6.555594081155666e-11;2.3268902030734334e+20;6.509341147519343e-11;2000.0;102324.4;27.060801909773478;-1213886.5;25.25148510484086;-2.747708e-05
14:49:39;-700;-700.0481;6.526057415708032e-11;2.348000685075207e+20;6.486818288153482e-11;2000.0;94838.145;18.36701047394498;-1219380.5;16.514766120051473;-2.847042e-05
14:49:53;-725;-725.0172;6.498287106022512e-11;2.3681118407236944e+20;6.465810796122594e-11;2000.0;86788.68;33.292889330906654;-1224591.5;21.345667007615386;-2.912978e-05
14:50:07;-750;-749.9887;6.476086550702759e-11;2.3843758330187016e+20;6.449003285220967e-11;2000.0;79630.915;23.274620593040748;-1228789.5;17.384979148678894;-3.005571e-05
14:50:21;-775;-775.0071;6.45756451244956e-11;2.3980735163246834e+20;6.435050275390698e-11;2000.0;72891.01999999999;23.290988171393504;-1232314.0;13.065221008463654;-3.085811e-05
14:50:36;-800;-800.0128;6.443611269467192e-11;2.4084705219238157e+20;6.424567599674459e-11;2000.0;67237.905;16.19296988665157;-1234982.5;11.529852557600204;-3.168629e-05
14:50:50;-825;-825.0397;6.432839366375721e-11;2.416543328119282e+20;6.416394699700772e-11;2000.0;62625.965000000004;17.22149133350525;-1237050.5;8.380781586463161;-3.247515e-05
14:51:05;-850;-850.0194;6.424916318897481e-11;2.4225070456203834e+20;6.410419940744115e-11;2000.0;58899.170000000006;14.835432417021204;-1238576.0;6.723094525588644;-3.340168e-05
14:51:19;-875;-874.9833;6.418824381010846e-11;2.4271075034855948e+20;6.405814558870097e-11;2000.0;55870.575;15.238500377333883;-1239751.5;12.53544973265818;-3.412637e-05
14:51:34;-900;-899.9516;6.414245554273768e-11;2.4305739349678788e+20;6.402289546761514e-11;2000.0;53612.984999999986;12.944648073624784;-1240636.5;11.051583596933066;-3.529158e-05

File: Data/HighFluenceIrrNeutron2023/CV_onPCB/N8740_2_UL_6e15_250d_CV.csv
time (26.06.2024);set voltage (V);real voltage (V);serial capacitance;1/serial capacitance^2;parallel capacitance;LCR frequency (Hz);r;delta r;x;delta x;sample current
07:56:16;-25;-25.04448;8.028307143246042e-11;1.5515009350564528e+20;6.94139748425642e-11;2000.0;392228.75;11.401507575755058;-991211.1;22.807553573323027;-2.967166e-06
07:56:31;-50;-50.07938;7.86525179350317e-11;1.616496390272736e+20;7.048836907175907e-11;2000.0;344329.5;9.45238065251289;-1011760.0;13.564659966250536;-4.679119e-06
07:56:45;-75;-75.10146;7.724573188331785e-11;1.6759112461098962e+20;7.07773828414657e-11;2000.0;311433.35;21.333105142008755;-1030186.0;17.711578134090704;-1.555699e-05
07:56:59;-100;-100.0834;7.6117075134711e-11;1.725980228324986e+20;7.078268038560232e-11;2000.0;287003.45;9.094634407165577;-1045461.5;16.78205887249833;-6.886209e-06
07:57:14;-125;-125.0344;7.510312761514763e-11;1.7728988303004726e+20;7.06287003330225e-11;2000.0;266692.15;83.47772981460386;-1059576.0;70.41803746200257;-9.699616e-05
07:57:28;-150;-150.0161;7.422700356171066e-11;1.814997962698069e+20;7.039726984596736e-11;2000.0;250054.45;12.42446678936364;-1072082.5;12.607041683122969;-8.792193e-06
07:57:43;-175;-172.5713;7.344174429772232e-11;1.8540183734366185e+20;7.012942165687421e-11;2000.0;235485.05;193.35296060572745;-1083545.5;110.84330155674722;-9.999875e-05
07:57:57;-200;-200.0735;7.270323524688429e-11;1.8918753810584394e+20;6.981783841713354e-11;2000.0;222513.3;8.364837117362178;-1094552.0;16.364595931461306;-1.044965e-05
07:58:12;-225;-225.0872;7.207653828333888e-11;1.9249176733883243e+20;6.952499841707016e-11;2000.0;211508.05;20.720940495064408;-1104069.0;41.13939717594316;-1.126839e-05
07:58:26;-250;-250.0646;7.148327711200154e-11;1.9570011976151528e+20;6.921709920134339e-11;2000.0;201430.85;9.194094572060918;-1113232.0;7.956129712366434;-1.203437e-05
07:58:40;-275;-275.0346;7.096710380802394e-11;1.9855728976550884e+20;6.893310275596669e-11;2000.0;192617.05;12.285453797072373;-1121329.0;15.180579699076052;-1.281499e-05
07:58:54;-300;-300.0135;7.048482357724739e-11;2.0128377362850005e+20;6.864965673727399e-11;2000.0;184592.1;9.457774579677823;-1129001.5;15.704696749698797;-1.357392e-05
07:59:09;-325;-325.0461;7.002864555293208e-11;2.0391470566222935e+20;6.836732736606733e-11;2000.0;177139.95;13.832836838479663;-1136356.0;10.084641788382966;-1.43269e-05
07:59:23;-350;-350.0595;6.960678661137455e-11;2.063938868559145e+20;6.809558066554196e-11;2000.0;170310.3;11.020685096671626;-1143243.0;11.115304764152892;-1.504703e-05
07:59:37;-375;-375.0914;6.920273580024634e-11;2.088110476706216e+20;6.782465128131157e-11;2000.0;163912.1;8.450414191032296;-1149918.0;9.710818709048171;-1.57577e-05
07:59:51;-400;-400.0677;6.882771769874564e-11;2.1109272317875687e+20;6.756585734648643e-11;2000.0;158004.25;10.932491710493084;-1156183.5;12.811615823150488;-1.651107e-05
08:00:06;-425;-425.0388;6.8477684064103e-11;2.1325630107273242e+20;6.731866667643669e-11;2000.0;152481.9;11.79743616214981;-1162093.5;8.639299740140979;-1.727384e-05
08:00:21;-450;-449.992;6.812480602985128e-11;2.1547130528370006e+20;6.706306702377888e-11;2000.0;146977.9;10.640700164932758;-1168113.0;10.273752965688828;-1.80006e-05
08:00:35;-475;-475.025;6.776974548147401e-11;2.1773502262369527e+20;6.680105925097183e-11;2000.0;141401.55;16.590731599299655;-1174233.0;17.307512819582136;-1.873839e-05
08:00:50;-500;-500.0566;6.742664983286648e-11;2.1995651818374067e+20;6.654509980226829e-11;2000.0;135838.85;13.151287959739914;-1180208.0;11.653325705565772;-1.94548e-05
08:01:05;-525;-525.0917;6.708206226652999e-11;2.22222070225753e+20;6.628533119094553e-11;2000.0;130056.15;10.679015638156919;-1186270.5;13.218831264525619;-2.016153e-05
08:01:19;-550;-550.0723;6.673549374844136e-11;2.2453613566620074e+20;6.602231879898497e-11;2000.0;123932.7;11.623274065425802;-1192431.0;11.355615351005863;-2.089874e-05
08:01:33;-575;-575.0262;6.639955104696318e-11;2.2681392501156286e+20;6.576634493632764e-11;2000.0;117596.85;17.13873901429157;-1198464.0;9.833615815151617;-2.16027e-05
08:01:48;-600;-600.0034;6.606623316770396e-11;2.2910834515817932e+20;6.551295742195614e-11;2000.0;110692.4;13.43826625722232;-1204510.5;11.542854932814498;-2.232865e-05
08:02:02;-625;-625.0308;6.574153992425825e-11;2.313770366224582e+20;6.526594857859438e-11;2000.0;103329.4;12.241813591131015;-1210459.5;9.123458773951905;-2.304823e-05
08:02:17;-650;-650.0597;6.543492339927687e-11;2.3355050103054647e+20;6.503340927849862e-11;2000.0;95557.04000000001;11.982170921831937;-1216131.5;13.440145088502579;-2.380728e-05
08:02:31;-675;-675.0731;6.515397725429049e-11;2.3556899884093473e+20;6.482162567187191e-11;2000.0;87455.70000000001;12.28870009398913;-1221375.5;12.13414603505331;-2.450194e-05
08:02:45;-700;-700.0538;6.490710317845101e-11;2.3736437943670558e+20;6.463558848181777e-11;2000.0;79461.86000000002;6.417286809859409;-1226021.0;9.641058033224361;-2.523415e-05
08:02:59;-725;-725.0198;6.46995772977984e-11;2.3888952857121915e+20;6.447990842535325e-11;2000.0;71789.47;9.734659983789784;-1229953.5;9.931641354781192;-2.590674e-05
08:03:13;-750;-749.9921;6.454186355422011e-11;2.4005845033113548e+20;6.436148357255698e-11;2000.0;65272.43000000001;11.38495740000823;-1232959.0;11.155716023635595;-2.660879e-05
08:03:27;-775;-775.0118;6.442129819431489e-11;2.40957836640929e+20;6.427068135249318e-11;2000.0;59798.59500000001;15.529361665889443;-1235266.5;9.598828053465693;-2.73164e-05
08:03:41;-800;-800.0172;6.433151390083244e-11;2.4163089171822392e+20;6.420301425197734e-11;2000.0;55340.06;11.359917253219695;-1236990.5;12.835010712889957;-2.799803e-05
08:03:55;-825;-825.0445;6.426348344177315e-11;2.4214275196986746e+20;6.415107598102548e-11;2000.0;51834.80500000001;12.549214069016488;-1238300.0;10.559356040971437;-2.870288e-05
08:04:09;-850;-850.0234;6.421486724372662e-11;2.4250953669507554e+20;6.411445113880707e-11;2000.0;49043.14000000001;13.083809460550578;-1239237.5;11.266654339243749;-2.939769e-05
08:04:23;-875;-874.9871;6.417390531423083e-11;2.428192211003304e+20;6.408276759308664e-11;2000.0;46763.83499999999;14.228570334014647;-1240028.5;10.37484939649728;-3.007755e-05
08:04:37;-900;-899.9538;6.414144738424486e-11;2.430650341819058e+20;6.4057320193967e-11;2000.0;44960.920000000006;13.101588834946746;-1240656.0;11.410521460476728;-3.080029e-05

File: Data/HighFluenceIrrNeutron2023/CV_onPCB/N8740_2_UL_6e15_331d_CV.csv
time (17.09.2024);set voltage (V);real voltage (V);serial capacitance;1/serial capacitance^2;parallel capacitance;LCR frequency (Hz);r;delta r;x;delta x;sample current
15:45:52;-25;-25.04005;8.06286923105542e-11;1.5382281954658225e+20;6.964865252052737e-11;2000.0;391873.7;21.600821743628185;-986962.2;46.05152549047644;-2.811643e-06
15:46:11;-50;-50.07421;7.904946067337984e-11;1.600302845726791e+20;7.075932603827512e-11;2000.0;344572.15;22.458993187585236;-1006679.5;38.25882251193834;-4.315006e-06
15:46:31;-75;-75.09988;7.768703523064515e-11;1.6569252049164717e+20;7.107159057904775e-11;2000.0;312516.6;24.258029598464923;-1024334.0;53.0537463333175;-5.509642e-06
15:46:51;-100;-100.0747;7.648760189230426e-11;1.7092984960459155e+20;7.1052527142404e-11;2000.0;287747.85;67.01512049530314;-1040397.0;144.55811979961553;-6.491974e-06
15:47:10;-125;-125.0338;7.545727780591149e-11;1.7562960836067682e+20;7.088888863593212e-11;2000.0;267720.4;23.73756516578733;-1054603.0;33.444730526646495;-8.440607e-06
15:47:29;-150;-150.0073;7.456886716091679e-11;1.7983942660225696e+20;7.066520361461471e-11;2000.0;250822.2;77.79066782076112;-1067167.5;150.67825821929318;-4.244913e-05
15:47:49;-175;-175.048;7.375885662349041e-11;1.8381106369667236e+20;7.03731947016328e-11;2000.0;236643.25;14.521342052303567;-1078887.0;29.875575308268118;-9.084779e-06
15:48:09;-200;-200.0658;7.30432422261252e-11;1.874303496554161e+20;7.008095227060226e-11;2000.0;223987.55;18.398705796876044;-1089457.0;43.29029914426556;-0.0001599226
15:48:29;-225;-225.0809;7.243926969096512e-11;1.9056883257901203e+20;6.980690485310118e-11;2000.0;213324.1;49.47316949620267;-1098540.5;84.73333169420401;-1.067951e-05
15:48:48;-250;-250.0577;7.176347021035776e-11;1.941749210432937e+20;6.944320017150108e-11;2000.0;202694.1;11.766031616479705;-1108885.5;18.268483790397056;-1.137588e-05
15:49:07;-275;-275.0313;7.122527525572295e-11;1.9712047065958626e+20;6.914352047403451e-11;2000.0;193863.05;19.035292879280846;-1117264.5;31.308744784804134;-1.211894e-05
15:49:27;-300;-300.0103;7.07359389596008e-11;1.998571796413015e+20;6.88548715615518e-11;2000.0;185945.15;22.027627539070107;-1124993.5;36.71018251112353;-1.285104e-05
15:49:47;-325;-325.0406;7.029045112653142e-11;2.0239852290342653e+20;6.858141854839216e-11;2000.0;178716.95;17.43064470982069;-1132123.5;14.496120170583575;-1.362582e-05
15:50:07;-350;-350.0531;6.986473619117776e-11;2.0487263489754717e+20;6.830586175808049e-11;2000.0;172071.4;14.281351476663541;-1139022.0;21.290843102141352;-1.437257e-05
15:50:26;-375;-375.0841;6.94457528758748e-11;2.073521863101998e+20;6.802489786985644e-11;2000.0;165609.55;19.62134997904069;-1145894.0;18.19890106572372;-1.505022e-05
15:50:45;-400;-400.0603;6.906150995574184e-11;2.0966592815450695e+20;6.775971411633756e-11;2000.0;159712.8;28.026469631403806;-1152269.5;32.042744888663954;-1.575408e-05
15:51:05;-425;-425.0335;6.866466500186612e-11;2.1209644479198816e+20;6.747661092911998e-11;2000.0;153779.45;18.37355096327327;-1158929.0;17.970809664564367;-1.647655e-05
15:51:24;-450;-449.989;6.827701162835095e-11;2.145117031204326e+20;6.719510263534356e-11;2000.0;147891.15;19.052070097498586;-1165509.0;28.177118376441545;-1.713385e-05
15:51:43;-475;-475.0217;6.791057122980896e-11;2.1683292728218554e+20;6.692443948875848e-11;2000.0;142242.0;25.642055299838972;-1171798.0;27.546324618721822;-1.777777e-05
15:52:03;-500;-500.0513;6.754635177925755e-11;2.191776191595585e+20;6.665275804510144e-11;2000.0;136410.95;20.35908580953477;-1178116.5;17.962112904666867;-1.850281e-05
15:52:22;-525;-525.0839;6.720003204385425e-11;2.2144253257744823e+20;6.639278652904685e-11;2000.0;130575.9;32.026231436121236;-1184188.0;32.222662832236566;-1.918505e-05
15:52:41;-550;-550.0668;6.683543040927937e-11;2.2386515576576868e+20;6.611629770295569e-11;2000.0;124174.85;18.28117542719832;-1190648.0;19.42421169571625;-1.981086e-05
15:53:01;-575;-575.0224;6.646890596033847e-11;2.263408480724975e+20;6.583806355931128e-11;2000.0;117190.8;17.903156146333526;-1197213.5;17.310040439005334;-2.037409e-05
15:53:20;-600;-600.0001;6.613464582886612e-11;2.2863459030579384e+20;6.558322175368057e-11;2000.0;110333.55;18.14131679344143;-1203264.5;14.499568959110475;-2.111943e-05
15:53:39;-625;-625.0252;6.580685969904493e-11;2.3091793569659257e+20;6.533320782118844e-11;2000.0;102963.1;31.23666915661784;-1209258.0;23.51169921549695;-2.182651e-05
15:53:59;-650;-650.0524;6.548071725464947e-11;2.332239487725627e+20;6.508610985427272e-11;2000.0;94627.01999999999;23.326403066053686;-1215281.0;12.587692401707312;-2.246035e-05
15:54:19;-675;-675.0659;6.519577299217199e-11;2.3526705827920573e+20;6.486958925903407e-11;2000.0;86552.82999999999;20.501390318708065;-1220592.5;17.998263805156316;-2.317769e-05
15:54:38;-700;-700.0459;6.494344121888926e-11;2.3709882703701226e+20;6.467825420755857e-11;2000.0;78460.63500000001;30.21421377017768;-1225335.0;18.76832437912346;-2.386352e-05
15:54:57;-725;-725.0162;6.472167821856637e-11;2.3872640619102333e+20;6.451004334200395e-11;2000.0;70423.93999999999;15.474198525287356;-1229533.5;12.634773444743677;-2.443069e-05
15:55:17;-750;-749.9867;6.454835525106578e-11;2.400101668910873e+20;6.437791894506693e-11;2000.0;63433.334999999985;14.861588533868153;-1232835.0;16.054594358002323;-2.5076e-05
15:55:36;-775;-775.0078;6.442348864190087e-11;2.4094145142026417e+20;6.428278565295755e-11;2000.0;57789.67;19.563108265303846;-1235224.5;14.465044071830546;-2.581822e-05
15:55:55;-800;-800.0112;6.432987573862687e-11;2.4164319815065164e+20;6.421105511303136e-11;2000.0;53213.085;18.81452268196027;-1237022.0;17.77076250474357;-2.651374e-05
15:56:15;-825;-825.0386;6.425525889317057e-11;2.4220474354290488e+20;6.415369355797512e-11;2000.0;49276.9;16.675173162519208;-1238458.5;17.033423026508792;-2.701717e-05
15:56:34;-850;-850.0166;6.420059454475078e-11;2.4261737527148387e+20;6.411082756013623e-11;2000.0;46381.385;15.737860837801378;-1239513.0;16.20339470604848;-2.762674e-05
15:56:53;-875;-874.9831;6.416050435560117e-11;2.429206651333993e+20;6.40795835349128e-11;2000.0;44075.034999999996;19.528406585023728;-1240287.5;10.580051984749414;-2.831949e-05
15:57:13;-900;-899.9488;6.412953283474972e-11;2.431553600980768e+20;6.405530919892195e-11;2000.0;42240.16499999999;19.384498026773887;-1240886.5;13.825248641525404;-2.903618e-05

File: Data/HighFluenceIrrNeutron2023/CV_onPCB/N8740_2_UL_6e15_33d_CV.csv
time (09.11.2023);set voltage (V);real voltage (V);serial capacitance;1/serial capacitance^2;parallel capacitance;LCR frequency (Hz);r;delta r;x;delta x;sample current
08:27:54;-25;-25.03919;8.031626066971807e-11;1.550218940777624e+20;6.841728252589132e-11;2000.0;413198.35;73.58947869770518;-990801.5;139.34921061850332;-3.142243e-06
08:28:08;-50;-50.07232;7.874470689814633e-11;1.6127136371486412e+20;6.954680363465582e-11;2000.0;367514.6;65.02704821841445;-1010575.5;129.4342980048179;-4.900789e-06
08:28:23;-75;-75.09235;7.735013571302331e-11;1.6713901559720536e+20;6.994872691147064e-11;2000.0;334654.25;51.934664483367946;-1028795.5;110.49768097114075;-3.409305e-05
08:28:38;-100;-100.0766;7.631943310635398e-11;1.7168396251635656e+20;7.011546005441658e-11;2000.0;310158.05;50.782992970087925;-1042689.5;107.18319597772778;-7.521836e-06
08:28:52;-125;-125.0351;7.531156113291539e-11;1.7630990021331953e+20;7.004308377997373e-11;2000.0;289793.35;383.9172780365583;-1056643.5;274.2236997416525;-9.99996e-05
08:29:08;-150;-150.0033;7.450571829047824e-11;1.8014440908403563e+20;6.994832628736167e-11;2000.0;272627.75;39.47960707757867;-1068072.0;82.69703743182097;-9.713333e-06
08:29:22;-175;-175.0371;7.365590505874951e-11;1.843252617569706e+20;6.97063036081318e-11;2000.0;257171.7;46.78119814626384;-1080395.0;88.56777066179322;-1.071855e-05
08:29:36;-200;-200.0664;7.292854008236814e-11;1.880203949094376e+20;6.94603272343108e-11;2000.0;243824.35;24.194035938635782;-1091170.5;45.80106439811197;-1.16307e-05
08:29:50;-225;-225.079;7.233072821664976e-11;1.9114120735008368e+20;6.923884283764617e-11;2000.0;232489.9;28.177464399764574;-1100189.0;51.85026518736428;-1.258081e-05
08:30:04;-250;-250.0572;7.174596859769742e-11;1.9426966612291974e+20;6.898266999837604e-11;2000.0;221991.6;41.21743563105303;-1109156.0;70.47836547480368;-1.346502e-05
08:30:19;-275;-275.0296;7.123981315377579e-11;1.9704002617843247e+20;6.874571169135445e-11;2000.0;212765.7;27.527268298906815;-1117036.5;43.49295920031195;-1.441583e-05
08:30:33;-300;-300.0075;7.077535319512906e-11;1.996346438512381e+20;6.851097971071183e-11;2000.0;204409.95;25.698100610745534;-1124367.0;42.083844881379356;-1.530442e-05
08:30:47;-325;-325.0395;7.02654698840889e-11;2.0254246459711514e+20;6.822277270442118e-11;2000.0;195968.15;24.792163580454204;-1132526.0;38.738869369149114;-1.615436e-05
08:31:01;-350;-350.0516;6.984453133729817e-11;2.0499118449063523e+20;6.7980092328938e-11;2000.0;188686.55;25.43604479867104;-1139351.5;40.842839029626724;-1.69951e-05
08:31:15;-375;-375.0833;6.946299899393963e-11;2.0724923721745315e+20;6.775084449131973e-11;2000.0;182117.1;30.928296105669975;-1145609.5;46.12198499631168;-1.778206e-05
08:31:30;-400;-400.0608;6.909886978855724e-11;2.094392683992373e+20;6.75222866597808e-11;2000.0;175976.25;27.441745115790283;-1151646.5;35.744055449822696;-1.877592e-05
08:31:44;-425;-425.0321;6.876794190915972e-11;2.114598628076356e+20;6.730831458197221e-11;2000.0;170408.3;19.69252396215376;-1157188.5;26.03147133759442;-1.961676e-05
08:31:59;-450;-449.9867;6.8420602792753e-11;2.136122762630274e+20;6.70743493383276e-11;2000.0;164773.9;44.74169755384791;-1163063.0;57.78451349626472;-2.050302e-05
08:32:13;-475;-475.02;6.811002501864585e-11;2.1556483716431295e+20;6.686010822992178e-11;2000.0;159748.25;35.12462633253199;-1168366.5;43.343252069958936;-2.146451e-05
08:32:27;-500;-500.0507;6.780823374384637e-11;2.1748791799100185e+20;6.664681660652313e-11;2000.0;154921.65;58.524365652264876;-1173566.5;70.20425556901803;-2.221566e-05
08:32:41;-525;-525.0851;6.747988093208609e-11;2.196096322977242e+20;6.640885305434786e-11;2000.0;149762.55;28.1060024727815;-1179277.0;31.449165330736523;-2.31972e-05
08:32:55;-550;-550.0656;6.718686913928141e-11;2.2152930883271813e+20;6.619274259853896e-11;2000.0;145151.45;31.219663274929797;-1184420.0;33.66749173906485;-2.416079e-05
08:33:09;-575;-575.0211;6.685379115881151e-11;2.2374220783563024e+20;6.594324399841875e-11;2000.0;139871.8;41.57887684870768;-1190321.0;42.64915005014754;-2.505528e-05
08:33:24;-600;-599.9982;6.655023062582678e-11;2.2578800710382377e+20;6.571353550674196e-11;2000.0;134926.35;31.754312699222442;-1195750.5;30.360130105123066;-2.581142e-05
08:33:38;-625;-625.0256;6.625120690502015e-11;2.278307875832408e+20;6.548559053940679e-11;2000.0;129876.05;25.87000918051634;-1201147.5;21.42282661088401;-2.681098e-05
08:33:52;-650;-650.053;6.594359939850672e-11;2.2996127236583077e+20;6.525024966415987e-11;2000.0;124394.9;22.92682926180592;-1206750.5;19.332291638603014;-2.776543e-05
08:34:07;-675;-675.0651;6.564511619707168e-11;2.3205725848503812e+20;6.502202921775712e-11;2000.0;118667.5;23.860165548461726;-1212237.5;18.46449295269166;-2.871307e-05
08:34:21;-700;-700.0462;6.533194002204976e-11;2.342873772323046e+20;6.47840613483978e-11;2000.0;112014.1;52.8006581398376;-1218048.5;38.81542863346996;-2.957741e-05
08:34:36;-725;-725.0149;6.505163631231637e-11;2.3631078855003744e+20;6.457094266299568e-11;2000.0;105547.4;31.88333420456524;-1223297.0;21.00119044244873;-3.041744e-05
08:34:50;-750;-749.9861;6.480532461792731e-11;2.3811053959810757e+20;6.438420060104234e-11;2000.0;99310.41500000001;20.527121418991104;-1227946.5;9.007635649825096;-3.147839e-05
08:35:05;-775;-775.0069;6.456317587083358e-11;2.398999898093094e+20;6.42031399147556e-11;2000.0;92299.65;36.745487818233904;-1232552.0;20.659138413786764;-3.238849e-05
08:35:19;-800;-800.0131;6.436806920875044e-11;2.4135652016687956e+20;6.405702369125976e-11;2000.0;86148.605;26.561874439692545;-1236288.0;12.48198702130394;-3.347527e-05
08:35:33;-825;-825.0383;6.419513063571385e-11;2.426586773350956e+20;6.392952131073856e-11;2000.0;79902.24500000001;38.83284014529465;-1239618.5;15.973024134458695;-3.41656e-05
08:35:48;-850;-850.0168;6.406185131265172e-11;2.4366942012098222e+20;6.383147261009808e-11;2000.0;74626.72499999999;31.835097671438277;-1242197.5;12.686114456365274;-3.511518e-05
08:36:02;-875;-874.9834;6.395640695180146e-11;2.444735536821495e+20;6.375328034230469e-11;2000.0;70232.515;32.22557080565091;-1244245.5;11.213273384699045;-3.566282e-05
08:36:16;-900;-899.9494;6.388519209794836e-11;2.4501890235050957e+20;6.369918111419507e-11;2000.0;67311.97000000002;24.57921591507723;-1245632.5;9.871043511199815;-3.716183e-05
