Repository: aimaax/PENGUIN

# PENGUIN :penguin:  

> **NOTE!!** Google ID and GitLab repo for CERN organization is hidden and the create database function won't work properly in this version. Plotting is still possible with the saved database and data stored in this repo.  

A Python-based environment for GUI-driven analysis for IV, CV, and TCT measurements obtained with [Particulars Setup]() at CERN for CMS HGCAL silicon diodes. Used to plot data for individual diodes, but also to analyse Current Volume Normalization, Saturation Voltage, Charge Collection, and Charge Collection Efficiency.

---

File: Data/HighFluenceIrrNeutron2023/CV_onPCB/N8740_2_UL_6e15_422d_CV.csv
time (08.01.2025);set voltage (V);real voltage (V);serial capacitance;1/serial capacitance^2;parallel capacitance;LCR frequency (Hz);r;delta r;x;delta x;sample current
08:27:56;-25;-25.04078;8.044050973079843e-11;1.5454336779165237e+20;6.963764254525264e-11;2000.0;389639.35;40.692890963901796;-989271.1;87.21324154049086;-2.852677e-06
08:28:16;-50;-50.07536;7.884793106378005e-11;1.6084938168142355e+20;7.071118216663661e-11;2000.0;342358.6;53.58163864608843;-1009252.5;114.34350659307243;-4.336381e-06
08:28:35;-75;-75.10069;7.74100294270062e-11;1.668804779431994e+20;7.095480561660032e-11;2000.0;310068.5;24.800352820070923;-1027999.5;50.70737125901913;-5.500299e-06
08:28:55;-100;-100.0797;7.620596714741188e-11;1.7219559667415512e+20;7.090651362805173e-11;2000.0;285478.65;16.561895271978987;-1044242.0;37.3604068500331;-6.491323e-06
08:29:15;-125;-125.0247;7.517688010375427e-11;1.7694219219350546e+20;7.073122229873535e-11;2000.0;265380.05;22.986460688848997;-1058536.5;30.168485212221047;-1.008196e-05
08:29:34;-150;-150.0144;7.432735857313433e-11;1.8101001382238526e+20;7.050463053774947e-11;2000.0;249298.3;15.301813617999667;-1070635.0;31.108680460604557;-8.232841e-06
08:29:54;-175;-175.0381;7.348504677312796e-11;1.851833985340825e+20;7.018974720918938e-11;2000.0;234639.85;95.52217739875907;-1082907.0;82.31372911003365;-0.0001042909
08:30:13;-200;-200.07;7.278735734161998e-11;1.8875049365207692e+20;6.989966370531566e-11;2000.0;222214.4;19.687864282344087;-1093287.0;34.504347552156375;-9.783734e-06
08:30:33;-225;-225.0833;7.210386942781946e-11;1.9234586606487794e+20;6.95629194664599e-11;2000.0;210931.15;17.855849881761433;-1103650.5;33.03388411918889;-1.052484e-05
08:30:52;-250;-250.0593;7.153876754506054e-11;1.9539664031721138e+20;6.927006461494272e-11;2000.0;201309.7;31.5559106983145;-1112368.5;54.476026837499816;-1.125238e-05
08:31:11;-275;-275.0328;7.100851856778073e-11;1.9832574559071106e+20;6.897215780924515e-11;2000.0;192561.8;28.682189595635815;-1120675.0;49.063734060913056;-1.19841e-05
08:31:30;-300;-300.0096;7.050399514301494e-11;2.0117432166245168e+20;6.866954783506872e-11;2000.0;184479.0;14.969468928455678;-1128694.5;17.1824765386134;-1.27112e-05
08:31:49;-325;-325.0417;7.003597977001953e-11;2.0387199971549194e+20;6.837584088175695e-11;2000.0;177047.5;31.945930883290906;-1136237.0;53.07588906462142;-1.338584e-05
08:32:08;-350;-350.0546;6.959595070052734e-11;2.0645816185584923e+20;6.808775864106576e-11;2000.0;170176.65;17.363650969770145;-1143421.0;16.8062488378579;-1.408357e-05
08:32:28;-375;-375.0862;6.919524412875843e-11;2.088562654735657e+20;6.781751386512324e-11;2000.0;163917.4;20.522475484209995;-1150042.5;27.229349973879287;-1.477257e-05
08:32:48;-400;-400.0627;6.880584733915553e-11;2.112269387334034e+20;6.754706021561259e-11;2000.0;157883.85;17.94328216910161;-1156551.0;22.670465367962784;-1.545826e-05
08:33:07;-425;-425.0341;6.841766152209431e-11;2.136306430125373e+20;6.72702288129164e-11;2000.0;151905.7;22.517781862341593;-1163113.0;29.394727418365356;-1.613214e-05
08:33:26;-450;-449.9889;6.805780354458122e-11;2.1589577445050152e+20;6.700899666601418e-11;2000.0;146282.85;24.1463532443307;-1169263.0;30.43928382863171;-1.684246e-05
08:33:45;-475;-475.0233;6.76872571975902e-11;2.1826603933488883e+20;6.673646538692538e-11;2000.0;140328.0;17.614198817999075;-1175664.0;21.695621678117455;-1.746705e-05
08:34:05;-500;-500.0526;6.733821268478629e-11;2.2053464760045548e+20;6.647687713188813e-11;2000.0;134517.7;35.73885140851618;-1181758.0;36.54859778431998;-1.809522e-05
08:34:24;-525;-525.086;6.699009894439483e-11;2.2283261738152218e+20;6.621650347118739e-11;2000.0;128396.55;35.39516033301727;-1187899.0;35.888020285326405;-1.885997e-05
08:34:44;-550;-550.0664;6.66399848811259e-11;2.2518021023262468e+20;6.595298034439475e-11;2000.0;121875.9;21.381873163967644;-1194140.0;24.279621084357967;-1.946761e-05
08:35:03;-575;-575.0234;6.628094965673463e-11;2.276263609964264e+20;6.56823682676651e-11;2000.0;114614.25;20.203202097687385;-1200608.5;17.610721166380436;-2.011672e-05
08:35:22;-600;-600.0;6.59587670390864e-11;2.298555223937635e+20;6.54392183168631e-11;2000.0;107500.8;27.34717535688101;-1206473.0;23.3570117951762;-2.072241e-05
08:35:42;-625;-625.0269;6.563666956804673e-11;2.3211698813641458e+20;6.5196008980154e-11;2000.0;99674.76;20.669396943307394;-1212393.5;17.709813663616;-2.142597e-05
08:36:01;-650;-650.0539;6.53390476403526e-11;2.3423640817969037e+20;6.49718256978973e-11;2000.0;91562.81;25.876958766439287;-1217916.0;17.640861656959956;-2.205326e-05
08:36:21;-675;-675.0664;6.505517279527258e-11;2.3628509693090687e+20;6.475779863679531e-11;2000.0;82892.23999999998;24.82942750044775;-1223230.5;11.4340500261281;-2.268752e-05
08:36:40;-700;-700.0483;6.482908223848107e-11;2.379360529906237e+20;6.458734771178178e-11;2000.0;75095.84;17.136381473344727;-1227496.5;15.576825735688255;-2.337191e-05
08:36:59;-725;-725.0176;6.462942807144521e-11;2.3940839468815663e+20;6.443698259868727e-11;2000.0;67289.31;10.368748477998793;-1231288.5;10.937892850087717;-2.398529e-05
08:37:19;-750;-749.9864;6.44704626262767e-11;2.405904734280851e+20;6.43158921272982e-11;2000.0;60510.884999999995;14.816982275416237;-1234324.5;16.39321505989597;-2.460118e-05
08:37:38;-775;-775.0074;6.436028634358604e-11;2.4141489650224565e+20;6.423249264893468e-11;2000.0;55150.505000000005;21.934548633377485;-1236437.5;16.091535041754096;-2.51924e-05
08:37:57;-800;-800.0139;6.426823232593515e-11;2.42106968648812e+20;6.416174485520632e-11;2000.0;50443.47;12.655599748727822;-1238208.5;15.464071262122403;-2.578124e-05
08:38:16;-825;-825.0393;6.420675874334367e-11;2.425707923284276e+20;6.411425991011649e-11;2000.0;47076.06999999999;19.951938627612012;-1239394.0;11.924764148611073;-2.631872e-05
08:38:36;-850;-850.0198;6.416019397501291e-11;2.429230154393022e+20;6.407771672042888e-11;2000.0;44497.74999999999;18.24643047283502;-1240293.5;12.293799250028446;-2.704603e-05
08:38:55;-875;-874.9828;6.412348679592578e-11;2.4320121524813493e+20;6.404873803719482e-11;2000.0;42395.494999999995;20.638001932115298;-1241003.5;15.544693628373636;-2.763349e-05
08:39:15;-900;-899.9482;6.40927832889129e-11;2.434342810752315e+20;6.402465856655225e-11;2000.0;40500.439999999995;16.61796377418125;-1241598.0;13.594116374373142;-2.820821e-05

File: Data/HighFluenceIrrNeutron2023/CV_onPCB/N8740_2_UL_6e15_548d_CV.csv
time (20.05.2025);set voltage (V);real voltage (V);serial capacitance;1/serial capacitance^2;parallel capacitance;LCR frequency (Hz);r;delta r;x;delta x;sample current
10:23:17;-25;-25.04041;8.311606746981782e-11;1.4475381756044747e+20;7.063891835362887e-11;2000.0;402384.1;94.89860114880514;-957425.85;236.2808315860599;-2.976272e-06
10:23:36;-50;-50.07365;8.097485049214814e-11;1.5251048084594115e+20;7.172796579942363e-11;2000.0;352852.7;40.29014147406285;-982743.05;94.04800569390079;-4.505806e-06
10:23:56;-75;-75.10119;7.931347663895491e-11;1.5896665123309617e+20;7.197977330490576e-11;2000.0;320257.7;37.39753334111755;-1003328.5;97.8960545680979;-5.677312e-06
10:24:15;-100;-100.0755;7.796282251034714e-11;1.6452234565090968e+20;7.192934140761499e-11;2000.0;295619.8;41.727305208939626;-1020710.5;105.61125650232555;-6.775114e-06
10:24:35;-125;-125.0227;7.674078673469312e-11;1.698038393323198e+20;7.169495927778281e-11;2000.0;275096.95;18.092329175647894;-1036964.5;40.475146695225206;-1.784198e-05
10:24:54;-150;-150.0105;7.574474935615172e-11;1.742990156130052e+20;7.141412715183072e-11;2000.0;258714.45;27.20859009577674;-1050600.5;62.138856603577764;-8.493585e-06
10:25:13;-175;-175.0378;7.480959426956815e-11;1.7868389110281693e+20;7.106954559987463e-11;2000.0;244022.4;124.45865578576687;-1063733.5;161.09667128777053;-0.0001243276
10:25:33;-200;-200.0686;7.402348915467261e-11;1.824991709500063e+20;7.074241990745576e-11;2000.0;231519.9;57.790868655869836;-1075030.0;116.88455843266894;-1.013624e-05
10:25:52;-225;-225.0814;7.333254531911698e-11;1.8595440960307836e+20;7.041969636719175e-11;2000.0;220701.5;22.307453911193;-1085159.0;40.93836831140195;-1.096938e-05
10:26:11;-250;-250.059;7.265958845859872e-11;1.89414897184685e+20;7.006545708657231e-11;2000.0;210737.2;18.710505070681553;-1095209.5;37.05721926966458;-1.173793e-05
10:26:31;-275;-275.0309;7.20596340452725e-11;1.9258208998251862e+20;6.973008949753422e-11;2000.0;201847.55;19.28969608366083;-1104328.0;31.445190411253677;-1.252341e-05
10:26:50;-300;-300.0073;7.150582276626853e-11;1.9557673144173285e+20;6.940221541305241e-11;2000.0;193751.2;15.042041084906;-1112881.0;19.581879378650047;-1.32132e-05
10:27:09;-325;-325.0404;7.100446361369389e-11;1.9834839838505763e+20;6.909236127071842e-11;2000.0;186442.55;18.797536407731734;-1120739.0;31.526972579047296;-1.402941e-05
10:27:28;-350;-350.0534;7.051627166902172e-11;2.0110428089738274e+20;6.877612888328146e-11;2000.0;179504.1;20.200111385831516;-1128498.0;28.693204770467865;-1.472488e-05
10:27:48;-375;-375.0847;7.006048966068505e-11;2.037293799195073e+20;6.847063053264302e-11;2000.0;173078.9;18.10606252060342;-1135839.5;21.67342843206861;-1.548679e-05
10:28:07;-400;-400.0611;6.959022972671778e-11;2.0649210887087958e+20;6.814441386793358e-11;2000.0;166564.8;17.338627396653983;-1143515.0;24.284768889161782;-1.607647e-05
10:28:26;-425;-425.0315;6.917103516113128e-11;2.090024850395776e+20;6.784866070571561e-11;2000.0;160609.95;27.93102889261332;-1150445.0;36.6435533211505;-1.678219e-05
10:28:45;-450;-449.9883;6.877540077415635e-11;2.114139985880821e+20;6.756413377716687e-11;2000.0;154924.05;22.992550423996033;-1157063.0;24.739644298170496;-1.754914e-05
10:29:04;-475;-475.0199;6.838403137098758e-11;2.1384081481008726e+20;6.72786794699367e-11;2000.0;149158.15;35.2042096204417;-1163685.0;40.27095727692601;-1.825331e-05
10:29:23;-500;-500.0514;6.797037458857969e-11;2.1645153663068658e+20;6.697368927323741e-11;2000.0;142822.75;25.88531195485192;-1170767.0;30.389965449141265;-1.896316e-05
10:29:42;-525;-525.0855;6.761628581741806e-11;2.1872447243306467e+20;6.671041723386352e-11;2000.0;137143.3;45.25539194394408;-1176898.0;49.59132988739059;-1.974667e-05
10:30:02;-550;-550.0662;6.719742174768473e-11;2.214597368631596e+20;6.639662849084188e-11;2000.0;130054.3;55.82849182988916;-1184234.0;55.16973808166937;-2.030608e-05
10:30:21;-575;-575.0219;6.679885129350094e-11;2.2411040044849676e+20;6.60967029918806e-11;2000.0;122785.1;35.89268031228652;-1191300.0;34.95711658589707;-2.096544e-05
10:30:40;-600;-599.9971;6.641847686354916e-11;2.26684683048873e+20;6.58091261402343e-11;2000.0;115290.05;20.500667672054;-1198122.5;16.414551471179468;-2.154577e-05
10:31:00;-625;-625.025;6.60706213815971e-11;2.2907791278096902e+20;6.554622084063465e-11;2000.0;107730.7;32.704518036503764;-1204430.5;23.79574541803639;-2.22849e-05
10:31:19;-650;-650.0532;6.573176535702633e-11;2.3144585505577422e+20;6.52893870749526e-11;2000.0;99653.015;33.63313490815248;-1210639.5;23.827242811538223;-2.288606e-05
10:31:38;-675;-675.0662;6.540499416937429e-11;2.3376429467220456e+20;6.504170513199997e-11;2000.0;90930.465;19.83064078011606;-1216688.0;17.62952069683121;-2.350981e-05
10:31:57;-700;-700.0469;6.511721679775436e-11;2.3583504424848884e+20;6.482360226193366e-11;2000.0;82246.32499999998;33.46300036981144;-1222065.0;21.488368946944295;-2.425361e-05
10:32:17;-725;-725.0147;6.48747986220374e-11;2.3760083057909036e+20;6.46387924246909e-11;2000.0;74118.94000000002;15.134505938417965;-1226631.5;13.933323365227693;-2.490852e-05
10:32:36;-750;-749.9838;6.466871390738271e-11;2.3911760486106572e+20;6.448165206034897e-11;2000.0;66278.16;12.695308976153463;-1230540.5;12.79599546733274;-2.545144e-05
10:32:55;-775;-775.0058;6.451504679755282e-11;2.4025806041634125e+20;6.43636310099597e-11;2000.0;59826.615000000005;13.858427535258201;-1233471.5;9.598828053465693;-2.620512e-05
10:33:15;-800;-800.012;6.439635324921216e-11;2.4114455044907775e+20;6.427167148107477e-11;2000.0;54427.770000000004;19.060254589065643;-1235745.0;13.124404748406688;-2.673114e-05
10:33:34;-825;-825.0381;6.431139369024221e-11;2.4178210675643426e+20;6.420580804220481e-11;2000.0;50178.479999999996;30.045401145599676;-1237377.5;13.32056680475722;-2.730051e-05
10:33:53;-850;-850.0176;6.423596411772852e-11;2.4235026912401192e+20;6.414685712222414e-11;2000.0;46172.149999999994;17.017336013606915;-1238830.5;12.519484813681432;-2.761138e-05
10:34:12;-875;-874.9821;6.418883922915102e-11;2.427062475741188e+20;6.41097334074048e-11;2000.0;43548.465;18.60675183233214;-1239740.0;12.649110640673516;-2.804176e-05
10:34:32;-900;-899.9476;6.415765931260736e-11;2.4294221002975284e+20;6.408502713022808e-11;2000.0;41756.865;19.144396405998496;-1240342.5;12.842799539041321;-2.884049e-05

File: Data/HighFluenceIrrNeutron2023/CV_onPCB/N8740_2_UL_6e15_66d_CV.csv
time (13.12.2023);set voltage (V);real voltage (V);serial capacitance;1/serial capacitance^2;parallel capacitance;LCR frequency (Hz);r;delta r;x;delta x;sample current
14:31:56;-25;-25.03995;8.049135428421986e-11;1.543481864127797e+20;6.904127196113634e-11;2000.0;402615.8;28.675738874525965;-988646.2;53.538378757672525;-3.121095e-06
14:32:11;-50;-50.07292;7.903756593305894e-11;1.6007845563895123e+20;7.019734959340651e-11;2000.0;357295.6;32.61360145706083;-1006831.0;71.75618440246109;-5.128702e-06
14:32:25;-75;-75.09267;7.770266172387403e-11;1.656258835801023e+20;7.060440515252237e-11;2000.0;324723.85;53.6974522207525;-1024128.0;110.66977907269897;-2.622024e-05
14:32:40;-100;-100.0778;7.66314889023309e-11;1.7028855983346768e+20;7.07214741753727e-11;2000.0;300193.65;37.88411771441958;-1038443.5;75.76699479324755;-7.338873e-06
14:32:54;-125;-125.0318;7.563747752303406e-11;1.747937606568151e+20;7.064874956190519e-11;2000.0;279573.35;131.66604108501173;-1052090.5;146.37874674965624;-0.0001000002
14:33:09;-150;-150.0048;7.478973205849129e-11;1.787788113099668e+20;7.049578572373708e-11;2000.0;262600.1;29.910608485953613;-1064016.0;55.670458952661775;-9.471882e-06
14:33:23;-175;-175.0382;7.398766635871368e-11;1.8267593590438383e+20;7.026226722075873e-11;2000.0;247660.15;27.559324647022827;-1075550.5;48.93094624059501;-1.040468e-05
14:33:37;-200;-200.0673;7.328871360861927e-11;1.8617690326647233e+20;7.001686720035213e-11;2000.0;234718.95;14.546387008463652;-1085808.0;25.80310058888272;-1.134411e-05
14:33:52;-225;-225.0791;7.264201179118975e-11;1.8950657100674354e+20;6.974694723168464e-11;2000.0;223186.95;34.05521068794025;-1095474.5;60.66908191162941;-1.220489e-05
14:34:06;-250;-250.0565;7.207288264095793e-11;1.9251129476392632e+20;6.948706006105655e-11;2000.0;212993.15;14.427971964208961;-1104125.0;27.060118255469614;-1.313717e-05
14:34:20;-275;-275.0293;7.154301239631097e-11;1.95373454123648e+20;6.9221312292581e-11;2000.0;203707.05;30.268752451992466;-1112302.5;52.12425059413324;-1.397999e-05
14:34:35;-300;-300.01;7.10263595298863e-11;1.9822612404898464e+20;6.893759479586176e-11;2000.0;195023.65;21.36097785683043;-1120393.5;38.80254501962468;-1.479106e-05
14:34:49;-325;-325.0417;7.058316473811658e-11;2.0072328047002622e+20;6.868554725419412e-11;2000.0;187396.15;32.606308822066936;-1127428.5;53.35857475607833;-1.567846e-05
14:35:03;-350;-350.0529;7.01489911649375e-11;2.0321564529445844e+20;6.84233326049966e-11;2000.0;180154.05;8.905468825390383;-1134406.5;17.59651954222766;-1.647754e-05
14:35:17;-375;-375.0823;6.977450277813379e-11;2.0540286613572177e+20;6.819060635435894e-11;2000.0;173817.9;15.700939462337914;-1140495.0;20.75451758051726;-1.732332e-05
14:35:31;-400;-400.0603;6.938629071141752e-11;2.0770772896125256e+20;6.79364529612503e-11;2000.0;167542.4;27.120232299890056;-1146876.0;32.02655148466659;-1.818719e-05
14:35:45;-425;-425.033;6.90550375601291e-11;2.097052331633199e+20;6.771537489299787e-11;2000.0;162087.25;16.958460277985143;-1152377.5;20.33316256758894;-1.902816e-05
14:35:59;-450;-449.9908;6.873925076841546e-11;2.1163642251052207e+20;6.749737114786643e-11;2000.0;157029.65;45.593600153968964;-1157671.5;56.73303711242683;-2.001041e-05
14:36:14;-475;-475.0221;6.840413493350429e-11;2.1371514022992295e+20;6.725941614350715e-11;2000.0;151768.15;18.51016950219527;-1163343.0;23.260481508343716;-2.076176e-05
14:36:28;-500;-500.0501;6.808225873444738e-11;2.1574070251238176e+20;6.702569821051354e-11;2000.0;146751.55;44.55925689461169;-1168843.0;51.220601324076625;-2.155716e-05
14:36:43;-525;-525.0843;6.775869504250607e-11;2.1780604712539675e+20;6.678624784253552e-11;2000.0;141714.6;30.115892814260047;-1174424.5;38.95815062345748;-2.245524e-05
14:36:57;-550;-550.0668;6.743933533613761e-11;2.198737772525096e+20;6.654534665094466e-11;2000.0;136767.85;20.09145029608365;-1179986.0;20.9093280618962;-2.331644e-05
14:37:11;-575;-575.023;6.711244267446917e-11;2.2202092513806873e+20;6.629711964121366e-11;2000.0;131493.6;30.927932358953445;-1185733.5;33.475924184404526;-2.411543e-05
14:37:25;-600;-600.0003;6.67954590956706e-11;2.2413316385572402e+20;6.605369595785772e-11;2000.0;126248.8;19.710986784024797;-1191360.5;19.058790622702166;-2.512089e-05
14:37:39;-625;-625.0266;6.64638262981844e-11;2.2637544671177494e+20;6.57977183098708e-11;2000.0;120468.0;30.871102992928513;-1197305.0;24.672859582950657;-2.587116e-05
14:37:54;-650;-650.0534;6.61526785045991e-11;2.2850995947940538e+20;6.555779491060333e-11;2000.0;114589.95;30.377333243719733;-1202936.5;25.15228617839738;-2.6819e-05
14:38:08;-675;-675.0644;6.583514262675316e-11;2.307195725687105e+20;6.531315830215604e-11;2000.0;108058.95;23.018848255288535;-1208738.5;17.87840876588294;-2.774415e-05
14:38:22;-700;-700.0457;6.553278085139132e-11;2.3285351876589702e+20;6.508089901548885e-11;2000.0;101185.25;24.651457867639387;-1214315.5;19.767081221060433;-2.851896e-05
14:38:37;-725;-725.0161;6.525835317547795e-11;2.348160509980699e+20;6.487130178431575e-11;2000.0;94191.57000000002;38.01400143368228;-1219422.0;26.101724080987445;-2.933466e-05
14:38:51;-750;-749.9883;6.501416790654564e-11;2.3658324423726514e+20;6.468623215825191e-11;2000.0;87150.63999999998;26.929659671076276;-1224002.0;18.702940945209658;-3.029867e-05
14:39:05;-775;-775.0065;6.480049603183914e-11;2.3814602636581742e+20;6.45239315542199e-11;2000.0;80398.80499999998;28.625249758735663;-1228038.0;15.009996668887037;-3.128029e-05
14:39:19;-800;-800.0145;6.463425744464646e-11;2.3937261956404442e+20;6.439847411767107e-11;2000.0;74498.26000000001;18.640287551430156;-1231196.5;10.706890304845754;-3.214108e-05
14:39:34;-825;-825.0391;6.449444574465181e-11;2.4041157315562095e+20;6.429364700403965e-11;2000.0;68954.76499999998;18.204660495323992;-1233865.5;11.49945650889641;-3.300655e-05
14:39:49;-850;-850.0189;6.439041310209957e-11;2.4118904465585603e+20;6.421447010955539e-11;2000.0;64690.19499999999;10.931810177184879;-1235859.0;9.66695401871758;-3.392436e-05
14:40:03;-875;-874.9855;6.43136026588981e-11;2.4176549814173486e+20;6.415623236831756e-11;2000.0;61281.479999999996;16.097480548210118;-1237335.0;10.828203913853857;-3.488395e-05
14:40:18;-900;-899.9514;6.42464918193304e-11;2.422708505533367e+20;6.410637554076796e-11;2000.0;57907.44499999999;22.14324216888774;-1238627.5;9.971835337589564;-3.569232e-05

File: Data/HighFluenceIrrNeutron2023/CV_onPCB/N8740_2_UL_6e15_noadd_CV.csv
time (25.09.2023);set voltage (V);real voltage (V);serial capacitance;1/serial capacitance^2;parallel capacitance;LCR frequency (Hz);r;delta r;x;delta x;sample current
12:25:50;-25;-25.04116;7.980186641411753e-11;1.570268441066414e+20;6.79894840037109e-11;2000.0;415647.3;88.33654679689488;-997188.1;174.2343665870772;-3.350356e-06
12:26:02;-50;-50.06851;7.83582562577059e-11;1.6286601651728643e+20;6.903993275800758e-11;2000.0;373099.0;95.80208765992523;-1015559.5;84.72152914106307;-3.568261e-05
12:26:15;-75;-75.10001;7.734757950267531e-11;1.671500631191524e+20;6.957427566171148e-11;2000.0;343891.85;35.23714481906842;-1028829.5;72.15426182839099;-7.026145e-06
12:26:27;-100;-100.0668;7.633488033177441e-11;1.716144851680376e+20;6.974450111813936e-11;2000.0;320455.2;322.4754533293968;-1042478.5;191.0422400936505;-0.0001000009
12:26:40;-125;-125.026;7.539661608889435e-11;1.7591233403424493e+20;6.97523668769255e-11;2000.0;300235.4;53.437739473147616;-1055451.5;103.61292149148194;-9.772213e-06
12:26:53;-150;-150.0099;7.459518457312414e-11;1.79712553173208e+20;6.967517210090886e-11;2000.0;283480.65;26.00233402985202;-1066791.0;48.71806646409522;-1.109738e-05
12:27:05;-175;-175.0406;7.390702867768126e-11;1.8307477753413275e+20;6.956182714555674e-11;2000.0;269106.3;48.277121910901016;-1076724.0;95.51544377743319;-1.227785e-05
12:27:18;-200;-200.0676;7.320949043908478e-11;1.8658006151365768e+20;6.936677856453812e-11;2000.0;255838.5;36.81219227375626;-1086983.0;68.69534190904066;-1.34621e-05
12:27:30;-225;-225.0774;7.266798182964001e-11;1.893711437279977e+20;6.921181733298353e-11;2000.0;244711.35;54.05757463112825;-1095083.0;93.89382301301826;-1.469381e-05
12:27:43;-250;-250.0582;7.215659834568413e-11;1.920648527169831e+20;6.90326383911524e-11;2000.0;234606.25;79.82690257676292;-1102844.0;141.91088753157737;-1.592174e-05
12:27:55;-275;-275.0331;7.166710709921155e-11;1.9469744468907822e+20;6.883414469834548e-11;2000.0;225262.4;49.84267248051613;-1110376.5;85.34422944757307;-1.708458e-05
12:28:08;-300;-300.0146;7.11744393054482e-11;1.9740215563512653e+20;6.860530099171261e-11;2000.0;216362.0;22.606525606558826;-1118062.5;37.522493254046964;-1.818655e-05
12:28:20;-325;-325.0442;7.075052937529217e-11;1.9977475768115655e+20;6.839999355232286e-11;2000.0;208504.7;37.59608357262761;-1124761.5;59.32653284998206;-1.922155e-05
12:28:32;-350;-350.0533;7.034954575535356e-11;2.02058630388377e+20;6.819187751330157e-11;2000.0;201212.45;16.650146395752802;-1131172.5;23.96742581087923;-2.035541e-05
12:28:44;-375;-375.0817;6.996608985094382e-11;2.042795032399844e+20;6.798124309664987e-11;2000.0;194344.15;50.99128724595997;-1137372.0;75.5566012999526;-2.139932e-05
12:28:56;-400;-400.0624;6.963986308387826e-11;2.0619787382023864e+20;6.779764848027953e-11;2000.0;188362.75;35.65198977616817;-1142700.0;52.08166663999915;-2.268097e-05
12:29:08;-425;-425.0365;6.927409320433998e-11;2.0838108779784923e+20;6.757495877046367e-11;2000.0;182154.65;35.156313444387195;-1148733.5;48.380135386333926;-2.376502e-05
12:29:20;-450;-449.9942;6.894976206979558e-11;2.1034609614843085e+20;6.73720706637697e-11;2000.0;176615.35;25.3686100328733;-1154137.0;39.45313675742399;-2.495618e-05
12:29:33;-475;-475.0256;6.862798024053989e-11;2.123232556932616e+20;6.716329667134653e-11;2000.0;171235.9;27.7221842573777;-1159548.5;36.73060712811591;-2.605763e-05
12:29:45;-500;-500.053;6.833790254536091e-11;2.1412960198441874e+20;6.697061591028144e-11;2000.0;166385.75;44.156362791788;-1164470.5;55.23800774828868;-2.717904e-05
12:29:57;-525;-525.0823;6.797609361313444e-11;2.164151167803123e+20;6.671982264283478e-11;2000.0;160637.95;48.23118674675131;-1170668.5;60.017809856741685;-2.793863e-05
12:30:10;-550;-550.0668;6.757600656755347e-11;2.189852952836276e+20;6.643550965274818e-11;2000.0;154292.4;30.47625305053099;-1177599.5;34.33274675874332;-2.829727e-05
12:30:22;-575;-575.0267;6.728861844749932e-11;2.2085985202511276e+20;6.62291329566165e-11;2000.0;149579.3;34.94296066448864;-1182629.0;40.564146730826224;-2.931361e-05
12:30:34;-600;-600.0044;6.703188457644678e-11;2.2255488985951316e+20;6.60408014153499e-11;2000.0;145431.2;75.10361509275036;-1187158.5;77.114444172282;-3.046214e-05
12:30:47;-625;-625.0288;6.680928235748021e-11;2.2404042432100663e+20;6.58745823465854e-11;2000.0;141883.05;36.81497487436329;-1191114.0;38.87415593938986;-3.202982e-05
12:30:59;-650;-650.0547;6.657553572165195e-11;2.2561639748061423e+20;6.569760097078399e-11;2000.0;138175.75;30.188149578932453;-1195296.0;24.903814968795444;-3.345834e-05
12:31:12;-675;-675.0644;6.631574777877078e-11;2.2738753712870077e+20;6.549998465292201e-11;2000.0;133916.75;42.06749784572408;-1199978.5;37.91619047320023;-3.485714e-05
12:31:25;-700;-700.0468;6.608225296816787e-11;2.2899727675684956e+20;6.532013219293798e-11;2000.0;130074.95;25.53932996380289;-1204218.5;22.850328225213744;-3.634219e-05
12:31:39;-725;-725.0214;6.583718516485689e-11;2.3070525706579336e+20;6.51317253863756e-11;2000.0;125793.65;41.29711097643514;-1208701.0;31.5982594457353;-3.796422e-05
12:31:55;-750;-749.994;6.559525300966128e-11;2.324101959923835e+20;6.494622644539453e-11;2000.0;121275.2;55.1820894856293;-1213159.0;41.610695740398285;-3.92868e-05
12:32:13;-775;-775.012;6.534140824811448e-11;2.3421948383385905e+20;6.475220612389678e-11;2000.0;116173.35;35.98459913629718;-1217872.0;25.774017925034503;-4.113467e-05
12:32:33;-800;-800.0146;6.511199532791262e-11;2.3587286999594097e+20;6.457805914333605e-11;2000.0;111130.0;41.30859474734041;-1222163.0;28.49649101205269;-4.250463e-05
12:32:51;-825;-825.0379;6.489945406712852e-11;2.374203347165809e+20;6.441646250406573e-11;2000.0;106174.55;21.891262526405367;-1226165.5;15.353745471382545;-4.417242e-05
12:33:09;-850;-850.0201;6.46950011369119e-11;2.38923325172531e+20;6.426307587823949e-11;2000.0;100842.35;34.48276924784319;-1230040.5;16.740295696313133;-4.534568e-05
12:33:27;-875;-874.9869;6.452825617019174e-11;2.4015970556830492e+20;6.413776510760307e-11;2000.0;96225.205;35.01798429021873;-1233219.0;23.525518060183074;-4.724946e-05
12:33:46;-900;-899.9578;6.437051638470789e-11;2.4133816919878815e+20;6.401961932552334e-11;2000.0;91524.31000000001;104.59755874302238;-1236241.0;100.84864897458964;-4.897332e-05

File: Data/HighFluenceIrrNeutron2023/CV_onPCB/N8740_2_UR1_6e15_12000min_CV.csv
time (15.11.2024);set voltage (V);real voltage (V);serial capacitance;1/serial capacitance^2;parallel capacitance;LCR frequency (Hz);r;delta r;x;delta x;sample current
07:47:02;-25;-25.04126;8.118030357781847e-11;1.5173950322203548e+20;7.028263759743684e-11;2000.0;385995.45;52.0232387976758;-980255.9;109.66414409459458;-2.684108e-06
07:47:21;-50;-50.07791;7.933154376029077e-11;1.588942527243905e+20;7.129924243843027e-11;2000.0;336683.45;72.79132760844523;-1003100.0;157.91611697353756;-4.150344e-06
07:47:41;-75;-75.10602;7.783102125989685e-11;1.6508003102864343e+20;7.150605402813339e-11;2000.0;304085.1;19.047558898714556;-1022439.0;40.236177750874894;-5.261614e-06
07:48:00;-100;-100.0808;7.643419184069108e-11;1.7116881495617562e+20;7.132768489002392e-11;2000.0;278570.65;24.371117639533896;-1041124.0;55.63901508833527;-6.175266e-06
07:48:19;-125;-125.0366;7.539183021988501e-11;1.759346685526412e+20;7.111195590522223e-11;2000.0;258946.5;41.145139445625894;-1055518.5;84.8860265296945;-7.262474e-06
07:48:39;-150;-150.0054;7.436973112399024e-11;1.8080380974097872e+20;7.076248314282841e-11;2000.0;241590.8;46.20517287057803;-1070025.0;67.1918893915032;-2.888607e-05
07:48:59;-175;-175.0468;7.354385974833457e-11;1.8488733488372194e+20;7.042176908360214e-11;2000.0;227831.1;22.417950396947532;-1082041.0;29.647090919683837;-8.608895e-06
07:49:20;-200;-200.0712;7.27516232464708e-11;1.8893595987973505e+20;7.004554395530573e-11;2000.0;214994.55;29.449573426452208;-1093824.0;56.95787917400015;-0.0001297766
07:49:40;-225;-225.0874;7.20267946251964e-11;1.9275773922280813e+20;6.96573565285383e-11;2000.0;203767.65;25.727055311480942;-1104831.5;35.85578753841561;-1.002774e-05
07:49:59;-250;-250.063;7.13778676246934e-11;1.9627855904464585e+20;6.928339807128794e-11;2000.0;193842.5;21.94305129192383;-1114876.0;24.13917977065501;-1.06479e-05
07:50:18;-275;-275.0339;7.082930826721039e-11;1.9933061154375205e+20;6.895286012900621e-11;2000.0;185340.05;24.163451222869632;-1123510.5;39.009453982336126;-1.131937e-05
07:50:38;-300;-300.0101;7.031107014494072e-11;2.0227983186520847e+20;6.862329020171535e-11;2000.0;177496.0;18.680337256056166;-1131791.5;26.469557986487043;-1.197507e-05
07:50:57;-325;-325.0452;6.980036054369145e-11;2.052507100342454e+20;6.828119002077889e-11;2000.0;170053.35;25.53235937002297;-1140072.5;30.89397190391679;-1.262709e-05
07:51:16;-350;-350.0575;6.930069781518879e-11;2.0822112307109272e+20;6.793486988216047e-11;2000.0;162818.65;30.03000790875687;-1148292.5;44.64792828340414;-1.322329e-05
07:51:35;-375;-375.0918;6.884573026630568e-11;2.109822784348472e+20;6.76101032886878e-11;2000.0;156261.15;25.26403322907884;-1155881.0;26.729197518818257;-1.386694e-05
07:51:55;-400;-400.0663;6.839840245027372e-11;2.1375096474489124e+20;6.728506526571062e-11;2000.0;149657.4;27.620499633424448;-1163440.5;36.60925429450865;-1.447816e-05
07:52:14;-425;-425.0367;6.796216061797115e-11;2.165038608647847e+20;6.69626935477068e-11;2000.0;143050.95;20.41573841427246;-1170908.5;21.877785536932205;-1.509069e-05
07:52:33;-450;-449.9912;6.7518241064195e-11;2.193601630794291e+20;6.663149302202773e-11;2000.0;135965.7;26.290597178459066;-1178607.0;30.733532175784806;-1.565574e-05
07:52:53;-475;-475.0247;6.70920445984447e-11;2.221559482450658e+20;6.631208862269674e-11;2000.0;128634.6;26.97919568853008;-1186094.0;24.087341073684325;-1.619391e-05
07:53:13;-500;-500.0562;6.667253557722646e-11;2.2496039008430683e+20;6.599668782332598e-11;2000.0;120783.2;23.89755217590287;-1193557.0;20.06364872100785;-1.679239e-05
07:53:32;-525;-525.0908;6.626935839674994e-11;2.2770599680830646e+20;6.569382116054557e-11;2000.0;112396.25;43.243662830523505;-1200818.5;38.44005072837444;-1.734045e-05
07:53:51;-550;-550.0704;6.590534236664484e-11;2.3022832777753533e+20;6.542118655042752e-11;2000.0;103873.05;32.055769761464155;-1207451.0;19.923604091629606;-1.798064e-05
07:54:10;-575;-575.0253;6.554084988868712e-11;2.327961869470297e+20;6.514753816962714e-11;2000.0;94340.35499999998;19.314984435665615;-1214166.0;21.68409555411523;-1.847646e-05
07:54:29;-600;-599.998;6.523478797483131e-11;2.3498572999843273e+20;6.491840607516335e-11;2000.0;85159.435;36.11905748701092;-1219862.5;28.61708405830335;-1.902836e-05
07:54:49;-625;-625.0276;6.494587933617919e-11;2.3708102563360227e+20;6.470116393369749e-11;2000.0;75355.185;26.283728117411446;-1225289.0;16.430155203162265;-1.969442e-05
07:55:09;-650;-650.0563;6.471115208778787e-11;2.3880407656672454e+20;6.452447028059311e-11;2000.0;66145.42;27.63958899839126;-1229733.5;15.768243402484627;-2.015499e-05
07:55:29;-675;-675.0717;6.45282038451758e-11;2.401600950527402e+20;6.438565219200104e-11;2000.0;58027.27;24.936884428492824;-1233220.0;16.355427233796128;-2.059606e-05
07:55:48;-700;-700.0504;6.439330487892911e-11;2.4116738248984992e+20;6.428118914119711e-11;2000.0;51610.81999999999;19.607419004040075;-1235803.5;19.56112215595005;-2.113732e-05
07:56:07;-725;-725.0174;6.42990262694251e-11;2.4187512554090945e+20;6.420901708332671e-11;2000.0;46337.344999999994;27.46491441366609;-1237615.5;19.640201119133174;-2.181537e-05
07:56:27;-750;-749.9858;6.422150063892471e-11;2.424594419915442e+20;6.414737101654397e-11;2000.0;42122.695;20.27607885538996;-1239109.5;15.866237739300391;-2.206145e-05
07:56:46;-775;-775.0076;6.416816136083697e-11;2.42862694520297e+20;6.410525124476441e-11;2000.0;38849.37;19.25031571169681;-1240139.5;11.821061712046003;-2.256888e-05
07:57:05;-800;-800.0146;6.41306698241006e-11;2.4314673824506826e+20;6.40752421572228e-11;2000.0;36495.770000000004;19.690009014726222;-1240864.5;16.19374879390192;-2.319875e-05
07:57:25;-825;-825.0424;6.409895261653559e-11;2.4338742372420842e+20;6.404955826685707e-11;2000.0;34476.229999999996;17.975334628317764;-1241478.5;18.279428328041334;-2.364542e-05
07:57:44;-850;-850.0212;6.407469516324362e-11;2.4357174224841677e+20;6.402976961072669e-11;2000.0;32897.229999999996;13.599746504990394;-1241948.5;18.550943372238514;-2.404281e-05
07:58:04;-875;-874.9832;6.405690084182818e-11;2.4370708428990343e+20;6.40156093392477e-11;2000.0;31550.889999999996;13.452484714728456;-1242293.5;18.01769963119599;-2.449348e-05
07:58:23;-900;-899.9492;6.403808572181953e-11;2.4385031317016625e+20;6.399943152479498e-11;2000.0;30539.51;19.395558641091018;-1242658.5;17.822387606603105;-2.504928e-05

File: Data/HighFluenceIrrNeutron2023/CV_onPCB/N8740_2_UR1_6e15_3000min_CV.csv
time (16.10.2024);set voltage (V);real voltage (V);serial capacitance;1/serial capacitance^2;parallel capacitance;LCR frequency (Hz);r;delta r;x;delta x;sample current
07:58:14;-25;-25.04402;8.023823339798003e-11;1.553235412167446e+20;6.942377279139167e-11;2000.0;391432.7;36.40158650388743;-991765.0;64.1331427578596;-2.858392e-06
07:58:28;-50;-50.08114;7.865745462789253e-11;1.6162934878065292e+20;7.05188786075044e-11;2000.0;343693.85;97.47738904484464;-1011696.5;197.32622101484637;-4.62053e-06
07:58:43;-75;-75.10176;7.728564308587901e-11;1.6741807730291746e+20;7.084540338472044e-11;2000.0;310446.3;30.5236875229714;-1029654.0;54.51788697299263;-1.222517e-05
07:58:57;-100;-100.082;7.608494434564933e-11;1.7274383043459046e+20;7.082474972202123e-11;2000.0;285036.05;13.690959608442355;-1045903.0;31.686748018690714;-6.886475e-06
07:59:12;-125;-125.0319;7.504151229383457e-11;1.7758114202623266e+20;7.065699432545121e-11;2000.0;264162.95;133.16817328100586;-1060446.0;113.24619198895827;-6.544923e-05
07:59:27;-150;-150.0131;7.412225861735675e-11;1.8201312705938398e+20;7.039726949211123e-11;2000.0;246959.7;17.65801517725025;-1073597.5;28.634550808420236;-8.757094e-06
07:59:41;-175;-175.0406;7.331389861755671e-11;1.8604901314756352e+20;7.010639831897677e-11;2000.0;232171.2;202.6442399872249;-1085435.0;133.81797338175465;-0.0001729146
07:59:56;-200;-200.0747;7.26337901575693e-11;1.8954947505381183e+20;6.983341970298233e-11;2000.0;219395.4;23.008846124914648;-1095598.5;34.65743066068227;-1.054845e-05
08:00:10;-225;-225.0889;7.197253013545037e-11;1.930485124809651e+20;6.951300533889142e-11;2000.0;207977.3;13.621141655529469;-1105664.5;16.069769755662335;-1.131552e-05
08:00:24;-250;-250.0637;7.14027813208657e-11;1.9614161280287103e+20;6.921651940786314e-11;2000.0;198071.15;21.24938528522648;-1114487.0;28.487716651216537;-1.213946e-05
08:00:39;-275;-275.0345;7.089180731385426e-11;1.989793020733687e+20;6.893108727821136e-11;2000.0;189319.05;50.5014096337914;-1122520.0;76.89603370785778;-1.301213e-05
08:00:53;-300;-300.0103;7.035178472796844e-11;2.0204576940573586e+20;6.860141066811488e-11;2000.0;180681.6;19.771621076684635;-1131136.5;23.18701145037885;-1.361345e-05
08:01:07;-325;-325.0448;6.98974443722756e-11;2.0468094138282708e+20;6.831570862446561e-11;2000.0;173234.95;14.574716978384183;-1138489.0;28.652225044488254;-1.441556e-05
08:01:22;-350;-350.0588;6.946299899393963e-11;2.0724923721745315e+20;6.802905778338892e-11;2000.0;166324.05;32.320463718826815;-1145609.5;47.84597684236366;-1.508847e-05
08:01:36;-375;-375.093;6.905416867346153e-11;2.0971051050518246e+20;6.774960058691201e-11;2000.0;159911.7;28.260759013161692;-1152392.0;35.7603131977336;-1.587647e-05
08:01:50;-400;-400.0672;6.864565153844958e-11;2.122139539536067e+20;6.746129535239847e-11;2000.0;153599.9;10.403100499370368;-1159250.0;20.8806130178211;-1.654729e-05
08:02:04;-425;-425.0371;6.824708971196693e-11;2.1469984325479278e+20;6.717211879473217e-11;2000.0;147506.05;11.519000607691623;-1166020.0;10.271319292087068;-1.726738e-05
08:02:19;-450;-449.9908;6.78741086727731e-11;2.170659588989435e+20;6.689611440575616e-11;2000.0;141760.0;45.005055271602544;-1172427.5;43.25433504286015;-1.794753e-05
08:02:33;-475;-475.0255;6.749041131271892e-11;2.1954110722695024e+20;6.660799641871118e-11;2000.0;135712.95;24.666827420647355;-1179093.0;22.78266885156346;-1.872078e-05
08:02:47;-500;-500.0571;6.710760372868682e-11;2.2205294493593708e+20;6.631791025540095e-11;2000.0;129399.4;29.52299104088202;-1185819.0;24.113274352522097;-1.938087e-05
08:03:02;-525;-525.0927;6.672600887384139e-11;2.245999742949601e+20;6.602699216252408e-11;2000.0;122709.45;28.180088271685726;-1192600.5;27.97744627373985;-2.008667e-05
08:03:16;-550;-550.0731;6.636015457783091e-11;2.270833131798294e+20;6.574803408384819e-11;2000.0;115707.05;22.001190308708303;-1199175.5;21.69648589057684;-2.078904e-05
08:03:30;-575;-575.0255;6.599300868679665e-11;2.296170550145697e+20;6.546768040499145e-11;2000.0;108017.5;12.765480797839148;-1205847.0;11.876447280226524;-2.153434e-05
08:03:44;-600;-599.9988;6.565378166490813e-11;2.3199600528825444e+20;6.521046280919256e-11;2000.0;99937.81499999997;14.555781110953795;-1212077.5;12.16295605517014;-2.228501e-05
08:03:58;-625;-625.0293;6.535254295903977e-11;2.3413967839841773e+20;6.498228765242347e-11;2000.0;91913.815;29.14913229840624;-1217664.5;23.1568024562978;-2.297107e-05
08:04:13;-650;-650.058;6.504581391871604e-11;2.3635309583838436e+20;6.475178830488655e-11;2000.0;82439.905;10.08652188566517;-1223406.5;11.667797564236363;-2.350099e-05
08:04:27;-675;-675.0725;6.481548546854474e-11;2.3803589027732288e+20;6.457858984139658e-11;2000.0;74361.065;18.231900991120117;-1227754.0;15.738487856207788;-2.426427e-05
08:04:41;-700;-700.0519;6.461712168262198e-11;2.3949959445918004e+20;6.442972683182921e-11;2000.0;66416.84;12.099593794834353;-1231523.0;11.271645842555557;-2.47665e-05
08:04:56;-725;-725.0179;6.447518991208124e-11;2.4055519479651457e+20;6.43228984382771e-11;2000.0;60055.46;13.938026043884285;-1234234.0;11.18928058455949;-2.54231e-05
08:05:10;-750;-749.9876;6.437397919626046e-11;2.4131220572306237e+20;6.424658046472197e-11;2000.0;55047.465000000004;34.11358400622832;-1236174.5;16.00742015441589;-2.634899e-05
08:05:24;-775;-775.0084;6.429471437991374e-11;2.4190756907220114e+20;6.418661945193608e-11;2000.0;50791.99500000001;28.868708383819605;-1237698.5;13.081953218078711;-2.6826e-05
08:05:39;-800;-800.0153;6.423619745303028e-11;2.4234850847276814e+20;6.414162853669354e-11;2000.0;47567.96000000001;8.921587302716857;-1238826.0;11.454256850621082;-2.753508e-05
08:05:53;-825;-825.045;6.418984887799118e-11;2.4269861253030884e+20;6.410559313136806e-11;2000.0;44944.40000000001;21.88324930169207;-1239720.5;13.104865508657461;-2.814318e-05
08:06:07;-850;-850.024;6.415341808062294e-11;2.4297433328559148e+20;6.4077747469807e-11;2000.0;42626.565;14.213888058866885;-1240424.5;12.85447392933682;-2.871621e-05
08:06:22;-875;-874.9844;6.412532115731242e-11;2.4318730147648992e+20;6.40559054173361e-11;2000.0;40851.685000000005;10.02466028102705;-1240968.0;14.24078649513432;-2.932633e-05
08:06:36;-900;-899.9495;6.410385795038171e-11;2.4335017632831023e+20;6.40387310966493e-11;2000.0;39588.1;21.360085439904044;-1241383.5;9.981858544379397;-3.015644e-05
