Repository: aimaax/PENGUIN

# PENGUIN :penguin:  

> **NOTE!!** Google ID and GitLab repo for CERN organization is hidden and the create database function won't work properly in this version. Plotting is still possible with the saved database and data stored in this repo.  

A Python-based environment for GUI-driven analysis for IV, CV, and TCT measurements obtained with [Particulars Setup]() at CERN for CMS HGCAL silicon diodes. Used to plot data for individual diodes, but also to analyse Current Volume Normalization, Saturation Voltage, Charge Collection, and Charge Collection Efficiency.

---

File: Data/HighFluenceIrrNeutron2023/CV_onPCB/N8740_3_LL2_8e15_3500min_CV.csv
time (15.02.2024);set voltage (V);real voltage (V);serial capacitance;1/serial capacitance^2;parallel capacitance;LCR frequency (Hz);r;delta r;x;delta x;sample current
08:08:18;-25;-25.04077;8.974545679745903e-11;1.2415809920408648e+20;7.015527107308692e-11;2000.0;468561.7;15.473865063389951;-886701.95;69.6644627841197;-1.524793e-06
08:08:32;-50;-50.07434;8.905440537139755e-11;1.26092479171926e+20;7.215286384260888e-11;2000.0;432485.05;10.745574670532983;-893582.65;51.00917932098102;-2.344555e-06
08:08:46;-75;-75.10406;8.812584605210982e-11;1.2876368621700737e+20;7.331798919017828e-11;2000.0;405814.6;14.803952175010561;-902998.1;71.44728476296353;-2.933035e-06
08:09:01;-100;-100.077;8.732257818057625e-11;1.3114353942696772e+20;7.410738802128437e-11;2000.0;384830.55;13.204255942687572;-911304.65;86.87920565359698;-3.528149e-06
08:09:15;-125;-125.0309;8.647689671083147e-11;1.3372105906430593e+20;7.460556179904562e-11;2000.0;367074.5;7.647712076170231;-920216.55;47.25957442677621;-4.01029e-06
08:09:29;-150;-150.0092;8.579964923879792e-11;1.3584040734156184e+20;7.50143344655632e-11;2000.0;351681.0;12.9549218446118;-927480.15;98.62449683014864;-4.875935e-06
08:09:44;-175;-175.0475;8.499584171061294e-11;1.3842184765169566e+20;7.521843186468558e-11;2000.0;337553.2;12.343540821012422;-936251.35;96.52337216964604;-6.169159e-06
08:09:58;-200;-200.0719;8.419584073926643e-11;1.410648216429271e+20;7.532262734675101e-11;2000.0;324397.3;13.697828295025463;-945147.3;39.04722141202879;-1.521048e-05
08:10:12;-225;-225.0943;8.355588473032019e-11;1.4323393254500863e+20;7.541685604923672e-11;2000.0;312870.9;11.493237141902187;-952386.2;55.14923390220394;-6.011439e-06
08:10:27;-250;-250.0653;8.281559872303789e-11;1.4580610482396822e+20;7.53860371055571e-11;2000.0;301657.5;69.87250890013897;-960899.55;82.39330904266441;-5.639664e-05
08:10:41;-275;-275.0428;8.222619944067015e-11;1.4790387942525688e+20;7.537576180934271e-11;2000.0;291758.3;8.859486441098039;-967787.3;45.20028207876584;-7.145482e-06
08:10:56;-300;-300.015;8.159872081988883e-11;1.5018733077286273e+20;7.529514361100948e-11;2000.0;282173.9;105.81601721856666;-975229.4;112.13178407570264;-9.311648e-05
08:11:10;-325;-325.049;8.090091752052838e-11;1.5278935791176837e+20;7.510892230743212e-11;2000.0;273152.4;9.606352065170212;-983641.15;49.69664349832894;-8.368836e-06
08:11:24;-350;-349.7074;8.024789051003015e-11;1.552861598830384e+20;7.491191865804637e-11;2000.0;264659.7;127.44636322783009;-991645.65;138.48453478637964;-9.999833e-05
08:11:39;-375;-375.1018;7.961040637106339e-11;1.5778303967308625e+20;7.468349225786718e-11;2000.0;256741.15;8.030652215106818;-999586.3;44.53751789222207;-9.719877e-06
08:11:53;-400;-394.1025;7.895338451802496e-11;1.604199942560893e+20;7.44063915299799e-11;2000.0;249158.9;254.24665091206217;-1007904.5;286.49474253465803;-9.999828e-05
08:12:08;-425;-425.0347;7.829896686548461e-11;1.631127600812015e+20;7.410413730332268e-11;2000.0;241807.65;9.25129045052635;-1016328.5;60.91089803967759;-1.107633e-05
08:12:22;-450;-449.9888;7.772470879992936e-11;1.6553193537201973e+20;7.382741480513635e-11;2000.0;235236.0;5.005996404313531;-1023837.5;25.44479318053106;-1.17973e-05
08:12:37;-475;-475.0229;7.721028152468243e-11;1.677450556488964e+20;7.357301983729248e-11;2000.0;229162.2;9.058863063320915;-1030659.0;31.89749206442412;-1.266049e-05
08:12:51;-500;-500.0537;7.66135978976781e-11;1.7036810156571237e+20;7.323044363211065e-11;2000.0;223254.05;8.774529901937766;-1038686.0;32.797865784224435;-1.343655e-05
08:13:05;-525;-525.0897;7.607657951005402e-11;1.7278181987077374e+20;7.291528619330287e-11;2000.0;217802.2;10.847027242521333;-1046018.0;28.25420322713065;-1.433859e-05
08:13:19;-550;-550.0699;7.551778638543923e-11;1.7534827488533348e+20;7.256388014447336e-11;2000.0;212607.7;9.299220397431172;-1053758.0;15.757537878742351;-1.518763e-05
08:13:34;-575;-575.0234;7.497597126170319e-11;1.7789174656396778e+20;7.221046082081991e-11;2000.0;207709.15;10.3342331597463;-1061373.0;18.816216410320113;-1.610244e-05
08:13:48;-600;-599.9972;7.448368153325165e-11;1.8025101997597052e+20;7.188330246869053e-11;2000.0;203204.5;10.543837062473983;-1068388.0;18.31119875922928;-1.705599e-05
08:14:02;-625;-625.0263;7.397992823583936e-11;1.8271415283159292e+20;7.153391028682403e-11;2000.0;198907.0;11.153923076657826;-1075663.0;18.682879863661274;-1.807074e-05
08:14:17;-650;-650.0567;7.344991258827116e-11;1.853606029346882e+20;7.115430397824203e-11;2000.0;194601.95;11.535700022105292;-1083425.0;24.026027553467923;-1.904428e-05
08:14:31;-675;-675.07;7.298469138816348e-11;1.877311964704277e+20;7.081766577788465e-11;2000.0;190730.25;21.771526703472126;-1090331.0;44.832465914781;-2.009902e-05
08:14:45;-700;-700.0488;7.252585517330263e-11;1.901140804182926e+20;7.047701156862139e-11;2000.0;187080.25;15.53317015293401;-1097229.0;23.47232412864137;-2.114854e-05
08:14:59;-725;-725.018;7.210200750938241e-11;1.9235580023871812e+20;7.015752241472545e-11;2000.0;183741.8;11.4916491418769;-1103679.0;30.272925197278177;-2.231851e-05
08:15:13;-750;-749.9861;7.169186791803881e-11;1.945629793506147e+20;6.984374400622654e-11;2000.0;180560.2;17.53177115981155;-1109993.0;28.258627001324744;-2.342913e-05
08:15:27;-775;-775.0089;7.125043339506628e-11;1.9698129091003086e+20;6.950065274281024e-11;2000.0;177214.8;13.026818491097513;-1116870.0;24.484689093390585;-2.459666e-05
08:15:41;-800;-800.0146;7.086033894005103e-11;1.9915607078482808e+20;6.919210149303759e-11;2000.0;174376.35;24.337139827843362;-1123018.5;36.29927685230107;-2.572727e-05
08:15:55;-825;-825.0424;7.046251151843451e-11;2.0141126742195588e+20;6.887524073202389e-11;2000.0;171445.45;20.25012037001262;-1129359.0;30.256404280746906;-2.69276e-05
08:16:09;-850;-850.0212;7.008362793019744e-11;2.0359487868777962e+20;6.856937450127653e-11;2000.0;168736.0;14.60667655560292;-1135464.5;16.023030300164823;-2.814924e-05
08:16:23;-875;-874.9843;6.970192811569562e-11;2.0583082572858517e+20;6.82597136167851e-11;2000.0;165950.3;19.59082693507347;-1141682.5;21.129067655720164;-2.928943e-05
08:16:38;-900;-899.9484;6.934886125512328e-11;2.0793200042717043e+20;6.796974826334217e-11;2000.0;163453.0;15.349755698381651;-1147495.0;19.189841062395487;-3.050526e-05

File: Data/HighFluenceIrrNeutron2023/CV_onPCB/N8740_3_LR_8e15_117d_CV.csv
time (21.02.2024);set voltage (V);real voltage (V);serial capacitance;1/serial capacitance^2;parallel capacitance;LCR frequency (Hz);r;delta r;x;delta x;sample current
07:31:46;-25;-25.04367;8.076518415280274e-11;1.53303342765515e+20;6.911264948934429e-11;2000.0;404573.45;19.23037636137161;-985294.25;30.062258315036814;-2.916136e-06
07:32:01;-50;-50.08059;7.963803627253294e-11;1.5767357505571468e+20;7.022266103192139e-11;2000.0;365889.35;46.51533483701907;-999239.5;87.92660291402142;-4.315198e-06
07:32:15;-75;-75.11021;7.862846528420002e-11;1.6174855223894095e+20;7.071085922374387e-11;2000.0;338660.25;22.10790299870162;-1012069.5;19.855414878566503;-6.186565e-06
07:32:30;-100;-100.0752;7.765629366873013e-11;1.6582373085052856e+20;7.090554248991344e-11;2000.0;316190.95;59.867373209453575;-1024739.5;73.01189971504645;-3.066251e-05
07:32:44;-125;-125.0369;7.679785015735246e-11;1.695515929898549e+20;7.094372686179009e-11;2000.0;297656.25;11.154343324463344;-1036194.0;24.69210400107694;-6.879027e-06
07:32:58;-150;-150.0119;7.604219390892771e-11;1.729381159930921e+20;7.090966773393771e-11;2000.0;281545.35;111.06960148933638;-1046491.0;88.47570287937813;-9.311256e-05
07:33:13;-175;-175.0505;7.532360842211305e-11;1.7625350656624008e+20;7.078002286199751e-11;2000.0;267672.05;10.39386237161143;-1056474.5;14.430436583832105;-8.427905e-06
07:33:28;-200;-199.2858;7.468381459463427e-11;1.792862633161089e+20;7.063576561175506e-11;2000.0;255078.7;163.99151045099862;-1065525.0;166.63358004916054;-9.999819e-05
07:33:42;-225;-225.0995;7.405772698088163e-11;1.8233046659459403e+20;7.043166652374498e-11;2000.0;243811.0;14.362102910089455;-1074533.0;31.591929349123326;-9.943126e-06
07:33:57;-250;-243.1457;7.353522886090484e-11;1.8493073817343803e+20;7.024920829147244e-11;2000.0;234050.25;513.6961206540302;-1082168.0;375.731020811431;-9.999832e-05
07:34:11;-275;-275.0343;7.29397366881188e-11;1.879626752424364e+20;6.999596507335596e-11;2000.0;223738.9;17.25788225710211;-1091003.0;32.719260382838726;-1.134769e-05
07:34:25;-300;-300.0096;7.244246798879524e-11;1.9055200591790614e+20;6.976889640814077e-11;2000.0;215036.35;10.411838214263609;-1098492.0;13.885243966167826;-1.206118e-05
07:34:39;-325;-325.0442;7.191844484385636e-11;1.9333898069535038e+20;6.949887623418011e-11;2000.0;206457.15;14.686264841681156;-1106496.0;18.952572384771415;-1.272757e-05
07:34:53;-350;-350.0583;7.145721638983913e-11;1.9584289096690385e+20;6.925126863238523e-11;2000.0;198759.45;11.495537177531116;-1113638.0;10.4546640309481;-1.34115e-05
07:35:07;-375;-375.0912;7.104912531350389e-11;1.9809911192803046e+20;6.902544686933131e-11;2000.0;191777.45;14.381841850055231;-1120034.5;18.553638457186775;-1.415321e-05
07:35:21;-400;-400.0671;7.063272041446133e-11;2.004417257322065e+20;6.877937657745279e-11;2000.0;184940.95;18.69859286149629;-1126637.5;22.437412952477388;-1.483269e-05
07:35:36;-425;-425.0375;7.021983578902996e-11;2.0280580458712338e+20;6.852406274913377e-11;2000.0;178275.9;12.428575944169951;-1133262.0;17.558473737771173;-1.549016e-05
07:35:50;-450;-449.9891;6.985611933850324e-11;2.0492318068246485e+20;6.829517082208124e-11;2000.0;172220.55;14.255433174758318;-1139162.5;26.199952290032897;-1.622703e-05
07:36:05;-475;-475.0243;6.95026763450175e-11;2.070126778791354e+20;6.806663769380177e-11;2000.0;166304.7;15.885386366091323;-1144955.5;23.690451663064593;-1.696504e-05
07:36:19;-500;-500.0563;6.915639770967354e-11;2.090909681760128e+20;6.783612116762806e-11;2000.0;160531.3;19.48346735055134;-1150688.5;28.09159126856291;-1.764988e-05
07:36:33;-525;-525.0901;6.881739077633264e-11;2.111560822138295e+20;6.760530074886127e-11;2000.0;154834.95;11.65728849261268;-1156357.0;18.72298053195591;-1.834206e-05
07:36:47;-550;-550.071;6.850126263592564e-11;2.131095179789571e+20;6.738727603706602e-11;2000.0;149362.85;18.71553833048892;-1161693.5;24.59954267867596;-1.907288e-05
07:37:01;-575;-575.0241;6.817207832580545e-11;2.1517258205256565e+20;6.715499498537695e-11;2000.0;143655.65;12.555332532434177;-1167303.0;9.330058949438637;-1.975399e-05
07:37:15;-600;-599.9993;6.785000524020898e-11;2.1722020985332607e+20;6.692369215885396e-11;2000.0;137984.15;11.53522323147671;-1172844.0;12.417729261020309;-2.038631e-05
07:37:29;-625;-625.0293;6.75584227824187e-11;2.190993030217604e+20;6.671250882419344e-11;2000.0;132638.65;11.067130386870843;-1177906.0;13.423859355639866;-2.108289e-05
07:37:43;-650;-650.0587;6.726743080710183e-11;2.209990051347899e+20;6.649856169216284e-11;2000.0;127205.35;10.228214653594245;-1183001.5;11.051583596933066;-2.179904e-05
07:37:57;-675;-675.0717;6.699655665311988e-11;2.227896623743308e+20;6.629689948011333e-11;2000.0;122020.75;25.43077613837218;-1187784.5;29.448896413957513;-2.253125e-05
07:38:11;-700;-700.0515;6.671308692463912e-11;2.2468699022149262e+20;6.608306876168337e-11;2000.0;116469.05;11.080720870051733;-1192831.5;12.575273356869822;-2.322571e-05
07:38:26;-725;-725.0179;6.644662228341134e-11;2.2649268580011737e+20;6.588026416959428e-11;2000.0;111041.45;14.771674752715077;-1197615.0;13.555441711725958;-2.393523e-05
07:38:41;-750;-749.9871;6.617614119296113e-11;2.2834795222360834e+20;6.567161372783729e-11;2000.0;105400.4;13.593822126245435;-1202510.0;12.68857754044952;-2.464282e-05
07:38:55;-775;-775.0075;6.591931837519843e-11;2.3013071354070496e+20;6.547196754140342e-11;2000.0;99786.975;13.175960828341882;-1207195.0;15.23975065412817;-2.538899e-05
07:39:09;-800;-800.0168;6.566971042760335e-11;2.318834736168495e+20;6.527646578714998e-11;2000.0;94054.185;11.922148034226126;-1211783.5;11.141700947341928;-2.613222e-05
07:39:24;-825;-825.046;6.54201032598034e-11;2.336563291439038e+20;6.507963866127564e-11;2000.0;87981.69499999999;11.717285255126413;-1216407.0;11.642594212631478;-2.682534e-05
07:39:38;-850;-850.022;6.518741489523863e-11;2.3532739234653756e+20;6.48951113307267e-11;2000.0;81928.96;7.398707319525472;-1220749.0;11.616798181943249;-2.752447e-05
07:39:52;-875;-874.9838;6.497411652516045e-11;2.3687500368528304e+20;6.472527960689782e-11;2000.0;75939.92999999998;15.310671278555812;-1224756.5;14.547766151543678;-2.823074e-05
07:40:07;-900;-899.949;6.47850388420936e-11;2.3825967937951144e+20;6.457330231699012e-11;2000.0;70337.48;10.614411429749664;-1228331.0;9.510520490488414;-2.912997e-05

File: Data/HighFluenceIrrNeutron2023/CV_onPCB/N8740_3_LR_8e15_13d_CV.csv
time (17.10.2023);set voltage (V);real voltage (V);serial capacitance;1/serial capacitance^2;parallel capacitance;LCR frequency (Hz);r;delta r;x;delta x;sample current
08:36:42;-25;-25.04798;8.19423355439805e-11;1.4893038892260606e+20;6.91945338801867e-11;2000.0;416834.4;181.49412387182127;-971139.9;387.90806836156423;-7.271905e-06
08:37:01;-50;-50.0781;7.927598497508741e-11;1.5911704566987843e+20;7.009241415224797e-11;2000.0;363344.65;248.95647486056666;-1003803.0;355.14370330895633;-9.851017e-05
08:37:20;-75;-75.09704;7.800791332587442e-11;1.6433220333370183e+20;7.052070705415818e-11;2000.0;332393.9;317.3892318589274;-1020120.5;675.5558729668479;-1.388331e-05
08:37:41;-100;-100.0735;7.684119501216209e-11;1.6936036440728725e+20;7.055395996506261e-11;2000.0;309147.1;187.56545390876218;-1035609.5;407.7888393519371;-1.624621e-05
08:38:05;-125;-125.0275;7.559217641326399e-11;1.7500332530705593e+20;7.031817156321166e-11;2000.0;288303.4;146.48647377829803;-1052721.0;285.19896563627293;-1.914065e-05
08:38:31;-150;-150.0074;7.482285333102753e-11;1.7862056898472316e+20;7.019929612219927e-11;2000.0;272946.55;241.486246761591;-1063545.0;471.01459637680017;-2.194065e-05
08:38:57;-175;-175.0425;7.412412277158106e-11;1.8200397224552713e+20;7.002878491333759e-11;2000.0;259619.4;206.81128354130004;-1073570.5;393.1821937728106;-2.544121e-05
08:39:25;-200;-200.0714;7.370382914204525e-11;1.8408563384672318e+20;6.997086860878743e-11;2000.0;249383.75;107.91443080051897;-1079692.5;194.82925216712195;-2.775729e-05
08:39:51;-225;-225.0863;7.29214896560977e-11;1.880567542329233e+20;6.963482656750586e-11;2000.0;237082.2;187.06137495485268;-1091276.0;326.64001591966655;-2.9067e-05
08:40:15;-250;-250.0618;7.21706026010064e-11;1.919903219751921e+20;6.926198308918837e-11;2000.0;225957.0;102.13601225816484;-1102630.0;178.46288129468266;-2.741086e-05
08:40:43;-275;-275.0343;7.176589717071019e-11;1.9416178815190653e+20;6.909623931531722e-11;2000.0;217957.9;307.5200229253373;-1108848.0;508.4267892233847;-2.74407e-05
08:41:09;-300;-300.0128;7.165368465519524e-11;1.9477039447057796e+20;6.909394410528034e-11;2000.0;213761.55;259.55928489460746;-1110584.5;418.32193045548064;-2.829608e-05
08:41:34;-325;-325.045;7.121619208215778e-11;1.9717075679755705e+20;6.885948741197047e-11;2000.0;206719.8;351.1930779500074;-1117407.0;561.6057781041787;-2.83476e-05
08:42:00;-350;-350.0577;7.091622480386485e-11;1.9884230271405408e+20;6.869968853223278e-11;2000.0;201560.1;314.403561525629;-1122133.5;502.3127885093112;-3.038553e-05
08:42:26;-375;-375.0879;7.037440011916421e-11;2.019159321379594e+20;6.83518699062457e-11;2000.0;194512.6;218.14805064451068;-1130773.0;346.50404038048384;-3.076698e-05
08:42:51;-400;-400.0654;7.015378390744455e-11;2.0318787980733258e+20;6.822553845158602e-11;2000.0;190698.25;238.31836768281204;-1134329.0;283.6819521929444;-3.276963e-05
08:43:15;-425;-425.0385;6.972119532626024e-11;2.0571708017744075e+20;6.794251257286123e-11;2000.0;184673.15;139.13404103597367;-1141367.0;180.17227866683598;-3.291373e-05
08:43:39;-450;-449.9914;6.929276255629251e-11;2.0826881587670637e+20;6.765619461338153e-11;2000.0;178614.0;186.32342847854642;-1148424.0;254.12634652865097;-3.331157e-05
08:44:03;-475;-475.0257;6.92009003411437e-11;2.0882212467161632e+20;6.759666807885186e-11;2000.0;177153.35;368.545535008905;-1149948.5;485.8735818090957;-3.539583e-05
08:44:26;-500;-500.0544;6.878220728575877e-11;2.113721586794311e+20;6.729908360635433e-11;2000.0;171750.55;154.4221725497993;-1156948.5;196.03478645383322;-3.62345e-05
08:44:45;-525;-525.0884;6.860115029624749e-11;2.124893676337558e+20;6.717008880988889e-11;2000.0;169316.75;136.75178015294716;-1160002.0;171.5569876163603;-3.83894e-05
08:45:04;-550;-550.0707;6.829948494470996e-11;2.1437056014541098e+20;6.694962803427869e-11;2000.0;165440.75;118.60360186351843;-1165125.5;104.73174065201056;-4.054028e-05
08:45:24;-575;-575.0258;6.801121267379192e-11;2.161916732325157e+20;6.673125909463874e-11;2000.0;162047.4;269.0912707614277;-1170064.0;332.32092922354434;-4.004649e-05
08:45:43;-600;-600.0042;6.766788921088698e-11;2.1839100196573105e+20;6.647117633218842e-11;2000.0;157792.3;240.4025384641352;-1176000.5;200.2791489396737;-4.293451e-05
08:46:02;-625;-625.0296;6.722813393840099e-11;2.2125744179143646e+20;6.614008888660903e-11;2000.0;151820.4;246.47276117250763;-1183693.0;235.41569616319128;-4.271943e-05
08:46:22;-650;-650.0579;6.704744405804758e-11;2.2245160667078787e+20;6.599228397660047e-11;2000.0;150079.2;173.74859136119636;-1186883.0;165.48882137473817;-4.680262e-05
08:46:42;-675;-675.0698;6.664246833351914e-11;2.251634277236282e+20;6.568531373717246e-11;2000.0;144143.8;184.17378477948483;-1194095.5;159.25996829084198;-4.760339e-05
08:47:01;-700;-700.0514;6.663217297949197e-11;2.252330132162425e+20;6.564574686265979e-11;2000.0;146398.0;360.72525556162543;-1194280.0;394.88099473132405;-5.245022e-05
08:47:20;-725;-725.0204;6.635832846910915e-11;2.270958115213062e+20;6.54297517146761e-11;2000.0;142861.75;345.5103896773583;-1199208.5;263.2169020028919;-5.509099e-05
08:47:40;-750;-749.9926;6.608357000961861e-11;2.2898814904476844e+20;6.521395312634489e-11;2000.0;139056.2;271.61881930381776;-1204194.5;246.96100400670548;-5.533945e-05
08:48:00;-775;-775.0123;6.584903438561443e-11;2.306222359071609e+20;6.503644832954967e-11;2000.0;135081.85;402.5314414738306;-1208483.5;268.654308545387;-5.997209e-05
08:48:19;-800;-800.0187;6.555856015872602e-11;2.326704268193453e+20;6.48004264031379e-11;2000.0;131293.95;356.7621369694379;-1213838.0;290.7615861835948;-6.426288e-05
08:48:38;-825;-825.045;6.527331427289892e-11;2.3470842039159685e+20;6.460374388627602e-11;2000.0;124114.85;386.20578242046037;-1219142.5;361.35500204092926;-6.562895e-05
08:48:58;-850;-850.0244;6.502877810651207e-11;2.3647694852285638e+20;6.441959487996426e-11;2000.0;119000.7;386.01145773150307;-1223727.0;365.2404002845249;-6.565044e-05
08:49:17;-875;-874.9893;6.49361544595637e-11;2.3715204173808632e+20;6.435376856406607e-11;2000.0;116579.45;408.4363810619715;-1225472.5;364.7457162188474;-6.893408e-05
08:49:36;-900;-899.9554;6.482630961855508e-11;2.379564064660359e+20;6.427260304217966e-11;2000.0;113937.25;277.5867240611481;-1227549.0;293.16880802704776;-7.16405e-05

File: Data/HighFluenceIrrNeutron2023/CV_onPCB/N8740_3_LR_8e15_150d_CV.csv
time (26.03.2024);set voltage (V);real voltage (V);serial capacitance;1/serial capacitance^2;parallel capacitance;LCR frequency (Hz);r;delta r;x;delta x;sample current
12:48:53;-25;-25.03644;8.277128432282832e-11;1.4596227105420709e+20;6.949643088687793e-11;2000.0;420188.4;18.2069217606931;-961414.0;30.620254734407418;-2.627375e-06
12:49:07;-50;-50.06837;8.15433470979567e-11;1.5039137575045382e+20;7.074478456985377e-11;2000.0;381274.15;13.967511410412378;-975891.65;28.683817301747;-3.87887e-06
12:49:21;-75;-75.09694;8.044196119239202e-11;1.5453779080830052e+20;7.132079805799812e-11;2000.0;353772.85;7.895022165896684;-989253.25;16.622105011098924;-5.160971e-06
12:49:36;-100;-100.0751;7.943916795453884e-11;1.584640044669492e+20;7.160694532992333e-11;2000.0;331299.2;8.106355531309985;-1001741.0;21.964744478368054;-6.682866e-06
12:49:50;-125;-125.0241;7.855538740048004e-11;1.6204963254174987e+20;7.173568623459727e-11;2000.0;312341.15;60.91626527455534;-1013011.0;70.29189142426031;-4.157007e-05
12:50:04;-150;-150.0077;7.776861250342429e-11;1.653450884326587e+20;7.174274715401849e-11;2000.0;296555.85;7.321978899177459;-1023259.5;15.991794771069317;-7.026398e-06
12:50:19;-175;-175.0428;7.701096560085093e-11;1.686144779944836e+20;7.166845443221917e-11;2000.0;282128.05;116.12974371365846;-1033326.5;111.91129299583666;-9.77532e-05
12:50:33;-200;-200.075;7.627879505384419e-11;1.718669428682388e+20;7.151345257667703e-11;2000.0;269301.95;9.13577446087632;-1043245.0;22.73213584333861;-8.387485e-06
12:50:48;-225;-225.0769;7.562903109076122e-11;1.7483280561304024e+20;7.135883515450293e-11;2000.0;257395.9;12.81286462895788;-1052208.0;32.70015290484128;-9.999947e-05
12:51:02;-250;-250.0542;7.498483769897943e-11;1.7784968011931356e+20;7.114130004498082e-11;2000.0;246672.85;8.78870724282019;-1061247.5;15.777753325489659;-9.738888e-06
12:51:17;-275;-275.0288;7.438172228970599e-11;1.8074551924645727e+20;7.09102739427663e-11;2000.0;236714.4;10.118646154501105;-1069852.5;14.10452055193653;-1.041216e-05
12:51:31;-300;-300.0075;7.383129277612133e-11;1.8345056520667316e+20;7.06786920549072e-11;2000.0;227635.45;12.653354298366896;-1077828.5;15.383026360245243;-1.109341e-05
12:51:45;-325;-325.0383;7.332078868508344e-11;1.8601404816542807e+20;7.044665861984214e-11;2000.0;219222.95;10.769279223792095;-1085333.0;16.44840417791343;-1.178379e-05
12:51:59;-350;-350.05;7.281026690865642e-11;1.8863173260441217e+20;7.018952779964923e-11;2000.0;211189.95;11.779319802093838;-1092943.0;15.57401682290089;-1.24598e-05
12:52:14;-375;-375.0803;7.234351766844985e-11;1.9107363045445488e+20;6.994372097618203e-11;2000.0;203752.7;9.192415351799546;-1099994.5;13.25660212875079;-1.315908e-05
12:52:28;-400;-400.0576;7.188044194232191e-11;1.9354346982561104e+20;6.968108824715642e-11;2000.0;196684.2;9.387385152426633;-1107081.0;11.333578428722324;-1.383756e-05
12:52:43;-425;-425.0318;7.144749662835543e-11;1.9589617976659902e+20;6.94270039856252e-11;2000.0;190006.1;5.752781935724664;-1113789.5;12.072178759445206;-1.454183e-05
12:52:57;-450;-449.9875;7.102924407947144e-11;1.982100241599648e+20;6.917131896186767e-11;2000.0;183613.25;11.591780493090782;-1120348.0;10.237187113655782;-1.523463e-05
12:53:11;-475;-475.0191;7.063105907879162e-11;2.0045115515063268e+20;6.89198666319674e-11;2000.0;177529.95;9.327238337257175;-1126664.0;9.093954035511725;-1.592089e-05
12:53:26;-500;-500.0498;7.025278435245425e-11;2.0261561730814306e+20;6.867525878730373e-11;2000.0;171678.0;10.285669642760261;-1132730.5;13.554980634438397;-1.66404e-05
12:53:40;-525;-525.0814;6.987869325497065e-11;2.0479080351972524e+20;6.842565345214182e-11;2000.0;165949.0;12.075181158061357;-1138794.5;13.047509340866554;-1.738184e-05
12:53:54;-550;-550.0646;6.951226880382572e-11;2.0695554771764393e+20;6.817577841671696e-11;2000.0;160286.35;7.435480818346586;-1144797.5;11.310946025863618;-1.806016e-05
12:54:09;-575;-575.0208;6.91774691837944e-11;2.0896360925512267e+20;6.794534180634966e-11;2000.0;154907.85;10.10650162024427;-1150338.0;14.39791651594077;-1.884477e-05
12:54:23;-600;-599.9973;6.882935481539486e-11;2.110826815532703e+20;6.76983248384862e-11;2000.0;149439.2;16.195462327454564;-1156156.0;16.783920876839236;-1.953555e-05
12:54:38;-625;-625.0248;6.849934627093452e-11;2.131214422192449e+20;6.746113227373884e-11;2000.0;144118.7;9.617198136671616;-1161726.0;7.823042886243178;-2.023512e-05
12:54:52;-650;-650.0512;6.819071345103934e-11;2.150549936034407e+20;6.723746630280012e-11;2000.0;138951.1;7.665800675728532;-1166984.0;13.971399357258383;-2.103837e-05
12:55:07;-675;-675.0629;6.788053528714104e-11;2.1702485924737702e+20;6.700832333907338e-11;2000.0;133749.3;8.552806556914518;-1172316.5;11.27552659524157;-2.177719e-05
12:55:21;-700;-700.0447;6.75743711477204e-11;2.189958950782746e+20;6.677863240410439e-11;2000.0;128550.75;9.120820960856538;-1177628.0;10.573551910309043;-2.247005e-05
12:55:35;-725;-725.015;6.728460741375781e-11;2.208861850233279e+20;6.655942054681771e-11;2000.0;123451.0;16.626033802443683;-1182699.5;16.19374879390192;-2.327668e-05
12:55:49;-750;-749.9857;6.699176260182425e-11;2.2282154997496722e+20;6.633397425670616e-11;2000.0;118288.85;11.699631404450313;-1187869.5;10.209676782347225;-2.403126e-05
12:56:04;-775;-775.0043;6.670472668546077e-11;2.2474331470660855e+20;6.611051006994001e-11;2000.0;113102.1;11.091640996714599;-1192981.0;11.399561395071304;-2.479364e-05
12:56:19;-800;-800.0106;6.642565653217312e-11;2.2663568291743433e+20;6.589181471550021e-11;2000.0;107831.3;10.184326192733614;-1197993.0;14.423938435808717;-2.555786e-05
12:56:34;-825;-825.0364;6.614748210640264e-11;2.2854586335191486e+20;6.567088328049378e-11;2000.0;102486.55;10.704082165230238;-1203031.0;6.704476116744693;-2.633906e-05
12:56:48;-850;-850.0165;6.587533582004293e-11;2.3043811586760573e+20;6.545292396846206e-11;2000.0;97044.47499999999;10.180380334250936;-1208001.0;7.067531393633847;-2.717127e-05
12:57:02;-875;-874.9818;6.561586007162702e-11;2.3226423922973642e+20;6.524425307067128e-11;2000.0;91527.61000000002;14.85762750239763;-1212778.0;10.922453936730518;-2.796018e-05
12:57:17;-900;-899.9483;6.535914508536068e-11;2.3409237846334285e+20;6.503628131031591e-11;2000.0;85785.83499999999;15.048048503045612;-1217541.5;9.753845395535036;-2.877424e-05

File: Data/HighFluenceIrrNeutron2023/CV_onPCB/N8740_3_LR_8e15_190d_CV.csv
time (07.05.2024);set voltage (V);real voltage (V);serial capacitance;1/serial capacitance^2;parallel capacitance;LCR frequency (Hz);r;delta r;x;delta x;sample current
13:21:53;-25;-25.04211;8.320945178353925e-11;1.4442909121557434e+20;6.9445861148832e-11;2000.0;425755.4;15.48909293664416;-956351.35;30.651449802578668;-2.390746e-06
13:22:07;-50;-50.07821;8.20959918602381e-11;1.4837341461178112e+20;7.075141951407592e-11;2000.0;388145.6;14.31946228040704;-969322.25;36.10864681762528;-3.475062e-06
13:22:21;-75;-75.10612;8.108638373495635e-11;1.520912171125865e+20;7.141961147409478e-11;2000.0;361055.7;17.698319129228064;-981391.3;38.33771641608302;-4.452976e-06
13:22:35;-100;-100.0818;8.020298666943056e-11;1.5546009098604456e+20;7.181010024390294e-11;2000.0;339205.2;9.271623374576862;-992200.85;14.077513097134734;-5.829319e-06
13:22:50;-125;-125.0276;7.935788826910705e-11;1.5878877370221756e+20;7.199485456081302e-11;2000.0;320684.3;13.860753947747579;-1002767.0;20.653086936339562;-1.84206e-05
13:23:04;-150;-150.0129;7.862003673854567e-11;1.617832349531935e+20;7.206721180583208e-11;2000.0;305212.5;15.155774477076383;-1012178.0;35.37371905808039;-6.31863e-06
13:23:19;-175;-175.0465;7.791782193865433e-11;1.647124366303439e+20;7.20686206198606e-11;2000.0;290956.8;47.87559921296027;-1021300.0;67.26812023536854;-7.179577e-05
13:23:33;-200;-200.0807;7.717044809928294e-11;1.6791827181721466e+20;7.193888415228024e-11;2000.0;278082.1;12.006227550733826;-1031191.0;25.815692901799093;-7.584329e-06
13:23:48;-225;-225.094;7.653339406375872e-11;1.7072536612546894e+20;7.182384147476496e-11;2000.0;266253.1;100.41284529381684;-1039774.5;112.6687068355717;-9.999902e-05
13:24:03;-250;-250.0708;7.591314408115053e-11;1.7352659389041394e+20;7.165079809775591e-11;2000.0;255674.25;16.49028122865101;-1048270.0;34.43109060137364;-8.848802e-06
13:24:18;-275;-275.0351;7.530222535266292e-11;1.7635361983806882e+20;7.145234752427833e-11;2000.0;245300.0;14.169156643922037;-1056774.5;43.37899837478961;-9.999902e-05
13:24:32;-300;-300.0113;7.471638610759452e-11;1.7912998295235107e+20;7.122057287994328e-11;2000.0;235963.95;14.81814343971606;-1065060.5;28.674683956410053;-1.009503e-05
13:24:46;-325;-325.0454;7.418984229351385e-11;1.816816662294892e+20;7.100136743199192e-11;2000.0;227302.3;11.106327025619228;-1072619.5;19.83021684198133;-1.074176e-05
13:25:01;-350;-350.0577;7.366043897383775e-11;1.843025714396909e+20;7.07509803520919e-11;2000.0;219076.45;10.310061832986259;-1080328.5;15.350488591572581;-1.137574e-05
13:25:15;-375;-375.0906;7.315988631812201e-11;1.8683315861392972e+20;7.049762195373681e-11;2000.0;211375.9;7.381700346126225;-1087720.0;18.466185312619388;-1.200791e-05
13:25:29;-400;-400.0652;7.269569703799716e-11;1.8922677589242606e+20;7.025169350222936e-11;2000.0;204175.65;10.743201338521027;-1094665.5;17.036358178906664;-1.269554e-05
13:25:44;-425;-425.0366;7.224470611952228e-11;1.915966637395679e+20;6.999825222026768e-11;2000.0;197328.25;10.53491219707122;-1101499.0;9.744229061347028;-1.332264e-05
13:25:58;-450;-449.9913;7.180533399920745e-11;1.9394857216931142e+20;6.973901350217943e-11;2000.0;190763.1;10.31961724096393;-1108239.0;17.319064639870135;-1.39738e-05
13:26:13;-475;-475.0258;7.14063693005199e-11;1.9612190211201424e+20;6.949763096064416e-11;2000.0;184689.15;13.580183172549624;-1114431.0;18.91956659123036;-1.46739e-05
13:26:27;-500;-500.0565;7.098650700226594e-11;1.9844875874207728e+20;6.922986204423391e-11;2000.0;178570.45;12.725854588199569;-1121022.5;10.674151020104595;-1.53462e-05
13:26:42;-525;-525.0907;7.060461361949991e-11;2.0060134407907744e+20;6.898161811878522e-11;2000.0;172881.7;13.58291205890696;-1127086.0;12.11197754291181;-1.605029e-05
13:26:56;-550;-550.0709;7.023238545367447e-11;2.0273333324997522e+20;6.873379928569267e-11;2000.0;167304.8;14.886839825832746;-1133059.5;13.218831264525619;-1.676331e-05
13:27:10;-575;-575.0266;6.986357079854691e-11;2.0487946990605284e+20;6.848146754780002e-11;2000.0;161816.6;11.16051074100106;-1139041.0;14.455102905202715;-1.746909e-05
13:27:24;-600;-600.0009;6.95154567575728e-11;2.069365663395069e+20;6.824039440354365e-11;2000.0;156478.15;8.992573324694106;-1144745.0;13.865424623862047;-1.817612e-05
13:27:39;-625;-625.0298;6.916568440910714e-11;2.090348237270881e+20;6.799188625188762e-11;2000.0;151170.7;14.69644514840239;-1150534.0;20.7533129885327;-1.884183e-05
13:27:53;-650;-650.0578;6.882108073281272e-11;2.1113343985315493e+20;6.774285286810259e-11;2000.0;145878.8;10.039820715530732;-1156295.0;7.399324293474371;-1.959122e-05
13:28:08;-675;-675.0707;6.850662902838767e-11;2.130761318808639e+20;6.751331589590372e-11;2000.0;140898.35;11.050854039394423;-1161602.5;15.761900266148112;-2.033517e-05
13:28:22;-700;-700.0521;6.818168670294714e-11;2.1511194073544792e+20;6.727159497684817e-11;2000.0;135752.9;9.952612722295589;-1167138.5;12.555377334035008;-2.106008e-05
13:28:36;-725;-725.0204;6.787949305078685e-11;2.170315237913917e+20;6.704456835741545e-11;2000.0;130825.8;11.475103485372147;-1172334.5;15.370019518530222;-2.182269e-05
13:28:51;-750;-749.9922;6.758254903856368e-11;2.1894289867034716e+20;6.68187052093238e-11;2000.0;125895.1;14.931326129985905;-1177485.5;11.477695761780758;-2.260459e-05
13:29:05;-775;-775.0115;6.728753741260939e-11;2.2086694870699265e+20;6.659065029150815e-11;2000.0;120984.6;11.962315829303288;-1182648.0;13.049904214207857;-2.337751e-05
13:29:19;-800;-800.0167;6.699937700382338e-11;2.2277090602810904e+20;6.63654740922621e-11;2000.0;116080.6;8.788742799741042;-1187734.5;9.420058386230947;-2.414885e-05
13:29:34;-825;-825.0455;6.671135319112444e-11;2.246986689660695e+20;6.613826539927238e-11;2000.0;111038.75;11.758799896247917;-1192862.5;10.790620927453618;-2.486369e-05
13:29:48;-850;-850.0242;6.642781905310861e-11;2.266209271588234e+20;6.591126103084224e-11;2000.0;106052.25;11.023355886480305;-1197954.0;13.198484761517134;-2.565889e-05
13:30:03;-875;-874.9857;6.614772953542393e-11;2.2854415357974505e+20;6.56854267802704e-11;2000.0;100926.2;14.765940538956535;-1203026.5;12.088734425075273;-2.643065e-05
13:30:17;-900;-899.9528;6.587923512584772e-11;2.304108380132357e+20;6.546712903451247e-11;2000.0;95837.275;9.133495702631986;-1207929.5;15.866237739300391;-2.72278e-05

File: Data/HighFluenceIrrNeutron2023/CV_onPCB/N8740_3_LR_8e15_20d_CV.csv
time (25.10.2023);set voltage (V);real voltage (V);serial capacitance;1/serial capacitance^2;parallel capacitance;LCR frequency (Hz);r;delta r;x;delta x;sample current
15:40:23;-25;-25.04208;7.895079957432648e-11;1.604304991133929e+20;6.849310980305951e-11;2000.0;393847.45;82.7433524520248;-1007937.5;141.068910465772;-4.113495e-06
15:40:38;-50;-50.06668;7.731060853770923e-11;1.6730996812706467e+20;6.944152320726603e-11;2000.0;346500.25;64.20272093143716;-1029321.5;122.68715295417039;-1.598521e-05
15:40:52;-75;-75.10091;7.593715809271982e-11;1.7341686076764222e+20;6.965027942838797e-11;2000.0;314841.45;61.61280203821281;-1047938.5;117.318530079438;-7.673231e-06
15:41:07;-100;-100.0862;7.480685160214959e-11;1.7869699363178745e+20;6.959123471922716e-11;2000.0;291222.1;440.57620169500757;-1063772.5;327.98618492247505;-9.999985e-05
15:41:21;-125;-125.0245;7.397583628300762e-11;1.8273436695584984e+20;6.95156936452087e-11;2000.0;272479.1;40.09662704018881;-1075722.5;72.72508164313052;-1.023676e-05
15:41:35;-150;-150.0044;7.307755213272626e-11;1.8725439389355953e+20;6.92624147340004e-11;2000.0;255571.5;41.44632070522063;-1088945.5;67.89504768390695;-1.128437e-05
15:41:49;-175;-175.0388;7.243669806868568e-11;1.9058236383507032e+20;6.907888558311954e-11;2000.0;242207.2;40.09311661619734;-1098579.5;70.0516773532226;-1.240937e-05
15:42:04;-200;-200.0677;7.17818221020237e-11;1.9407564739746356e+20;6.882508131222027e-11;2000.0;229778.25;57.87520518322159;-1108602.0;94.8251021618221;-1.353973e-05
15:42:18;-225;-225.0804;7.124497936215693e-11;1.970114511704438e+20;6.860236939043193e-11;2000.0;219221.35;23.0289247469351;-1116955.5;33.78960639013127;-1.44464e-05
15:42:32;-250;-250.0587;7.06691640658774e-11;2.0023504591786564e+20;6.831880622920112e-11;2000.0;208860.85;28.146160928268706;-1126056.5;41.68497930909886;-1.534667e-05
15:42:46;-275;-275.0313;7.01755295373565e-11;2.030619737006586e+20;6.806238580505902e-11;2000.0;199809.15;25.680174746290174;-1133977.5;37.99917762268021;-1.613077e-05
15:43:00;-300;-300.0098;6.975193497730464e-11;2.0553580125404368e+20;6.783180245294282e-11;2000.0;191947.65;33.710997834534645;-1140864.0;49.91693099540475;-1.702391e-05
15:43:14;-325;-325.0426;6.932690008912045e-11;2.0806375743469938e+20;6.758301755939382e-11;2000.0;184386.1;23.913374918651698;-1147858.5;33.95051546000443;-1.786749e-05
15:43:28;-350;-350.0532;6.897106646016957e-11;2.1021616910902244e+20;6.736923990479024e-11;2000.0;177909.9;34.495572179629086;-1153780.5;43.430835819726056;-1.87567e-05
15:43:42;-375;-375.0853;6.866697576642104e-11;2.1208217019506773e+20;6.71819788331628e-11;2000.0;172297.35;36.23791350229756;-1158890.0;46.856162881738406;-1.97776e-05
15:43:57;-400;-400.0622;6.834726421544388e-11;2.1407094642815353e+20;6.697476842721755e-11;2000.0;166674.4;35.775438501854865;-1164311.0;42.076715651295785;-2.072677e-05
15:44:11;-425;-425.0347;6.806179087050758e-11;2.1587047915362612e+20;6.678611132651433e-11;2000.0;161590.0;43.63060852199978;-1169194.5;54.632751166310484;-2.153562e-05
15:44:26;-450;-449.9894;6.773614371443659e-11;2.1795109917583347e+20;6.656217281685226e-11;2000.0;156021.55;34.55614815051006;-1174815.5;40.20867443724053;-2.244199e-05
15:44:40;-475;-475.0216;6.744007832886657e-11;2.1986893254526917e+20;6.635513091525111e-11;2000.0;150882.6;28.505911667582218;-1179973.0;33.031046002208285;-2.311989e-05
15:44:54;-500;-500.0523;6.713424072831549e-11;2.2187677102739875e+20;6.613686484996586e-11;2000.0;145563.9;28.113333135720495;-1185348.5;29.523507582941427;-2.401755e-05
15:45:09;-525;-525.0846;6.693755300557537e-11;2.2318260163738298e+20;6.59956625286418e-11;2000.0;142024.35;45.015901357187104;-1188831.5;46.64372948210723;-2.529452e-05
15:45:24;-550;-550.0668;6.662687308922882e-11;2.2526884733769158e+20;6.576732186290381e-11;2000.0;136543.65;27.983769849682503;-1194375.0;28.20904110387306;-2.600595e-05
15:45:38;-575;-575.0231;6.633968577761133e-11;2.2722346578967387e+20;6.555421205168584e-11;2000.0;131305.3;34.69597238873698;-1199545.5;36.827129945191224;-2.677094e-05
15:45:52;-600;-599.9991;6.604764457797233e-11;2.2923732478682373e+20;6.533585488843398e-11;2000.0;125757.2;25.953477608983345;-1204849.5;26.023787195563983;-2.753481e-05
15:46:06;-625;-625.0276;6.577890011171334e-11;2.3111428262035358e+20;6.513279479343229e-11;2000.0;120491.2;27.638885650474403;-1209772.0;21.640240294414475;-2.830892e-05
15:46:20;-650;-650.0558;6.552428217502378e-11;2.3291392614370283e+20;6.493984563170114e-11;2000.0;115212.85;18.17735885655559;-1214473.0;12.631310304160847;-2.937551e-05
15:46:34;-675;-675.0666;6.527245763856601e-11;2.3471458104856468e+20;6.474887626184439e-11;2000.0;109631.7;32.06088738634662;-1219158.5;23.380280152299285;-3.019959e-05
15:46:48;-700;-700.0486;6.501831122352995e-11;2.3655309248085875e+20;6.455692024787147e-11;2000.0;103470.75;35.77763791811863;-1223924.0;20.692993983471794;-3.123041e-05
15:47:03;-725;-725.018;6.478498609980663e-11;2.3826006732018267e+20;6.438034895290557e-11;2000.0;97380.49500000001;35.05962526539605;-1228332.0;21.81284025522582;-3.217613e-05
15:47:17;-750;-749.9887;6.457438750241223e-11;2.3981669248631525e+20;6.422233196840688e-11;2000.0;91241.49500000001;33.93865972235819;-1232338.0;16.57709262808168;-3.309944e-05
15:47:32;-775;-775.0067;6.439677014279548e-11;2.4114142820272597e+20;6.408924717680264e-11;2000.0;85599.7;32.04879014877169;-1235737.0;18.9486147250927;-3.40998e-05
15:47:46;-800;-800.0135;6.423389010065836e-11;2.4236591963837622e+20;6.396852892754738e-11;2000.0;79792.37999999999;26.46934509956742;-1238870.5;12.37891352259963;-3.485534e-05
15:48:01;-825;-825.0409;6.41171577631503e-11;2.4324923061516003e+20;6.388174703866667e-11;2000.0;75342.6;21.199049506994072;-1241126.0;9.73139250056229;-3.575135e-05
15:48:16;-850;-850.0197;6.402208868117201e-11;2.4397218894160993e+20;6.381186682397588e-11;2000.0;71342.53;21.89944302944711;-1242969.0;10.81434232859308;-3.655682e-05
15:48:30;-875;-874.9843;6.395062477675048e-11;2.4451776443985065e+20;6.375829760424492e-11;2000.0;68343.51499999998;22.167255440175786;-1244358.0;10.478549517943787;-3.780894e-05
15:48:44;-900;-899.9495;6.389765735615057e-11;2.449233143087216e+20;6.371899180944341e-11;2000.0;65946.40999999999;20.71306942488261;-1245389.5;8.230279460625866;-3.869877e-05
