Repository: aimaax/PENGUIN

# PENGUIN :penguin:  

> **NOTE!!** Google ID and GitLab repo for CERN organization is hidden and the create database function won't work properly in this version. Plotting is still possible with the saved database and data stored in this repo.  

A Python-based environment for GUI-driven analysis for IV, CV, and TCT measurements obtained with [Particulars Setup]() at CERN for CMS HGCAL silicon diodes. Used to plot data for individual diodes, but also to analyse Current Volume Normalization, Saturation Voltage, Charge Collection, and Charge Collection Efficiency.

---

## Using saved database from another computer

GUI only searches for Database/Diodes_Database.pkl so either create new database or copy a previous backup database:

```bash
cp Database/SavedDatabases/DB_DI_DISR_HF_20260216.pkl Database/Diodes_Database.pkl
```

> **Important!** If database was previously created on another system (Windows vs Linux), after you copied the file, then go to "Manage Database" --> "Create Database" then select one campaign at the time and under "Columns to Overwrite" select **file_iv**, **file_cv**, and **file_tct** then press Create Database. (This has to be done once, have patience :>)

---

## Creating the Database

Before you can plot any data, you must create the sensor database:

1. Navigate to the **Manage Database** tab.
2. Click the **Manage Database** sub-tab.
3. Select the **campaign** you want to import from the campaign dropdown.
4. Choose which **measurement directories** under Data/ to scan (IV_onPCB, CV_onPCB, TCT, IVCV_bare).
5. Press **"Create Database"**.

It scans the selected directories in `Data/` and matches the sensor id and annealing time from the filename to fetch metadata from the corresponding Google Sheets. Saves the database to `Database/Diodes_Database.pkl`.

---

## GUI Overview

Divided into **8 main tabs** containing:

1. Plot IV|CV|TCT vs Voltage
2. Current Volume Noramlization
3. Saturation Voltage
4. Charge Collection
5. Charge Collection Efficiency
6. DI vs HF Comparison
7. Manage Database
8. Annealing

Plots can be saved with Save Plot:

- **Original** = saves exactly as you see it in the GUI
- **16:9** = 16 to 9 ratio with the base_width of 5.12 (full width of 15' laptop screen)

<!-- - **Left side**: Matplotlib plot canvas (resizable)
- **Right side**: A narrow panel (max 300px) with two sub-tabs:
  - **Filter tab**: Campaign, measurement type, sensor ID, annealing time, and other filters specific to the tab
  - **Plot Settings tab**: Visual customization (axis scales, labels, fonts, markers, legend, colors, etc.)

### Extract Saturation Voltage from CV and TCT data

Extraction of saturation voltage from CV and TCT data can be done under `Saturation Voltage` --> `Fit`,

**How to use the fit tab:**

1. Select a **campaign**, **measurement type**, **annealing temperature**, **sensor ID**, and **annealing time**
2. Default fit from `CV`. To fit from `TCT` data, click in the checkbox `Fit from TCT | CC vs V`
3. **Annealing Time** displays green checkbox if all diodes for the specific sensor id, campaign and annealing temperature are done, otherwise a red X. To skip looking through already fit diodes, check `Only iterate through non analysed annealing times`
4. Click **Interactive Fit Saturation Voltage** to load first diode
5. First tries an **automatic fit** using a curvature-based algorithm (@GUI.SaturationVoltage.SaturationVoltageFitTab.py -> automatic_fit_saturation_voltage -> @Utils.saturation_voltage_fit_helper.py -> find_saturation_voltage_from_curvature_fit):
6. If the automatic fit is unsatisfactory, use the **manual fit modes** by pressing `1`:
   - **Manual Fit Mode**: Click on the plot to define the lower and upper fit regions by placing interactive vertical lines. Move lower lines by `left click` and `right click`. Move upper lines by `SHIFT` + `left click` and `right click`.
   - **Endcap Assumption**: Remove lines for upper fit and uses end capacitance assumption for the upper fit (values extracted from mean value of all diodes with equal thicknesses for 120um, 200um, and 300um)
   - **Manual Upper Fit Mode**: Manually align upper fit line by moving it with the left click and rotating it with keyboard controls `A` & `D`
7. When satisfied with the selected region, press `2` to fit.
8. If saturation voltage is not possible to extract, press `3` to skip (stores 0 in the database).
9. If you are happy with the **automatic fit** or **manual fit**, press `SPACE` to save the saturation voltage, uncertainties, and fit regions to the database.

**Fit result colors:**

- Orange lines/points: Not yet saved to database = current analysis
- Green lines/points: Stored in database = already analysed

---

### Manage Database Tab

#### Display Database

Shows the full database as an interactive table. You can:

- Select which columns to display
- Edit individual cell values directly in the table **delete individual row** by setting `thickness value to 0`

File: Data/HighFluenceIrrNeutron2023/CV_onPCB/N8737_2_LL1_15e15_120min_CV.csv
time (03.11.2023);set voltage (V);real voltage (V);serial capacitance;1/serial capacitance^2;parallel capacitance;LCR frequency (Hz);r;delta r;x;delta x;sample current
13:03:20;-25;-25.03661;1.0084441384089543e-10;9.833232503827548e+19;8.191220360648788e-11;2000.0;379371.45;24.506986248823008;-789111.35;70.11673391566381;-6.180806e-06
13:03:35;-50;-50.0706;9.567665738318032e-11;1.0924158977337405e+20;8.288615808631788e-11;2000.0;326728.4;374.8371806531471;-831733.4;296.69058293110686;-9.995508e-05
13:03:49;-75;-75.08839;9.257584183051878e-11;1.1668221372685758e+20;8.278206057136182e-11;2000.0;295664.75;16.046787061589615;-859592.2;44.19188839594887;-1.16156e-05
13:04:03;-100;-100.0662;9.032084730632347e-11;1.2258123536659931e+20;8.233016468567501e-11;2000.0;274482.45;16.249073050485062;-881053.2;40.356882932159166;-1.363842e-05
13:04:17;-125;-125.0215;8.845899823053892e-11;1.2779561913754049e+20;8.173764748896536e-11;2000.0;257967.7;13.090473635434284;-899597.25;30.80607691673836;-1.541032e-05
13:04:32;-150;-150.0043;8.69290386088374e-11;1.3233363646018725e+20;8.114027323012212e-11;2000.0;244511.9;26.545234977298655;-915430.25;61.41473255661055;-1.709675e-05
13:04:46;-175;-175.0365;8.558444243717313e-11;1.365244226541015e+20;8.05388387303064e-11;2000.0;232728.3;16.8994230670754;-929812.35;32.51947685618575;-1.869899e-05
13:05:00;-200;-200.0654;8.43741057056729e-11;1.404693699844955e+20;7.99433747413434e-11;2000.0;222038.05;9.471133775847534;-943150.4;14.337607889742275;-2.026286e-05
13:05:15;-225;-225.0778;8.333693834043286e-11;1.439875419038773e+20;7.940193096225023e-11;2000.0;212573.85;12.5348065401904;-954888.35;22.075922970512465;-2.179257e-05
13:05:29;-250;-250.0555;8.234866043193719e-11;1.474643097214514e+20;7.885095041768103e-11;2000.0;203527.0;10.047387720198717;-966348.1;20.527652082008796;-2.330834e-05
13:05:43;-275;-275.0299;8.144084208489212e-11;1.5077019235121486e+20;7.831825077706744e-11;2000.0;195107.5;16.806323214790318;-977119.95;25.58392806040542;-2.474328e-05
13:05:57;-300;-300.0096;8.058071351633305e-11;1.5400605025344455e+20;7.778947664366427e-11;2000.0;187066.9;15.383091366822205;-987549.85;18.937565181405983;-2.623151e-05
13:06:12;-325;-325.0398;7.975815966876928e-11;1.5719898982273424e+20;7.72626634926693e-11;2000.0;179311.7;17.061521034186843;-997734.55;24.218120798278296;-2.77793e-05
13:06:27;-350;-350.0507;7.897599040303814e-11;1.6032817098386185e+20;7.67422330646434e-11;2000.0;171907.9;17.453925059997243;-1007616.0;19.854470529329156;-2.921674e-05
13:06:41;-375;-375.0817;7.821216095818118e-11;1.6347503132952773e+20;7.621816901838742e-11;2000.0;164569.1;20.82953432028666;-1017456.5;23.35888481927166;-3.090554e-05
13:06:56;-400;-400.0595;7.740637747065086e-11;1.6689622482655232e+20;7.56545497751823e-11;2000.0;156437.75;28.667043359928133;-1028048.0;30.818825415644895;-3.232833e-05
13:07:10;-425;-425.033;7.660146628022769e-11;1.704220693133386e+20;7.508472298091577e-11;2000.0;147649.95;24.913598194560336;-1038850.5;20.862346464384103;-3.402686e-05
13:07:24;-450;-449.9892;7.581084749364943e-11;1.7399521165164747e+20;7.452517411347549e-11;2000.0;137870.9;29.161181388962966;-1049684.5;23.01602702466262;-3.560827e-05
13:07:39;-475;-475.0208;7.5043564509007e-11;1.775714295416701e+20;7.398997918824797e-11;2000.0;126539.2;15.162882311750627;-1060417.0;9.410100955887774;-3.71474e-05
13:07:53;-500;-500.0504;7.442412206200804e-11;1.805396347653834e+20;7.356382068321686e-11;2000.0;115629.75;18.013727404399123;-1069243.0;8.369587803470372;-3.8726e-05
13:08:07;-525;-525.0827;7.395816699662742e-11;1.828216912280892e+20;7.324857263109319e-11;2000.0;105903.3;13.096965297350373;-1075979.5;7.664039404909136;-4.032562e-05
13:08:21;-550;-550.0655;7.364673666563262e-11;1.8437115847231508e+20;7.303925688407752e-11;2000.0;98542.68000000001;13.101527773507748;-1080529.5;9.886227794260053;-4.202385e-05
13:08:36;-575;-575.0228;7.342602291148105e-11;1.8548123932740108e+20;7.28916829958681e-11;2000.0;92791.87499999999;13.6292844181196;-1083777.5;8.452070752188483;-4.357285e-05
13:08:50;-600;-600.001;7.327342874093566e-11;1.862545845265707e+20;7.278725725081044e-11;2000.0;88758.65;13.039132448134998;-1086034.5;6.263984355025163;-4.51821e-05
13:09:04;-625;-625.0267;7.316183690583785e-11;1.8682319632699513e+20;7.27095298079629e-11;2000.0;85788.00499999999;13.870817342535863;-1087691.0;7.345066371381541;-4.693801e-05
13:09:18;-650;-650.0533;7.307872655120236e-11;1.8724837536359295e+20;7.264705147837428e-11;2000.0;83939.93999999997;10.568640877615234;-1088928.0;7.300684899377592;-4.87237e-05
13:09:33;-675;-675.0659;7.301442401455165e-11;1.8757833338577735e+20;7.259397136705769e-11;2000.0;82944.91000000003;9.6341940503606;-1089887.0;7.179832867135557;-5.062644e-05
13:09:47;-700;-700.0473;7.296565246500501e-11;1.8782917863083203e+20;7.254903817708383e-11;2000.0;82646.20500000002;15.705848393193891;-1090615.5;8.58705420968099;-5.254498e-05
13:10:01;-725;-725.0157;7.293184857220022e-11;1.8800333653323363e+20;7.250925502387213e-11;2000.0;83298.58499999999;12.351719060519697;-1091121.0;7.64525996941896;-5.465889e-05
13:10:16;-750;-749.9879;7.290689192290722e-11;1.881320688452648e+20;7.247194565771683e-11;2000.0;84557.94;9.538467906325407;-1091494.5;6.613433298975654;-5.681921e-05
13:10:30;-775;-775.0074;7.289607266200281e-11;1.8818791824603736e+20;7.243824376250802e-11;2000.0;86786.795;14.246825041039589;-1091656.5;8.10169735302424;-5.927178e-05
13:10:45;-800;-800.0132;7.290007942124006e-11;1.8816723231635653e+20;7.240799902793067e-11;2000.0;89988.475;18.55093242265765;-1091596.5;9.388157433703379;-6.201696e-05
13:10:59;-825;-825.0385;7.291811528992256e-11;1.8807415970290103e+20;7.237875544054813e-11;2000.0;94208.14499999999;20.61439360616723;-1091326.5;9.467708276029633;-6.482083e-05
13:11:13;-850;-850.0193;7.294622226474847e-11;1.8792925357634178e+20;7.234965297355239e-11;2000.0;99060.28;8.18464904562184;-1090906.0;6.1400325732035;-6.791774e-05
13:11:28;-875;-874.9865;7.300045871755977e-11;1.876501093102046e+20;7.232365272533393e-11;2000.0;105452.4;24.633351375726367;-1090095.5;10.160585613044162;-7.139512e-05
13:11:42;-900;-899.9524;7.308154530956195e-11;1.872339312862994e+20;7.229972540264297e-11;2000.0;113231.55;11.138104641275374;-1088886.0;10.848963084092414;-7.535483e-05

File: Data/HighFluenceIrrNeutron2023/CV_onPCB/N8737_2_LL1_15e15_13200min_CV.csv
time (31.05.2024);set voltage (V);real voltage (V);serial capacitance;1/serial capacitance^2;parallel capacitance;LCR frequency (Hz);r;delta r;x;delta x;sample current
14:21:27;-25;-25.04086;1.755083359645666e-10;3.2464184869300093e+19;1.0356076973919734e-10;2000.0;377922.55;8.926778534275396;-453411.35;12.22482617463332;-1.136828e-06
14:21:41;-50;-50.07409;1.6141515885374488e-10;3.838056505293384e+19;1.093213800131533e-10;2000.0;340319.0;3.8085430285084083;-492998.75;9.48310998565344;-1.722938e-06
14:21:55;-75;-75.10092;1.5196927355204264e-10;4.3300052717796426e+19;1.118303790652897e-10;2000.0;313716.35;4.885322404918635;-523641.85;10.397902432702473;-2.279982e-06
14:22:09;-100;-100.0753;1.437837031694539e-10;4.837051045487847e+19;1.1233545915024581e-10;2000.0;292833.15;4.0132748473036335;-553452.65;5.671981576133688;-2.833759e-06
14:22:23;-125;-125.031;1.3743658216923487e-10;5.294138603587355e+19;1.1225847282833421e-10;2000.0;274214.1;4.442915709306221;-579012.3;7.342376999310239;-3.427224e-06
14:22:38;-150;-150.0137;1.324394438863602e-10;5.70118722135623e+19;1.1176410889480665e-10;2000.0;258432.95;7.843938742749079;-600859.3;4.1207402247654485;-4.12656e-06
14:22:52;-175;-175.0481;1.2793887990589598e-10;6.10934866898795e+19;1.1069943201733703e-10;2000.0;245457.65;5.3615646037327584;-621996.0;14.13170194987143;-5.027271e-06
14:23:06;-200;-200.0763;1.2397990886135164e-10;6.505750061114614e+19;1.0938888957234194e-10;2000.0;234420.2;12.695983616876644;-641857.8;22.54790455896068;-7.07759e-06
14:23:21;-225;-225.0848;1.204915897301317e-10;6.887895209494829e+19;1.0798615132459219e-10;2000.0;224749.55;28.518807390913107;-660440.05;53.952362089161596;-2.910547e-05
14:23:35;-250;-250.0684;1.1735205296073782e-10;7.261370840394582e+19;1.0648009882994698e-10;2000.0;216680.1;3.940114211542604;-678108.9;5.231586757380594;-6.738984e-06
14:23:50;-275;-275.0416;1.1458727621212894e-10;7.616004774340313e+19;1.049752347104236e-10;2000.0;210144.55;114.57860784195277;-694470.4;194.0899198825122;-8.965071e-05
14:24:04;-300;-300.012;1.1185294699775377e-10;7.992913960725756e+19;1.033268132703642e-10;2000.0;204367.7;3.6831372496826664;-711447.25;4.029810789602907;-8.601612e-06
14:24:19;-325;-325.0589;1.0944888513587634e-10;8.347901494503978e+19;1.0171863897398809e-10;2000.0;200435.75;4.273684007972513;-727074.3;4.625526997002612;-9.719025e-06
14:24:34;-350;-350.0571;1.0722012162547213e-10;8.698560911125384e+19;1.0012038035052562e-10;2000.0;197639.55;51.52865586253924;-742187.85;68.54674591109338;-9.999918e-05
14:24:49;-375;-375.0867;1.051279671748665e-10;9.048226564333129e+19;9.851824099221014e-11;2000.0;196067.35;4.427344011933114;-756958.15;7.759276705982328;-1.219245e-05
14:25:03;-400;-400.0655;1.031918407983133e-10;9.390944643670822e+19;9.69174445546336e-11;2000.0;196213.9;4.0889485200965785;-771160.5;10.19767130280242;-1.366517e-05
14:25:18;-425;-425.0376;1.0141270105846682e-10;9.723336144921533e+19;9.534687677429366e-11;2000.0;197919.9;5.773170705946605;-784689.4;4.160769159662671;-1.528141e-05
14:25:33;-450;-449.9919;9.977229747049843e-11;1.0045696524814806e+20;9.379714504297992e-11;2000.0;201307.45;5.31576664273367;-797590.85;6.559449290908497;-1.706628e-05
14:25:47;-475;-475.0239;9.825917383850668e-11;1.0357472370532703e+20;9.226433641262907e-11;2000.0;206437.6;4.097194161862482;-809873.2;9.537976724651829;-1.898704e-05
14:26:02;-500;-500.0556;9.689626996069375e-11;1.0650889566668949e+20;9.076989844712982e-11;2000.0;213360.4;6.494767124385601;-821264.55;7.049281878319238;-2.112891e-05
14:26:16;-525;-525.09;9.567808381169609e-11;1.0923833251421956e+20;8.93150409576159e-11;2000.0;221997.35;6.497797703837818;-831721.0;6.707085805325589;-2.338943e-05
14:26:30;-550;-550.072;9.460887805671574e-11;1.117213604025329e+20;8.79087988047789e-11;2000.0;232210.6;5.608208270027069;-841120.55;6.225140560662064;-2.583388e-05
14:26:44;-575;-575.0269;9.37019652320842e-11;1.1389446028238029e+20;8.656185596954677e-11;2000.0;243910.55;6.359431971489277;-849261.5;7.9920272772307275;-2.842962e-05
14:26:59;-600;-600.004;9.295844456814234e-11;1.1572369806178932e+20;8.528015640746884e-11;2000.0;256867.7;5.604953166619681;-856054.25;8.168192884598158;-3.117465e-05
14:27:13;-625;-625.0318;9.237227924749567e-11;1.1719705009401541e+20;8.406285738565332e-11;2000.0;270851.85;11.966677692659728;-861486.5;12.460638025398218;-3.408533e-05
14:27:27;-650;-650.0593;9.194851429733056e-11;1.1827979615491835e+20;8.292197026311277e-11;2000.0;285542.9;12.95760394517443;-865456.85;13.043825167488253;-3.711755e-05
14:27:41;-675;-675.0721;9.170958064922566e-11;1.188969146201104e+20;8.186789601364181e-11;2000.0;300852.3;20.19790830754512;-867711.65;20.71995113411226;-4.030935e-05
14:27:56;-700;-700.0546;9.162241012353606e-11;1.1912326179634194e+20;8.089365545245359e-11;2000.0;316304.85;18.50098308198783;-868537.2;24.19158944757454;-4.362689e-05
14:28:10;-725;-725.0223;9.167763073183856e-11;1.1897980089250659e+20;7.999971190044878e-11;2000.0;331638.75;18.6311399275514;-868014.05;16.14813843760326;-4.708545e-05
14:28:25;-750;-749.9931;9.187917948055865e-11;1.1845837855775674e+20;7.918624135289344e-11;2000.0;346760.2;25.92263489693901;-866109.95;31.493449715774226;-5.063696e-05
14:28:39;-775;-775.0134;9.219518466553236e-11;1.1764772214198749e+20;7.844587041614378e-11;2000.0;361357.75;13.29151515065156;-863141.3;18.0208351637764;-5.431172e-05
14:28:53;-800;-800.0219;9.262987821245624e-11;1.1654611842527558e+20;7.777459621862348e-11;2000.0;375457.35;19.44264321022221;-859090.75;25.49459501541454;-5.807971e-05
14:29:08;-825;-825.0465;9.317651386167353e-11;1.1518265497574013e+20;7.715591359242719e-11;2000.0;389169.2;12.967574946766264;-854050.75;12.375151514223976;-6.208439e-05
14:29:22;-850;-850.0269;9.375989299149943e-11;1.1375376872296786e+20;7.656826492628241e-11;2000.0;402167.65;24.918594964403596;-848736.8;34.489244700341;-6.614075e-05
14:29:36;-875;-874.9916;9.430373539738554e-11;1.1244553336675333e+20;7.598435393739558e-11;2000.0;414337.8;20.11698287517291;-843842.2;24.507509053349338;-7.035179e-05
14:29:51;-900;-899.9584;9.469934180907989e-11;1.115080134891973e+20;7.540476742578284e-11;2000.0;425070.9;16.038843474515232;-840317.05;28.552011750487914;-7.465641e-05

File: Data/HighFluenceIrrNeutron2023/CV_onPCB/N8737_2_LR_15e15_150d_CV.csv
time (27.03.2024);set voltage (V);real voltage (V);serial capacitance;1/serial capacitance^2;parallel capacitance;LCR frequency (Hz);r;delta r;x;delta x;sample current
08:23:25;-25;-25.04472;1.0537374379191171e-10;9.006067123857791e+19;8.345270950532572e-11;2000.0;387050.85;5.059286016820949;-755192.6;18.249849314446408;-3.768276e-06
08:23:40;-50;-50.07779;1.0131623822670284e-10;9.741860066853295e+19;8.51839730821933e-11;2000.0;341806.1;9.201874808972354;-785436.5;44.534621363608785;-6.266361e-06
08:23:54;-75;-75.10352;9.831115337786716e-11;1.0346522762116162e+20;8.556138237924862e-11;2000.0;312463.75;108.80261658158778;-809445.0;111.1684532590069;-4.336072e-05
08:24:09;-100;-100.0855;9.589878843003971e-11;1.0873610173960806e+20;8.54402806066751e-11;2000.0;290322.4;5.41682563869283;-829806.85;11.522646180456986;-7.747377e-06
08:24:23;-125;-125.0252;9.38469633191507e-11;1.1354278729368897e+20;8.509616496134466e-11;2000.0;271918.5;21.571566934277165;-847949.35;59.371848337406504;-9.999825e-05
08:24:38;-150;-150.0038;9.21494431063011e-11;1.1776454815175601e+20;8.4669452044515e-11;2000.0;256675.6;13.11304693806897;-863569.75;41.37329301614751;-9.846854e-06
08:24:53;-175;-175.0392;9.054779406304568e-11;1.219675362446536e+20;8.410497300608262e-11;2000.0;243242.5;18.353814317465456;-878844.95;58.79100590226365;-1.080905e-05
08:25:07;-200;-200.0722;8.922661628414801e-11;1.2560622188888552e+20;8.358668239726662e-11;2000.0;231667.0;6.334035048845246;-891858.0;16.807885054342798;-1.184913e-05
08:25:22;-225;-225.0875;8.79608873830508e-11;1.292470966040946e+20;8.300476172052773e-11;2000.0;221065.1;3.763575427701695;-904691.55;4.8293244869236105;-1.282844e-05
08:25:36;-250;-250.0638;8.679101568395296e-11;1.3275486897621565e+20;8.24093628660446e-11;2000.0;211420.0;6.69776081985614;-916886.05;22.898414246405796;-1.381658e-05
08:25:51;-275;-275.0323;8.571044378099724e-11;1.3612331362706344e+20;8.182017379047834e-11;2000.0;202449.2;8.9346516440206;-928445.45;22.541459025537808;-1.47422e-05
08:26:05;-300;-300.0086;8.468750726560346e-11;1.3943162869456385e+20;8.12253604875055e-11;2000.0;193998.2;8.673119392698338;-939660.1;10.408386042033603;-1.571771e-05
08:26:19;-325;-325.0434;8.375394140010841e-11;1.4255731021163156e+20;8.066016467363453e-11;2000.0;186080.05;6.056597642241062;-950134.05;6.359431971489277;-1.671733e-05
08:26:33;-350;-350.0564;8.284933684426726e-11;1.4568737792479676e+20;8.008769839858037e-11;2000.0;178361.7;6.421487366646453;-960508.25;8.588910000692753;-1.766184e-05
08:26:48;-375;-375.0909;8.201581822493875e-11;1.4866363790067837e+20;7.9546022298317e-11;2000.0;170967.6;7.2565143147381725;-970269.8;8.775420217858517;-1.866657e-05
08:27:02;-400;-400.0657;8.119157217961424e-11;1.5169738620583808e+20;7.89916972512743e-11;2000.0;163563.9;9.911584131711743;-980119.85;15.361197056219282;-1.96576e-05
08:27:16;-425;-425.0369;8.039146324834934e-11;1.5473199778975888e+20;7.844077027187994e-11;2000.0;156100.3;7.56640601606866;-989874.65;7.090936115915866;-2.061821e-05
08:27:31;-450;-449.9893;7.963164096971733e-11;1.576989019418085e+20;7.790613993619557e-11;2000.0;148722.35;12.468615600779422;-999319.75;16.395407131266975;-2.159159e-05
08:27:46;-475;-475.0219;7.888071816241904e-11;1.6071569404188888e+20;7.736471479513868e-11;2000.0;141220.55;7.522790373259113;-1008833.0;8.399404740813482;-2.264963e-05
08:28:00;-500;-500.0562;7.811446571752415e-11;1.6388419292130646e+20;7.680053477312093e-11;2000.0;133248.65;12.497454740866239;-1018729.0;13.451765683359191;-2.360925e-05
08:28:14;-525;-525.0912;7.734870722170778e-11;1.671451891674057e+20;7.622576939351064e-11;2000.0;124871.7;6.952373695364771;-1028814.5;6.981224820903564;-2.457442e-05
08:28:28;-550;-550.0713;7.659136567663007e-11;1.7046702161977904e+20;7.56484410672885e-11;2000.0;115997.55;8.256959186044217;-1038987.5;9.051933495115835;-2.556614e-05
08:28:43;-575;-575.0255;7.583241204470774e-11;1.738962672814021e+20;7.506400986494211e-11;2000.0;106172.9;15.531242706235712;-1049386.0;13.51665639128257;-2.659725e-05
08:28:57;-600;-599.9981;7.507985063366338e-11;1.773998303195235e+20;7.448182668236584e-11;2000.0;94973.155;10.174685437398175;-1059904.5;10.355554065331319;-2.761751e-05
08:29:12;-625;-625.0288;7.439973368008283e-11;1.8065801667389266e+20;7.395314427606271e-11;2000.0;83117.91499999998;8.327464425021558;-1069593.5;7.591936511852559;-2.856945e-05
08:29:26;-650;-650.0585;7.386850704474132e-11;1.832657703813572e+20;7.353858320594692e-11;2000.0;72157.26000000001;8.15818116984421;-1077285.5;8.985404832282184;-2.953688e-05
08:29:40;-675;-675.0704;7.35245280148603e-11;1.8498457216376377e+20;7.326884479265994e-11;2000.0;63936.57000000001;8.943014312858901;-1082325.5;7.4657551526955395;-3.057529e-05
08:29:54;-700;-700.0513;7.33145402848447e-11;1.8604575646634295e+20;7.310363032220253e-11;2000.0;58301.415;13.20032059269783;-1085425.5;8.199847559558652;-3.14235e-05
08:30:08;-725;-725.0169;7.318484823727035e-11;1.8670573008299606e+20;7.299982814519497e-11;2000.0;54741.60000000001;11.42763755113028;-1087349.0;6.280923498976882;-3.239106e-05
08:30:22;-750;-749.9871;7.309886531115099e-11;1.871452156054431e+20;7.292924651009104e-11;2000.0;52500.765;7.2443780788966725;-1088628.0;8.324662155306964;-3.335661e-05
08:30:36;-775;-775.0093;7.304200190453818e-11;1.874367151951464e+20;7.287972516671272e-11;2000.0;51409.365000000005;11.102829087669571;-1089475.5;8.260599251870289;-3.449566e-05
08:30:50;-800;-800.0157;7.299416435945097e-11;1.8768247321005375e+20;7.283732079188613e-11;2000.0;50589.265;7.268532434405028;-1090189.5;6.263984355025163;-3.546504e-05
08:31:05;-825;-825.0474;7.295601967798372e-11;1.8787878215715616e+20;7.280020014409746e-11;2000.0;50463.07;6.614306841990306;-1090759.5;8.440231039491751;-3.65753e-05
08:31:19;-850;-850.0219;7.293071228932332e-11;1.88009194878218e+20;7.277209758431798e-11;2000.0;50941.175;7.467927674395493;-1091138.0;6.730527468185535;-3.782484e-05
08:31:33;-875;-874.9864;7.290806086243475e-11;1.881260362270299e+20;7.27443830289464e-11;2000.0;51773.770000000004;5.351841271936313;-1091477.0;8.218880702382776;-3.902912e-05
08:31:48;-900;-899.9505;7.28913986661931e-11;1.8821205326767938e+20;7.272012187870866e-11;2000.0;52982.91000000001;9.132422734411849;-1091726.5;7.357818970319941;-4.030574e-05

File: Data/HighFluenceIrrNeutron2023/CV_onPCB/N8737_2_LR_15e15_190d_CV.csv
time (08.05.2024);set voltage (V);real voltage (V);serial capacitance;1/serial capacitance^2;parallel capacitance;LCR frequency (Hz);r;delta r;x;delta x;sample current
09:04:55;-25;-25.04295;1.0575720845516766e-10;8.940875398101241e+19;8.323179025639084e-11;2000.0;391446.1;12.987282240715334;-752454.35;42.96860918158743;-3.397239e-06
09:05:09;-50;-50.07639;1.0204122471562086e-10;9.603923125952576e+19;8.515926679608187e-11;2000.0;347224.15;6.304869150109302;-779856.1;18.54466230482507;-5.220777e-06
09:05:24;-75;-75.09801;9.924348018452999e-11;1.0153038413988354e+20;8.57656446265267e-11;2000.0;317864.15;24.837499370910926;-801840.8;29.38371998233035;-2.080153e-05
09:05:39;-100;-100.0824;9.684955304050404e-11;1.0661167296389674e+20;8.577845416849983e-11;2000.0;295188.05;6.466248912623144;-821660.7;16.953627930328068;-6.988312e-06
09:05:53;-125;-125.0336;9.482201664400622e-11;1.1121967584432524e+20;8.552635897604539e-11;2000.0;276675.7;168.5779804719466;-839229.9;179.93177734908306;-9.825374e-05
09:06:08;-150;-150.0122;9.301108050558548e-11;1.1559275663513567e+20;8.510075181726919e-11;2000.0;260847.1;5.973650475211955;-855569.8;9.095493389585856;-8.853615e-06
09:06:22;-175;-172.3089;9.151179990725215e-11;1.1941140415229403e+20;8.465979963778169e-11;2000.0;247390.55;231.4193539335031;-869587.0;207.42544443727243;-9.999878e-05
09:06:37;-200;-200.0709;9.008776312884094e-11;1.2321636509528785e+20;8.412906608251668e-11;2000.0;235086.1;6.335968749922937;-883332.75;6.8190450211154925;-1.072874e-05
09:06:51;-225;-225.0831;8.88285422898608e-11;1.2673452152798718e+20;8.35900088197803e-11;2000.0;224266.95;5.573362988358105;-895854.75;10.68828213512349;-1.166574e-05
09:07:05;-250;-250.0609;8.766681272311672e-11;1.3011565891220239e+20;8.303261893095742e-11;2000.0;214445.85;7.203913866781031;-907726.3;11.120049460321658;-1.259793e-05
09:07:19;-275;-275.0323;8.655609571305587e-11;1.334764609416993e+20;8.244645620936341e-11;2000.0;205261.9;4.535361066111495;-919374.55;10.275815052831573;-1.350035e-05
09:07:34;-300;-300.0096;8.5511393611842e-11;1.3675777655046596e+20;8.185514220420439e-11;2000.0;196680.45;7.866217324737474;-930606.65;15.23635044884437;-1.43979e-05
09:07:49;-325;-325.0435;8.456120901287451e-11;1.3984844208133356e+20;8.129239242797753e-11;2000.0;188707.55;8.58442630581683;-941063.55;18.474370760596962;-1.53346e-05
09:08:04;-350;-350.0553;8.364058038815978e-11;1.4294399792416072e+20;8.071881568597072e-11;2000.0;181012.4;7.0229623379311965;-951421.8;10.680028089850701;-1.624081e-05
09:08:18;-375;-375.0891;8.277490470358293e-11;1.4594950323665243e+20;8.016019982531309e-11;2000.0;173629.45;7.261706066758691;-961371.95;10.25096946634805;-1.716204e-05
09:08:32;-400;-400.0637;8.197398087688336e-11;1.488154245890539e+20;7.962936902583307e-11;2000.0;166576.2;8.814079645657849;-970765.0;13.199810604701872;-1.812976e-05
09:08:46;-425;-425.0347;8.119754941106202e-11;1.5167505309307352e+20;7.910057492765794e-11;2000.0;159571.0;10.801388799594244;-980047.7;13.836021827100447;-1.913992e-05
09:09:00;-450;-449.9885;8.042420573237008e-11;1.5460603375653693e+20;7.855870378974749e-11;2000.0;152476.9;6.8952519895940005;-989471.65;7.007950841722563;-2.008537e-05
09:09:14;-475;-475.0234;7.965753932159678e-11;1.5759637611015904e+20;7.800831337560236e-11;2000.0;145255.6;5.896354806149306;-998994.85;10.205458098488279;-2.100223e-05
09:09:28;-500;-500.0546;7.890875926555176e-11;1.606014901271296e+20;7.745937526010986e-11;2000.0;137949.35;11.514832825534203;-1008474.5;11.650643759037523;-2.192643e-05
09:09:43;-525;-525.0885;7.816867657242121e-11;1.6365696068685804e+20;7.690532594213702e-11;2000.0;130479.15;10.137375153361939;-1018022.5;8.150920193450553;-2.290427e-05
09:09:57;-550;-550.0706;7.743432182091033e-11;1.6677578817982824e+20;7.634550972024079e-11;2000.0;122727.35;9.387032278627789;-1027677.0;8.94706655837543;-2.38679e-05
09:10:11;-575;-575.0244;7.668676397780434e-11;1.700431636213214e+20;7.576693355200844e-11;2000.0;114336.2;10.64814537842154;-1037695.0;12.379418403139946;-2.483439e-05
09:10:26;-600;-600.0002;7.592466021819031e-11;1.734739573827037e+20;7.517157540456692e-11;2000.0;104906.5;9.960798160790128;-1048111.0;7.446475676452586;-2.571989e-05
09:10:40;-625;-625.0281;7.517592135085512e-11;1.7694670547165286e+20;7.458330334474946e-11;2000.0;94357.84000000001;8.490448751391018;-1058550.0;6.244997998398397;-2.664564e-05
09:10:54;-650;-650.0584;7.449100242721047e-11;1.8021559197216155e+20;7.404222410648171e-11;2000.0;83169.20000000001;6.868635235620087;-1068283.0;10.322305943925514;-2.766398e-05
09:11:09;-675;-675.071;7.392824472526643e-11;1.8296971441866844e+20;7.359671006624984e-11;2000.0;72246.19999999998;10.405666725395115;-1076415.0;8.52936105461599;-2.863472e-05
09:11:23;-700;-700.0507;7.354511717265369e-11;1.848810127823314e+20;7.329187232433445e-11;2000.0;63603.15999999999;10.289250215637713;-1082022.5;10.905847055593618;-2.95467e-05
09:11:37;-725;-725.0182;7.331761368916662e-11;1.8603015907251893e+20;7.311003103331495e-11;2000.0;57834.75;10.430353541467271;-1085380.0;9.746794344808963;-3.043368e-05
09:11:51;-750;-749.988;7.318155040375987e-11;1.8672255777476506e+20;7.299898101242109e-11;2000.0;54380.615000000005;10.046368187061379;-1087398.0;9.710818709048171;-3.140064e-05
09:12:06;-775;-775.0107;7.309191618498012e-11;1.87180802510396e+20;7.292426882407923e-11;2000.0;52201.515;9.458087214125399;-1088731.5;6.491340385467396;-3.239407e-05
09:12:20;-800;-800.0168;7.302990259857025e-11;1.8749882789010096e+20;7.287081190321746e-11;2000.0;50913.74;8.7024232257458;-1089656.0;8.983317872590282;-3.327989e-05
09:12:34;-825;-825.0445;7.298268330025346e-11;1.8774152730276082e+20;7.282792837734775e-11;2000.0;50262.439999999995;9.98147634370799;-1090361.0;10.698130677833394;-3.422405e-05
09:12:48;-850;-850.0223;7.294792742738336e-11;1.8792046796152763e+20;7.279317051421668e-11;2000.0;50298.715000000004;9.500740168534094;-1090880.5;8.731408821032261;-3.52509e-05
09:13:02;-875;-874.987;7.291985254835646e-11;1.8806519837024227e+20;7.276251481389413e-11;2000.0;50746.59999999999;11.533724463502613;-1091300.5;12.318177624957354;-3.629856e-05
09:13:17;-900;-899.9512;7.290061368908493e-11;1.8816447427830412e+20;7.273797908968118e-11;2000.0;51616.055;12.42881425358027;-1091588.5;8.19374761632307;-3.740388e-05

File: Data/HighFluenceIrrNeutron2023/CV_onPCB/N8737_2_LR_15e15_245d_CV.csv
time (04.07.2024);set voltage (V);real voltage (V);serial capacitance;1/serial capacitance^2;parallel capacitance;LCR frequency (Hz);r;delta r;x;delta x;sample current
07:39:53;-25;-25.04403;1.1004556781603869e-10;8.25761990732203e+19;8.427882684923289e-11;2000.0;399841.7;16.351314931833464;-723132.0;99.21688364386375;-3.106127e-06
07:40:07;-50;-50.07785;1.0572725175404156e-10;8.945942721281561e+19;8.645277514247085e-11;2000.0;355389.85;13.711177010016314;-752667.55;103.29715569656314;-4.589582e-06
07:40:23;-75;-75.10641;1.0286322052633397e-10;9.451043565790124e+19;8.737281234877992e-11;2000.0;325741.65;10.116885637388613;-773624.15;63.38466987371629;-6.264791e-06
07:40:37;-100;-100.0757;1.001900076692835e-10;9.962106501143464e+19;8.75084115911079e-11;2000.0;302362.4;79.83640773481733;-794265.55;102.20754558739783;-3.599029e-05
07:40:52;-125;-125.0321;9.821463683521069e-11;1.0366868024496837e+20;8.748384529527509e-11;2000.0;283769.6;16.22658312769512;-810240.45;125.91688677457049;-7.49791e-06
07:41:06;-150;-150.0142;9.625655175402254e-11;1.0792931001448422e+20;8.70976025265622e-11;2000.0;268089.35;231.22299058484646;-826722.65;213.55428203386603;-9.999828e-05
07:41:21;-175;-175.0405;9.464061918903407e-11;1.1164643342409177e+20;8.672489380988823e-11;2000.0;254030.6;16.075975864624823;-840838.45;100.579905423499;-9.397148e-06
07:41:36;-200;-200.0721;9.30300710098107e-11;1.1554556886763825e+20;8.615013765326444e-11;2000.0;241730.2;18.52222988735428;-855395.15;109.14316916326005;-1.029821e-05
07:41:51;-225;-225.0874;9.158230965074092e-11;1.1922760388926376e+20;8.55527540060837e-11;2000.0;230676.95;25.67561829830004;-868917.5;152.72328735330444;-1.116748e-05
07:42:06;-250;-250.063;9.020792527076294e-11;1.2288832116517575e+20;8.490210775095587e-11;2000.0;220527.3;15.097367320165462;-882156.1;61.53965794510073;-1.202088e-05
07:42:20;-275;-275.0329;8.892947772940082e-11;1.2644699605354542e+20;8.423855392814826e-11;2000.0;211163.15;24.190109032412394;-894837.95;92.64573587057312;-1.288742e-05
07:42:34;-300;-300.0099;8.779306297581459e-11;1.2974170400521712e+20;8.361233233671845e-11;2000.0;202684.65;14.614081394326497;-906420.95;50.77875909275452;-1.390221e-05
07:42:49;-325;-325.044;8.684291953820719e-11;1.3259622782802754e+20;8.307868982208453e-11;2000.0;195051.35;22.181329423639145;-916338.05;79.84642994523924;-1.500691e-05
07:43:03;-350;-350.058;8.592434179187819e-11;1.3544643290980798e+20;8.252871912695429e-11;2000.0;187858.6;27.254210683855796;-926134.2;98.05969100502001;-1.589018e-05
07:43:17;-375;-375.0915;8.493090424717928e-11;1.386336009614479e+20;8.188544297110923e-11;2000.0;180695.6;25.23117119754848;-936967.2;76.03734608730107;-1.688197e-05
07:43:31;-400;-400.0656;8.403085919209404e-11;1.416192831658097e+20;8.128850890079168e-11;2000.0;173939.5;27.877365370493674;-947002.95;77.61866640828093;-1.798716e-05
07:43:45;-425;-425.0363;8.311797303723921e-11;1.447471803678682e+20;8.065893484666914e-11;2000.0;167167.4;15.650942463634577;-957403.9;36.81853473455999;-1.880489e-05
07:43:59;-450;-449.9904;8.230671701341827e-11;1.4761464333840607e+20;8.009102081838362e-11;2000.0;160811.85;24.834882222390338;-966840.55;55.16867204310794;-1.971671e-05
07:44:13;-475;-475.0237;8.150848081406564e-11;1.505200668965761e+20;7.951761662209496e-11;2000.0;154481.5;19.598915786338797;-976309.1;36.72110428622756;-2.078385e-05
07:44:27;-500;-500.0562;8.061929861813006e-11;1.5385866824441043e+20;7.885938614506849e-11;2000.0;147458.55;22.568725595389743;-987077.2;44.08171956718567;-2.164377e-05
07:44:42;-525;-525.0908;7.98524314156628e-11;1.568280386719427e+20;7.828522986161584e-11;2000.0;141001.75;11.255859585122764;-996556.65;15.836551865857666;-2.26188e-05
07:44:57;-550;-550.071;7.910214674615005e-11;1.5981717886810882e+20;7.771193355659574e-11;2000.0;134554.65;24.584677646859635;-1006009.0;37.134216027809174;-2.360434e-05
07:45:11;-575;-575.026;7.831218162739387e-11;1.6305771591361964e+20;7.709661730150023e-11;2000.0;127594.55;34.58117081592235;-1016157.0;46.8246729833749;-2.464616e-05
07:45:25;-600;-600.0002;7.756795726116139e-11;1.6620163466822543e+20;7.650804533524729e-11;2000.0;120750.55;38.17849361879015;-1025906.5;47.94410808431;-2.5577e-05
07:45:39;-625;-625.0297;7.677614050725931e-11;1.69647493256499e+20;7.587442562157851e-11;2000.0;112992.8;34.76130032090284;-1036487.0;34.555028577618046;-2.641599e-05
07:45:54;-650;-650.0572;7.593436835536246e-11;1.7342960325545755e+20;7.519808166244211e-11;2000.0;103698.35;19.246723747173174;-1047977.0;18.575521526998912;-2.748846e-05
07:46:08;-675;-675.0721;7.519122880898967e-11;1.7687466705388464e+20;7.459593181418253e-11;2000.0;94543.62;77.8388616309359;-1058334.5;52.926718205458386;-2.884007e-05
07:46:22;-700;-700.0518;7.444163171170928e-11;1.8045471416616917e+20;7.399567813559233e-11;2000.0;82988.11499999999;29.651256529024206;-1068991.5;16.90081358988377;-2.994412e-05
07:46:36;-725;-725.0198;7.388376682324774e-11;1.8319007564128115e+20;7.354655527847315e-11;2000.0;72930.83000000002;37.49859337361823;-1077063.0;14.867750334196494;-3.078462e-05
07:46:51;-750;-749.9891;7.352581874538097e-11;1.849780774890636e+20;7.326008878242363e-11;2000.0;65183.36999999998;55.67204060387939;-1082306.5;19.573898436438256;-3.15597e-05
07:47:05;-775;-775.0087;7.333281563089851e-11;1.8595303871407954e+20;7.310223069221466e-11;2000.0;60945.54;18.99900839517675;-1085155.0;11.651180197731044;-3.292313e-05
07:47:20;-800;-800.0163;7.320339567282956e-11;1.8661113136202344e+20;7.299677274525613e-11;2000.0;57835.744999999995;22.37501114524862;-1087073.5;13.062828943226654;-3.380454e-05
07:47:35;-825;-825.0441;7.312590225642358e-11;1.870068542476693e+20;7.292875128656895e-11;2000.0;56580.78500000001;28.799284952060844;-1088225.5;14.291168601622472;-3.459233e-05
07:47:49;-850;-850.0231;7.306953354110881e-11;1.8729549444061495e+20;7.287823090845365e-11;2000.0;55797.58;28.322689314399494;-1089065.0;10.523782589924593;-3.578019e-05
07:48:03;-875;-874.9862;7.303234894928704e-11;1.8748626687525437e+20;7.283873225731862e-11;2000.0;56177.844999999994;44.238404398780155;-1089619.5;13.81077477913531;-3.686938e-05
07:48:18;-900;-899.9502;7.299670875648722e-11;1.8766938959535102e+20;7.280144972125189e-11;2000.0;56457.6;35.190765834235535;-1090151.5;12.69399464313736;-3.781343e-05

File: Data/HighFluenceIrrNeutron2023/CV_onPCB/N8737_2_LR_15e15_65d_CV.csv
time (18.12.2023);set voltage (V);real voltage (V);serial capacitance;1/serial capacitance^2;parallel capacitance;LCR frequency (Hz);r;delta r;x;delta x;sample current
15:40:47;-25;-25.04579;1.014225112694947e-10;9.721455233770235e+19;8.301354554773252e-11;2000.0;369484.3;14.863899219249305;-784613.5;45.42182845284852;-4.74368e-06
15:41:02;-50;-50.07185;9.720815316957472e-11;1.0582654452388469e+20;8.416889158327222e-11;2000.0;322209.35;118.10021750615024;-818629.6;119.60165968748093;-3.784254e-05
15:41:17;-75;-75.10462;9.435797901736724e-11;1.1231628728398841e+20;8.417487908927776e-11;2000.0;293332.55;9.46638130438448;-843357.1;33.55792752837994;-8.357028e-06
15:41:32;-100;-99.63028;9.219647178675463e-11;1.1764443729127729e+20;8.382675113803184e-11;2000.0;272734.45;272.8759376988011;-863129.25;288.14019916526746;-9.999909e-05
15:41:46;-125;-125.0253;9.026424858546185e-11;1.2273500867980812e+20;8.326972536993227e-11;2000.0;255511.15;11.982127315297564;-881605.65;36.81903549795948;-1.102211e-05
15:42:00;-150;-150.0054;8.861295336486329e-11;1.273519435893369e+20;8.265137085382225e-11;2000.0;241184.1;21.91162933238877;-898034.3;55.78777195766113;-1.219764e-05
15:42:14;-175;-175.0402;8.720118323201837e-11;1.3150892998844169e+20;8.204658526312146e-11;2000.0;228736.2;10.483463168247411;-912573.3;15.093889492109048;-1.33598e-05
15:42:28;-200;-200.0714;8.595289424995176e-11;1.3535646069207333e+20;8.145205327007239e-11;2000.0;217633.35;12.412549093558503;-925826.55;23.020477297397637;-1.4458e-05
15:42:43;-225;-225.0843;8.482249603502208e-11;1.3898819144206074e+20;8.086576719116338e-11;2000.0;207522.35;18.54619570154483;-938164.7;42.25500562063624;-1.558426e-05
15:42:57;-250;-250.0607;8.37663458864714e-11;1.4251509231948789e+20;8.027487935229351e-11;2000.0;198122.9;14.824456145167686;-949993.35;26.768383869781914;-1.66828e-05
15:43:11;-275;-275.0335;8.282895100789546e-11;1.4575909981658409e+20;7.972488520788925e-11;2000.0;189573.0;16.199845678277306;-960744.65;27.26016094963491;-1.775488e-05
15:43:25;-300;-300.0094;8.195462274695914e-11;1.4888573492558715e+20;7.918990185923412e-11;2000.0;181429.3;13.620407482891256;-970994.3;19.94606477478703;-1.884416e-05
15:43:39;-325;-325.0439;8.10878875179559e-11;1.520855760711701e+20;7.863667736440576e-11;2000.0;173265.4;10.438007472693243;-981373.1;18.06044019397091;-1.993437e-05
15:43:53;-350;-350.0576;8.025065415835504e-11;1.5527546466938408e+20;7.808482919544355e-11;2000.0;165146.7;10.249658530897506;-991611.5;14.719799591027044;-2.096995e-05
15:44:08;-375;-375.0894;7.945641969054913e-11;1.583951998970716e+20;7.754907134405039e-11;2000.0;157068.05;9.181087898500916;-1001523.5;18.23835244752113;-2.203481e-05
15:44:23;-400;-400.0652;7.867499072731465e-11;1.6155730473144628e+20;7.700942943953405e-11;2000.0;148751.65;11.497450804417474;-1011471.0;14.437797615980076;-2.30923e-05
15:44:37;-425;-425.0366;7.790965946576407e-11;1.647469517658593e+20;7.646878975568305e-11;2000.0;140206.8;10.546468603281387;-1021407.0;10.39471019317037;-2.418331e-05
15:44:51;-450;-449.9895;7.712635734630347e-11;1.681103140584175e+20;7.590590289139975e-11;2000.0;130830.9;22.409473443166842;-1031780.5;24.53033835885677;-2.517652e-05
15:45:05;-475;-475.0243;7.63653538496469e-11;1.714775473195323e+20;7.535195388098173e-11;2000.0;120847.3;13.573153649760249;-1042062.5;9.243240773668076;-2.630125e-05
15:45:19;-500;-500.0547;7.560004003941402e-11;1.7496692085136972e+20;7.47904333356659e-11;2000.0;109517.15;14.34107300727529;-1052611.5;13.101049576274413;-2.741262e-05
15:45:34;-525;-525.0901;7.489210887647225e-11;1.7829036743474817e+20;7.426934213750756e-11;2000.0;97299.81000000003;9.610733322697245;-1062561.5;8.493379774859946;-2.843974e-05
15:45:48;-550;-550.0702;7.428617848194635e-11;1.8121075304655186e+20;7.382254164762705e-11;2000.0;84893.92000000001;9.471157796172905;-1071228.5;8.19374761632307;-2.948432e-05
15:46:02;-575;-575.025;7.385489858406035e-11;1.833333134921459e+20;7.350395590212287e-11;2000.0;74451.51999999999;12.105464881614184;-1077484.0;7.395944834840238;-3.059329e-05
15:46:17;-600;-600.0012;7.35774511379974e-11;1.847185547832805e+20;7.329846133929029e-11;2000.0;66725.54500000001;13.192265679177444;-1081547.0;7.940403012442126;-3.157811e-05
15:46:31;-625;-625.0292;7.340594050401326e-11;1.8558274117673098e+20;7.317078404543653e-11;2000.0;61456.6;9.45101052798048;-1084074.0;6.496152707564685;-3.257787e-05
15:46:45;-650;-650.0581;7.329067107205766e-11;1.86166958491532e+20;7.308415270856278e-11;2000.0;57717.719999999994;11.17719463908534;-1085779.0;7.807048097712732;-3.358071e-05
15:46:59;-675;-675.0705;7.32108038089114e-11;1.865733672441712e+20;7.302167437471218e-11;2000.0;55318.27500000001;12.233073765411495;-1086963.5;9.85583583467176;-3.467258e-05
15:47:13;-700;-700.0516;7.314946252643703e-11;1.8688640982365743e+20;7.297172948770554e-11;2000.0;53689.05499999999;13.656916699972903;-1087875.0;8.558621384311845;-3.573605e-05
15:47:27;-725;-725.0195;7.310383457866829e-11;1.8711977390218487e+20;7.293295575296172e-11;2000.0;52690.485;11.592541298179468;-1088554.0;6.6105975524153635;-3.685274e-05
15:47:41;-750;-749.9898;7.306550813354543e-11;1.873161323992809e+20;7.289768058778104e-11;2000.0;52257.965000000004;9.04837354169243;-1089125.0;7.088723439378912;-3.803598e-05
15:47:56;-775;-775.0107;7.303506358506145e-11;1.8747232980328943e+20;7.286675835302738e-11;2000.0;52365.20500000001;10.400347289874588;-1089579.0;7.479973261984296;-3.926349e-05
15:48:10;-800;-800.0178;7.301214633532859e-11;1.8759003691616816e+20;7.283998241585073e-11;2000.0;52988.44500000001;12.305966997761654;-1089921.0;8.599418584997476;-4.052289e-05
15:48:24;-825;-825.0445;7.299701007840932e-11;1.876678402501267e+20;7.281600348203645e-11;2000.0;54352.41499999999;25.131789903426963;-1090147.0;9.851395840184273;-4.206607e-05
15:48:39;-850;-850.0239;7.298633140859719e-11;1.8772275983487658e+20;7.27929965565852e-11;2000.0;56189.98;5.866739298792746;-1090306.5;8.639299740140979;-4.387506e-05
15:48:53;-875;-874.9874;7.297947058942806e-11;1.8775805722572256e+20;7.276939312805409e-11;2000.0;58587.475;16.004221122878764;-1090409.0;9.297849213662264;-4.549078e-05
15:49:07;-900;-899.9519;7.297880131027399e-11;1.8776150105126293e+20;7.274528752891123e-11;2000.0;61779.905000000006;11.560398944240529;-1090419.0;8.969392398596462;-4.759127e-05

File: Data/HighFluenceIrrNeutron2023/CV_onPCB/N8737_2_LR_15e15_6d_CV.csv
time (05.10.2023);set voltage (V);real voltage (V);serial capacitance;1/serial capacitance^2;parallel capacitance;LCR frequency (Hz);r;delta r;x;delta x;sample current
10:45:47;-25;-25.04457;9.802535281988616e-11;1.0406942901122928e+20;8.07118802216782e-11;2000.0;375988.95;7.602129635832317;-811805.0;11.609694225086205;-6.614751e-06
10:46:07;-50;-50.07332;9.327956855357414e-11;1.149282893908439e+20;8.166797366336982e-11;2000.0;321679.7;273.40333849461314;-853107.2;209.76587663392723;-7.86632e-05
10:46:26;-75;-75.09318;9.026582024093014e-11;1.2273073473718573e+20;8.15248159998031e-11;2000.0;288670.6;3.8912722855127986;-881590.3;10.418517168964113;-1.220236e-05
10:46:46;-100;-100.0691;8.809181893018914e-11;1.2886318022027112e+20;8.107527262432874e-11;2000.0;265749.25;3.9350190596742984;-903346.9;4.7328110040440015;-1.423962e-05
10:47:05;-125;-125.026;8.632305738034899e-11;1.3419810168694422e+20;8.050550321610337e-11;2000.0;247811.1;4.151445531378196;-921856.5;9.50013157803617;-1.604275e-05
10:47:24;-150;-150.0064;8.48896266934703e-11;1.3876845482766637e+20;7.994205092345817e-11;2000.0;233208.35;3.616127071882292;-937422.8;8.347035401865744;-1.772735e-05
10:47:44;-175;-175.0408;8.369947834567181e-11;1.4274289398689204e+20;7.940951723904448e-11;2000.0;220982.45;3.035189450429741;-950752.3;5.4060614128957125;-1.939602e-05
10:48:03;-200;-200.0702;8.264343127771883e-11;1.4641424057654121e+20;7.888270585026364e-11;2000.0;210245.5;5.061373331419053;-962901.35;5.5277821049675975;-2.099571e-05
10:48:22;-225;-225.0818;8.168084729681505e-11;1.498854691752273e+20;7.836115320843783e-11;2000.0;200525.0;4.699468055003672;-974248.85;4.352743387795794;-2.2515e-05
10:48:42;-250;-250.059;8.08196616637534e-11;1.5309674032207397e+20;7.786394460977704e-11;2000.0;191838.75;4.009909599978532;-984630.1;4.415257636876924;-2.403592e-05
10:49:01;-275;-275.0334;7.99875557461247e-11;1.562986217112985e+20;7.73549559922651e-11;2000.0;183533.8;7.373465942146881;-994873.15;7.459314646802345;-2.553403e-05
10:49:20;-300;-300.0112;7.917561570841959e-11;1.5952072005256603e+20;7.68349975630184e-11;2000.0;175422.15;4.972059432468603;-1005075.5;6.537392446534015;-2.691934e-05
10:49:40;-325;-325.0438;7.838557961511013e-11;1.6275249383084995e+20;7.630931729587915e-11;2000.0;167458.15;5.827209881238191;-1015205.5;5.721669336828195;-2.830724e-05
10:49:59;-350;-350.0548;7.76393223231341e-11;1.6589623430230367e+20;7.579745899155591e-11;2000.0;159775.35;6.422723332045373;-1024963.5;4.374642842564407;-2.981554e-05
10:50:19;-375;-375.088;7.68816176239634e-11;1.6918231954445107e+20;7.526798594968625e-11;2000.0;151553.05;4.728358594692241;-1035065.0;6.0621778264910695;-3.134817e-05
10:50:38;-400;-400.0633;7.611882254649146e-11;1.7259009847564514e+20;7.473327759437455e-11;2000.0;142348.0;5.974947698515862;-1045437.5;4.892596447695232;-3.285595e-05
10:50:57;-425;-425.0369;7.538122489946895e-11;1.7598417623274996e+20;7.421863700504e-11;2000.0;132124.5;8.592293058316853;-1055667.0;8.33966426182733;-3.435386e-05
10:51:16;-450;-449.9932;7.472680516882867e-11;1.7908003471370964e+20;7.376788504542179e-11;2000.0;121414.7;6.643455426207058;-1064912.0;7.197221686178632;-3.590584e-05
10:51:36;-475;-475.0244;7.420578870722068e-11;1.8160358984838493e+20;7.341462279096882e-11;2000.0;111325.55;7.316582193893538;-1072389.0;7.102816342831904;-3.755996e-05
10:51:55;-500;-500.0544;7.3809687338563e-11;1.8355797955763877e+20;7.315140987691836e-11;2000.0;102275.1;6.508417626428104;-1078144.0;6.6105975524153635;-3.905148e-05
10:52:14;-525;-525.0867;7.353679178478642e-11;1.8492287735741337e+20;7.29717601864563e-11;2000.0;95223.56000000001;6.898222234750271;-1082145.0;7.123903424387503;-4.048934e-05
10:52:34;-550;-550.0704;7.334602954852018e-11;1.8588604267325198e+20;7.284663725418924e-11;2000.0;89831.71500000003;5.768467192417794;-1084959.5;6.019759131393879;-4.19842e-05
10:52:53;-575;-575.0258;7.321312757866215e-11;1.8656152383081123e+20;7.275730308243915e-11;2000.0;86032.33499999999;9.719432275086719;-1086929.0;5.426785420486054;-4.360242e-05
10:53:12;-600;-600.0019;7.311592480704948e-11;1.8705789589785628e+20;7.268981272013402e-11;2000.0;83330.37000000001;8.11060447808954;-1088374.0;7.049822692805826;-4.535147e-05
10:53:32;-625;-625.0311;7.303405814087419e-11;1.8747749162139297e+20;7.263105894801179e-11;2000.0;81162.535;6.194490596489735;-1089594.0;6.496152707564685;-4.692107e-05
10:53:51;-650;-650.0583;7.297361481302112e-11;1.8778819177005213e+20;7.258474628833824e-11;2000.0;79818.39500000002;6.018955370327715;-1090496.5;7.009814548188846;-4.861653e-05
10:54:10;-675;-675.0687;7.292763781905497e-11;1.880250473281624e+20;7.254470694612915e-11;2000.0;79278.48000000001;7.0232634864428105;-1091184.0;6.648308055437864;-5.042443e-05
10:54:30;-700;-700.0512;7.289056408715606e-11;1.8821636325582104e+20;7.250762628462228e-11;2000.0;79339.80000000002;8.632493845928746;-1091739.0;7.446475676452586;-5.230822e-05
10:54:50;-725;-725.0212;7.286633624510135e-11;1.883415468361153e+20;7.247591575065916e-11;2000.0;80155.37499999999;10.591477411107501;-1092102.0;7.368853370776216;-5.436063e-05
10:55:10;-750;-749.9921;7.28541950133369e-11;1.884043267188933e+20;7.244705590891285e-11;2000.0;81883.54000000001;8.606309894490105;-1092284.0;7.5960516059331775;-5.676854e-05
10:55:29;-775;-775.0139;7.284592528244729e-11;1.884471058177173e+20;7.241804912097085e-11;2000.0;83969.295;7.8503550078962725;-1092408.0;7.924645102463579;-5.919487e-05
10:55:48;-800;-800.0184;7.284915959072785e-11;1.8843037309195302e+20;7.239088897447112e-11;2000.0;86912.98000000001;7.666040699083056;-1092359.5;11.12373588323635;-6.179249e-05
10:56:08;-825;-825.0448;7.286176613078972e-11;1.8836517430052048e+20;7.236358310698906e-11;2000.0;90620.17000000001;9.75202312343444;-1092170.5;8.076973443066406;-6.460364e-05
10:56:27;-850;-850.0234;7.288776004157214e-11;1.882308451774415e+20;7.233711062299698e-11;2000.0;95256.045;7.66563916121787;-1091781.0;8.941476388158726;-6.771144e-05
10:56:46;-875;-874.9891;7.292991022860988e-11;1.8801333023551386e+20;7.231088904723334e-11;2000.0;100956.75;12.513168064083532;-1091150.0;9.591663046625438;-7.113739e-05
10:57:06;-900;-899.9572;7.299396349355518e-11;1.8768350614642744e+20;7.228690339931669e-11;2000.0;107820.55;7.52345499089348;-1090192.5;10.580051984749414;-7.487776e-05
