Repository: aimaax/PENGUIN

# PENGUIN :penguin:  

> **NOTE!!** Google ID and GitLab repo for CERN organization is hidden and the create database function won't work properly in this version. Plotting is still possible with the saved database and data stored in this repo.  

A Python-based environment for GUI-driven analysis for IV, CV, and TCT measurements obtained with [Particulars Setup]() at CERN for CMS HGCAL silicon diodes. Used to plot data for individual diodes, but also to analyse Current Volume Normalization, Saturation Voltage, Charge Collection, and Charge Collection Efficiency.

---

File: Data/HighFluenceIrrNeutron2023/CV_onPCB/N8737_2_LR_15e15_noadd_CV.csv
time (30.08.2023);set voltage (V);real voltage (V);serial capacitance;1/serial capacitance^2;parallel capacitance;LCR frequency (Hz);r;delta r;x;delta x;sample current
16:58:50;-25;-25.04236;9.933250076698374e-11;1.013484850865339e+20;7.966277960599872e-11;2000;398079.8;6.611505123646203;-801122.2;24.557524305190046;-6.5982372e-06
16:58:58;-50;-50.06403;9.42382030294408e-11;1.1260197489332018e+20;8.078179445575769e-11;2000;344644.2;37.561043648972266;-844429.0;45.67800345899545;-4.9490076000000003e-05
16:59:05;-75;-75.09009;9.101291690907166e-11;1.2072408795090475e+20;8.08898705212122e-11;2000;309311.2;10.021576722252842;-874353.6;10.742811550055228;-1.2538508999999998e-05
16:59:14;-100;-100.0672;8.866268352961747e-11;1.2720912235371879e+20;8.062617364502871e-11;2000;283364.2;2.644239020966145;-897530.6;7.247620299105078;-1.4802612999999997e-05
16:59:22;-125;-125.023;8.68053351372149e-11;1.3271107396418083e+20;8.020659443015162e-11;2000;262947.6;9.327807888244697;-916734.8;18.17558802350009;-1.6881225000000002e-05
16:59:30;-150;-150.0042;8.526029166197675e-11;1.3756449939027344e+20;7.971872347492498e-11;2000;246081.8;7.659765009450355;-933347.4;7.887204828074392;-1.8793116e-05
16:59:37;-175;-175.0375;8.398931254911512e-11;1.4175942625965913e+20;7.923743998790478e-11;2000;232024.2;13.468184732917793;-947471.4;5.517970641458686;-2.0651002e-05
16:59:45;-200;-200.067;8.290356247233788e-11;1.4549685762099583e+20;7.876509779290571e-11;2000;220023.8;8.627398217307464;-959880.0;5.993329625508679;-2.2448058e-05
16:59:52;-225;-225.0777;8.196050604336081e-11;1.4886436103436884e+20;7.830935431393475e-11;2000;209649.4;10.742811550055228;-970924.6;8.102345339468073;-2.4203168e-05
17:00:00;-250;-250.0571;8.11158994721567e-11;1.519805540317407e+20;7.786341882371616e-11;2000;200504.8;6.062342781466583;-981034.2;13.03042593317655;-2.591959e-05
17:00:08;-275;-275.0306;8.035482411443067e-11;1.5487313527453716e+20;7.74312709117856e-11;2000;192431.2;11.097387079849021;-990326.0;9.682974749528164;-2.7662227999999997e-05
17:00:16;-300;-300.0103;7.964556850702116e-11;1.5764375347985688e+20;7.700336646740185e-11;2000;185078.8;6.913175825913876;-999145.0;14.969301920931384;-2.9426158999999994e-05
17:00:24;-325;-325.0409;7.891944124484812e-11;1.6055801729803652e+20;7.653917317273719e-11;2000;177818.6;8.052825591058086;-1008338.0;10.73312629199899;-3.1050209e-05
17:00:32;-350;-350.0519;7.823342136686493e-11;1.6338619273178913e+20;7.608367367706244e-11;2000;170980.2;6.88418477381309;-1017180.0;6.928203230275509;-3.2709263e-05
17:00:40;-375;-375.0825;7.757706923856211e-11;1.6616259383788965e+20;7.563331216268183e-11;2000;164445.2;9.803672781157069;-1025786.0;5.366563145999495;-3.4531728000000003e-05
17:00:48;-400;-400.0601;7.690264378965588e-11;1.6908981897468776e+20;7.516494332649537e-11;2000;157336.2;12.150390940212581;-1034782.0;13.386560424545207;-3.6270761e-05
17:00:55;-425;-425.034;7.62332704383578e-11;1.7207227349739363e+20;7.469811158053364e-11;2000;149646.8;9.538972691018671;-1043868.0;17.06458320616123;-3.7997003e-05
17:01:02;-450;-449.9909;7.559828045587238e-11;1.749750658116862e+20;7.425705619017721e-11;2000;141468.6;9.3663226508593;-1052636.0;7.797435475847172;-3.9756951e-05
17:01:10;-475;-475.023;7.501576299803704e-11;1.77703073043024e+20;7.385810420411603e-11;2000;132809.4;8.807269724494645;-1060810.0;7.483314773547883;-4.1558517000000005e-05
17:01:18;-500;-500.0521;7.452455749843854e-11;1.8005334248425557e+20;7.352607729975752e-11;2000;124434.2;8.056798371561745;-1067802.0;12.457929201917949;-4.338850099999999e-05
17:01:26;-525;-525.0837;7.412319068274832e-11;1.8200854962367575e+20;7.325985772324129e-11;2000;116544.6;9.38338957946434;-1073584.0;7.797435475847172;-4.5162299e-05
17:01:33;-550;-550.0678;7.382379278395203e-11;1.8348784174423648e+20;7.306388329981843e-11;2000;109931.8;11.611718219109521;-1077938.0;8.67179335547152;-4.6938532000000006e-05
17:01:40;-575;-575.024;7.360215425491651e-11;1.845945812843888e+20;7.291871875388048e-11;2000;104671.6;11.776586941894497;-1081184.0;8.763560920082657;-4.8763901e-05
17:01:48;-600;-600.0015;7.343113839962248e-11;1.854553975918243e+20;7.280612899211263e-11;2000;100408.2;18.074069823921786;-1083702.0;12.13260071048248;-5.0582600999999995e-05
17:01:56;-625;-625.0278;7.330559172881383e-11;1.860911811727524e+20;7.27211180860284e-11;2000;97320.7;14.486600705480956;-1085558.0;18.633303518163384;-5.2522165e-05
17:02:04;-650;-650.0553;7.320982719608648e-11;1.865783450228534e+20;7.265360270189713e-11;2000;95108.04;10.840870813730634;-1086978.0;11.099549540409287;-5.4509593999999994e-05
17:02:12;-675;-675.0661;7.313594964501347e-11;1.8695547591787823e+20;7.259851692000636e-11;2000;93617.58;8.272624734629774;-1088076.0;3.5777087639996634;-5.6522332e-05
17:02:20;-700;-700.0483;7.307684749975912e-11;1.8725800505796598e+20;7.25501230021819e-11;2000;92786.12000000002;13.182272945132505;-1088956.0;9.20869154657707;-5.8647003000000004e-05
17:02:28;-725;-725.0196;7.30340581408742e-11;1.874774916213929e+20;7.251030613635381e-11;2000;92603.56000000001;11.212514437001811;-1089594.0;11.86591757935306;-6.081907600000001e-05
17:02:36;-750;-749.9907;7.299935377827936e-11;1.8765579000558643e+20;7.24719090934389e-11;2000;92998.24;10.483075884490706;-1090112.0;16.589153082662175;-6.306068e-05
17:02:43;-775;-775.0129;7.297699431787331e-11;1.8777079953797733e+20;7.243896362072234e-11;2000;93977.0;22.24025179713445;-1090446.0;14.310835055998654;-6.547361699999999e-05
17:02:51;-800;-800.0161;7.296923196108766e-11;1.878107512114822e+20;7.241189927898609e-11;2000;95675.92;26.79918506223728;-1090562.0;6.572670690061993;-6.8142648e-05
17:02:58;-825;-825.0424;7.296374577400844e-11;1.8783899547560473e+20;7.238067794799768e-11;2000;97888.40000000001;15.893118007490603;-1090644.0;13.740451229854134;-7.0939713e-05
17:03:06;-850;-850.0212;7.296896432306498e-11;1.8781212893119467e+20;7.235084185151501e-11;2000;100801.6;11.732348443512919;-1090566.0;10.807404868885037;-7.39048e-05
17:03:14;-875;-874.9888;7.298864095010022e-11;1.87710879996044e+20;7.232657932148225e-11;2000;104312.2;9.197390934390036;-1090272.0;12.13260071048248;-7.710191100000001e-05
17:03:22;-900;-899.9556;7.301663483911393e-11;1.8756697442601563e+20;7.229790047587299e-11;2000;108665.0;22.529980026622304;-1089854.0;10.039920318408907;-8.0636256e-05

File: Data/HighFluenceIrrNeutron2023/CV_onPCB/N8737_2_UL_15e15_41000min_CV.csv
time (29.01.2025);set voltage (V);real voltage (V);serial capacitance;1/serial capacitance^2;parallel capacitance;LCR frequency (Hz);r;delta r;x;delta x;sample current
13:19:28;-25;-25.0371;1.1074200481258419e-10;8.154085051160515e+19;8.417796912144717e-11;2000.0;403669.15;21.054248383639816;-718584.35;132.2160027190355;-3.800501e-06
13:19:47;-50;-50.07205;1.0539120915084829e-10;9.003082412649916e+19;8.61557053506906e-11;2000.0;356775.9;17.268888209725603;-755067.45;132.96641446244988;-5.775347e-06
13:20:07;-75;-75.09861;1.0165560514209711e-10;9.676924217711929e+19;8.664725484981655e-11;2000.0;325797.6;17.884965753391867;-782814.4;115.91023250774714;-7.318533e-06
13:20:27;-100;-100.0699;9.884042824423014e-11;1.0236011454575175e+20;8.660952797485256e-11;2000.0;302553.3;52.806254364421655;-805110.55;61.24420278687607;-3.957964e-05
13:20:47;-125;-125.0217;9.651652163676466e-11;1.0734867197238954e+20;8.625927400283589e-11;2000.0;284315.8;12.035281467419038;-824495.85;53.10698047338032;-9.777403e-06
13:21:07;-150;-150.0017;9.46000267427101e-11;1.1174226794640484e+20;8.580487756935836e-11;2000.0;269317.45;15.128693763838307;-841199.25;63.33927987434022;-1.103683e-05
13:21:26;-175;-175.0362;9.281929492646501e-11;1.1607093149932341e+20;8.521095188831106e-11;2000.0;256182.35;17.291656224896442;-857337.6;76.97319013786552;-1.22298e-05
13:21:46;-200;-200.0673;9.123408574527901e-11;1.2013948095065044e+20;8.458464931625164e-11;2000.0;244556.75;11.93353991906844;-872234.0;35.487321679721056;-1.332146e-05
13:22:05;-225;-225.0805;8.993158749150387e-11;1.2364469298258528e+20;8.403322483465263e-11;2000.0;234432.65;12.20353944558709;-884866.75;31.76742632005306;-1.453967e-05
13:22:25;-250;-250.0567;8.866823066210708e-11;1.2719320630853503e+20;8.342279677202535e-11;2000.0;225045.55;12.581429767717184;-897474.45;29.70904533976142;-1.57096e-05
13:22:44;-275;-275.0298;8.744730966907832e-11;1.3076969001013661e+20;8.277585892085341e-11;2000.0;216181.1;20.913261342985223;-910004.8;69.54619328187562;-1.676147e-05
13:23:03;-300;-300.006;8.639851320561227e-11;1.3396380120257133e+20;8.219969306420782e-11;2000.0;208167.25;21.157017157435025;-921051.4;52.96651772582374;-1.793783e-05
13:23:23;-325;-325.0396;8.544305159488493e-11;1.3697663671406925e+20;8.164992718449414e-11;2000.0;200740.05;23.935901382651128;-931351.0;60.37122659015634;-1.914991e-05
13:23:42;-350;-350.0528;8.445193594645386e-11;1.4021057835371394e+20;8.104280014029434e-11;2000.0;193261.55;17.22722772241663;-942281.2;37.72708576076344;-2.039662e-05
13:24:01;-375;-375.0845;8.362607317024995e-11;1.4299359727803979e+20;8.053045027124717e-11;2000.0;186570.25;10.558379373748606;-951586.85;24.60673434245187;-2.169649e-05
13:24:21;-400;-400.0608;8.274711208648739e-11;1.460475610362e+20;7.995837479706362e-11;2000.0;179601.15;12.565284517272183;-961694.85;25.773656609026208;-2.285563e-05
13:24:41;-425;-425.0324;8.194590486676899e-11;1.4891741526504754e+20;7.942558270115391e-11;2000.0;172985.9;15.243342809239707;-971097.6;29.25417918862193;-2.410721e-05
13:25:00;-450;-449.9866;8.115768884761514e-11;1.5182407995354828e+20;7.888693679082104e-11;2000.0;166357.65;17.787253160620384;-980529.05;23.400371257738623;-2.534405e-05
13:25:20;-475;-475.0206;8.037847114335613e-11;1.5478202254890385e+20;7.834153236751992e-11;2000.0;159640.6;14.9825565241717;-990034.65;22.206561530322524;-2.665297e-05
13:25:39;-500;-500.0508;7.959437739170569e-11;1.5784659581431575e+20;7.777959221860109e-11;2000.0;152717.05;26.581805337486013;-999787.6;34.09834306824894;-2.790521e-05
13:25:59;-525;-525.0834;7.881040982710051e-11;1.6100257729132472e+20;7.720574778589515e-11;2000.0;145570.55;16.844951023971547;-1009733.0;18.935416552059266;-2.908371e-05
13:26:18;-550;-550.0665;7.800443412733582e-11;1.643468629391131e+20;7.660502739453502e-11;2000.0;137884.1;36.81731250376649;-1020166.0;41.14851151621404;-3.023043e-05
13:26:37;-575;-575.0206;7.720840873240263e-11;1.6775319350487436e+20;7.600303088562056e-11;2000.0;129799.1;19.28404781159806;-1030684.0;17.253985046939153;-3.171842e-05
13:26:57;-600;-599.9968;7.63973552368582e-11;1.7133392009410072e+20;7.538629692784351e-11;2000.0;120629.55;12.976416107693217;-1041626.0;10.545141061171252;-3.299652e-05
13:27:16;-625;-625.025;7.55997168444596e-11;1.7496841685027675e+20;7.477860368870556e-11;2000.0;110301.85;24.733001738567836;-1052616.0;22.083930809527544;-3.42475e-05
13:27:35;-650;-650.0541;7.488308818892789e-11;1.7833332502655205e+20;7.423395432415266e-11;2000.0;99373.87500000001;30.908335344207558;-1062689.5;18.103521756829526;-3.565885e-05
13:27:55;-675;-675.066;7.432086803138956e-11;1.810416309006786e+20;7.381073967274042e-11;2000.0;89014.205;20.524563911323312;-1070728.5;12.947490104263451;-3.691906e-05
13:28:15;-700;-700.0473;7.395373381195163e-11;1.8284361051655546e+20;7.35329758242359e-11;2000.0;81396.38999999998;20.048848969454898;-1076044.0;9.038805230781334;-3.815514e-05
13:28:34;-725;-725.0145;7.371973802254524e-11;1.8400619025589024e+20;7.33559189191286e-11;2000.0;76020.64;20.338663181241934;-1079459.5;10.988061703503488;-3.971127e-05
13:28:53;-750;-749.9869;7.356864233062997e-11;1.847627923151655e+20;7.323839413764121e-11;2000.0;72635.37999999999;21.693366036647816;-1081676.5;13.024496151483172;-4.095133e-05
13:29:12;-775;-775.0073;7.34658815894612e-11;1.8528002942436662e+20;7.315400405191697e-11;2000.0;70725.73;21.02037356946861;-1083189.5;10.160585613044162;-4.234493e-05
13:29:32;-800;-800.0131;7.339314497123639e-11;1.8564745667700723e+20;7.309067885988651e-11;2000.0;69749.64499999999;15.021019397830512;-1084263.0;7.813449942247022;-4.379849e-05
13:29:51;-825;-825.0398;7.333592435962441e-11;1.8593727385379478e+20;7.30359735532212e-11;2000.0;69539.245;19.39840518573595;-1085109.0;10.293201639917484;-4.528794e-05
13:30:11;-850;-850.0176;7.329519388746526e-11;1.8614398364788815e+20;7.298966000808437e-11;2000.0;70244.715;21.763231923361122;-1085712.0;11.414902540100814;-4.688199e-05
13:30:30;-875;-874.9838;7.326735705340196e-11;1.862854557506086e+20;7.295045360117843e-11;2000.0;71586.16500000001;20.715375056947543;-1086124.5;11.412164562430739;-4.861328e-05
13:30:49;-900;-899.9489;7.324951886105959e-11;1.8637619765473454e+20;7.291349897542719e-11;2000.0;73750.31499999997;16.40394354263615;-1086389.0;12.7455874717488;-5.052943e-05

File: Data/HighFluenceIrrNeutron2023/CV_onPCB/N8737_2_UL_15e15_noadd_CV.csv
time (04.10.2024);set voltage (V);real voltage (V);serial capacitance;1/serial capacitance^2;parallel capacitance;LCR frequency (Hz);r;delta r;x;delta x;sample current
10:56:59;-25;-25.04243;1.0220630525047016e-10;9.57292424774145e+19;8.08350947579893e-11;2000.0;400338.2;9.968099116682177;-778596.5;22.56906068049798;-5.874971e-06
10:57:19;-50;-50.06796;9.678776940517498e-11;1.0674782568435347e+20;8.21487261800769e-11;2000.0;347076.8;10.525112825998589;-822185.2;20.072941986664535;-3.20169e-05
10:57:38;-75;-75.09563;9.33652064124713e-11;1.1471755352475525e+20;8.232214663063215e-11;2000.0;312170.2;13.173382253620368;-852324.7;24.979301431385142;-1.151499e-05
10:57:57;-100;-100.0706;9.084752490959788e-11;1.2116405532563023e+20;8.205702458104388e-11;2000.0;286698.85;9.337364456847551;-875945.4;12.660055292138338;-1.36321e-05
10:58:17;-125;-125.0223;8.886837586369416e-11;1.2662093427107362e+20;8.162361022242023e-11;2000.0;266776.25;9.749070468511343;-895453.2;16.84600842929861;-1.553768e-05
10:58:36;-150;-150.0026;8.72612093407854e-11;1.313280648754354e+20;8.113804115426676e-11;2000.0;250521.35;9.888952168961078;-911945.55;20.59629517656027;-1.729513e-05
10:58:55;-175;-175.0385;8.589609571701063e-11;1.3553552797508695e+20;8.06295223900224e-11;2000.0;236773.85;9.219890183727788;-926438.75;9.401030528617595;-1.897512e-05
10:59:14;-200;-200.0701;8.479954180998819e-11;1.390634465189718e+20;8.01754865369302e-11;2000.0;225365.45;10.929198278007403;-938418.65;13.141018796120793;-2.069024e-05
10:59:33;-225;-225.0831;8.378333197351937e-11;1.4245731165321357e+20;7.96973076651493e-11;2000.0;215060.75;10.512343934632275;-949800.75;14.328969781530004;-2.232289e-05
10:59:52;-250;-250.0594;8.285897272949145e-11;1.4565349516765608e+20;7.922292995837318e-11;2000.0;205749.9;12.323331530069293;-960396.55;16.95235603094744;-2.386522e-05
11:00:12;-275;-275.0311;8.207848506434328e-11;1.4843671549027897e+20;7.879908186389507e-11;2000.0;197786.95;15.800075158049093;-969529.0;20.32953516438583;-2.558104e-05
11:00:31;-300;-300.0078;8.133494067711056e-11;1.5116306582440598e+20;7.836974441252136e-11;2000.0;190311.7;7.5329609052483475;-978392.2;7.452046698726465;-2.721272e-05
11:00:51;-325;-325.0428;8.060579595758679e-11;1.539102197575574e+20;7.79230033452183e-11;2000.0;183182.75;9.120546858604477;-987242.55;9.691613642732566;-2.88336e-05
11:01:11;-350;-350.0551;7.99387306575352e-11;1.5648960859625033e+20;7.749561269910846e-11;2000.0;176752.9;7.154334350587762;-995480.8;14.465234184070436;-3.048277e-05
11:01:30;-375;-375.0872;7.928866259245465e-11;1.59066166674404e+20;7.70628177021002e-11;2000.0;170570.55;13.057272877595844;-1003642.5;11.24444307202451;-3.222408e-05
11:01:50;-400;-400.0639;7.86181337686359e-11;1.617910670483929e+20;7.660125241850474e-11;2000.0;164244.05;8.627130171731501;-1012202.5;13.32056680475722;-3.389237e-05
11:02:09;-425;-425.0352;7.79690862502347e-11;1.6449591251351716e+20;7.614405157957744e-11;2000.0;158010.25;11.46993352203926;-1020628.5;10.253657883896848;-3.562734e-05
11:02:29;-450;-449.9881;7.729960673468984e-11;1.6735759688952594e+20;7.566707332565975e-11;2000.0;151213.45;17.225341070643566;-1029468.0;12.895735729302148;-3.74473e-05
11:02:49;-475;-475.0222;7.6629422710154e-11;1.7029774308504984e+20;7.519043053352022e-11;2000.0;143662.2;7.109711667852641;-1038471.5;8.224202088956716;-3.917488e-05
11:03:08;-500;-500.0541;7.600043506899057e-11;1.731282117233985e+20;7.474535360209792e-11;2000.0;135680.65;12.09675059675118;-1047066.0;9.602083107326242;-4.106812e-05
11:03:28;-525;-525.0877;7.543195745982791e-11;1.7574753580102513e+20;7.435048399861513e-11;2000.0;127233.3;10.455883511210327;-1054957.0;11.960351165413163;-4.281861e-05
11:03:47;-550;-550.0688;7.497915022118296e-11;1.77876662406193e+20;7.40387401565647e-11;2000.0;119613.1;16.682460849646844;-1061328.0;11.802542099056456;-4.476354e-05
11:04:07;-575;-575.0248;7.463313809674544e-11;1.7952981959080768e+20;7.380241278876263e-11;2000.0;113123.25;7.721682135389931;-1066248.5;10.565864848652948;-4.679487e-05
11:04:26;-600;-599.9992;7.436476200599449e-11;1.8082797348352472e+20;7.362178433091209e-11;2000.0;107499.8;6.1022946503753825;-1070096.5;7.754837200096465;-4.865855e-05
11:04:45;-625;-625.0271;7.41715175733713e-11;1.817714493985461e+20;7.349016703903473e-11;2000.0;103305.55;12.2561158202752;-1072884.5;11.542854932814498;-5.064644e-05
11:05:05;-650;-650.0565;7.402132021837604e-11;1.8250986610848216e+20;7.338491818503865e-11;2000.0;100114.2;10.817485844686834;-1075061.5;7.009814548188846;-5.272312e-05
11:05:24;-675;-675.0703;7.391245168644044e-11;1.830479138683311e+20;7.33051922827579e-11;2000.0;97992.37500000001;13.453146239820564;-1076645.0;12.539936203984453;-5.484082e-05
11:05:43;-700;-700.0507;7.382660082173684e-11;1.8347388387571227e+20;7.323815877494458e-11;2000.0;96618.525;9.359558950612792;-1077897.0;12.22906374175881;-5.699581e-05
11:06:02;-725;-725.0182;7.376641180628953e-11;1.837734136324818e+20;7.318292929216826e-11;2000.0;96325.32999999999;12.112803350175048;-1078776.5;8.039745020832438;-5.938521e-05
11:06:21;-750;-749.9869;7.372028437215352e-11;1.840034628834093e+20;7.31340939818827e-11;2000.0;96641.24999999999;10.28731864967737;-1079451.5;9.334746916762125;-6.178403e-05
11:06:40;-775;-775.009;7.369256734888416e-11;1.8414190255376997e+20;7.309254212757732e-11;2000.0;97839.59999999999;13.614899926183709;-1079857.5;9.079509898667439;-6.44052e-05
11:06:59;-800;-800.0155;7.367684072589241e-11;1.842205226282464e+20;7.305201860010745e-11;2000.0;99889.82;10.419627152638265;-1080088.0;8.96102672688794;-6.723911e-05
11:07:18;-825;-825.0443;7.367465795091997e-11;1.8423143867221908e+20;7.301578680109067e-11;2000.0;102603.9;8.745541721357231;-1080120.0;10.723805294763608;-7.021907e-05
11:07:37;-850;-850.0229;7.369096367650479e-11;1.8414991728126142e+20;7.298092441236713e-11;2000.0;106515.4;10.713169465662345;-1079881.0;7.446475676452586;-7.35467e-05
11:07:57;-875;-874.9879;7.37191575349595e-11;1.8400908811129867e+20;7.294647627087024e-11;2000.0;111098.4;11.608057546377;-1079468.0;8.324662155306964;-7.694359e-05
11:08:16;-900;-899.9514;7.376665113601069e-11;1.8377222115951965e+20;7.291161447254608e-11;2000.0;116821.85;15.384452378944138;-1078773.0;10.273752965688828;-8.0635e-05

File: Data/HighFluenceIrrNeutron2023/CV_onPCB/N8737_2_UR1_15e15_142d_CV.csv
time (06.03.2024);set voltage (V);real voltage (V);serial capacitance;1/serial capacitance^2;parallel capacitance;LCR frequency (Hz);r;delta r;x;delta x;sample current
12:42:20;-25;-25.04103;1.033229304419665e-10;9.367130478922595e+19;8.24222053313171e-11;2000.0;387839.45;12.460633009602683;-770182.1;32.90850194098783;-5.24175e-06
12:42:35;-50;-50.07095;9.76485098385382e-11;1.048742238465365e+20;8.365742770148092e-11;2000.0;333271.3;190.3408009334835;-814937.9;152.02150999118513;-6.322583e-05
12:42:50;-75;-75.09444;9.407676064192662e-11;1.1298877243050747e+20;8.362768119207465e-11;2000.0;299000.4;13.781763312435748;-845878.1;49.02407061842173;-1.017888e-05
12:43:04;-100;-100.0692;9.151176307469016e-11;1.1941150027608583e+20;8.318455204523992e-11;2000.0;275132.35;11.332756725527993;-869587.35;25.569442211358467;-1.217876e-05
12:43:19;-125;-125.0252;8.942340416313858e-11;1.2505400438227267e+20;8.25588535010843e-11;2000.0;256603.85;14.51658964770996;-889895.35;39.88466340587569;-1.39367e-05
12:43:33;-150;-150.0047;8.773611905936757e-11;1.2991017278117238e+20;8.192332634687378e-11;2000.0;241601.9;13.867029242054695;-907009.25;24.214342340852458;-1.558834e-05
12:43:47;-175;-175.0389;8.633014654454471e-11;1.341760627270991e+20;8.131219584031476e-11;2000.0;228988.15;15.568602217283345;-921780.8;31.892757798597472;-1.719203e-05
12:44:02;-200;-200.0688;8.502061457065194e-11;1.3834119414199758e+20;8.066358377844458e-11;2000.0;217531.65;9.161406824281956;-935978.55;13.149424892366964;-1.86101e-05
12:44:16;-225;-225.0809;8.394359623972606e-11;1.419138747894753e+20;8.009679978696811e-11;2000.0;207751.7;22.36247973727422;-947987.4;45.44729914967446;-2.007845e-05
12:44:30;-250;-250.0584;8.298688826609425e-11;1.452048222205271e+20;7.956002549508785e-11;2000.0;199013.05;11.34426617282934;-958916.2;17.63003119679599;-2.163992e-05
12:44:44;-275;-275.0328;8.205590449654212e-11;1.485184218956785e+20;7.9001225986175e-11;2000.0;190698.0;10.846427983442291;-969795.8;12.208316837303984;-2.304259e-05
12:44:59;-300;-300.0086;8.117922699164246e-11;1.5174352793970793e+20;7.845200018568485e-11;2000.0;182769.55;11.664577789187229;-980268.9;16.163833085008022;-2.449144e-05
12:45:13;-325;-325.043;8.033516064710694e-11;1.549489604925693e+20;7.790033335206006e-11;2000.0;175125.3;20.667256712007042;-990568.4;24.68941068555505;-2.585274e-05
12:45:27;-350;-350.0542;7.95208129667089e-11;1.5813877756363627e+20;7.734994228489583e-11;2000.0;167647.2;21.296666405801638;-1000712.5;25.038720015208444;-2.729764e-05
12:45:42;-375;-375.0862;7.873800629186693e-11;1.6129881327686114e+20;7.680458441547995e-11;2000.0;160352.4;15.517474021244555;-1010661.5;22.037184484411796;-2.883402e-05
12:45:56;-400;-400.0625;7.792865702070362e-11;1.6466663708074154e+20;7.623164881663918e-11;2000.0;152358.7;14.698826483770738;-1021158.0;16.667333320000534;-3.03976e-05
12:46:10;-425;-425.036;7.706604332603873e-11;1.6837355260401277e+20;7.56182282141588e-11;2000.0;142879.65;17.034857645428094;-1032588.0;12.501999840025595;-3.184288e-05
12:46:24;-450;-449.9904;7.623323392357148e-11;1.7207243833846048e+20;7.502539732644706e-11;2000.0;132448.1;37.996177439316185;-1043868.5;33.77332527306128;-3.326316e-05
12:46:38;-475;-475.022;7.547724565308926e-11;1.7553669343618053e+20;7.449289692440958e-11;2000.0;121196.8;11.230894888654245;-1054324.0;8.105553651663778;-3.484174e-05
12:46:53;-500;-500.0537;7.483696162997754e-11;1.7855322806675603e+20;7.404943312413184e-11;2000.0;109659.5;14.210295563428652;-1063344.5;10.475566810440377;-3.634811e-05
12:47:07;-525;-525.0864;7.436208660210877e-11;1.8084098539827554e+20;7.372552075611899e-11;2000.0;99437.755;13.223332550835853;-1070135.0;10.594810050208546;-3.77792e-05
12:47:22;-550;-550.0692;7.404787261085916e-11;1.823789992904749e+20;7.351267599253497e-11;2000.0;91696.57499999998;11.825368651758799;-1074676.0;11.122050170719424;-3.919877e-05
12:47:36;-575;-575.023;7.383071053039343e-11;1.834534586836093e+20;7.336480879732946e-11;2000.0;85892.72;13.830702440584941;-1077837.0;9.085703054799888;-4.070688e-05
12:47:51;-600;-600.0004;7.368202533485523e-11;1.841945983199668e+20;7.32629534296206e-11;2000.0;81682.80500000002;10.618254270359326;-1080012.0;5.8991524815010505;-4.22127e-05
12:48:05;-625;-625.0274;7.35777232582964e-11;1.8471718845735518e+20;7.318917316170785e-11;2000.0;78803.205;12.57838915561162;-1081543.0;8.279492738084864;-4.388372e-05
12:48:20;-650;-650.0565;7.34894578765394e-11;1.8516116844478595e+20;7.312350926977109e-11;2000.0;76603.15000000001;24.294046081293104;-1082842.0;8.23407554009556;-4.548651e-05
12:48:34;-675;-675.0673;7.342480343011912e-11;1.8548740053675088e+20;7.307273866879727e-11;2000.0;75228.24500000002;16.982615338928134;-1083795.5;7.499166620365226;-4.723057e-05
12:48:48;-700;-700.0483;7.337629417281476e-11;1.857327340029266e+20;7.30296147880681e-11;2000.0;74722.06499999999;19.480140239484534;-1084512.0;6.348228099241551;-4.886766e-05
12:49:03;-725;-725.0184;7.333997961930538e-11;1.8591671199688488e+20;7.299243036062258e-11;2000.0;74871.86000000002;24.309986013982183;-1085049.0;9.76985158536198;-5.089027e-05
12:49:17;-750;-749.9903;7.331420256381931e-11;1.8604747050553763e+20;7.295880551195179e-11;2000.0;75756.53;18.216031538180495;-1085430.5;11.412164562430739;-5.290721e-05
12:49:31;-775;-775.0105;7.329728672229474e-11;1.8613335397609318e+20;7.292692609591296e-11;2000.0;77369.66;15.319380535778732;-1085681.0;12.204507364084794;-5.502092e-05
12:49:45;-800;-800.0165;7.328304430454197e-11;1.862057103203881e+20;7.289522661004503e-11;2000.0;79204.69;6.964804017343451;-1085892.0;10.358571330062848;-5.713546e-05
12:50:00;-825;-825.043;7.328625005325132e-11;1.8618942034349824e+20;7.286780176456509e-11;2000.0;82285.005;7.680932479197988;-1085844.5;8.845196436484608;-5.972526e-05
12:50:14;-850;-850.0212;7.329293240998713e-11;1.8615547089249147e+20;7.283772245655296e-11;2000.0;85833.28500000002;21.31947264239872;-1085745.5;8.169302295790013;-6.21957e-05
12:50:28;-875;-874.9869;7.331568855960466e-11;1.8603992879214146e+20;7.280947864062419e-11;2000.0;90503.33499999999;11.135453010542472;-1085408.5;8.668188968867717;-6.491499e-05
12:50:42;-900;-899.954;7.336709379074842e-11;1.8577931944528236e+20;7.278365600049699e-11;2000.0;97111.16500000001;11.460487064257125;-1084648.0;10.382677881933928;-6.873798e-05

File: Data/HighFluenceIrrNeutron2023/CV_onPCB/N8737_2_UR1_15e15_190d_CV.csv
time (25.04.2024);set voltage (V);real voltage (V);serial capacitance;1/serial capacitance^2;parallel capacitance;LCR frequency (Hz);r;delta r;x;delta x;sample current
10:12:41;-25;-25.03852;1.0201381979406306e-10;9.609083801489944e+19;8.224173901932729e-11;2000.0;382482.15;9.643722051158461;-780065.6;20.049738152903643;-5.033123e-06
10:12:55;-50;-50.06778;9.671224027927571e-11;1.0691462397679798e+20;8.342225427728506e-11;2000.0;328420.3;11.009336946428705;-822827.3;24.366996121803766;-5.447261e-05
10:13:10;-75;-75.09533;9.337314887066022e-11;1.146980382651331e+20;8.336404901843955e-11;2000.0;295308.7;4.803176032585106;-852252.2;10.816792500552088;-9.665891e-06
10:13:25;-100;-100.0704;9.091742463122197e-11;1.2097781868180726e+20;8.291275129495781e-11;2000.0;271959.45;6.216299140163702;-875271.95;9.25809780678515;-1.155585e-05
10:13:39;-125;-125.0234;8.897336594818894e-11;1.2632228087278517e+20;8.233078046261366e-11;2000.0;254049.05;6.0528815451816;-894396.55;7.029393643835861;-1.324702e-05
10:13:53;-150;-150.003;8.735217309534289e-11;1.3105469162245744e+20;8.171388868379304e-11;2000.0;239299.6;4.739936708438206;-910995.9;6.004539949071868;-1.481949e-05
10:14:08;-175;-175.0384;8.596950172938115e-11;1.3530416976412182e+20;8.110357906411229e-11;2000.0;226729.65;6.318336410796755;-925647.7;10.943742504280701;-1.629696e-05
10:14:22;-200;-200.0694;8.475242946324455e-11;1.3921809521312432e+20;8.050559304567256e-11;2000.0;215654.1;7.922404937896069;-938940.3;10.020004990018716;-1.772214e-05
10:14:36;-225;-225.0841;8.366571294320442e-11;1.4285813220491931e+20;7.992588595545222e-11;2000.0;205742.8;8.544764478907537;-951136.0;12.534951136721673;-1.910309e-05
10:14:50;-250;-250.0593;8.268776779725294e-11;1.4625727038214185e+20;7.937156355077862e-11;2000.0;196714.8;7.592298729633865;-962385.05;7.532089683480942;-2.046826e-05
10:15:05;-275;-275.0304;8.177594420761972e-11;1.4953706947215232e+20;7.882507564224673e-11;2000.0;188281.35;8.27081465153222;-973115.9;6.815387002951481;-2.181902e-05
10:15:19;-300;-300.0081;8.093026132919585e-11;1.5267858083509328e+20;7.829540711071821e-11;2000.0;180380.4;7.134563756810925;-983284.5;8.737705648509797;-2.317153e-05
10:15:33;-325;-325.0422;8.010841812501757e-11;1.558273510706657e+20;7.775940851983985e-11;2000.0;172654.5;8.606247730573411;-993372.15;7.547275998663358;-2.451564e-05
10:15:48;-350;-350.0563;7.929802530477365e-11;1.5902860702944926e+20;7.721349161983226e-11;2000.0;164886.7;8.238962313301354;-1003524.0;7.823042886243178;-2.587256e-05
10:16:03;-375;-375.0886;7.849920644620263e-11;1.622816695586386e+20;7.665998658601661e-11;2000.0;157020.85;9.912687577039842;-1013736.0;6.833739825307955;-2.724424e-05
10:16:17;-400;-400.0648;7.769336851282736e-11;1.656655082836013e+20;7.609256713762668e-11;2000.0;148560.65;5.903928776670668;-1024250.5;13.180952165909714;-2.863875e-05
10:16:31;-425;-425.035;7.68782753001591e-11;1.691970304464206e+20;7.551288169397045e-11;2000.0;139189.0;7.897784499465656;-1035110.0;7.905694150420948;-3.001784e-05
10:16:45;-450;-449.9893;7.607890693178272e-11;1.727712484778084e+20;7.494540211791416e-11;2000.0;128636.75;9.611939190402735;-1045986.0;9.093954035511725;-3.144593e-05
10:16:59;-475;-475.0232;7.53315588921116e-11;1.7621630504564484e+20;7.441915001774807e-11;2000.0;116967.6;9.635974263145373;-1056363.0;9.113177272499422;-3.286268e-05
10:17:13;-500;-500.0558;7.471084449121234e-11;1.7915655758070822e+20;7.398816159753218e-11;2000.0;105268.7;10.328867314473548;-1065139.5;10.18516077438152;-3.427193e-05
10:17:28;-525;-525.0901;7.426174180575026e-11;1.813300316134373e+20;7.367975809886663e-11;2000.0;95237.13499999998;6.319664844752458;-1071581.0;8.452810183601663;-3.574963e-05
10:17:42;-550;-550.0712;7.395634554635167e-11;1.828306966682074e+20;7.347136134292739e-11;2000.0;87421.73999999999;10.28158888499219;-1076006.0;5.805170109479997;-3.70861e-05
10:17:56;-575;-575.0257;7.375171310056444e-11;1.838466729614116e+20;7.333200830580468e-11;2000.0;81628.76;8.353234104225937;-1078991.5;8.070780631388763;-3.850233e-05
10:18:10;-600;-599.9998;7.36097114125944e-11;1.8455668034113133e+20;7.323334832947052e-11;2000.0;77500.425;10.899777233961963;-1081073.0;9.222255689363639;-3.999012e-05
10:18:24;-625;-625.0303;7.350374670046795e-11;1.8508918631345062e+20;7.315801915074508e-11;2000.0;74424.63;8.73087939442532;-1082631.5;7.657512650985305;-4.144107e-05
10:18:39;-650;-650.0587;7.342764894964369e-11;1.854730245407781e+20;7.310131193359627e-11;2000.0;72410.425;10.154102311381793;-1083753.5;7.85095535587867;-4.295538e-05
10:18:53;-675;-675.07;7.336895397601988e-11;1.857698991236312e+20;7.305406276242956e-11;2000.0;71209.165;8.271620986844209;-1084620.5;11.455893679674231;-4.458448e-05
10:19:07;-700;-700.0513;7.332251140432336e-11;1.86005307433311e+20;7.301242266005159e-11;2000.0;70728.98500000002;11.687472513336974;-1085307.5;8.5110222652746;-4.623504e-05
10:19:21;-725;-725.0192;7.328753243126789e-11;1.861829045522661e+20;7.297585337440617e-11;2000.0;70961.74000000002;9.646567783413737;-1085825.5;9.78455415438026;-4.807841e-05
10:19:35;-750;-749.9903;7.326044330139802e-11;1.8632061776048577e+20;7.294273640345508e-11;2000.0;71687.41;12.107094820806452;-1086227.0;10.911003620199198;-4.985332e-05
10:19:49;-775;-775.0106;7.324183324477491e-11;1.8641531440076456e+20;7.29117746398023e-11;2000.0;73101.725;9.674615948449773;-1086503.0;8.00312438988674;-5.176965e-05
10:20:03;-800;-800.0173;7.323472211559883e-11;1.8645151820415625e+20;7.288263731616469e-11;2000.0;75523.95;10.538639618091219;-1086608.5;10.350724612315796;-5.405124e-05
10:20:18;-825;-825.046;7.323886729791503e-11;1.8643041319003056e+20;7.285655754145087e-11;2000.0;78708.545;12.802735010535832;-1086547.0;10.370631610466162;-5.654988e-05
10:20:32;-850;-850.0245;7.325076624038271e-11;1.8636985014882422e+20;7.28295711436896e-11;2000.0;82616.30000000002;9.016232583512759;-1086370.5;9.961802045814803;-5.918047e-05
10:20:46;-875;-874.9893;7.327099994516717e-11;1.8626693270920164e+20;7.280108983894458e-11;2000.0;87256.23500000002;11.65516897131908;-1086070.5;8.616118615710905;-6.183436e-05
10:21:00;-900;-899.9531;7.331423633578183e-11;1.8604729910126287e+20;7.277629453479512e-11;2000.0;93319.95000000001;14.82171464439919;-1085430.0;10.246950765959598;-6.493663e-05

File: Data/HighFluenceIrrNeutron2023/CV_onPCB/N8737_2_UR1_15e15_66d_CV.csv
time (14.12.2023);set voltage (V);real voltage (V);serial capacitance;1/serial capacitance^2;parallel capacitance;LCR frequency (Hz);r;delta r;x;delta x;sample current
14:26:02;-25;-25.04066;1.0223279582236093e-10;9.567963816394003e+19;8.162011488404808e-11;2000.0;391172.7;19.09019381776937;-778394.75;63.120554298896955;-5.310485e-06
14:26:16;-50;-50.06947;9.680768586689721e-11;1.0670390726469992e+20;8.291163957155533e-11;2000.0;336525.65;184.15335015958846;-822016.05;162.5914738693269;-6.766758e-05
14:26:30;-75;-75.09108;9.31365950973198e-11;1.1528141174492835e+20;8.288303101321143e-11;2000.0;300520.7;8.85666415757084;-854416.8;25.337876785555647;-1.040902e-05
14:26:45;-100;-100.0684;9.05543112082872e-11;1.2194998099997668e+20;8.246915963155029e-11;2000.0;275156.2;16.029753585130372;-878781.7;34.97692810982691;-1.247688e-05
14:26:59;-125;-125.0241;8.85358128294201e-11;1.2757396169904e+20;8.19030448651788e-11;2000.0;255781.15;10.97594528958668;-898816.75;17.28523575193581;-1.432408e-05
14:27:14;-150;-150.0039;8.693491701559015e-11;1.323157406671432e+20;8.133113398724303e-11;2000.0;240274.75;12.398160145763564;-915368.35;21.53453911742715;-1.604671e-05
14:27:28;-175;-175.0386;8.55644963646274e-11;1.365880809130828e+20;8.07504284916182e-11;2000.0;227080.7;22.94527184410767;-930029.1;43.1877239502153;-1.762262e-05
14:27:42;-200;-200.0675;8.436238361938283e-11;1.4050840891160712e+20;8.017372666318426e-11;2000.0;215606.9;11.648154360240941;-943281.45;22.73438749999656;-1.918654e-05
14:27:56;-225;-225.0793;8.333555070673073e-11;1.4399233706338861e+20;7.964148874530836e-11;2000.0;205656.4;17.777429510477603;-954904.25;29.226518352345696;-2.070987e-05
14:28:11;-250;-250.0581;8.235476663634686e-11;1.474424430129856e+20;7.909049233934664e-11;2000.0;196305.55;5.646890737388142;-966276.45;16.72236152581327;-2.213526e-05
14:28:25;-275;-275.0306;8.149996192274912e-11;1.5055153515927876e+20;7.85849028751621e-11;2000.0;188055.85;19.801171051228252;-976411.15;31.62833184029788;-2.358624e-05
14:28:40;-300;-300.0104;8.069593741246885e-11;1.535665607638967e+20;7.808165279410118e-11;2000.0;180443.15;15.312621428089958;-986139.75;21.87268559185177;-2.513918e-05
14:28:54;-325;-325.0411;7.992076319216331e-11;1.5655997923765024e+20;7.757815767074338e-11;2000.0;173025.6;31.87447254465554;-995704.6;40.824465703790906;-2.652724e-05
14:29:08;-350;-350.0519;7.916620312073546e-11;1.5955865523115187e+20;7.706796391759429e-11;2000.0;165859.7;17.331055940132444;-1005195.0;18.9010581714358;-2.807198e-05
14:29:22;-375;-375.0832;7.843661103839423e-11;1.6254078683619308e+20;7.655922440529676e-11;2000.0;158872.75;13.170587496387547;-1014545.0;14.062361110425233;-2.974923e-05
14:29:36;-400;-400.0618;7.764511750656187e-11;1.6587147129695955e+20;7.60012930229667e-11;2000.0;150727.75;29.0751504725255;-1024887.0;25.160484891988865;-3.117681e-05
14:29:51;-425;-425.0347;7.684097241579034e-11;1.6936134563009203e+20;7.543222550494699e-11;2000.0;141525.7;19.577167823768587;-1035612.5;10.170422803403996;-3.264159e-05
14:30:05;-450;-449.9911;7.609622160018253e-11;1.726926338901609e+20;7.490466572384235e-11;2000.0;131895.45;18.368651964692457;-1045748.0;11.696153213770756;-3.422247e-05
14:30:20;-475;-475.0227;7.539983081963933e-11;1.7589733403419197e+20;7.441940763518875e-11;2000.0;121138.85;9.395284721603705;-1055406.5;9.494077101014085;-3.571614e-05
14:30:34;-500;-500.0527;7.482292368340912e-11;1.7862023308829186e+20;7.402401803194471e-11;2000.0;110488.45;21.85388695404092;-1063544.0;13.773162309360911;-3.715638e-05
14:30:48;-525;-525.0835;7.4398585976148e-11;1.8066359053025424e+20;7.373638301567368e-11;2000.0;101363.15;11.459553874387955;-1069610.0;6.557438524302;-3.872847e-05
14:31:02;-550;-550.0665;7.411563127274933e-11;1.8204567937329725e+20;7.354508906739591e-11;2000.0;94568.69000000002;11.090800016229743;-1073693.5;9.06297412552855;-4.043788e-05
14:31:16;-575;-575.0244;7.391282926731527e-11;1.8304604368650735e+20;7.340887187039012e-11;2000.0;89205.76999999999;17.16471540690363;-1076639.5;7.1928784224397955;-4.211509e-05
14:31:30;-600;-599.9998;7.376165972339674e-11;1.8379709353962222e+20;7.330576194456079e-11;2000.0;85079.345;9.069513424103846;-1078846.0;9.093954035511725;-4.37428e-05
14:31:45;-625;-625.0278;7.364080739647015e-11;1.8440084935356865e+20;7.322302501488942e-11;2000.0;81624.93000000002;18.67100305286241;-1080616.5;9.281029037773774;-4.517315e-05
14:31:59;-650;-650.0541;7.355813574019203e-11;1.848155768400569e+20;7.316276002284593e-11;2000.0;79527.87499999999;31.855144698305807;-1081831.0;13.358517881860996;-4.673025e-05
14:32:14;-675;-675.0667;7.349359800915206e-11;1.8514030757470906e+20;7.311238589408574e-11;2000.0;78185.91;13.437036317581537;-1082781.0;7.677890335241837;-4.848169e-05
14:32:28;-700;-700.0472;7.344459113048336e-11;1.853874646638761e+20;7.306878407860141e-11;2000.0;77704.62;13.17331127697225;-1083503.5;8.811214445239658;-5.040978e-05
14:32:43;-725;-725.0191;7.340485711144617e-11;1.855882193004959e+20;7.303125401825558e-11;2000.0;77538.285;9.664926991447233;-1084090.0;5.291502622129181;-5.217196e-05
14:32:57;-750;-749.99;7.337832397951066e-11;1.8572245858881697e+20;7.299684773920684e-11;2000.0;78397.83;12.25973103293863;-1084482.0;8.677557259966655;-5.42913e-05
14:33:12;-775;-775.0098;7.335860577894618e-11;1.8582231339990676e+20;7.296432697852105e-11;2000.0;79741.7;30.31016661122123;-1084773.5;12.75294083731278;-5.639551e-05
14:33:26;-800;-800.0156;7.335502179007212e-11;1.8584047170337168e+20;7.293883250661299e-11;2000.0;81945.73000000001;15.802167731042399;-1084826.5;8.696982235235392;-5.889338e-05
14:33:40;-825;-825.0418;7.335637419756213e-11;1.8583361940916185e+20;7.291010104806393e-11;2000.0;84870.9;11.762822790469873;-1084806.5;8.132496541653122;-6.159388e-05
14:33:55;-850;-850.0219;7.336881868663769e-11;1.857705842298794e+20;7.288230218133209e-11;2000.0;88616.86;16.9041775901698;-1084622.5;8.685476383020104;-6.44782e-05
14:34:09;-875;-874.9874;7.339179120759772e-11;1.856543055381738e+20;7.285532366532784e-11;2000.0;93043.005;19.433932277076487;-1084283.0;10.632497354808041;-6.749807e-05
14:34:23;-900;-899.9532;7.342453243976184e-11;1.854887697082806e+20;7.282648613367842e-11;2000.0;98213.61000000002;14.317197526052395;-1083799.5;7.432193485102497;-7.062973e-05
