Repository: aimaax/PENGUIN

# PENGUIN :penguin:  

> **NOTE!!** Google ID and GitLab repo for CERN organization is hidden and the create database function won't work properly in this version. Plotting is still possible with the saved database and data stored in this repo.  

A Python-based environment for GUI-driven analysis for IV, CV, and TCT measurements obtained with [Particulars Setup]() at CERN for CMS HGCAL silicon diodes. Used to plot data for individual diodes, but also to analyse Current Volume Normalization, Saturation Voltage, Charge Collection, and Charge Collection Efficiency.

---

File: Data/HighFluenceIrrNeutron2023/CV_onPCB/N8737_2_UR1_15e15_noadd_CV.csv
time (05.10.2023);set voltage (V);real voltage (V);serial capacitance;1/serial capacitance^2;parallel capacitance;LCR frequency (Hz);r;delta r;x;delta x;sample current
13:00:27;-25;-25.04375;1.032193200667791e-10;9.385945154453204e+19;8.052477370155477e-11;2000.0;409284.35;6.955312717628157;-770955.2;17.288666808056654;-5.414084e-06
13:00:47;-50;-50.06488;9.744258541092883e-11;1.0531795148170012e+20;8.190921205509669e-11;2000.0;355637.75;18.42645855827972;-816660.1;21.72014042311882;-1.840698e-05
13:01:07;-75;-75.09158;9.369579248130093e-11;1.139094676857818e+20;8.211428184253639e-11;2000.0;318965.2;5.336009745118536;-849317.45;5.101213091020606;-1.085749e-05
13:01:26;-100;-100.0691;9.086192265044325e-11;1.2112565969401846e+20;8.179188733466917e-11;2000.0;291647.05;4.19313426925492;-875806.6;3.989611509909204;-1.313912e-05
13:01:46;-125;-125.025;8.880815572917593e-11;1.2679271387629581e+20;8.13632615117398e-11;2000.0;271051.85;6.874690902142436;-896060.4;15.29254720443916;-1.531164e-05
13:02:05;-150;-150.0065;8.71356338535296e-11;1.3170686441882885e+20;8.08607000703992e-11;2000.0;254407.65;4.2867674301272745;-913259.8;4.864976875587385;-1.732474e-05
13:02:25;-175;-175.0383;8.564164510144216e-11;1.3634210591829898e+20;8.028351566118746e-11;2000.0;240048.25;3.905044814083444;-929191.3;3.8425902721992102;-1.909821e-05
13:02:44;-200;-200.0686;8.445361196688574e-11;1.4020501332323587e+20;7.97734955861526e-11;2000.0;228229.05;5.965515484851245;-942262.5;9.644558051046195;-2.088812e-05
13:03:04;-225;-225.0802;8.337524304812483e-11;1.4385526921609555e+20;7.925224428199692e-11;2000.0;217697.7;6.028722916173871;-954449.65;9.69568847478094;-2.262011e-05
13:03:24;-250;-250.0588;8.236633383484516e-11;1.4740103346688862e+20;7.871639823605708e-11;2000.0;208041.7;5.03641737746188;-966140.75;5.14872557046887;-2.416551e-05
13:03:43;-275;-275.0331;8.151323563891529e-11;1.505025071549008e+20;7.823820007508154e-11;2000.0;199737.95;5.520178892028771;-976252.15;5.961239384557543;-2.583011e-05
13:04:02;-300;-300.0121;8.071298213511555e-11;1.5350170817168658e+20;7.776207862403096e-11;2000.0;192061.5;4.287481778386935;-985931.5;4.872627627882106;-2.749002e-05
13:04:22;-325;-325.043;7.995136811651295e-11;1.5644014165755475e+20;7.728451091822855e-11;2000.0;184891.9;4.877960639447596;-995323.45;3.8784500770281944;-2.913861e-05
13:04:41;-350;-350.0536;7.920256619884543e-11;1.594121773524845e+20;7.679500155199596e-11;2000.0;177898.95;5.35885948686845;-1004733.5;5.161152971962757;-3.077373e-05
13:05:00;-375;-375.0842;7.846542037567345e-11;1.624214519067603e+20;7.629525856598917e-11;2000.0;171044.5;4.820529016612181;-1014172.5;7.709571972554637;-3.242368e-05
13:05:20;-400;-400.062;7.772747979924583e-11;1.6552013309296008e+20;7.578474612815969e-11;2000.0;163919.75;5.3501752307751556;-1023801.0;5.6524331044250316;-3.407253e-05
13:05:39;-425;-425.0371;7.699308321810708e-11;1.6869281175288126e+20;7.527050470220159e-11;2000.0;156356.35;7.841005994131112;-1033566.5;6.374754897248991;-3.575699e-05
13:05:58;-450;-449.9932;7.626165300415358e-11;1.719442158534384e+20;7.475970606725208e-11;2000.0;147903.15;6.023817311306844;-1043479.5;5.893852729751567;-3.742905e-05
13:06:18;-475;-475.0236;7.556425401520038e-11;1.751326831735241e+20;7.427766621086803e-11;2000.0;138600.35;6.202932774099685;-1053110.0;4.0620192023179795;-3.908034e-05
13:06:37;-500;-500.0525;7.496841348489626e-11;1.7792761590742942e+20;7.386894822925293e-11;2000.0;129500.55;11.88180857445532;-1061480.0;9.82344135219425;-4.092285e-05
13:06:57;-525;-525.0845;7.447231956729035e-11;1.80306024632565e+20;7.353558449970846e-11;2000.0;120602.1;9.386666074810588;-1068551.0;7.870832230456955;-4.278217e-05
13:07:16;-550;-550.0687;7.407968477985326e-11;1.8222239425605275e+20;7.327612471711554e-11;2000.0;112491.3;8.25048483423853;-1074214.5;8.107866550455798;-4.442961e-05
13:07:36;-575;-575.0252;7.380037795929412e-11;1.8360429147835777e+20;7.309388749608479e-11;2000.0;106009.35;5.736407848122378;-1078280.0;6.0;-4.614663e-05
13:07:55;-600;-600.0037;7.359439446475225e-11;1.8463351062794954e+20;7.295781319606681e-11;2000.0;101003.5;6.936317466783077;-1081298.0;7.127411872482185;-4.789972e-05
13:08:14;-625;-625.0298;7.344042262895874e-11;1.854085105629403e+20;7.285546553082744e-11;2000.0;97092.54999999999;5.825030042840894;-1083565.0;7.858116822750855;-4.966922e-05
13:08:33;-650;-650.0573;7.333213985518116e-11;1.8595646594605135e+20;7.277959236935042e-11;2000.0;94553.09999999999;10.488982314790958;-1085165.0;6.144102863722254;-5.164965e-05
13:08:53;-675;-675.0676;7.324776585922293e-11;1.8638511865655768e+20;7.271636537760212e-11;2000.0;92873.24999999999;7.751630473648637;-1086415.0;8.674675786448736;-5.373801e-05
13:09:13;-700;-700.049;7.318010348899176e-11;1.867299415931642e+20;7.266339104298657e-11;2000.0;91698.82;8.638259662686423;-1087419.5;6.909232953085312;-5.567004e-05
13:09:32;-725;-725.0203;7.31284894470782e-11;1.8699362236414994e+20;7.261667429591382e-11;2000.0;91357.02;7.473766118898635;-1088187.0;6.859300255857006;-5.781216e-05
13:09:51;-750;-749.9913;7.309007002095749e-11;1.8719025853711788e+20;7.257634042412213e-11;2000.0;91601.275;8.307956653113118;-1088759.0;5.783597496368501;-5.999458e-05
13:10:11;-775;-775.0128;7.306477019026795e-11;1.8731991614836693e+20;7.253961095343027e-11;2000.0;92670.18;6.287585387094045;-1089136.0;6.457553716385176;-6.240226e-05
13:10:30;-800;-800.0154;7.304907565468819e-11;1.8740041586393278e+20;7.250686916298207e-11;2000.0;94203.75000000001;8.047771430650759;-1089370.0;8.54400374531753;-6.484341e-05
13:10:49;-825;-825.0424;7.304505250080104e-11;1.8742105960223906e+20;7.24746553731802e-11;2000.0;96648.45499999999;7.985597895586659;-1089430.0;6.670832032063167;-6.762145e-05
13:11:09;-850;-850.0226;7.305212684186178e-11;1.8738476178707556e+20;7.244464020943524e-11;2000.0;99752.205;8.329704301474274;-1089324.5;8.440231039491751;-7.05125e-05
13:11:28;-875;-874.9882;7.306956708803535e-11;1.8729532246240294e+20;7.241441932734441e-11;2000.0;103588.3;6.114368323874512;-1089064.5;7.857321426542254;-7.363713e-05
13:11:47;-900;-899.9556;7.310017471473691e-11;1.87138511205005e+20;7.238277691936569e-11;2000.0;108376.25;9.114788807207768;-1088608.5;13.78903549926535;-7.704044e-05

File: Data/HighFluenceIrrNeutron2023/CV_onPCB/N8737_2_UR2_15e15_14700min_CV.csv
time (03.09.2024);set voltage (V);real voltage (V);serial capacitance;1/serial capacitance^2;parallel capacitance;LCR frequency (Hz);r;delta r;x;delta x;sample current
13:10:03;-25;-25.04317;1.0710607963538586e-10;8.717094486826675e+19;8.407930747847398e-11;2000.0;388819.45;8.879041333387292;-742978.1;42.103616234238125;-4.169058e-06
13:10:23;-50;-50.07632;1.0300036143939966e-10;9.42589293803536e+19;8.590910390442162e-11;2000.0;344602.8;8.74402653243916;-772594.1;14.358081348146765;-5.877256e-06
13:10:42;-75;-75.09887;1.0011138222690704e-10;9.977760717424537e+19;8.644670797385703e-11;2000.0;316032.75;7.502957750114284;-794889.35;24.015856740911833;-7.307407e-06
13:11:01;-100;-100.0726;9.769435176111103e-11;1.0477582495244383e+20;8.640628520769149e-11;2000.0;294413.55;73.19045275853946;-814555.5;69.29305520757474;-5.843078e-05
13:11:21;-125;-125.023;9.565607093480958e-11;1.0928861529557891e+20;8.613505286980231e-11;2000.0;276585.45;10.60859910638535;-831912.4;45.83636111211273;-9.528167e-06
13:11:40;-150;-150.0044;9.377632274827762e-11;1.1371391254228658e+20;8.566862965767045e-11;2000.0;261056.6;6.4638997516978876;-848588.1;23.036698982276086;-1.063246e-05
13:11:59;-175;-175.0376;9.218705153139302e-11;1.1766848182348135e+20;8.518252806757795e-11;2000.0;247533.65;7.132066671028814;-863217.45;9.969572458235106;-1.171047e-05
13:12:18;-200;-200.0678;9.07263676222531e-11;1.2148787982189376e+20;8.46242989739098e-11;2000.0;235530.75;10.457025150586567;-877115.15;19.8177035753389;-1.276675e-05
13:12:38;-225;-225.0805;8.948016539170734e-11;1.2489540012538667e+20;8.410120165495499e-11;2000.0;224911.45;9.102877292373;-889330.85;24.94426537302713;-1.38687e-05
13:12:57;-250;-250.0576;8.829831659308536e-11;1.2826115673715391e+20;8.35347903513941e-11;2000.0;215212.9;7.833549642403501;-901234.3;20.035855359829288;-1.490418e-05
13:13:17;-275;-275.0311;8.71610828032474e-11;1.3162996514361523e+20;8.293305713006065e-11;2000.0;206144.85;11.036592544802948;-912993.15;22.16689818174839;-1.591322e-05
13:13:36;-300;-300.0082;8.615215610897272e-11;1.3473105118247376e+20;8.237161616409942e-11;2000.0;197884.65;9.425570274524508;-923685.2;12.58304414678737;-1.697861e-05
13:13:55;-325;-325.0418;8.521391164622239e-11;1.3771428666883478e+20;8.182092918287091e-11;2000.0;190168.35;9.594601346590697;-933855.4;14.68049726678221;-1.807022e-05
13:14:15;-350;-350.0522;8.430266098495255e-11;1.4070756050785213e+20;8.125669737538303e-11;2000.0;182760.2;11.733200756826761;-943949.7;21.969194341167814;-1.914045e-05
13:14:34;-375;-375.0836;8.343699580148815e-11;1.4364240988443707e+20;8.069963905112696e-11;2000.0;175655.35;8.666393425179821;-953743.25;14.359469871830225;-2.019392e-05
13:14:53;-400;-400.0617;8.264425523008965e-11;1.4641132112959514e+20;8.017598811126424e-11;2000.0;168947.35;7.114869991784812;-962891.75;15.050062292229889;-2.131859e-05
13:15:13;-425;-425.0347;8.183341419167673e-11;1.4932710938621346e+20;7.962002923329523e-11;2000.0;162135.0;7.902847588053309;-972432.5;8.168690225489028;-2.233006e-05
13:15:33;-450;-449.9888;8.108154226308208e-11;1.5210938073684505e+20;7.909343247287381e-11;2000.0;155603.05;7.408263966679372;-981449.9;11.504325273565588;-2.344162e-05
13:15:53;-475;-475.0219;8.031689295758307e-11;1.5501945329418617e+20;7.854280044906968e-11;2000.0;148908.05;8.539459877533238;-990793.7;9.17308563134565;-2.449438e-05
13:16:12;-500;-500.0509;7.958236188208533e-11;1.5789426342363362e+20;7.80033958350538e-11;2000.0;142266.6;13.211623670086885;-999938.55;18.167756465782997;-2.559365e-05
13:16:32;-525;-525.0854;7.88584012144735e-11;1.6080667207945844e+20;7.745926330806431e-11;2000.0;135623.75;10.01096274091558;-1009118.5;10.131016730812362;-2.670641e-05
13:16:51;-550;-550.067;7.8136248443409e-11;1.637928307961986e+20;7.690561785464524e-11;2000.0;128831.6;14.283977037226009;-1018445.0;19.254869513969705;-2.779719e-05
13:17:11;-575;-575.0234;7.740833517760095e-11;1.6688778310598355e+20;7.633765575426625e-11;2000.0;121748.25;14.439161159845817;-1028022.0;10.644247272588137;-2.906166e-05
13:17:31;-600;-599.9982;7.662274524385418e-11;1.7032742635956247e+20;7.571891218217387e-11;2000.0;113468.25;16.99409824027153;-1038562.0;18.76965636339675;-3.011246e-05
13:17:50;-625;-625.0262;7.582030982312732e-11;1.7395178536417405e+20;7.508463401991882e-11;2000.0;103889.65;10.786861220948381;-1049553.5;9.830437426686567;-3.121028e-05
13:18:10;-650;-650.0544;7.507397167037128e-11;1.7742761539343198e+20;7.449376906432825e-11;2000.0;93547.16;11.641860676025871;-1059987.5;13.654211804421374;-3.234106e-05
13:18:29;-675;-675.0662;7.442394805117037e-11;1.805404790068038e+20;7.397938249900096e-11;2000.0;82887.68000000001;9.648141271768486;-1069245.5;9.681812846776165;-3.355259e-05
13:18:49;-700;-700.0469;7.395521148112396e-11;1.8283630394107537e+20;7.360985090796977e-11;2000.0;73703.78;15.056167507038136;-1076022.5;10.50892477849185;-3.463301e-05
13:19:08;-725;-725.0162;7.366398467979973e-11;1.842848296082655e+20;7.338023735133334e-11;2000.0;67175.55500000001;11.457891330869046;-1080276.5;13.120118139712003;-3.572304e-05
13:19:27;-750;-749.9886;7.348932214238401e-11;1.8516185242763644e+20;7.324135489195983e-11;2000.0;63006.43000000001;11.546921884207883;-1082844.0;12.735776379946374;-3.675275e-05
13:19:47;-775;-775.007;7.337761353439297e-11;1.8572605495142253e+20;7.314965703223526e-11;2000.0;60540.55500000001;11.864557461195153;-1084492.5;10.24390062427394;-3.801429e-05
13:20:06;-800;-800.0125;7.329951471006042e-11;1.8612203885253473e+20;7.308358630023675e-11;2000.0;59011.14;10.501907921896821;-1085648.0;7.26636084983398;-3.910466e-05
13:20:25;-825;-825.0393;7.324018172199753e-11;1.8642372160570802e+20;7.303098855131055e-11;2000.0;58151.49500000001;11.954981127128574;-1086527.5;12.427288521636568;-4.025117e-05
13:20:45;-850;-850.0193;7.3194743521395e-11;1.8665525155749783e+20;7.298629249951905e-11;2000.0;58102.07000000001;11.020370002862787;-1087202.0;7.231873892705817;-4.14289e-05
13:21:05;-875;-874.9842;7.316493115487837e-11;1.8680739462355612e+20;7.295193238382578e-11;2000.0;58770.220000000016;13.457969014676776;-1087645.0;11.456439237389601;-4.28424e-05
13:21:24;-900;-899.95;7.314472236518068e-11;1.8691063304565087e+20;7.292288277793965e-11;2000.0;60006.009999999995;8.757833350777904;-1087945.5;13.3879610098028;-4.433839e-05

File: Data/HighFluenceIrrNeutron2023/CV_onPCB/N8737_2_UR2_15e15_19000min_CV.csv
time (10.09.2024);set voltage (V);real voltage (V);serial capacitance;1/serial capacitance^2;parallel capacitance;LCR frequency (Hz);r;delta r;x;delta x;sample current
13:17:07;-25;-25.04308;1.1095138262941894e-10;8.12333872666584e+19;8.493815814925311e-11;2000.0;396920.1;12.839957165037584;-717228.3;98.40749717374177;-3.812594e-06
13:17:26;-50;-50.07795;1.0658523117588174e-10;8.802498039582969e+19;8.712401608699613e-11;2000.0;352865.45;6.523984595322095;-746608.8;46.05983065535522;-5.397784e-06
13:17:46;-75;-75.10499;1.0333652201943962e-10;9.364666573529294e+19;8.78116181357477e-11;2000.0;323798.45;6.647734576530563;-770080.8;26.308040595985094;-6.642807e-06
13:18:06;-100;-100.0725;1.0078438598625421e-10;9.844949470287302e+19;8.795098589908939e-11;2000.0;301611.15;19.482719907651507;-789581.35;32.67623563080669;-1.925191e-05
13:18:26;-125;-125.0368;9.850438477390177e-11;1.030597000698148e+20;8.772381054250294e-11;2000.0;283202.3;7.21979916618184;-807857.15;24.008360522951172;-8.837392e-06
13:18:45;-150;-150.0053;9.657460139071321e-11;1.0721959228534473e+20;8.737824059732866e-11;2000.0;267321.3;24.63484321037989;-824000.0;29.467269978740816;-0.0001473938
13:19:05;-175;-175.0407;9.480703129529388e-11;1.1125483773730567e+20;8.688595088058913e-11;2000.0;253435.25;8.468729243516998;-839362.55;22.408421965859173;-1.096431e-05
13:19:25;-200;-200.0717;9.322626796930754e-11;1.1505974367414185e+20;8.633188717623977e-11;2000.0;241220.3;5.247904343640421;-853594.95;20.99422241951342;-1.196628e-05
13:19:45;-225;-225.084;9.181919184307174e-11;1.1861321240890458e+20;8.576344266929408e-11;2000.0;230297.65;9.008683311117116;-866675.8;24.198925595984626;-1.302601e-05
13:20:04;-250;-250.0609;9.05419062554836e-11;1.2198339950093173e+20;8.518364475148972e-11;2000.0;220431.85;7.338690278244478;-878902.1;21.428940711103763;-1.40488e-05
13:20:23;-275;-275.0346;8.932820322974447e-11;1.2532069735236688e+20;8.456984128734434e-11;2000.0;211311.2;7.528811327161812;-890843.75;24.549427182726685;-1.507068e-05
13:20:43;-300;-300.0123;8.821933627523277e-11;1.284909168318592e+20;8.396908451046363e-11;2000.0;202942.95;20.455375210442856;-902041.15;68.08859210616708;-1.613813e-05
13:21:02;-325;-325.0451;8.711890186183725e-11;1.317574603225057e+20;8.332143423532869e-11;2000.0;195005.3;8.382750145387849;-913435.2;23.379328476241568;-1.716613e-05
13:21:21;-350;-350.0558;8.618868681325095e-11;1.3461686503290769e+20;8.276149197580241e-11;2000.0;187886.3;10.837458189077365;-923293.7;24.722570659217457;-1.833758e-05
13:21:41;-375;-375.0882;8.521706443580445e-11;1.3770409678164745e+20;8.213632145292408e-11;2000.0;180852.15;8.44282979811864;-933820.85;19.422445134431452;-1.928487e-05
13:22:00;-400;-400.0645;8.434690525998063e-11;1.4055998256913618e+20;8.156279755466178e-11;2000.0;174308.25;10.12839449271206;-943454.55;21.81839533512948;-2.041269e-05
13:22:19;-425;-425.0374;8.349390775282319e-11;1.4344665467525731e+20;8.097895253761123e-11;2000.0;167963.3;8.655374053153334;-953093.15;11.064645272217268;-2.149724e-05
13:22:38;-450;-449.9925;8.267342600290444e-11;1.4630801882055436e+20;8.040215366742247e-11;2000.0;161780.05;13.074493298021151;-962552.0;27.96140196771256;-2.25462e-05
13:22:58;-475;-475.0244;8.186431432775198e-11;1.4921440198238893e+20;7.981840241626517e-11;2000.0;155627.9;14.87697885997019;-972065.45;18.60207985683321;-2.367059e-05
13:23:18;-500;-500.0549;8.10811911549283e-11;1.521106981067238e+20;7.924173720207513e-11;2000.0;149533.15;13.59104024716283;-981454.15;27.10592877951243;-2.468529e-05
13:23:37;-525;-525.0862;8.037247994999707e-11;1.548050991937715e+20;7.871083953376153e-11;2000.0;143858.0;10.747790470603714;-990108.45;15.574093071508207;-2.59602e-05
13:23:57;-550;-550.069;7.958307817380501e-11;1.5789142116502546e+20;7.810387098466236e-11;2000.0;137609.25;12.358372667952686;-999929.55;16.235220201771206;-2.689349e-05
13:24:17;-575;-575.0244;7.883629214534322e-11;1.6089687886772758e+20;7.751978824053864e-11;2000.0;131543.3;10.07102278817797;-1009401.5;15.688769868922165;-2.805739e-05
13:24:36;-600;-600.0004;7.807396221852444e-11;1.6405427792450604e+20;7.691357968405456e-11;2000.0;125193.85;9.194638383318836;-1019257.5;11.913752557443853;-2.919759e-05
13:24:56;-625;-625.028;7.729055981680804e-11;1.6739677784645216e+20;7.628259105963982e-11;2000.0;118351.7;18.75101330595229;-1029588.5;17.121258715409912;-3.036207e-05
13:25:15;-650;-650.0568;7.648712403019374e-11;1.709319854190799e+20;7.563011980590758e-11;2000.0;110750.55;15.315755776323936;-1040403.5;20.227147599204393;-3.161267e-05
13:25:34;-675;-675.0677;7.564387650202749e-11;1.7476418908155026e+20;7.494783756862664e-11;2000.0;101380.3;11.500456512678094;-1052001.5;13.606524170411781;-3.273104e-05
13:25:54;-700;-700.05;7.486625068943741e-11;1.7841354875608033e+20;7.431963780516702e-11;2000.0;91157.455;15.922528811404604;-1062928.5;11.47333865969274;-3.391964e-05
13:26:13;-725;-725.0182;7.423382396187602e-11;1.8146644639485932e+20;7.381255498295478e-11;2000.0;80984.69;21.369182132220235;-1071984.0;13.065221008463654;-3.50431e-05
13:26:32;-750;-749.9894;7.381228890846324e-11;1.8354504050626894e+20;7.347476687914666e-11;2000.0;73070.725;9.611583831502816;-1078106.0;10.449880382090505;-3.627204e-05
13:26:52;-775;-775.0103;7.356581987722094e-11;1.847769699421568e+20;7.327675232254173e-11;2000.0;67940.795;24.015438237725423;-1081718.0;10.08959860450355;-3.752253e-05
13:27:12;-800;-800.0158;7.341880823588841e-11;1.855176946377637e+20;7.315588149185667e-11;2000.0;64979.380000000005;16.035779681699395;-1083884.0;11.987493482792805;-3.862642e-05
13:27:31;-825;-825.0421;7.33203495735184e-11;1.860162762280294e+20;7.307245042496203e-11;2000.0;63215.895;17.371785278145534;-1085339.5;10.18516077438152;-3.98101e-05
13:27:50;-850;-850.0196;7.325147423133e-11;1.8636624755841945e+20;7.300999411752597e-11;2000.0;62477.45;8.489615715684838;-1086360.0;10.392304845413262;-4.106508e-05
13:28:10;-875;-874.9872;7.319955750109823e-11;1.8663070154445442e+20;7.296015213938364e-11;2000.0;62273.855;9.896293434917833;-1087130.5;10.355554065331319;-4.221621e-05
13:28:29;-900;-899.9519;7.316577202864725e-11;1.8680310079787863e+20;7.292102999051224e-11;2000.0;63010.085;13.403654865371562;-1087632.5;10.650704202070395;-4.360925e-05

File: Data/HighFluenceIrrNeutron2023/CV_onPCB/N8737_2_UR2_15e15_73000min_CV.csv
time (14.08.2025);set voltage (V);real voltage (V);serial capacitance;1/serial capacitance^2;parallel capacitance;LCR frequency (Hz);r;delta r;x;delta x;sample current
14:42:46;-25;-25.03461;1.3768580244530295e-10;5.274990477130278e+19;9.178417743316085e-11;2000.0;408724.9;5.849743584124008;-577964.25;13.72094657813374;-2.364451e-06
14:43:06;-50;-50.06328;1.3010748440344227e-10;5.907387232809609e+19;9.57510274963328e-11;2000.0;366370.35;6.526206784955559;-611628.7;16.054921363868463;-3.613232e-06
14:43:25;-75;-75.09097;1.2460885707114733e-10;6.44024182089707e+19;9.760750048752492e-11;2000.0;335886.4;14.389649057569125;-638618.1;75.01539508660873;-4.568171e-06
14:43:44;-100;-100.0699;1.201054805729441e-10;6.9322521228155855e+19;9.833704353390318e-11;2000.0;311732.7;11.071382027551936;-662563.2;55.3432290348151;-5.450241e-06
14:44:04;-125;-125.023;1.1635267025061386e-10;7.386646076199426e+19;9.836913782685371e-11;2000.0;292429.95;7.751927179740531;-683933.35;16.224406768815925;-6.270408e-06
14:44:23;-150;-150.0085;1.1321141765307416e-10;7.802244262604672e+19;9.808650873463373e-11;2000.0;276020.7;4.1419198447096965;-702910.3;9.748871729590046;-7.214995e-06
14:44:43;-175;-175.0343;1.104583822134807e-10;8.196013094508333e+19;9.757926008358877e-11;2000.0;261731.4;48.20463670644143;-720429.45;62.50077899514532;-3.251904e-05
14:45:03;-200;-200.0605;1.078738212308711e-10;8.593456320211365e+19;9.682908359748278e-11;2000.0;249143.1;6.163562281667966;-737690.3;14.730088254996978;-8.90669e-06
14:45:22;-225;-225.0825;1.0566720683200124e-10;8.956112594572157e+19;9.606241928058926e-11;2000.0;238131.6;4.687429999477325;-753095.25;14.564146902582381;-9.881147e-06
14:45:41;-250;-250.0503;1.0357754319348468e-10;9.321134804235348e+19;9.514451051295405e-11;2000.0;228730.75;355.3821736877076;-768288.85;347.0191585128983;-0.0002007433
14:46:01;-275;-275.0242;1.0163953761347263e-10;9.679983982647108e+19;9.426833199558103e-11;2000.0;218934.3;6.091838802857475;-782938.15;25.263439492673992;-1.178271e-05
14:46:20;-300;-300.0046;9.98109158280492e-11;1.0037924363914718e+20;9.328478518888505e-11;2000.0;210879.6;5.150436874673837;-797282.25;10.998380562610116;-1.277018e-05
14:46:40;-325;-325.0342;9.819487037778608e-11;1.0371042109747687e+20;9.237117563852469e-11;2000.0;203485.0;6.5471367787758945;-810403.55;13.387396124713721;-1.383429e-05
14:46:59;-350;-350.046;9.668695303820601e-11;1.0697055560621289e+20;9.145322325914338e-11;2000.0;196892.15;5.511023044771271;-823042.5;25.413037992337713;-1.492725e-05
14:47:18;-375;-375.0748;9.52569458153516e-11;1.1020636915528358e+20;9.052501518056922e-11;2000.0;190997.8;4.984776825495801;-835398.1;10.727511360982097;-1.607525e-05
14:47:38;-400;-400.0537;9.395677632056697e-11;1.1327753366499684e+20;8.964389987131408e-11;2000.0;185774.1;6.603748935263969;-846958.3;15.817569345509439;-1.729141e-05
14:47:56;-425;-425.0276;9.266791226865567e-11;1.1645046909338024e+20;8.871799381560047e-11;2000.0;181196.15;7.267831519786353;-858738.15;7.509086162776398;-1.848846e-05
14:48:16;-450;-449.9851;9.153637909774064e-11;1.1934728447391628e+20;8.788505894065959e-11;2000.0;177200.05;6.57703390594879;-869353.5;17.16966802241674;-1.983171e-05
14:48:35;-475;-475.0156;9.041200809819622e-11;1.2233416710332432e+20;8.702231610624471e-11;2000.0;173711.6;7.715374261822949;-880164.85;9.481369890474687;-2.117129e-05
14:48:54;-500;-500.0444;8.937828290972697e-11;1.2518029944023174e+20;8.620698245771533e-11;2000.0;170767.65;5.716325305648726;-890344.6;16.274120559956533;-2.261551e-05
14:49:13;-525;-525.0746;8.835026402218939e-11;1.2811037329261763e+20;8.537346585742809e-11;2000.0;168188.2;4.304997096398555;-900704.4;10.252414349800734;-2.397761e-05
14:49:32;-550;-550.0596;8.738876910572431e-11;1.3094495041265823e+20;8.457573778335268e-11;2000.0;166072.95;8.346997963339874;-910614.4;11.539150748646971;-2.546008e-05
14:49:51;-575;-575.0164;8.641000106028558e-11;1.3392818369622178e+20;8.375230884713295e-11;2000.0;164051.45;8.162559341285059;-920928.95;9.270511043087108;-2.681083e-05
14:50:11;-600;-599.9941;8.55132543801926e-11;1.3675182491699192e+20;8.298232849075196e-11;2000.0;162518.8;8.384986583173523;-930586.4;9.408081632298902;-2.835242e-05
14:50:30;-625;-625.022;8.466298666307884e-11;1.3951240644147343e+20;8.224159902742889e-11;2000.0;161280.9;10.021451990604955;-939932.25;18.61704528113954;-2.993709e-05
14:50:49;-650;-650.0457;8.381314041369144e-11;1.4235599877789224e+20;8.149285800375565e-11;2000.0;160209.65;7.8464243448847455;-949462.95;9.784036743594125;-3.158678e-05
14:51:08;-675;-675.0573;8.300107065807732e-11;1.4515520416742158e+20;8.076948252250366e-11;2000.0;159363.85;12.325841756245293;-958752.35;13.328779951668494;-3.329327e-05
14:51:28;-700;-700.0396;8.220900226055871e-11;1.4796576548693675e+20;8.005782728027344e-11;2000.0;158674.35;9.635422927925894;-967989.75;7.100660180574761;-3.500543e-05
14:51:47;-725;-725.011;8.14042021942369e-11;1.509059457012894e+20;7.933063284318361e-11;2000.0;158045.5;9.814657406145157;-977559.75;11.537953674720661;-3.669871e-05
14:52:06;-750;-749.9838;8.065274605425491e-11;1.537310814938933e+20;7.863723366574091e-11;2000.0;157960.9;18.246629825806185;-986667.85;19.525275286151544;-3.860149e-05
14:52:25;-775;-775.0034;7.983788676499775e-11;1.5688518489420474e+20;7.789343977524165e-11;2000.0;157481.2;18.473440394252503;-996738.2;15.216044163973761;-4.035935e-05
14:52:44;-800;-800.0068;7.900264827708361e-11;1.6021999012684887e+20;7.712637342885155e-11;2000.0;157106.9;7.141043341137205;-1007276.0;11.519548602267365;-4.227372e-05
14:53:03;-825;-825.0314;7.810898359978002e-11;1.6390719831528427e+20;7.631029123948072e-11;2000.0;156414.15;7.990079786835674;-1018800.5;11.586090798884669;-4.429702e-05
14:53:23;-850;-850.0117;7.710692704980829e-11;1.6819504950120812e+20;7.542387358211344e-11;2000.0;154166.95;13.365903448701102;-1032040.5;11.235546270653689;-4.603431e-05
14:53:42;-875;-874.9785;7.607785230116781e-11;1.7277603860017522e+20;7.453891452799634e-11;2000.0;150297.2;16.593462568132068;-1046000.5;10.475566810440377;-4.801889e-05
14:54:01;-900;-899.9464;7.512464596782006e-11;1.7718833340393623e+20;7.375900619798015e-11;2000.0;144134.6;13.955536535726601;-1059272.5;13.979896280015813;-4.987317e-05

File: Data/HighFluenceIrrNeutron2023/CV_onPCB/N8737_2_UR2_15e15_750min_CV.csv
time (11.07.2024);set voltage (V);real voltage (V);serial capacitance;1/serial capacitance^2;parallel capacitance;LCR frequency (Hz);r;delta r;x;delta x;sample current
07:50:54;-25;-25.05013;9.968735102443053e-11;1.0062824270504894e+20;8.154356098393763e-11;2000.0;376547.05;6.071851035722137;-798270.5;16.91293883392239;-7.952923e-06
07:51:09;-50;-48.35048;9.438673631590229e-11;1.122478577335533e+20;8.238030227559874e-11;2000.0;321865.55;849.3155905639551;-843100.15;689.2612867229668;-9.999908e-05
07:51:23;-75;-75.10085;9.117902713303622e-11;1.2028461762204733e+20;8.222228886228492e-11;2000.0;288054.95;21.80979997615751;-872760.7;49.61421671255126;-1.466454e-05
07:51:38;-100;-100.075;8.890803161323675e-11;1.265080057054818e+20;8.172616223253882e-11;2000.0;265330.6;7.227170954114756;-895053.8;13.430301560277787;-1.706261e-05
07:51:53;-125;-125.0279;8.717570608863293e-11;1.3158580832082724e+20;8.118431041108523e-11;2000.0;247983.4;8.589644928633549;-912840.0;16.188112922759093;-1.924122e-05
07:52:08;-150;-150.0068;8.577431406225818e-11;1.359206656100924e+20;8.064807866537797e-11;2000.0;233902.65;13.10062498509136;-927754.1;23.780233388257567;-2.12842e-05
07:52:22;-175;-175.0425;8.457342235181171e-11;1.3980805366976782e+20;8.011586069202226e-11;2000.0;221945.15;5.5746188210495635;-940927.65;10.039739787464612;-2.326724e-05
07:52:37;-200;-200.0754;8.351779518813661e-11;1.4336461030018107e+20;7.959567022402951e-11;2000.0;211508.15;10.443245424675224;-952820.55;14.866989439694912;-2.513974e-05
07:52:52;-225;-225.0891;8.257416649345326e-11;1.4665997370584588e+20;7.909254548010138e-11;2000.0;202194.3;11.546666185527322;-963709.05;11.373318557043936;-2.693914e-05
07:53:06;-250;-250.0644;8.172293140570186e-11;1.4973113863023087e+20;7.860648112987143e-11;2000.0;193886.3;8.6035167228291;-973747.15;11.92188638597097;-2.876663e-05
07:53:20;-275;-275.0364;8.092638901492348e-11;1.526931924741328e+20;7.812304745177323e-11;2000.0;186272.35;7.790466930807165;-983331.55;8.058062732443824;-3.059179e-05
07:53:35;-300;-300.0112;8.016426595632135e-11;1.5561030702752236e+20;7.763647362559307e-11;2000.0;179121.25;8.038306724677778;-992680.1;9.345560443333508;-3.239185e-05
07:53:49;-325;-325.0474;7.943215042674195e-11;1.584920050856354e+20;7.714886244433401e-11;2000.0;172349.25;6.778228013278986;-1001829.5;5.978084977649615;-3.423607e-05
07:54:03;-350;-350.0613;7.869946100919856e-11;1.6145685326400265e+20;7.664282550464396e-11;2000.0;165638.5;8.40014880820572;-1011156.5;8.344908627420674;-3.611499e-05
07:54:17;-375;-375.0951;7.796221146765506e-11;1.6452492460728002e+20;7.612224480068998e-11;2000.0;158692.05;8.902661119013796;-1020718.5;11.495107654998277;-3.800495e-05
07:54:31;-400;-400.0688;7.720410165492286e-11;1.677719113227267e+20;7.558369853169801e-11;2000.0;150920.15;7.43379949958297;-1030741.5;13.606524170411781;-3.984554e-05
07:54:46;-425;-425.0397;7.647532640562971e-11;1.70984727840239e+20;7.506866974939378e-11;2000.0;142440.5;16.342046995404214;-1040564.0;14.822280526288793;-4.174807e-05
07:55:01;-450;-449.9931;7.580510623906676e-11;1.7402156841531713e+20;7.460019729598709e-11;2000.0;133413.2;11.457442995712437;-1049764.0;11.144505372604025;-4.372774e-05
07:55:15;-475;-475.0276;7.524369789985847e-11;1.766280758441314e+20;7.421730520924413e-11;2000.0;124372.45;12.58738952285183;-1057596.5;8.404611829228045;-4.565431e-05
07:55:30;-500;-500.0598;7.48232050942585e-11;1.786188895057249e+20;7.393539644541765e-11;2000.0;116543.3;12.852062091353279;-1063540.0;11.067971810589327;-4.770645e-05
07:55:44;-525;-525.0955;7.450972954575773e-11;1.801250133416119e+20;7.372764599961598e-11;2000.0;109998.95;11.507492124698588;-1068014.5;5.978084977649615;-4.957233e-05
07:55:58;-550;-550.0757;7.428780816552172e-11;1.812028025374179e+20;7.358059930611651e-11;2000.0;105018.25;11.529933867980336;-1071205.0;5.07444578254611;-5.155246e-05
07:56:12;-575;-575.0293;7.41229490339145e-11;1.8200973636073973e+20;7.346944654471956e-11;2000.0;101252.95;9.92357672414538;-1073587.5;8.540345426269361;-5.364731e-05
07:56:27;-600;-600.0045;7.399884650558465e-11;1.8262074073296008e+20;7.33825170799485e-11;2000.0;98554.24500000002;8.085052489006749;-1075388.0;8.933084573650916;-5.580987e-05
07:56:41;-625;-625.033;7.390376839092384e-11;1.830909306871179e+20;7.331114326438902e-11;2000.0;96811.86499999999;16.490960061500346;-1076771.5;11.164116624256483;-5.798542e-05
07:56:55;-650;-650.0626;7.383701297240783e-11;1.8342214226398272e+20;7.325556733077726e-11;2000.0;96017.46999999999;15.395260796751472;-1077745.0;11.43459662602927;-6.03809e-05
07:57:10;-675;-675.0761;7.378409219498207e-11;1.8368535139582765e+20;7.320494705436843e-11;2000.0;95929.215;7.856218158248982;-1078518.0;10.08959860450355;-6.281022e-05
07:57:24;-700;-700.0569;7.374658702308678e-11;1.838722319758931e+20;7.315819140506273e-11;2000.0;96772.385;10.507781104971642;-1079066.5;9.676647146610234;-6.545403e-05
07:57:39;-725;-725.0236;7.373032498794149e-11;1.8395335101213537e+20;7.312090587102139e-11;2000.0;98532.895;6.880615797295932;-1079304.5;8.169302295790013;-6.835527e-05
07:57:53;-750;-749.9933;7.372605568444068e-11;1.8397465624587233e+20;7.308515104516141e-11;2000.0;101076.75;17.28754971070221;-1079367.0;8.218880702382776;-7.129636e-05
07:58:08;-775;-775.0142;7.373572209510215e-11;1.8392642296193e+20;7.305067096357479e-11;2000.0;104510.9;11.969732662010461;-1079225.5;6.575522792903998;-7.461741e-05
07:58:22;-800;-800.0217;7.376220669456181e-11;1.837943677172219e+20;7.301724008366978e-11;2000.0;108971.25;18.59917672909207;-1078838.0;9.914635646356349;-7.807937e-05
07:58:36;-825;-825.05;7.381509607115312e-11;1.835310804623259e+20;7.298889993647078e-11;2000.0;114698.6;33.48749020156632;-1078065.0;9.013878188659973;-8.204912e-05
07:58:51;-850;-850.0286;7.389800353524468e-11;1.831194980072373e+20;7.296613239613829e-11;2000.0;121695.55;18.39789050407682;-1076855.5;16.069769755662335;-8.650652e-05
07:59:05;-875;-874.9924;7.40082748548457e-11;1.8257421343710203e+20;7.294166398083121e-11;2000.0;130024.45;20.572976814258062;-1075251.0;12.627351266199891;-9.134062e-05
07:59:19;-900;-899.9612;7.417231260917899e-11;1.8176755268745557e+20;7.293136809780962e-11;2000.0;139948.2;42.187415185099916;-1072873.0;16.187958487715488;-9.754529e-05

File: Data/HighFluenceIrrNeutron2023/CV_onPCB/N8737_3_LL1_6e15_190d_CV.csv
time (25.04.2024);set voltage (V);real voltage (V);serial capacitance;1/serial capacitance^2;parallel capacitance;LCR frequency (Hz);r;delta r;x;delta x;sample current
07:58:58;-25;-25.04337;1.0156333963321002e-10;9.69451426339279e+19;8.557740543397444e-11;2000.0;338643.4;4.9297058735790715;-783525.55;20.953457351950295;-3.181818e-06
07:59:12;-50;-50.07717;9.439765849589038e-11;1.1222188419990913e+20;8.4977224734112e-11;2000.0;280681.05;5.679557641225238;-843002.6;13.899712227236934;-4.813965e-06
07:59:26;-75;-75.10053;8.999961099881275e-11;1.2345785734899671e+20;8.357823386053306e-11;2000.0;245085.15;11.88408073853422;-884197.95;31.621470158738664;-1.069782e-05
07:59:41;-100;-100.0832;8.698700268817581e-11;1.321573332999019e+20;8.223205163179163e-11;2000.0;219982.55;13.617722827257136;-914820.25;12.830992751926875;-6.541054e-06
07:59:56;-125;-125.0256;8.469355513072966e-11;1.3941171611502585e+20;8.099941866786067e-11;2000.0;200657.45;10.830852921169232;-939593.0;41.55033092527663;-8.191098e-05
08:00:10;-150;-150.0139;8.27409260571211e-11;1.4606940000555567e+20;7.978679652780524e-11;2000.0;185062.75;9.471503312568707;-961766.75;16.192262812837495;-8.197402e-06
08:00:25;-175;-175.0546;8.09557307180631e-11;1.5258252788334333e+20;7.860913115575697e-11;2000.0;169834.35;252.16037828136285;-982975.15;365.74308793878794;-9.999812e-05
08:00:40;-200;-200.0726;7.907565742393538e-11;1.599242701768553e+20;7.731879244643884e-11;2000.0;151695.95;9.34036268032457;-1006346.0;8.700574693662482;-9.62315e-06
08:00:54;-225;-225.0879;7.736438592225564e-11;1.670774485968629e+20;7.615694479354562e-11;2000.0;129517.15;9.836481840576946;-1028606.0;9.705668446840743;-1.027657e-05
08:01:08;-250;-250.0626;7.597224657104215e-11;1.732567094270373e+20;7.52274286664485e-11;2000.0;104225.05;10.580518654583997;-1047454.5;7.729003816792949;-1.086065e-05
08:01:23;-275;-275.0326;7.499356488586412e-11;1.7780828891232957e+20;7.45718460620199e-11;2000.0;79797.66499999998;9.301312474592052;-1061124.0;10.848963084092414;-1.139351e-05
08:01:37;-300;-300.0073;7.439799474854602e-11;1.806664619443607e+20;7.416054429845145e-11;2000.0;60524.18500000001;11.403543911872251;-1069618.5;12.908814817790205;-1.18562e-05
08:01:51;-325;-325.0435;7.408089162969891e-11;1.8221645714400592e+20;7.393207110075752e-11;2000.0;48194.66000000001;13.756248398455082;-1074197.0;12.47196856955629;-1.228498e-05
08:02:05;-350;-350.0571;7.391317252600365e-11;1.830443435295036e+20;7.380681069306944e-11;2000.0;40870.785;11.768235371116683;-1076634.5;8.528628260160012;-1.26524e-05
08:02:20;-375;-375.0909;7.381393209973608e-11;1.8353686870880033e+20;7.373050753148313e-11;2000.0;36263.955;10.010608060952066;-1078082.0;8.677557259966655;-1.30162e-05
08:02:34;-400;-400.0652;7.375502834343211e-11;1.838301457445769e+20;7.368544021800771e-11;2000.0;33157.0;6.249623988689143;-1078943.0;9.330058949438637;-1.334595e-05
08:02:49;-425;-425.0356;7.371468467254391e-11;1.840314194095588e+20;7.365406577829213e-11;2000.0;30970.04;8.011402498938606;-1079533.5;7.7225319682083535;-1.369507e-05
08:03:04;-450;-449.9872;7.368632365597605e-11;1.8417310981569026e+20;7.363186987467802e-11;2000.0;29368.675;8.42512870821568;-1079949.0;8.363611660042567;-1.402969e-05
08:03:18;-475;-475.0217;7.366654189114415e-11;1.842720355482931e+20;7.361633354630779e-11;2000.0;28211.145;10.844534279995603;-1080239.0;10.317460927960909;-1.436499e-05
08:03:32;-500;-500.0542;7.36472819337215e-11;1.843684283963522e+20;7.360002691959532e-11;2000.0;27379.05;13.498928661193858;-1080521.5;14.837031374233863;-1.471608e-05
08:03:46;-525;-525.0899;7.36338570552347e-11;1.844356623965396e+20;7.358855957928614e-11;2000.0;26812.939999999995;14.097635262695666;-1080718.5;11.09673375367725;-1.507906e-05
08:04:01;-550;-550.0695;7.361924517610959e-11;1.8450888289872193e+20;7.357490363739389e-11;2000.0;26536.234999999997;10.48920939585056;-1080933.0;11.070230349906906;-1.544171e-05
08:04:15;-575;-575.0237;7.360964332316536e-11;1.8455702177370007e+20;7.356560653299217e-11;2000.0;26450.010000000002;11.54297600274739;-1081074.0;10.80277742064512;-1.585676e-05
08:04:29;-600;-599.9979;7.359881870600294e-11;1.846113135694554e+20;7.355451683788008e-11;2000.0;26535.4;11.653134771382256;-1081233.0;11.227199116431487;-1.6309e-05
08:04:44;-625;-625.0278;7.358578573534045e-11;1.8467671334413032e+20;7.35406112163135e-11;2000.0;26802.75;9.58199222500206;-1081424.5;11.947280025177278;-1.674942e-05
08:04:58;-650;-650.0565;7.357435591125831e-11;1.847340970963428e+20;7.352814387597929e-11;2000.0;27115.300000000007;10.374078272309264;-1081592.5;8.714212528966687;-1.718696e-05
08:05:12;-675;-675.0709;7.356241961857596e-11;1.8479405214291463e+20;7.351478827225653e-11;2000.0;27535.514999999996;10.414963454088426;-1081768.0;14.604793733565703;-1.763863e-05
08:05:27;-700;-700.0496;7.354888970361171e-11;1.848620471267112e+20;7.349932985601363e-11;2000.0;28095.535000000003;9.63726173505724;-1081967.0;8.488227141164401;-1.814002e-05
08:05:42;-725;-725.0154;7.353760724970745e-11;1.849187761284201e+20;7.348602027810396e-11;2000.0;28671.359999999997;12.473061773277665;-1082133.0;10.346496991735897;-1.862863e-05
08:05:56;-750;-749.9852;7.352541114137337e-11;1.8498012842665168e+20;7.347136241122126e-11;2000.0;29355.289999999997;10.738649589217339;-1082312.5;8.5110222652746;-1.914063e-05
08:06:11;-775;-775.0073;7.351471315227923e-11;1.8503396960481283e+20;7.345777083297365e-11;2000.0;30138.010000000002;8.975424502495637;-1082470.0;11.247221879201991;-1.970899e-05
08:06:25;-800;-800.0145;7.350714153710153e-11;1.850720904768473e+20;7.344690262865866e-11;2000.0;31003.620000000003;9.519316151909221;-1082581.5;10.15566344460075;-2.029155e-05
08:06:40;-825;-825.0433;7.3506055155261e-11;1.850775610586553e+20;7.344190124967125e-11;2000.0;31996.805;9.718841173205774;-1082597.5;9.845684333757607;-2.088924e-05
08:06:54;-850;-850.0212;7.35037806472821e-11;1.850890153511762e+20;7.343513763088515e-11;2000.0;33099.90000000001;7.002949378654887;-1082631.0;9.66695401871758;-2.155214e-05
08:07:09;-875;-874.9845;7.350734523727164e-11;1.8507106475175936e+20;7.343302327229871e-11;2000.0;34440.725;10.824458127315225;-1082578.5;14.47886390570752;-2.221036e-05
08:07:24;-900;-899.9478;7.351135157006195e-11;1.8505089273601176e+20;7.343069059743656e-11;2000.0;35878.034999999996;10.525719155953267;-1082519.5;11.564493071466643;-2.293538e-05
