Repository: aimaax/PENGUIN

# PENGUIN :penguin:  

> **NOTE!!** Google ID and GitLab repo for CERN organization is hidden and the create database function won't work properly in this version. Plotting is still possible with the saved database and data stored in this repo.  

A Python-based environment for GUI-driven analysis for IV, CV, and TCT measurements obtained with [Particulars Setup]() at CERN for CMS HGCAL silicon diodes. Used to plot data for individual diodes, but also to analyse Current Volume Normalization, Saturation Voltage, Charge Collection, and Charge Collection Efficiency.

---

File: Data/HighFluenceIrrNeutron2023/CV_onPCB/N8737_3_LL1_6e15_66d_CV.csv
time (14.12.2023);set voltage (V);real voltage (V);serial capacitance;1/serial capacitance^2;parallel capacitance;LCR frequency (Hz);r;delta r;x;delta x;sample current
12:27:33;-25;-25.0402;9.970080857061756e-11;1.0060107907722636e+20;8.296036865045476e-11;2000.0;358541.6;12.6131677226619;-798162.75;39.20496620327583;-3.769466e-06
12:27:48;-50;-50.07268;9.326259099157373e-11;1.1497013638944915e+20;8.328140610240304e-11;2000.0;295392.65;18.690408636517287;-853262.5;47.73486671187005;-6.800709e-06
12:28:02;-75;-75.09369;8.927716801979426e-11;1.254640172248455e+20;8.247737172869244e-11;2000.0;255935.35;187.57112351052334;-891353.0;196.36636677394628;-5.841795e-05
12:28:17;-100;-100.0739;8.634907385391393e-11;1.3411724765468264e+20;8.136612639694489e-11;2000.0;228062.45;14.459681013079097;-921578.75;22.91428320938711;-8.349937e-06
12:28:31;-125;-124.351;8.419284768233007e-11;1.4107485153404951e+20;8.031991195271965e-11;2000.0;207550.35;319.6215517999373;-945180.9;395.8511835273453;-0.0001000001
12:28:45;-150;-150.0044;8.211182426267672e-11;1.4831620284817293e+20;7.909199987739574e-11;2000.0;189369.05;24.001507765138424;-969135.35;39.30663271001474;-1.053376e-05
12:28:59;-175;-175.0365;8.028054851974649e-11;1.5515984521515077e+20;7.790205949018747e-11;2000.0;173203.2;16.30315920305019;-991242.25;22.1054150605683;-1.143398e-05
12:29:14;-200;-200.0669;7.854852514086491e-11;1.620779481650467e+20;7.672475992782583e-11;2000.0;156195.6;15.264730590482095;-1013099.5;14.430436583832105;-1.243873e-05
12:29:28;-225;-225.0772;7.689647591323282e-11;1.691169454956896e+20;7.559549602708549e-11;2000.0;135759.75;23.95786666212165;-1034865.0;21.18372016431486;-1.335605e-05
12:29:42;-250;-250.0559;7.541387168994577e-11;1.758318415277145e+20;7.459240461590923e-11;2000.0;110735.45;19.21073593072373;-1055210.0;13.527749258468683;-1.414092e-05
12:29:56;-275;-275.0306;7.434117644207376e-11;1.809427310507187e+20;7.386855728197619e-11;2000.0;85622.23499999999;12.514989562520563;-1070436.0;13.754999091239519;-1.489333e-05
12:30:11;-300;-300.0083;7.36621095043133e-11;1.842942122011827e+20;7.340090276079014e-11;2000.0;64444.740000000005;11.433449610681965;-1080304.0;8.408329203831164;-1.558267e-05
12:30:25;-325;-325.0401;7.32818295677797e-11;1.8621188355044255e+20;7.312883032478281e-11;2000.0;49670.0;14.333821890898527;-1085910.0;7.745966692414834;-1.618524e-05
12:30:39;-350;-350.0518;7.308198156540524e-11;1.8723169594316725e+20;7.298114648181559e-11;2000.0;40474.39;7.700074350290435;-1088879.5;10.086500879888922;-1.671866e-05
12:30:53;-375;-375.0816;7.297321330849556e-11;1.8779025822739576e+20;7.289820837173205e-11;2000.0;34979.465;13.382072475891;-1090502.5;9.430668056930006;-1.729205e-05
12:31:08;-400;-400.0588;7.290251708192648e-11;1.881546489320122e+20;7.284312853009426e-11;2000.0;31167.694999999996;8.39127664601759;-1091560.0;7.7781745930520225;-1.772337e-05
12:31:22;-425;-425.0334;7.285566241977445e-11;1.883967373859981e+20;7.280575143726661e-11;2000.0;28598.420000000002;9.431218373041732;-1092262.0;6.841052550594828;-1.818629e-05
12:31:37;-450;-449.9882;7.282216026046569e-11;1.885701227771718e+20;7.277828085687218e-11;2000.0;26832.184999999998;11.078071300998266;-1092764.5;7.696590154087716;-1.869869e-05
12:31:51;-475;-475.0192;7.279541400477849e-11;1.8870871588304742e+20;7.275600388014367e-11;2000.0;25442.255;6.2478615341570105;-1093166.0;7.155417527999327;-1.908312e-05
12:32:06;-500;-500.0498;7.27710829966468e-11;1.888349264790976e+20;7.273466824034336e-11;2000.0;24468.045;10.33732672164321;-1093531.5;7.882734297183941;-1.950967e-05
12:32:20;-525;-525.0812;7.275591347636082e-11;1.8891367839731607e+20;7.272135755870831e-11;2000.0;23842.515000000003;10.222857416104436;-1093759.5;9.70760011537352;-2.000333e-05
12:32:34;-550;-550.0648;7.27392542535696e-11;1.89000220814615e+20;7.270622017192599e-11;2000.0;23319.359999999997;11.616116821038007;-1094010.0;8.336666000266533;-2.048137e-05
12:32:48;-575;-575.0209;7.272429738214157e-11;1.8907797041955255e+20;7.269205359037337e-11;2000.0;23045.714999999997;7.987700779949105;-1094235.0;8.616843969807041;-2.095125e-05
12:33:03;-600;-599.998;7.271535943385454e-11;1.8912445504117552e+20;7.26836994303385e-11;2000.0;22840.255;9.158770318661748;-1094369.5;7.920700726577163;-2.143076e-05
12:33:17;-625;-625.0253;7.270615796864682e-11;1.8917232807587188e+20;7.267454297541318e-11;2000.0;22828.34;9.826933397555806;-1094508.0;11.674759098157015;-2.190061e-05
12:33:31;-650;-650.0523;7.269400364664336e-11;1.8923559199010564e+20;7.26623591859977e-11;2000.0;22844.709999999995;9.891463238570926;-1094691.0;7.6124897372673015;-2.243996e-05
12:33:46;-675;-675.0634;7.268776202263246e-11;1.8926809232010202e+20;7.265566435036749e-11;2000.0;23010.755;6.545672138902187;-1094785.0;6.18465843842649;-2.298379e-05
12:34:00;-700;-700.0444;7.267936408188943e-11;1.8931183387104605e+20;7.264685464883867e-11;2000.0;23161.96;9.672673880577197;-1094911.5;9.281029037773774;-2.356403e-05
12:34:14;-725;-725.0149;7.267090171760793e-11;1.893559263190357e+20;7.263758446260914e-11;2000.0;23452.195000000003;9.720340721908869;-1095039.0;8.80056816347672;-2.41567e-05
12:34:28;-750;-749.9869;7.266346973700217e-11;1.8939466274451862e+20;7.262898825994656e-11;2000.0;23862.279999999995;7.298358034517073;-1095151.0;10.365809182114052;-2.47539e-05
12:34:43;-775;-775.0051;7.265792991907002e-11;1.8942354471098198e+20;7.262239028532135e-11;2000.0;24228.6;7.697129335018327;-1095234.5;6.421643091919699;-2.534658e-05
12:34:57;-800;-800.0103;7.265162815933258e-11;1.894564071111269e+20;7.261452452582636e-11;2000.0;24759.464999999997;9.025630933624512;-1095329.5;10.036807261275868;-2.606185e-05
12:35:11;-825;-825.0359;7.264519485875837e-11;1.8948996429225896e+20;7.260628418787907e-11;2000.0;25358.90499999999;11.54530959957325;-1095426.5;9.254053166045674;-2.677482e-05
12:35:25;-850;-850.0181;7.264068559536143e-11;1.8951349068587486e+20;7.259979344368311e-11;2000.0;25999.35;9.171737839690023;-1095494.5;9.551832284959781;-2.749737e-05
12:35:40;-875;-874.9834;7.263491720693319e-11;1.8954359276011402e+20;7.259165275342844e-11;2000.0;26746.500000000007;8.484341459418056;-1095581.5;9.414749067287985;-2.827221e-05
12:35:54;-900;-899.9494;7.262934859767666e-11;1.8957265910006507e+20;7.258313315976421e-11;2000.0;27647.360000000004;9.234685701202848;-1095665.5;7.729003816792949;-2.908947e-05

File: Data/HighFluenceIrrNeutron2023/CV_onPCB/N8737_3_LL1_6e15_noadd_CV.csv
time (02.10.2023);set voltage (V);real voltage (V);serial capacitance;1/serial capacitance^2;parallel capacitance;LCR frequency (Hz);r;delta r;x;delta x;sample current
09:02:58;-25;-25.04811;1.0071255516674188e-10;9.85899782748878e+19;8.097098814470197e-11;2000.0;390150.9;30.10190193326662;-790144.5;69.01816789802523;-4.718961e-06
09:03:11;-50;-50.07588;9.456872864769216e-11;1.1181624375002178e+20;8.175740018217175e-11;2000.0;333101.15;248.06122505341298;-841477.65;259.40399259649035;-7.704373e-05
09:03:25;-75;-75.09718;9.043743886394294e-11;1.2226537669581577e+20;8.145369606662893e-11;2000.0;292223.5;32.06481716773074;-879917.35;30.231297937733345;-8.734855e-06
09:03:37;-100;-100.0737;8.753447815885723e-11;1.3050937382482254e+20;8.082053144002096e-11;2000.0;262022.8;38.39776035135383;-909098.6;75.85994990770823;-1.014063e-05
09:03:50;-125;-125.0278;8.528656257325782e-11;1.3747976416244282e+20;8.003204336299636e-11;2000.0;239080.45;58.1945648235297;-933059.9;86.95300167331774;-1.179236e-05
09:04:02;-150;-150.0106;8.331980124899669e-11;1.4404677827729572e+20;7.914861935659583e-11;2000.0;219255.15;16.06351066859296;-955084.75;25.435690967614775;-1.296579e-05
09:04:15;-175;-175.0436;8.16433378268154e-11;1.50023224836568e+20;7.826596562177302e-11;2000.0;202475.45;24.05134871478105;-974696.45;36.34201941279543;-1.395341e-05
09:04:27;-200;-200.0723;8.010028611340991e-11;1.5585899275919308e+20;7.736241915334233e-11;2000.0;186894.8;90.75292281794565;-993473.0;42.15868830976599;-1.522085e-05
09:04:39;-225;-225.0824;7.86051649579997e-11;1.6184445821684875e+20;7.643858470566858e-11;2000.0;170439.45;24.42943664925575;-1012369.5;30.744714992987003;-1.56225e-05
09:04:51;-250;-250.0619;7.716116952235511e-11;1.6795865835591172e+20;7.550389074626972e-11;2000.0;152793.35;31.034841307794693;-1031315.0;29.979159427842532;-1.641949e-05
09:05:03;-275;-275.0364;7.585142213634405e-11;1.7380911348439187e+20;7.465242426155601e-11;2000.0;132957.75;30.40763678749139;-1049123.0;22.294618184665104;-1.756904e-05
09:05:15;-300;-300.015;7.479908180311902e-11;1.787341200725649e+20;7.397828875680361e-11;2000.0;112062.05;31.926436929291054;-1063883.0;16.77945171929047;-1.835442e-05
09:05:27;-325;-325.0457;7.400245927521939e-11;1.826029102292583e+20;7.345953136586433e-11;2000.0;92446.61000000002;32.5810972037472;-1075335.5;21.857207049392194;-1.9092e-05
09:05:39;-350;-350.0571;7.342781833276064e-11;1.854721688443e+20;7.307423514198923e-11;2000.0;75386.43000000002;20.04991408959118;-1083751.0;14.897986441126868;-1.997114e-05
09:05:51;-375;-375.0882;7.310524489927974e-11;1.871125542744061e+20;7.286608958501666e-11;2000.0;62361.835;12.853577857934997;-1088533.0;10.538026380684384;-2.092202e-05
09:06:04;-400;-400.0659;7.288141835331823e-11;1.882636039601626e+20;7.270646121491292e-11;2000.0;53561.490000000005;23.907330361209358;-1091876.0;25.917175772062816;-2.186689e-05
09:06:17;-425;-425.0391;7.275308652383857e-11;1.8892835984660952e+20;7.261774636334938e-11;2000.0;47220.51;26.34748650251099;-1093802.0;34.73902704452155;-2.274238e-05
09:06:33;-450;-449.9943;7.26593230871859e-11;1.894162807756278e+20;7.254724964798506e-11;2000.0;43046.68;19.895017718011754;-1095213.5;9.467708276029633;-2.374766e-05
09:06:49;-475;-475.0267;7.260844079044042e-11;1.8968185079260453e+20;7.25114274983681e-11;2000.0;40088.095;28.807188751247487;-1095981.0;32.32568638095717;-2.377039e-05
09:07:06;-500;-500.055;7.255772894381993e-11;1.8994708727526215e+20;7.24712504837643e-11;2000.0;37885.895000000004;17.96950260163034;-1096747.0;20.18786764371116;-2.477828e-05
09:07:26;-525;-525.0883;7.253094516160721e-11;1.9008739816592628e+20;7.244954566478587e-11;2000.0;36775.604999999996;25.543278445610802;-1097152.0;32.269180342859656;-2.58598e-05
09:07:42;-550;-550.0704;7.249853348968146e-11;1.9025739960705434e+20;7.242131250511938e-11;2000.0;35842.259999999995;42.66392117468812;-1097642.5;52.56365188987538;-2.660811e-05
09:08:00;-575;-575.0277;7.248139774401329e-11;1.9034736994135458e+20;7.240695466557176e-11;2000.0;35203.479999999996;72.48379529246513;-1097902.0;48.1591112874812;-2.72753e-05
09:08:20;-600;-600.0034;7.245272422973075e-11;1.904980615292648e+20;7.23817381946035e-11;2000.0;34395.955;67.28830822475766;-1098336.5;115.78703511188114;-2.76685e-05
09:08:38;-625;-625.0316;7.244180852283171e-11;1.905554752717703e+20;7.237156072439701e-11;2000.0;34224.19499999999;103.85704778083192;-1098502.0;81.23607572993663;-2.862219e-05
09:08:58;-650;-650.058;7.241623051074054e-11;1.9069011058736392e+20;7.234557932737484e-11;2000.0;34340.605;152.34816055256468;-1098890.0;124.72169017456427;-2.955121e-05
09:09:17;-675;-675.0688;7.240950939219544e-11;1.90725512299968e+20;7.233966499317484e-11;2000.0;34148.535;120.62885066910816;-1098992.0;85.67555077150074;-3.075284e-05
09:09:36;-700;-700.0497;7.240110974825549e-11;1.907697690614741e+20;7.233063083811445e-11;2000.0;34309.42;235.04320843198153;-1099119.5;188.64447381251327;-3.118866e-05
09:09:54;-725;-725.019;7.241744967081927e-11;1.906836900405383e+20;7.234370139896424e-11;2000.0;35085.08000000001;186.6371041084811;-1098871.5;277.7213306535888;-3.269216e-05
09:10:12;-750;-749.9928;7.239831029998096e-11;1.9078452245623597e+20;7.232608590669818e-11;2000.0;34734.11;338.7697137363374;-1099162.0;298.3291806042446;-3.301461e-05
09:10:31;-775;-775.0125;7.235940392610676e-11;1.909897405507402e+20;7.228214525566573e-11;2000.0;35954.50000000001;299.4583446825284;-1099753.0;153.24017097354076;-3.415056e-05
09:10:50;-800;-800.0149;7.234355055204634e-11;1.9107345675032537e+20;7.226139413744286e-11;2000.0;37090.090000000004;282.83444343820634;-1099994.0;403.4330179843985;-3.497815e-05
09:11:08;-825;-825.0392;7.233766486448319e-11;1.9110455104735914e+20;7.225690217956868e-11;2000.0;36778.275;382.66434886692804;-1100083.5;403.4527698504498;-3.582348e-05
09:11:28;-850;-850.0208;7.23360538655729e-11;1.9111306333508616e+20;7.224810172523535e-11;2000.0;38383.56500000001;776.8360261430657;-1100108.0;747.9129628506247;-3.709005e-05
09:11:46;-875;-874.9862;7.232556768781016e-11;1.9116848469984074e+20;7.22272627281754e-11;2000.0;40591.530000000006;699.4665971331297;-1100267.5;811.2567025917259;-3.883905e-05
09:12:06;-900;-899.9536;7.231938916978436e-11;1.912011505836867e+20;7.22167191131562e-11;2000.0;41489.520000000004;757.431382984624;-1100361.5;667.7212273846025;-3.895621e-05

File: Data/HighFluenceIrrNeutron2023/CV_onPCB/N8737_3_UL_6e15_1000min_CV.csv
time (08.01.2024);set voltage (V);real voltage (V);serial capacitance;1/serial capacitance^2;parallel capacitance;LCR frequency (Hz);r;delta r;x;delta x;sample current
12:53:37;-25;-25.04653;1.0495100334520215e-10;9.078765743909301e+19;8.803468283768484e-11;2000.0;332375.95;7.220967732928876;-758234.5;39.30365759061108;-2.245659e-06
12:53:51;-50;-50.08059;9.994400614998905e-11;1.0011208182963152e+20;8.853265378870993e-11;2000.0;285857.9;4.3202430487184404;-796220.55;44.656437105976124;-3.087928e-06
12:54:05;-75;-75.1076;9.649777206624226e-11;1.0739039183785222e+20;8.793232708571599e-11;2000.0;257379.25;6.38156524686538;-824656.05;23.47482428049249;-3.76147e-06
12:54:20;-100;-100.0836;9.378432425699099e-11;1.1369450963984061e+20;8.704543635103232e-11;2000.0;236091.85;6.271871730193468;-848515.7;30.328625092476575;-4.329254e-06
12:54:34;-125;-125.0367;9.153139377071886e-11;1.1936028550931879e+20;8.607246446055709e-11;2000.0;218948.35;7.681560713813308;-869400.85;20.820575760530737;-5.301036e-06
12:54:48;-150;-150.021;8.965386688349029e-11;1.2441190729108414e+20;8.511768843408916e-11;2000.0;204906.75;8.440638305246825;-887607.8;22.30824959516098;-7.256652e-06
12:55:03;-175;-175.0448;8.798408711779129e-11;1.2917894557515656e+20;8.416419808863867e-11;2000.0;192684.9;19.336351775865065;-904453.0;41.28516682780875;-2.137156e-05
12:55:18;-200;-200.0837;8.652205623726115e-11;1.3358150612217537e+20;8.324733317492435e-11;2000.0;182417.05;6.823662872680624;-919736.25;15.914125015218398;-6.05989e-06
12:55:32;-225;-225.0929;8.515880062886356e-11;1.3789258956192188e+20;8.234940408494466e-11;2000.0;172598.45;37.86842187099959;-934459.75;77.75277728158653;-5.721251e-05
12:55:46;-250;-250.0748;8.384576161743769e-11;1.4224524969330588e+20;8.143043271765047e-11;2000.0;163457.1;9.763170591565018;-949093.55;21.905304722829126;-6.932557e-06
12:56:01;-275;-275.0449;8.261420876234437e-11;1.4651783895696219e+20;8.055862292460099e-11;2000.0;153867.6;86.57035866854197;-963241.95;146.21204592987544;-9.069568e-05
12:56:15;-300;-300.0246;8.13291219077729e-11;1.511846968086604e+20;7.960752853897308e-11;2000.0;143890.55;10.577919218825603;-978462.2;22.533264299697013;-7.752364e-06
12:56:30;-325;-325.0483;8.009118844229484e-11;1.558944032560959e+20;7.868999478840629e-11;2000.0;132585.1;18.331652953293656;-993585.85;52.720739514919536;-9.99994e-05
12:56:44;-350;-350.0666;7.885894823906742e-11;1.6080444113670904e+20;7.774441325876336e-11;2000.0;120823.5;12.992401625565615;-1009111.5;15.92600075348485;-8.542684e-06
12:56:59;-375;-374.0475;7.769006900943252e-11;1.6567958023697518e+20;7.68437342149159e-11;2000.0;107495.8;184.38845679705656;-1024294.0;230.30892297086538;-9.999919e-05
12:57:13;-400;-400.0775;7.647650232949146e-11;1.7097946966368744e+20;7.587827766642907e-11;2000.0;92392.24999999999;8.174785929919056;-1040548.0;10.212737145349427;-9.310218e-06
12:57:28;-425;-421.2591;7.551251936001881e-11;1.7537273694906886e+20;7.511176716277297e-11;2000.0;76975.965;606.3434262146737;-1053831.5;476.84183698580813;-9.999912e-05
12:57:43;-450;-450.003;7.455866673282751e-11;1.7988863790671217e+20;7.43298638066988e-11;2000.0;59216.280000000006;8.968772491260989;-1067313.5;7.7225319682083535;-1.00001e-05
12:57:57;-475;-467.7301;7.394816730951114e-11;1.8287113892595348e+20;7.382141745591619e-11;2000.0;44590.8;652.1350876160551;-1076125.0;348.44762877654944;-9.999912e-05
12:58:11;-500;-500.0586;7.346279574233448e-11;1.852955953403903e+20;7.340080895514172e-11;2000.0;31479.064999999995;9.26790773314021;-1083235.0;7.399324293474371;-1.058908e-05
12:58:25;-525;-525.0927;7.321649562273967e-11;1.865443601308081e+20;7.318201172224695e-11;2000.0;23593.22000000001;9.331285013330163;-1086879.0;10.121758740456126;-1.089149e-05
12:58:39;-550;-550.0729;7.308681428622385e-11;1.8720693611176955e+20;7.306436560025732e-11;2000.0;19085.07;8.865210375394337;-1088807.5;8.598691760959918;-1.11825e-05
12:58:53;-575;-575.0291;7.301737181038707e-11;1.875631881825252e+20;7.300039340148171e-11;2000.0;16620.72;8.23487279804602;-1089843.0;8.399404740813482;-1.141543e-05
12:59:07;-600;-600.0031;7.29800394863609e-11;1.877551299988452e+20;7.296591393944918e-11;2000.0;15171.505;9.241716493703944;-1090400.5;10.988061703503488;-1.168432e-05
12:59:21;-625;-625.0326;7.295361187862223e-11;1.8789118406201786e+20;7.294096646240178e-11;2000.0;14362.304999999998;8.399626405382561;-1090795.5;10.664778478712064;-1.19617e-05
12:59:36;-650;-650.0605;7.293388728611208e-11;1.879928262018921e+20;7.292211140510898e-11;2000.0;13865.255;8.15865330492723;-1091090.5;8.499264674076223;-1.224179e-05
12:59:50;-675;-675.0724;7.292045392633195e-11;1.880620964202185e+20;7.290916512914706e-11;2000.0;13579.179999999998;8.431377704740774;-1091291.5;8.19374761632307;-1.250101e-05
13:00:04;-700;-700.0544;7.29073594942202e-11;1.8812965578636417e+20;7.289635876259872e-11;2000.0;13408.39;8.278039925006366;-1091487.5;8.5110222652746;-1.276364e-05
13:00:18;-725;-725.0224;7.289567201030326e-11;1.881899869015392e+20;7.288462253454009e-11;2000.0;13441.3;6.947996113988579;-1091662.5;9.457140159688867;-1.304475e-05
13:00:32;-750;-749.9916;7.288826074817503e-11;1.8822825907914913e+20;7.287709939836449e-11;2000.0;13511.245;8.39231635187808;-1091773.5;10.776711001042942;-1.33055e-05
13:00:46;-775;-775.0134;7.288261985161777e-11;1.8825739681404194e+20;7.28712183682444e-11;2000.0;13657.425;12.552399919935613;-1091858.0;8.23407554009556;-1.361069e-05
13:01:00;-800;-800.0202;7.28734427439927e-11;1.8830481510829477e+20;7.286174274891138e-11;2000.0;13837.7;10.234131619243556;-1091995.5;10.209676782347225;-1.391799e-05
13:01:15;-825;-825.0472;7.286616944252834e-11;1.8834240912627863e+20;7.285397017004691e-11;2000.0;14132.029999999999;10.315999951531573;-1092104.5;9.068489400115103;-1.425571e-05
13:01:29;-850;-850.0267;7.2862133053108e-11;1.883632771501211e+20;7.284943438393011e-11;2000.0;14419.635;7.679613515666069;-1092165.0;12.051970793193949;-1.452083e-05
13:01:44;-875;-874.9908;7.285729664651477e-11;1.8838828580881334e+20;7.284399930285465e-11;2000.0;14757.154999999999;8.661915131770762;-1092237.5;10.951598056904755;-1.490404e-05
13:01:58;-900;-899.9559;7.285009325890726e-11;1.8842554316495844e+20;7.283600746363334e-11;2000.0;15190.694999999998;9.294860071566418;-1092345.5;9.286414808740776;-1.524016e-05

File: Data/HighFluenceIrrNeutron2023/CV_onPCB/N8737_3_UL_6e15_1600min_CV.csv
time (19.01.2024);set voltage (V);real voltage (V);serial capacitance;1/serial capacitance^2;parallel capacitance;LCR frequency (Hz);r;delta r;x;delta x;sample current
10:14:53;-25;-25.03592;1.0840486067250705e-10;8.509469554872271e+19;8.884735369273833e-11;2000.0;344410.1;3.6816436546738203;-734076.6;43.17901110493385;-1.804344e-06
10:15:07;-50;-50.06698;1.034348016341966e-10;9.346879164147168e+19;9.002278738327488e-11;2000.0;296957.45;4.609487498627152;-769349.1;45.28763076161084;-2.46132e-06
10:15:21;-75;-75.09361;9.975661964235863e-11;1.0048854351938873e+20;8.970228199246744e-11;2000.0;267068.95;4.663408088512091;-797716.2;56.85901863381043;-2.967901e-06
10:15:36;-100;-100.0708;9.703172207264745e-11;1.0621173954253912e+20;8.91017623557796e-11;2000.0;244663.25;3.5403919274566196;-820118.1;21.35847606923303;-3.433747e-06
10:15:50;-125;-125.0264;9.478505608099183e-11;1.1130643094012862e+20;8.83264451713675e-11;2000.0;227025.4;4.782990696206716;-839557.15;19.114297659082325;-3.920433e-06
10:16:04;-150;-150.0096;9.287420128881659e-11;1.1593373196067381e+20;8.749555738522187e-11;2000.0;212441.05;6.656002929686855;-856830.75;47.45228524528613;-4.480039e-06
10:16:18;-175;-175.0409;9.10877787015718e-11;1.2052573186183353e+20;8.655448657665842e-11;2000.0;199936.5;5.487941326216963;-873635.0;22.462524346119245;-5.12815e-06
10:16:32;-200;-200.0694;8.957832746382018e-11;1.2462182337474024e+20;8.569357074262791e-11;2000.0;189145.05;5.2950330499440685;-888356.3;25.372731425686116;-6.144645e-06
10:16:46;-225;-225.0753;8.818768010210023e-11;1.2858318053019777e+20;8.483724195538763e-11;2000.0;179324.55;9.17346036128134;-902364.95;39.40193364544435;-1.111952e-05
10:17:00;-250;-250.0605;8.69088121389057e-11;1.3239524019686757e+20;8.398225345782034e-11;2000.0;170927.2;5.368239935025259;-915643.3;27.198722396465605;-5.644045e-06
10:17:14;-275;-275.03;8.579287353800619e-11;1.3586186484178489e+20;8.322692352550648e-11;2000.0;162866.25;15.423014458918201;-927553.4;33.4284609277783;-4.040035e-05
10:17:29;-300;-300.0145;8.464203174767117e-11;1.3958149345411387e+20;8.238964955918873e-11;2000.0;155449.3;7.762763683122138;-940164.95;22.943569360498376;-6.42298e-06
10:17:43;-325;-325.0423;8.356000400692051e-11;1.4321981082133144e+20;8.159659500808756e-11;2000.0;147727.4;53.31774563876458;-952339.25;116.30969166410853;-6.996918e-05
10:17:58;-350;-350.0543;8.248571579487112e-11;1.469746738241761e+20;8.077708145715343e-11;2000.0;140311.05;11.023718746412209;-964742.45;38.63641255344496;-7.186872e-06
10:18:12;-375;-375.0862;8.145673128353415e-11;1.507113787001001e+20;7.999319481401456e-11;2000.0;132141.25;97.53773308315094;-976929.35;173.551394045107;-9.920338e-05
10:18:26;-400;-400.0647;8.033802358139034e-11;1.5493791713433983e+20;7.910801779419301e-11;2000.0;123512.9;12.822226795685687;-990533.1;28.537860816816675;-7.904047e-06
10:18:41;-425;-425.0408;7.929013203646074e-11;1.5906027094303605e+20;7.827832377552428e-11;2000.0;114103.6;166.20250298957592;-1003623.9;253.187577696853;-9.99992e-05
10:18:56;-450;-449.9848;7.815612426997392e-11;1.637095333201862e+20;7.735641725583966e-11;2000.0;103524.8;13.16294040098944;-1018186.0;25.80116276449571;-8.661837e-06
10:19:10;-475;-475.0258;7.707720270597007e-11;1.6832480126485116e+20;7.646660611495144e-11;2000.0;92258.305;4.485423474991055;-1032438.5;9.145354011737325;-9.047042e-06
10:19:24;-500;-496.7609;7.607145241148114e-11;1.7280511111202423e+20;7.563557925090272e-11;2000.0;79411.87000000002;356.5013718837559;-1046088.5;310.4595585579545;-9.99991e-05
10:19:39;-525;-525.0893;7.505775617144958e-11;1.7750428669924128e+20;7.478147525727349e-11;2000.0;64442.59000000001;7.664058650610556;-1060216.5;8.008589139168022;-9.800669e-06
10:19:53;-550;-543.8298;7.431194972433077e-11;1.810850877537248e+20;7.414927035384274e-11;2000.0;50158.469999999994;522.6546636690425;-1070857.0;276.32869919716984;-9.999907e-05
10:20:08;-575;-575.017;7.37036584831343e-11;1.8408648633873816e+20;7.361810610363112e-11;2000.0;36806.524999999994;7.820846741242128;-1079695.0;5.07444578254611;-1.038702e-05
10:20:22;-600;-599.9957;7.334643516606718e-11;1.8588398671969406e+20;7.32997478077443e-11;2000.0;27381.645000000008;10.126120863884633;-1084953.5;6.335416324125826;-1.070031e-05
10:20:36;-625;-625.0223;7.314445343827786e-11;1.869120074599144e+20;7.31159300789371e-11;2000.0;21488.35;9.034607075019922;-1087949.5;6.909232953085312;-1.105581e-05
10:20:51;-650;-650.0491;7.303797952976076e-11;1.8745736093263997e+20;7.301749635261836e-11;2000.0;18248.475;7.360879278319957;-1089535.5;7.3984795735340105;-1.130066e-05
10:21:05;-675;-675.0594;7.298469138816348e-11;1.877311964704277e+20;7.296777296903436e-11;2000.0;16602.469999999998;9.293000322823655;-1090331.0;8.772114910328067;-1.158257e-05
10:21:19;-700;-700.0413;7.295364531919166e-11;1.8789101181053626e+20;7.293839948335478e-11;2000.0;15770.325;11.124124403745238;-1090795.0;8.077747210701755;-1.187974e-05
10:21:33;-725;-725.011;7.293134726656638e-11;1.88005921085946e+20;7.29169898190333e-11;2000.0;15310.88;7.323071759856004;-1091128.5;9.388157433703379;-1.216393e-05
10:21:48;-750;-749.9828;7.291457421176381e-11;1.8809242769604382e+20;7.290053713443485e-11;2000.0;15144.284999999998;9.815470633138313;-1091379.5;7.696590154087716;-1.240393e-05
10:22:02;-775;-775.0032;7.290258386944515e-11;1.881543041876779e+20;7.288856310566047e-11;2000.0;15139.214999999997;8.451071751559082;-1091559.0;6.741661516273269;-1.271416e-05
10:22:16;-800;-800.0064;7.28915989680058e-11;1.882110188778683e+20;7.287720799470523e-11;2000.0;15341.289999999999;7.283927168773689;-1091723.5;8.5520465386947;-1.303695e-05
10:22:30;-825;-825.0333;7.28827533538742e-11;1.882567071374562e+20;7.28678226900866e-11;2000.0;15629.210000000001;11.556606119445286;-1091856.0;7.224956747275376;-1.337883e-05
10:22:44;-850;-850.0135;7.287627905775037e-11;1.8829015790704014e+20;7.286077786731356e-11;2000.0;15927.204999999998;9.470505464335014;-1091953.0;7.781388050984219;-1.364667e-05
10:22:58;-875;-874.9781;7.286797095073168e-11;1.8833309649697374e+20;7.285172897937647e-11;2000.0;16306.204999999998;9.474113349015788;-1092077.5;8.540345426269361;-1.402402e-05
10:23:12;-900;-899.9458;7.285979815596747e-11;1.8837535008843507e+20;7.284278726151132e-11;2000.0;16690.620000000003;8.946973231210604;-1092200.0;9.40744386111339;-1.430353e-05

File: Data/HighFluenceIrrNeutron2023/CV_onPCB/N8737_3_UL_6e15_3900min_CV.csv
time (23.02.2024);set voltage (V);real voltage (V);serial capacitance;1/serial capacitance^2;parallel capacitance;LCR frequency (Hz);r;delta r;x;delta x;sample current
10:04:45;-25;-25.033;1.2123868423959413e-10;6.803267869319567e+19;9.374074652628426e-11;2000.0;355496.05;14.559614520996085;-656370.3;134.86272835739308;-1.21686e-06
10:04:59;-50;-50.06376;1.145506085582124e-10;7.620881321510861e+19;9.594774794172874e-11;2000.0;305889.95;10.015606571745918;-694692.7;53.23199695671768;-1.792958e-06
10:05:13;-75;-75.08875;1.0965450024689263e-10;8.316624248038652e+19;9.593524255872768e-11;2000.0;274435.25;8.081421595239293;-725710.95;39.647728497355295;-2.163622e-06
10:05:28;-100;-100.0671;1.0597820578570118e-10;8.903625297673093e+19;9.533377527646236e-11;2000.0;250906.2;7.0889350399055;-750885.25;35.16723439510135;-2.514092e-06
10:05:42;-125;-125.0241;1.0302890597180451e-10;9.420670705843924e+19;9.447855437661443e-11;2000.0;232357.35;5.0300472164781915;-772380.05;19.071637973703254;-2.833409e-06
10:05:56;-150;-150.0058;1.0058179728363349e-10;9.884648187143063e+19;9.354255535204542e-11;2000.0;217034.65;7.476722209631707;-791171.7;33.5598793204028;-3.195813e-06
10:06:10;-175;-175.0376;9.831484574894952e-11;1.0345745616329731e+20;9.243690651577745e-11;2000.0;204108.4;6.0143162537399055;-809414.6;14.304614640038366;-3.516993e-06
10:06:25;-200;-200.0665;9.652814721986364e-11;1.073228159751445e+20;9.153168699000669e-11;2000.0;192611.25;6.152590917654122;-824396.55;51.12188743581363;-3.887726e-06
10:06:39;-225;-225.0761;9.470897255702795e-11;1.1148533663099565e+20;9.043139887084126e-11;2000.0;182741.9;6.087240754233401;-840231.6;31.11988110517134;-4.259238e-06
10:06:53;-250;-250.056;9.321104027897633e-11;1.1509734087848526e+20;8.950015398658803e-11;2000.0;173840.0;7.485318964479736;-853734.4;37.556916806362054;-4.747772e-06
10:07:07;-275;-275.0308;9.18296338219676e-11;1.185862388451246e+20;8.858287545691826e-11;2000.0;165904.2;7.4931969145352095;-866577.25;12.596800188936871;-5.376594e-06
10:07:21;-300;-300.0132;9.047951579066969e-11;1.2215168565688887e+20;8.76214528000955e-11;2000.0;158843.9;6.225712810594465;-879508.15;34.73170561605059;-6.503241e-06
10:07:36;-325;-325.0336;8.930553709784668e-11;1.2538431929604763e+20;8.677570156757878e-11;2000.0;152145.4;9.878107106121092;-891069.85;37.731835033562845;-1.057483e-05
10:07:50;-350;-350.0503;8.82211651671726e-11;1.284855894579605e+20;8.595264694966662e-11;2000.0;146540.9;6.80363873232552;-902022.45;16.779075510885573;-5.626453e-06
10:08:05;-375;-375.0734;8.717868577291068e-11;1.315768135198568e+20;8.514828739404644e-11;2000.0;140955.65;9.568509549558907;-912808.8;12.691059845418739;-4.016499e-05
10:08:19;-400;-400.062;8.618475699301129e-11;1.3462914173148625e+20;8.434753677591685e-11;2000.0;136271.2;6.324001897532921;-923335.8;26.619034542973186;-6.352712e-06
10:08:34;-425;-425.0312;8.525608981802064e-11;1.3757805944927995e+20;8.360015741525079e-11;2000.0;131365.85;42.455934508617275;-933393.4;95.35594894918722;-6.56282e-05
10:08:49;-450;-449.9934;8.433293848051302e-11;1.406065440403449e+20;8.283194141583948e-11;2000.0;127023.45;5.954609558988734;-943610.8;14.425428936430277;-7.113677e-06
10:09:04;-475;-475.0216;8.345156438215139e-11;1.4359226143277724e+20;8.210106743608335e-11;2000.0;122300.45;57.306521225773245;-953576.75;137.60159655687139;-9.844243e-05
10:09:19;-500;-500.0498;8.251258444608859e-11;1.4687897040353675e+20;8.130173143127753e-11;2000.0;117697.1;8.36806429229604;-964428.3;27.276097594780673;-7.904285e-06
10:09:33;-525;-525.0762;8.160385019356938e-11;1.5016845071442647e+20;8.053372989817218e-11;2000.0;112410.5;20.870014374695575;-975168.1;68.80559206924973;-9.999954e-05
10:09:48;-550;-550.0665;8.065791251434673e-11;1.5371138795025052e+20;7.971575891391469e-11;2000.0;107258.55;5.577398587155127;-986604.65;18.00600941352636;-8.862312e-06
10:10:02;-575;-572.6965;7.973074593192721e-11;1.573071075266054e+20;7.891709897097073e-11;2000.0;101343.7;175.8366870138311;-998077.6;251.17868540144883;-9.999947e-05
10:10:17;-600;-599.994;7.861914349629954e-11;1.6178691121916877e+20;7.794450847350498e-11;2000.0;94168.035;6.133136534433137;-1012189.5;7.087841702521296;-9.767913e-06
10:10:32;-625;-625.0209;7.748480078864826e-11;1.6655856035468064e+20;7.694545456196366e-11;2000.0;85983.66499999998;4.930812686566288;-1027007.5;9.404121436902013;-1.016413e-05
10:10:46;-650;-650.0461;7.638217597824956e-11;1.7140202447227647e+20;7.597434302844985e-11;2000.0;76331.84999999999;7.755370719701313;-1041833.0;7.813449942247022;-1.065669e-05
10:11:00;-675;-675.0566;7.534093761258557e-11;1.7617243565260964e+20;7.505662112145692e-11;2000.0;65007.825;11.305524921471052;-1056231.5;9.624837660968625;-1.115926e-05
10:11:14;-700;-700.0386;7.445152151537487e-11;1.8040677577285996e+20;7.427063471300263e-11;2000.0;52748.659999999996;8.280215576903885;-1068849.5;8.076973443066406;-1.160428e-05
10:11:29;-725;-725.0095;7.379606632207718e-11;1.8362574677433686e+20;7.368612735977202e-11;2000.0;41652.385;12.763524738488194;-1078343.0;10.632497354808041;-1.2082e-05
10:11:43;-750;-749.9828;7.336996866229027e-11;1.8576476086703682e+20;7.33009997321748e-11;2000.0;33269.29500000001;8.403694053807468;-1084605.5;8.731408821032261;-1.256055e-05
10:11:57;-775;-775.0005;7.313931059179438e-11;1.869382941051771e+20;7.308959632363859e-11;2000.0;28376.055;10.13004806257096;-1088026.0;8.497058314499201;-1.302615e-05
10:12:12;-800;-800.0049;7.302658520668903e-11;1.8751586336329564e+20;7.298484372263759e-11;2000.0;26060.140000000003;11.200141516963093;-1089705.5;10.282874111842467;-1.346655e-05
10:12:26;-825;-825.0294;7.297127276557137e-11;1.8780024626483878e+20;7.293185119242941e-11;2000.0;25354.005000000005;11.757581543412728;-1090531.5;7.4590548999186215;-1.394871e-05
10:12:40;-850;-850.0104;7.294020468081246e-11;1.879602632701399e+20;7.290104650379991e-11;2000.0;25285.265000000003;9.254588794214408;-1090996.0;6.418722614352484;-1.43443e-05
10:12:55;-875;-874.978;7.292245859122463e-11;1.880517567715652e+20;7.288206144429598e-11;2000.0;25691.76;11.08938771979773;-1091261.5;10.081542540702786;-1.48097e-05
10:13:09;-900;-899.9452;7.290585660777059e-11;1.8813741210218824e+20;7.286319851481994e-11;2000.0;26410.359999999997;8.926823063105909;-1091510.0;7.44983221287567;-1.526815e-05

File: Data/HighFluenceIrrNeutron2023/CV_onPCB/N8737_3_UL_6e15_4800min_CV.csv
time (14.03.2024);set voltage (V);real voltage (V);serial capacitance;1/serial capacitance^2;parallel capacitance;LCR frequency (Hz);r;delta r;x;delta x;sample current
10:19:26;-25;-25.03362;1.271953650472681e-10;6.180981274219806e+19;9.632765913332973e-11;2000.0;354156.75;4.013648589500581;-625631.85;10.4755131139243;-1.151511e-06
10:19:40;-50;-50.06515;1.1911042363967648e-10;7.048560980708911e+19;9.859298641661208e-11;2000.0;304774.7;4.015656857850281;-668098.3;14.672780922510904;-1.701197e-06
10:19:54;-75;-75.09187;1.1362447836589682e-10;7.745620149980835e+19;9.863260716497218e-11;2000.0;273046.05;4.984212575723471;-700355.0;12.528567356246285;-2.069578e-06
10:20:08;-100;-100.069;1.0947028009757675e-10;8.344638771883142e+19;9.792985666413447e-11;2000.0;249544.05;4.679463110229634;-726932.2;8.331446453047633;-2.401475e-06
10:20:22;-125;-125.0252;1.0613776186379947e-10;8.876875916506138e+19;9.69309699747813e-11;2000.0;231069.75;4.423728630917588;-749756.45;4.972662767572318;-2.712731e-06
10:20:36;-150;-150.0065;1.0334443978851986e-10;9.363231674328421e+19;9.581330386230892e-11;2000.0;215883.95;3.8095111234907812;-770021.8;4.014722904510347;-3.027219e-06
10:20:50;-175;-175.0399;1.0094508243807712e-10;9.813629684060347e+19;9.467388706397952e-11;2000.0;202892.05;3.2252713064174925;-788324.4;3.360357123878354;-3.360122e-06
10:21:04;-200;-200.0682;9.882455711294924e-11;1.0239299506281395e+20;9.3528426475789e-11;2000.0;191616.45;2.90901615671003;-805239.85;6.084519290790356;-3.696376e-06
10:21:19;-225;-225.0807;9.69231719340498e-11;1.0644977870280339e+20;9.23965433530441e-11;2000.0;181728.1;3.6687191225276425;-821036.6;6.790213545979241;-4.042663e-06
10:21:33;-250;-250.0583;9.523658515842733e-11;1.1025349629510594e+20;9.132505284312047e-11;2000.0;172927.8;3.5802234567132816;-835576.7;8.322890123028179;-4.456541e-06
10:21:47;-275;-275.034;9.369851743812446e-11;1.1390284231163093e+20;9.028758051064207e-11;2000.0;165074.6;6.03050578309979;-849292.75;10.262035616777014;-4.984083e-06
10:22:01;-300;-300.0128;9.23061210262958e-11;1.1736510670529379e+20;8.930591192619409e-11;2000.0;158013.9;4.702605660694931;-862103.95;13.132493099179603;-5.738388e-06
10:22:16;-325;-325.0465;9.101487387434158e-11;1.2071889648499596e+20;8.835649745878725e-11;2000.0;151658.5;4.251764339659478;-874334.8;12.639936708702297;-8.034041e-06
10:22:30;-350;-350.048;8.982803620727576e-11;1.2392992568022986e+20;8.746113031382131e-11;2000.0;145734.1;12.510975181815365;-885886.8;46.2368143366301;-1.854272e-05
10:22:45;-375;-375.0871;8.872659910269078e-11;1.2702591426234032e+20;8.659327679466101e-11;2000.0;140774.0;5.272096357237792;-896884.05;6.4025287972800236;-5.805388e-06
10:22:59;-400;-400.0567;8.7694177112214e-11;1.3003446811676875e+20;8.577148489721795e-11;2000.0;135863.5;8.682309600561362;-907443.05;30.198218076568686;-4.65e-05
10:23:14;-425;-425.0391;8.670820709335298e-11;1.3300855875669959e+20;8.495572119504221e-11;2000.0;131813.8;5.364979030713912;-917761.7;6.127438290182936;-6.556313e-06
10:23:29;-450;-449.9919;8.579517669370557e-11;1.3585457056627016e+20;8.420002346859806e-11;2000.0;127665.15;34.089681356680366;-927528.5;90.58743014348072;-7.489644e-05
10:23:43;-475;-475.0241;8.489433135876551e-11;1.3875307474202323e+20;8.343391769240521e-11;2000.0;124016.1;5.527160211175356;-937370.85;7.673094225929979;-7.384252e-06
10:23:58;-500;-500.0559;8.404487698192173e-11;1.415720459310362e+20;8.271294608272008e-11;2000.0;120152.55;58.55405515419065;-946845.0;145.18612192630533;-9.999942e-05
10:24:12;-525;-525.0837;8.312599560952488e-11;1.4471924232820454e+20;8.191438032756364e-11;2000.0;116427.5;6.038832668653769;-957311.5;8.656067236337758;-8.309122e-06
10:24:27;-550;-549.5886;8.22452568294621e-11;1.4783534452656967e+20;8.115331836733412e-11;2000.0;112234.2;77.06658160318257;-967563.05;173.7074332750329;-9.999938e-05
10:24:41;-575;-575.0292;8.127820581080795e-11;1.513741730821186e+20;8.030236400015756e-11;2000.0;107929.85;6.0494937804745295;-979075.15;6.810387287078466;-9.317508e-06
10:24:55;-600;-599.9961;8.031010043718589e-11;1.5504567707730287e+20;7.945509275487466e-11;2000.0;102788.4;34.25794798291338;-990877.5;86.74291037312501;-9.999934e-05
10:25:10;-625;-625.0216;7.925908779029407e-11;1.5918489698618622e+20;7.85234386311151e-11;2000.0;97179.975;6.42654213010402;-1004017.0;7.651797174520506;-1.03514e-05
10:25:24;-650;-650.049;7.817266958713212e-11;1.6364024210822414e+20;7.755540009536375e-11;2000.0;90816.87999999998;10.857061296686226;-1017970.5;7.262058936692816;-1.09062e-05
10:25:39;-675;-675.0597;7.701879175563775e-11;1.685802126956074e+20;7.652504742192578e-11;2000.0;82993.23500000002;7.824855509847858;-1033221.5;7.185923740202091;-1.144378e-05
10:25:53;-700;-700.0411;7.587698874342522e-11;1.7369200391703927e+20;7.550889124574929e-11;2000.0;73225.515;7.497737241994861;-1048769.5;7.087841702521296;-1.200097e-05
10:26:07;-725;-725.0115;7.484977277316277e-11;1.7849211164310798e+20;7.459701540740527e-11;2000.0;61885.77500000001;6.070390741130346;-1063162.5;5.739120141624499;-1.257009e-05
10:26:22;-750;-749.9852;7.403667764594186e-11;1.8243415792067533e+20;7.387305648987968e-11;2000.0;50584.784999999996;6.723047207182251;-1074838.5;8.374813430757726;-1.314792e-05
10:26:36;-775;-775.0036;7.347829541738455e-11;1.8521743025546635e+20;7.337210585236552e-11;2000.0;41200.880000000005;8.010404484169381;-1083006.5;6.529739657903674;-1.370934e-05
10:26:50;-800;-800.0081;7.315968453912225e-11;1.8683418921049653e+20;7.308268529369994e-11;2000.0;35306.47;7.089305678273552;-1087723.0;8.862843787408194;-1.432566e-05
10:27:05;-825;-825.032;7.300303703929948e-11;1.8763685468869584e+20;7.293818012042182e-11;2000.0;32504.980000000003;9.058412112506288;-1090057.0;10.077201992616798;-1.488311e-05
10:27:19;-850;-850.0123;7.293144752714182e-11;1.880054041739823e+20;7.287017301927678e-11;2000.0;31640.28;11.501131683447507;-1091127.0;10.175952043912156;-1.53888e-05
10:27:33;-875;-874.9788;7.289283418684322e-11;1.882046402035105e+20;7.283113611519165e-11;2000.0;31774.77999999999;7.798706944102965;-1091705.0;5.5;-1.591292e-05
10:27:47;-900;-899.9468;7.28705732865166e-11;1.8831964532778087e+20;7.280620730193484e-11;2000.0;32469.975000000006;8.497016755897363;-1092038.5;9.388157433703379;-1.646363e-05

File: Data/HighFluenceIrrNeutron2023/CV_onPCB/N8737_3_UR1_6e15_65d_CV.csv
time (18.12.2023);set voltage (V);real voltage (V);serial capacitance;1/serial capacitance^2;parallel capacitance;LCR frequency (Hz);r;delta r;x;delta x;sample current
12:56:05;-25;-25.04304;1.0087176297696973e-10;9.82790110188492e+19;8.546756159975407e-11;2000.0;334918.75;10.064013861278212;-788897.4;37.07157941064826;-2.860029e-06
12:56:20;-50;-50.07709;9.583249848060402e-11;1.0888658521491594e+20;8.577652672005264e-11;2000.0;284318.5;14.358708159162507;-830380.85;48.254133242656;-4.097036e-06
12:56:35;-75;-75.10653;9.242262703456758e-11;1.1706939726449248e+20;8.499898782471861e-11;2000.0;254456.4;14.113716732313991;-861017.2;49.47719676780407;-5.606842e-06
12:56:49;-100;-100.0739;8.974470276952931e-11;1.2416018554600753e+20;8.396929641207937e-11;2000.0;232547.85;12.593902294364524;-886709.4;28.439268626320196;-1.834928e-05
12:57:04;-125;-125.0346;8.756370142134079e-11;1.304222767011463e+20;8.289400809357385e-11;2000.0;215699.25;10.448175678078924;-908795.2;31.514092085922446;-6.41831e-06
12:57:18;-150;-150.0049;8.563894466604344e-11;1.3635070454957626e+20;8.18065445536217e-11;2000.0;201122.3;11.373016310548406;-929220.6;33.75132589988133;-7.516988e-05
12:57:33;-175;-175.0513;8.396252348630025e-11;1.4184990014843675e+20;8.075555090463133e-11;2000.0;188871.35;7.034655286508361;-947773.7;12.240935421772306;-7.777245e-06
12:57:48;-200;-200.0831;8.237613908940592e-11;1.4736594518394326e+20;7.971696499149027e-11;2000.0;176435.8;141.5109995724714;-966025.75;228.4596121308972;-9.999883e-05
12:58:03;-225;-225.0849;8.079097214531332e-11;1.532054913744081e+20;7.863222277528607e-11;2000.0;163203.0;9.720339500243805;-984979.75;13.587103260077182;-9.02611e-06
12:58:18;-250;-250.0726;7.926682485932399e-11;1.5915382309290135e+20;7.757038683088185e-11;2000.0;148463.5;12.994518074942217;-1003919.0;14.72922265430189;-9.611395e-06
12:58:32;-275;-269.5978;7.787954177614417e-11;1.6487439876574426e+20;7.660521200555834e-11;2000.0;131788.8;510.6487178090237;-1021802.0;432.2022674628165;-9.999883e-05
12:58:46;-300;-300.0096;7.647440774027443e-11;1.7098883584692657e+20;7.560868822742838e-11;2000.0;111346.55;11.010330376514593;-1040576.5;12.69399464313736;-1.056181e-05
12:59:00;-325;-325.0433;7.537105088176196e-11;1.760316901508365e+20;7.481700184773535e-11;2000.0;90857.235;11.126799348869325;-1055809.5;10.827626702098664;-1.106846e-05
12:59:14;-350;-350.0561;7.449152540327628e-11;1.8021306153370062e+20;7.416984131864395e-11;2000.0;70353.285;14.420834363863918;-1068275.5;12.737248525486185;-1.155579e-05
12:59:29;-375;-375.0879;7.384883295179459e-11;1.8336343118219156e+20;7.367801618707248e-11;2000.0;51885.115;8.725056661707006;-1077572.5;6.552671211040578;-1.197416e-05
12:59:43;-400;-400.065;7.344608241667965e-11;1.8537993633966408e+20;7.335572076933793e-11;2000.0;38027.395000000004;10.332077416957352;-1083481.5;9.85583583467176;-1.232489e-05
12:59:57;-425;-425.0368;7.323165565667423e-11;1.864671332517023e+20;7.31780043853457e-11;2000.0;29423.275;9.016357011010527;-1086654.0;6.220932405998316;-1.271015e-05
13:00:12;-450;-449.9896;7.311689891616481e-11;1.8705291172619695e+20;7.308033614243034e-11;2000.0;24343.985;9.175914872643556;-1088359.5;8.90154480975072;-1.300196e-05
13:00:26;-475;-475.0231;7.305105386786562e-11;1.873902664428637e+20;7.302296135546736e-11;2000.0;21366.295000000006;7.796215347846587;-1089340.5;9.313296945765233;-1.333303e-05
13:00:40;-500;-500.0547;7.301090706956457e-11;1.8759640516696038e+20;7.298754511436989e-11;2000.0;19499.909999999996;9.917045679031625;-1089939.5;8.759994292235584;-1.362422e-05
13:00:54;-525;-525.0897;7.298331918280268e-11;1.877382558417683e+20;7.296293536656853e-11;2000.0;18224.604999999996;9.004614025598181;-1090351.5;8.696982235235392;-1.396141e-05
13:01:09;-550;-550.0698;7.296050128331101e-11;1.8785570192398143e+20;7.294210530777141e-11;2000.0;17321.065000000002;9.58863722068989;-1090692.5;8.302860952707807;-1.425168e-05
13:01:23;-575;-575.0245;7.294281217861721e-11;1.8794682542207035e+20;7.292569520872784e-11;2000.0;16714.015000000003;10.037996002689054;-1090957.0;8.749285685128815;-1.456237e-05
13:01:37;-600;-599.9988;7.292850666481026e-11;1.8802056722021578e+20;7.291223140343244e-11;2000.0;16302.590000000002;10.838728938394915;-1091171.0;7.774959806970065;-1.486363e-05
13:01:51;-625;-625.0276;7.291627789511713e-11;1.880836382678514e+20;7.290057128822683e-11;2000.0;16019.220000000001;9.334713707447058;-1091354.0;10.305338422390601;-1.51733e-05
13:02:05;-650;-650.0578;7.290505509366525e-11;1.8814154886933735e+20;7.288955638669425e-11;2000.0;15916.500000000004;7.646038189807861;-1091522.0;7.987490219086342;-1.550945e-05
13:02:19;-675;-675.0706;7.289553846071542e-11;1.8819067645589986e+20;7.288020537728032e-11;2000.0;15834.309999999998;9.538283126433189;-1091664.5;7.296403223506771;-1.589701e-05
13:02:34;-700;-700.0504;7.288832750957521e-11;1.8822791426738556e+20;7.287296827904127e-11;2000.0;15850.16;7.047554185673226;-1091772.5;7.101936355670895;-1.61326e-05
13:02:48;-725;-725.0168;7.288148510218447e-11;1.8826325911602705e+20;7.286599018471686e-11;2000.0;15922.274999999998;5.55274650510897;-1091875.0;6.304760106459246;-1.659194e-05
13:03:02;-750;-749.9876;7.287274204166249e-11;1.883084363870719e+20;7.285687790488801e-11;2000.0;16113.799999999997;7.0994542043737505;-1092006.0;8.467585252006618;-1.691576e-05
13:03:16;-775;-775.0082;7.286703682424749e-11;1.883379252389841e+20;7.285068147814132e-11;2000.0;16363.344999999998;9.57326348483105;-1092091.5;7.2551705700141875;-1.729451e-05
13:03:30;-800;-800.0156;7.286159934913945e-11;1.8836603664476927e+20;7.284470070637151e-11;2000.0;16634.83;9.72638447728655;-1092173.0;8.279492738084864;-1.778515e-05
13:03:45;-825;-825.0423;7.285369477465281e-11;1.8840691402640966e+20;7.283613053913042e-11;2000.0;16962.105;8.316797686008691;-1092291.5;7.6900910267694496;-1.821538e-05
13:03:59;-850;-850.0219;7.285005991320303e-11;1.8842571566128516e+20;7.283161774432151e-11;2000.0;17382.260000000002;10.168189120979163;-1092346.0;9.959919678390985;-1.869913e-05
13:04:13;-875;-874.9849;7.28435247444699e-11;1.8845952646566832e+20;7.282416424059099e-11;2000.0;17812.29;8.96285640853408;-1092444.0;7.19027120489902;-1.907925e-05
13:04:27;-900;-899.9507;7.283729075290109e-11;1.8849178756059926e+20;7.281668419309702e-11;2000.0;18379.074999999997;8.6900744386916;-1092537.5;10.170422803403996;-1.968391e-05
