Repository: aimaax/PENGUIN

# PENGUIN :penguin:  

> **NOTE!!** Google ID and GitLab repo for CERN organization is hidden and the create database function won't work properly in this version. Plotting is still possible with the saved database and data stored in this repo.  

A Python-based environment for GUI-driven analysis for IV, CV, and TCT measurements obtained with [Particulars Setup]() at CERN for CMS HGCAL silicon diodes. Used to plot data for individual diodes, but also to analyse Current Volume Normalization, Saturation Voltage, Charge Collection, and Charge Collection Efficiency.

---

File: Data/HighFluenceIrrNeutron2023/CV_onPCB/N8737_3_UR1_6e15_6d_CV.csv
time (05.10.2023);set voltage (V);real voltage (V);serial capacitance;1/serial capacitance^2;parallel capacitance;LCR frequency (Hz);r;delta r;x;delta x;sample current
08:04:56;-25;-25.04647;9.732298443228881e-11;1.0557696264706038e+20;8.259432804274064e-11;2000.0;345287.75;4.3490659916814325;-817663.7;17.47227804265946;-4.094127e-06
08:05:16;-50;-50.07951;9.128462942023147e-11;1.2000647696477199e+20;8.260681287320132e-11;2000.0;282546.4;4.555985074602419;-871751.05;11.81195898231957;-6.001037e-06
08:05:35;-75;-75.10922;8.764188808073497e-11;1.3018967711266343e+20;8.163997527489222e-11;2000.0;246190.8;5.691484867765177;-907984.45;11.540683471961268;-7.785737e-06
08:05:55;-100;-100.0792;8.496074129155178e-11;1.3853624562969913e+20;8.047649270838691e-11;2000.0;221096.65;179.01701420535423;-936638.15;194.58860802986388;-7.399395e-05
08:06:15;-125;-125.0272;8.276564990125132e-11;1.4598214502279345e+20;7.928518795726381e-11;2000.0;201447.75;4.34676603925263;-961479.45;7.793418697850129;-9.772535e-06
08:06:34;-150;-150.0058;8.081849202298035e-11;1.5310117172090352e+20;7.807480349109734e-11;2000.0;184582.85;5.142603912416355;-984644.35;6.318732072180303;-1.07497e-05
08:06:54;-175;-175.0417;7.898480903138071e-11;1.6029237180574718e+20;7.685382469193407e-11;2000.0;167766.0;4.725462940284264;-1007503.5;5.842730526046875;-1.171431e-05
08:07:13;-200;-200.0724;7.717838155530115e-11;1.678837516905218e+20;7.563220763077391e-11;2000.0;147424.7;9.23609766080892;-1031085.0;12.237238250520416;-1.260848e-05
08:07:33;-225;-225.0853;7.556192210071065e-11;1.7514349287057493e+20;7.455594892438917e-11;2000.0;122331.75;6.624528285093211;-1053142.5;5.9947894041408984;-1.343559e-05
08:07:52;-250;-250.0625;7.433058691172909e-11;1.8099429084889904e+20;7.374752028140188e-11;2000.0;95193.645;6.221866580857982;-1070588.5;4.017150731550909;-1.418814e-05
08:08:11;-275;-275.0351;7.353753929360659e-11;1.8491911789576582e+20;7.322076401214073e-11;2000.0;71176.98000000001;5.854227532305275;-1082134.0;5.263078946776306;-1.48605e-05
08:08:31;-300;-300.0113;7.310396889257259e-11;1.8711908631258618e+20;7.292335720435784e-11;2000.0;54173.73500000001;4.063700745625948;-1088552.0;4.669047011971501;-1.546071e-05
08:08:50;-325;-325.0442;7.288549025791702e-11;1.8824256904584983e+20;7.276757843038039e-11;2000.0;43949.990000000005;5.840663061673726;-1091815.0;4.555216789572149;-1.602618e-05
08:09:10;-350;-350.0571;7.276832140693642e-11;1.8884925948761358e+20;7.268114804377612e-11;2000.0;37872.91999999999;5.093891439754084;-1093573.0;5.748912940721924;-1.6569e-05
08:09:29;-375;-375.09;7.269539819849605e-11;1.892283316594467e+20;7.262594992219083e-11;2000.0;33850.729999999996;3.7815281302669246;-1094670.0;3.082207001484488;-1.701971e-05
08:09:49;-400;-400.0648;7.264731705878356e-11;1.8947889355352808e+20;7.258852029702059e-11;2000.0;31175.49;5.427572661881172;-1095394.5;5.122255362630801;-1.747955e-05
08:10:08;-425;-425.0368;7.261347611877643e-11;1.8965554500658636e+20;7.256171599541712e-11;2000.0;29269.6;3.9947590665771533;-1095905.0;4.031128874149275;-1.796762e-05
08:10:28;-450;-449.9906;7.258655185679223e-11;1.897962675643324e+20;7.253941213130767e-11;2000.0;27947.340000000004;4.826496659068468;-1096311.5;4.5975536973481885;-1.846497e-05
08:10:47;-475;-475.0251;7.256533782157342e-11;1.899072553544838e+20;7.252174271742312e-11;2000.0;26887.205000000005;6.267541284267643;-1096632.0;5.079370039680118;-1.88857e-05
08:11:06;-500;-500.0564;7.25465500967692e-11;1.900056304598043e+20;7.250527461015441e-11;2000.0;26171.864999999998;5.506851527869585;-1096916.0;5.215361924162119;-1.937583e-05
08:11:25;-525;-525.0894;7.25318706907861e-11;1.9008254704849617e+20;7.249205414372502e-11;2000.0;25712.71;4.685482365776274;-1097138.0;6.730527468185535;-1.993422e-05
08:11:45;-550;-550.0704;7.251785806346896e-11;1.9015601345530688e+20;7.247923022332526e-11;2000.0;25333.114999999998;4.264107614730179;-1097350.0;4.795831523312719;-2.04044e-05
08:12:04;-575;-575.0251;7.250593176767996e-11;1.902185750505837e+20;7.24678881928704e-11;2000.0;25146.9;5.435282881322684;-1097530.5;5.0732139714386175;-2.088967e-05
08:12:23;-600;-600.0004;7.249602370265999e-11;1.902705731245363e+20;7.245811486063929e-11;2000.0;25107.454999999994;3.5443015884655096;-1097680.5;5.122255362630801;-2.148536e-05
08:12:43;-625;-625.0291;7.248658053498369e-11;1.9032015123812932e+20;7.244856916961942e-11;2000.0;25146.314999999995;5.885593746598573;-1097823.5;7.289547311047511;-2.202411e-05
08:13:02;-650;-650.0564;7.24781299956762e-11;1.903645343280059e+20;7.243974961551113e-11;2000.0;25272.565;6.361777562128317;-1097951.5;6.052891870833312;-2.258142e-05
08:13:21;-675;-675.0707;7.247004441043834e-11;1.9040701517776768e+20;7.243107282574005e-11;2000.0;25470.835;4.63923094380958;-1098074.0;4.919349550499537;-2.320009e-05
08:13:41;-700;-700.0496;7.246248849441393e-11;1.9044672605317746e+20;7.242255231809439e-11;2000.0;25788.329999999998;7.011569367837671;-1098188.5;5.885363200347112;-2.381162e-05
08:14:01;-725;-725.0175;7.245648447954065e-11;1.904782896146465e+20;7.241534062677302e-11;2000.0;26178.82;5.446666870665031;-1098279.5;5.8083990909716245;-2.451388e-05
08:14:20;-750;-749.9892;7.244893139069193e-11;1.905180079213947e+20;7.240627915786798e-11;2000.0;26658.82;5.2956331066266085;-1098394.0;6.300793600809346;-2.521586e-05
08:14:40;-775;-775.0096;7.244312746676566e-11;1.9054853659562453e+20;7.239865772485903e-11;2000.0;27224.504999999994;4.833644975585222;-1098482.0;6.618156843109719;-2.595139e-05
08:14:59;-800;-800.0156;7.243593980466587e-11;1.9058635391253948e+20;7.238940048934016e-11;2000.0;27855.344999999994;6.902827228751978;-1098591.0;5.6964901474504455;-2.670787e-05
08:15:19;-825;-825.0414;7.243109388348099e-11;1.9061185669858188e+20;7.238195560404479e-11;2000.0;28625.949999999993;4.875230763769066;-1098664.5;5.7651973079852175;-2.754507e-05
08:15:38;-850;-850.0209;7.242558943993316e-11;1.906408313216022e+20;7.237341439647885e-11;2000.0;29501.22;7.279589960979906;-1098748.0;5.319774431308154;-2.838199e-05
08:15:57;-875;-874.9847;7.241939382181214e-11;1.9067345209488153e+20;7.236335726116124e-11;2000.0;30578.18;6.702930702312256;-1098842.0;5.727128425310541;-2.93238e-05
08:16:18;-900;-899.9519;7.24147148554505e-11;1.9069809303955138e+20;7.235416833862177e-11;2000.0;31788.94499999999;5.555724412711504;-1098913.0;6.004165220911229;-3.030704e-05

File: Data/HighFluenceIrrNeutron2023/CV_onPCB/N8737_3_UR1_6e15_noadd_CV.csv
time (30.08.2023);set voltage (V);real voltage (V);serial capacitance;1/serial capacitance^2;parallel capacitance;LCR frequency (Hz);r;delta r;x;delta x;sample current
14:13:13;-25;-25.0384;1.0037073463917942e-10;9.926263375873157e+19;8.128611066749844e-11;2000;384164.0;7.8943017423962205;-792835.4;47.56183343816762;-3.7533673000000003e-06
14:13:21;-50;-50.07173;9.444036378134674e-11;1.1212041521256397e+20;8.20441235286607e-11;2000;327532.0;16.569852141766383;-842621.4;38.65291709560871;-1.4863084600000003e-05
14:13:29;-75;-75.10008;9.043552206745454e-11;1.2227055962223614e+20;8.17029930379794e-11;2000;287675.0;8.818163074019441;-879936.0;10.388455130576443;-1.7319277900000004e-05
14:13:38;-100;-100.0764;8.749973230910718e-11;1.3061304407210543e+20;8.099614011939649e-11;2000;257708.0;19.744366285095097;-909459.6;37.005513102779695;-1.8635813100000003e-05
14:13:45;-125;-125.0224;8.523158122775042e-11;1.3765719277128285e+20;8.018241881482905e-11;2000;234293.2;14.08090906156275;-933661.8;74.53396541175036;-5.725604600000001e-05
14:13:53;-150;-150.0044;8.332578185160386e-11;1.4402610146868925e+20;7.930384129139937e-11;2000;215070.8;4.902244383953129;-955016.2;14.43440334755822;-1.0580077000000001e-05
14:14:01;-175;-175.0373;8.161735030560575e-11;1.5011877688314076e+20;7.837927949918186e-11;2000;198175.6;19.67048550493861;-975006.8;25.849410051295173;-1.1678431e-05
14:14:09;-200;-200.0657;8.004084400003266e-11;1.5609057522673582e+20;7.743601350018568e-11;2000;182346.2;12.05786050673999;-994210.8;11.265522624361463;-1.2690649999999999e-05
14:14:17;-225;-225.076;7.851593609001073e-11;1.622125211684981e+20;7.646628815964849e-11;2000;165934.6;20.05911264238775;-1013520.0;23.323807579381203;-1.3683846e-05
14:14:25;-250;-250.0561;7.70800770495425e-11;1.6831224771513654e+20;7.553278574099088e-11;2000;147763.2;11.55647004928408;-1032400.0;15.231546211727817;-1.4647271000000002e-05
14:14:33;-275;-275.0305;7.581391707453369e-11;1.7398112237664403e+20;7.470634123167784e-11;2000;127805.4;5.8624227073796025;-1049642.0;10.353743284435827;-1.5555469000000002e-05
14:14:40;-300;-300.0077;7.47783468047147e-11;1.7883325479996264e+20;7.402856738855666e-11;2000;107098.0;17.32512626216617;-1064178.0;5.93295878967653;-1.6431404999999997e-05
14:14:48;-325;-325.0398;7.399925937568947e-11;1.8261870291705043e+20;7.35138613472313e-11;2000;87383.04000000001;8.66946826512367;-1075382.0;12.457929201917949;-1.7212872000000003e-05
14:14:55;-350;-350.0519;7.346557638423743e-11;1.852815688814317e+20;7.315304330461133e-11;2000;70800.78;18.849220673546217;-1083194.0;14.310835055998654;-1.8008361999999998e-05
14:15:03;-375;-375.0807;7.312869105403836e-11;1.8699259132795152e+20;7.291917808095708e-11;2000;58329.31999999999;14.373737161921019;-1088184.0;14.859340496805368;-1.8751313e-05
14:15:11;-400;-400.0587;7.292269247597514e-11;1.8805055049773774e+20;7.277247816397944e-11;2000;49579.2;10.740428296860104;-1091258.0;11.099549540409287;-1.9463038e-05
14:15:19;-425;-425.0341;7.278968759805396e-11;1.8873840869811185e+20;7.267425589046414e-11;2000;43570.5;6.370871212009209;-1093252.0;9.959919678390985;-2.0081518e-05
14:15:27;-450;-449.9883;7.270894805864017e-11;1.8915780998128294e+20;7.261386729020296e-11;2000;39603.98;16.57319281249063;-1094466.0;16.637307474468336;-2.0746217999999997e-05
14:15:34;-475;-475.0198;7.265252360592531e-11;1.8945173701736173e+20;7.257026860762599e-11;2000;36875.78;13.46323586661026;-1095316.0;19.718012070185978;-2.1396017000000003e-05
14:15:42;-500;-500.0493;7.261128964042462e-11;1.89666967031699e+20;7.25378051490277e-11;2000;34882.02;10.063057189541967;-1095938.0;12.457929201917949;-2.2031279e-05
14:15:50;-525;-525.0815;7.258108996031325e-11;1.8982483386365844e+20;7.251358826305664e-11;2000;33451.4;11.21987522212253;-1096394.0;13.740451229854134;-2.2628248e-05
14:15:57;-550;-550.064;7.255528120937913e-11;1.8995990365092338e+20;7.249133883502607e-11;2000;32574.1;10.346516321931702;-1096784.0;8.294576541331088;-2.3287833000000005e-05
14:16:05;-575;-575.0222;7.253517634496748e-11;1.9006522213442696e+20;7.247391508232622e-11;2000;31896.54;5.812579461822095;-1097088.0;12.13260071048248;-2.3853534e-05
14:16:12;-600;-599.9978;7.251812240254913e-11;1.901546271653036e+20;7.245807580133753e-11;2000;31589.620000000003;12.864537302212018;-1097346.0;7.797435475847172;-2.4521352999999997e-05
14:16:20;-625;-625.0254;7.250200124449721e-11;1.902392001029258e+20;7.244234171702238e-11;2000;31498.059999999998;10.009179786575787;-1097590.0;8.0;-2.5250694000000002e-05
14:16:27;-650;-650.0515;7.249024524849301e-11;1.903009086159854e+20;7.243048875062518e-11;2000;31531.340000000004;8.018059615642679;-1097768.0;10.353743284435827;-2.5931045e-05
14:16:35;-675;-675.0621;7.248034146989818e-11;1.9035291794128706e+20;7.241965228289291e-11;2000;31783.18;9.274929649328957;-1097918.0;16.099689437998485;-2.6726174e-05
14:16:43;-700;-700.0447;7.247242039523921e-11;1.903945305179313e+20;7.241065040324693e-11;2000;32070.440000000002;12.373733470541449;-1098038.0;7.155417527999327;-2.7452934000000002e-05
14:16:51;-725;-725.0153;7.246225755236578e-11;1.9044793998794988e+20;7.23989675591986e-11;2000;32469.8;13.070302215328024;-1098192.0;12.13260071048248;-2.8182855999999997e-05
14:17:00;-750;-749.9883;7.245816682292773e-11;1.9046944461663342e+20;7.239299311535623e-11;2000;32952.68;13.178388368841706;-1098254.0;11.523888232710346;-2.8914071e-05
14:17:07;-775;-775.0074;7.244879947300216e-11;1.905187017277388e+20;7.23810903453057e-11;2000;33594.64;14.897854879143566;-1098396.0;7.26636084983398;-2.9724298000000007e-05
14:17:16;-800;-800.0113;7.244510597272131e-11;1.9053812881827643e+20;7.237444084064138e-11;2000;34323.46;8.981340657162638;-1098452.0;7.694153624668537;-3.0643034e-05
14:17:23;-825;-825.0383;7.24385113731054e-11;1.9057282251483257e+20;7.236402125484624e-11;2000;35245.9;17.71810373601014;-1098552.0;5.93295878967653;-3.1603884e-05
14:17:31;-850;-850.0164;7.243284097759925e-11;1.9060266161985798e+20;7.235436308137983e-11;2000;36182.280000000006;6.138885892408299;-1098638.0;17.753872816937715;-3.2552175e-05
14:17:38;-875;-874.9832;7.242888541341448e-11;1.906234809834321e+20;7.234569894346156e-11;2000;37256.17999999999;7.575032673197119;-1098698.0;12.457929201917949;-3.3566846e-05
14:17:46;-900;-899.9499;7.2424534791773e-11;1.9064638359657352e+20;7.233590229603855e-11;2000;38461.3;12.259396396234077;-1098764.0;16.14930339054908;-3.4665459e-05

File: Data/HighFluenceIrrNeutron2023/CV_onPCB/N8737_3_UR2_6e15_2100min_CV.csv
time (25.07.2024);set voltage (V);real voltage (V);serial capacitance;1/serial capacitance^2;parallel capacitance;LCR frequency (Hz);r;delta r;x;delta x;sample current
14:46:26;-25;-25.03993;9.896996890573667e-11;1.0209233393920434e+20;8.519344391620042e-11;2000.0;323335.55;6.232365120883082;-804056.75;12.668834792513477;-3.802259e-06
14:46:40;-50;-50.07466;9.31548626421945e-11;1.1523620311449023e+20;8.477782558750262e-11;2000.0;268527.45;9.014287270771883;-854249.25;7.2466802744429115;-6.316865e-06
14:46:55;-75;-75.09415;8.94387411933929e-11;1.2501111932873536e+20;8.3487135251518e-11;2000.0;237559.15;59.878638720331644;-889742.75;76.13937466908958;-4.320809e-05
14:47:10;-100;-100.0751;8.66511610959724e-11;1.3318374633442648e+20;8.210463914062442e-11;2000.0;216108.35;5.171206338950323;-918365.9;11.665740439423464;-7.560805e-06
14:47:24;-125;-125.032;8.435437547470472e-11;1.405350883830976e+20;8.076812476182993e-11;2000.0;198784.65;112.5070058929665;-943371.0;162.8094745400279;-9.999899e-05
14:47:39;-150;-150.001;8.225168351894143e-11;1.4781224336449615e+20;7.940417074835499e-11;2000.0;183213.1;7.733660194241795;-967487.45;10.786444038699683;-9.359373e-06
14:47:54;-175;-175.0373;8.02291569419558e-11;1.5535868721829554e+20;7.802622111255224e-11;2000.0;166662.75;8.679537718104575;-991877.2;8.385582865847788;-1.016315e-05
14:48:08;-200;-200.0666;7.82430365574602e-11;1.6334603854237136e+20;7.666130504478159e-11;2000.0;146090.75;10.618586299503338;-1017055.0;10.594810050208546;-1.090056e-05
14:48:23;-225;-225.0806;7.645563505536694e-11;1.710728143166021e+20;7.544277805300205e-11;2000.0;120599.6;10.362287392270108;-1040832.0;7.602631123499284;-1.156096e-05
14:48:37;-250;-250.058;7.507000566103907e-11;1.7744636317852205e+20;7.450003740436342e-11;2000.0;92719.43499999997;7.716781307643811;-1060043.5;8.493379774859946;-1.216502e-05
14:48:51;-275;-275.0315;7.414598179550011e-11;1.818966746511131e+20;7.385664943446107e-11;2000.0;67174.775;9.667773463936605;-1073254.0;8.87130204648675;-1.271952e-05
14:49:05;-300;-300.008;7.361090299799378e-11;1.8455070532230277e+20;7.346588944166384e-11;2000.0;48029.65;13.214644338763012;-1081055.5;13.29426568111229;-1.319171e-05
14:49:20;-325;-325.0405;7.333994582362158e-11;1.859168833409945e+20;7.325760135091937e-11;2000.0;36378.134999999995;11.961616268297618;-1085049.5;12.13414603505331;-1.364232e-05
14:49:34;-350;-350.0533;7.320305897499369e-11;1.8661284800363528e+20;7.314819891603175e-11;2000.0;29770.575;9.27831039306189;-1087078.5;8.979838528615089;-1.404167e-05
14:49:48;-375;-375.0853;7.312633904200136e-11;1.8700462026046285e+20;7.30854096286946e-11;2000.0;25752.46;9.97118699052422;-1088219.0;9.052623929005335;-1.440084e-05
14:50:02;-400;-400.0601;7.307882721739959e-11;1.8724785949409637e+20;7.304589592912807e-11;2000.0;23120.914999999997;8.31142368971765;-1088926.5;9.334746916762125;-1.472317e-05
14:50:16;-425;-425.0322;7.304371154798079e-11;1.8742794110100305e+20;7.301564973009808e-11;2000.0;21357.835;13.11856751897861;-1089450.0;8.514693182963201;-1.50526e-05
14:50:31;-450;-449.9868;7.301844379515985e-11;1.8755768098748524e+20;7.299352073148247e-11;2000.0;20137.989999999998;11.93003122376465;-1089827.0;8.974965180990953;-1.541998e-05
14:50:45;-475;-475.0208;7.299804798407135e-11;1.876625036655295e+20;7.297537712744203e-11;2000.0;19214.305;13.720525636796951;-1090131.5;12.27344694859598;-1.57512e-05
14:50:59;-500;-500.0513;7.297916941228962e-11;1.8775960694330733e+20;7.295805148989147e-11;2000.0;18551.549999999996;7.369533567329723;-1090413.5;10.9607253409617;-1.608721e-05
14:51:13;-525;-525.0847;7.296682328956012e-11;1.8782315087081134e+20;7.294678674565979e-11;2000.0;18074.780000000006;13.16418740371018;-1090598.0;10.310189135025603;-1.644498e-05
14:51:28;-550;-550.0662;7.295698953096064e-11;1.8787378706110815e+20;7.293765619063767e-11;2000.0;17758.275;11.21530176812024;-1090745.0;8.930285549745875;-1.679393e-05
14:51:43;-575;-575.0226;7.294384854361822e-11;1.8794148487226094e+20;7.292495633628889e-11;2000.0;17559.200000000004;12.27508044780156;-1090941.5;8.374813430757726;-1.716608e-05
14:51:58;-600;-599.9963;7.293325226463906e-11;1.8799609988015043e+20;7.291457339718829e-11;2000.0;17463.555;10.009196958297851;-1091100.0;9.082951062292475;-1.752373e-05
14:52:12;-625;-625.0243;7.292519847816976e-11;1.8803762637809254e+20;7.290663280686085e-11;2000.0;17413.43;9.467903939098665;-1091220.5;8.260599251870289;-1.790224e-05
14:52:26;-650;-650.0536;7.291824892224785e-11;1.8807347036203975e+20;7.289958551038932e-11;2000.0;17461.715;12.277449399203409;-1091324.5;10.06168474958344;-1.829204e-05
14:52:40;-675;-675.0653;7.290819445791033e-11;1.8812534679110464e+20;7.288925855016238e-11;2000.0;17592.4;8.626754893933168;-1091475.0;8.077747210701755;-1.869705e-05
14:52:55;-700;-700.0467;7.290281762672412e-11;1.8815309758499524e+20;7.288347492212028e-11;2000.0;17782.38;13.019634403469333;-1091555.5;11.778688381988887;-1.917103e-05
14:53:10;-725;-725.0133;7.289664025944963e-11;1.8818498767020586e+20;7.287681663135753e-11;2000.0;18004.435;9.065617119093403;-1091648.0;13.867227552759058;-1.963567e-05
14:53:25;-750;-749.9846;7.288909527446728e-11;1.8822394895480688e+20;7.286862016393992e-11;2000.0;18300.815000000002;10.858580190337955;-1091761.0;11.723907198540937;-2.011812e-05
14:53:39;-775;-775.007;7.28841885340202e-11;1.8824929319394506e+20;7.286290465358548e-11;2000.0;18660.745;7.996219341038665;-1091834.5;8.702729456900288;-2.061626e-05
14:53:53;-800;-800.0128;7.287861501133572e-11;1.8827808769905374e+20;7.285634466665581e-11;2000.0;19090.609999999997;11.661009604661144;-1091918.0;9.6591925128346;-2.115868e-05
14:54:07;-825;-825.037;7.287120721697654e-11;1.8831636883368487e+20;7.284777383310874e-11;2000.0;19585.900000000005;10.249546331423591;-1092029.0;9.052623929005335;-2.171292e-05
14:54:21;-850;-850.0182;7.28662695239805e-11;1.883418917519438e+20;7.28413096925517e-11;2000.0;20216.015;10.355796142740617;-1092103.0;9.330058949438637;-2.230836e-05
14:54:36;-875;-874.983;7.286233319411193e-11;1.883622423448393e+20;7.283582377352588e-11;2000.0;20836.015;11.157854352428084;-1092162.0;9.50263121456368;-2.289009e-05
14:54:50;-900;-899.9479;7.285559571819944e-11;1.8839708235235898e+20;7.282715943636167e-11;2000.0;21583.254999999997;15.999658551044165;-1092263.0;11.55638351734659;-2.34889e-05

File: Data/HighFluenceIrrNeutron2023/CV_onPCB/N8737_3_UR2_6e15_42000min_CV.csv
time (20.11.2024);set voltage (V);real voltage (V);serial capacitance;1/serial capacitance^2;parallel capacitance;LCR frequency (Hz);r;delta r;x;delta x;sample current
08:19:11;-25;-25.04113;1.2049293981142162e-10;6.887740857441229e+19;9.141123342864134e-11;2000.0;372510.65;11.540640146889597;-660432.65;92.15023806263333;-1.297612e-06
08:19:30;-50;-50.07455;1.1345258762373387e-10;7.7691085343165e+19;9.373292824243283e-11;2000.0;321720.95;10.680935118237544;-701416.1;85.65938068886558;-1.850629e-06
08:19:49;-75;-75.10248;1.0894095302535022e-10;8.4259263675653e+19;9.424999484378562e-11;2000.0;288392.1;19.918948265407987;-730464.25;135.17543924470894;-2.276442e-06
08:20:09;-100;-100.0761;1.0529987141567813e-10;9.018707841042076e+19;9.381094490162345e-11;2000.0;264469.3;3.7169207685932713;-755722.4;30.33722136254407;-2.607891e-06
08:20:28;-125;-125.0295;1.0240921082360981e-10;9.535027745925621e+19;9.310122529895805e-11;2000.0;245697.8;6.821143599133505;-777053.85;29.401383896000546;-2.964379e-06
08:20:47;-150;-150.0091;1.0002867405372317e-10;9.994267654916742e+19;9.230855670275545e-11;2000.0;230068.2;5.184399675950918;-795546.6;31.679204535467747;-3.309856e-06
08:21:07;-175;-175.0455;9.784313045253046e-11;1.0445742634205928e+20;9.135585596542609e-11;2000.0;216731.85;7.625049180169266;-813316.9;56.886505429671104;-3.645752e-06
08:21:26;-200;-200.0769;9.616810441537492e-11;1.0812792992329494e+20;9.06079353040402e-11;2000.0;204984.0;7.197569034055873;-827483.0;77.88135206838669;-4.045001e-06
08:21:45;-225;-225.0907;9.447615303147452e-11;1.1203548488012441e+20;8.968236722340481e-11;2000.0;194739.35;7.421682760668231;-842302.2;31.2855877362085;-4.42494e-06
08:22:05;-250;-250.0667;9.294053076469336e-11;1.1576831264165795e+20;8.876754621945849e-11;2000.0;185644.15;6.780588101337525;-856219.25;40.34866013884476;-4.795165e-06
08:22:24;-275;-275.0386;9.160732746751646e-11;1.191624910401023e+20;8.793583998507632e-11;2000.0;177499.85;5.646359446581489;-868680.2;30.029119201202022;-5.18253e-06
08:22:44;-300;-300.0149;9.032292327539813e-11;1.2257560065239564e+20;8.707523371796693e-11;2000.0;170150.05;7.4767890835571915;-881032.95;43.901052094454414;-5.603712e-06
08:23:03;-325;-325.0509;8.90692621655909e-11;1.2605041811223632e+20;8.618409498299665e-11;2000.0;163468.55;8.51659409623354;-893433.6;54.11314073309735;-5.961938e-06
08:23:23;-350;-350.063;8.793107781804846e-11;1.2933474372256796e+20;8.535062581789113e-11;2000.0;157359.25;6.76234981348939;-904998.25;12.304038971004601;-6.361721e-06
08:23:42;-375;-375.0922;8.686077345869094e-11;1.3254172407190392e+20;8.454381046824391e-11;2000.0;151664.9;10.882991316729056;-916149.7;27.913536142882357;-7.008127e-06
08:24:01;-400;-400.0636;8.587592535889672e-11;1.3559920405612187e+20;8.379379552501034e-11;2000.0;146071.9;13.299981202994234;-926656.35;28.453758539075295;-1.199222e-05
08:24:21;-425;-425.0416;8.488770241375757e-11;1.3877474625366519e+20;8.300650422602748e-11;2000.0;141125.85;8.751935500219366;-937444.05;19.141639820036314;-7.676211e-06
08:24:41;-450;-449.9872;8.392452705892419e-11;1.419783729493897e+20;8.224207295973176e-11;2000.0;135620.65;10.88284774312312;-948202.8;33.677559293986846;-4.713582e-05
08:25:02;-475;-475.0305;8.296454038962429e-11;1.4528305941594856e+20;8.145619896369772e-11;2000.0;130522.5;9.024272823890023;-959174.5;42.255502600253145;-8.662416e-06
08:25:21;-500;-500.0508;8.193831937287876e-11;1.48944988796933e+20;8.061676426327725e-11;2000.0;124346.35;15.484229880752862;-971187.5;27.649819167582272;-0.0001308683
08:25:41;-525;-525.0974;8.100228142565458e-11;1.5240720482886677e+20;7.983673640448335e-11;2000.0;118701.45;8.939092515462628;-982410.25;32.158270709103746;-9.77219e-06
08:26:01;-550;-550.0671;7.992963753243369e-11;1.56525216427688e+20;7.893947200962134e-11;2000.0;111503.65;32.57478127324878;-995594.05;59.97697370658175;-0.0001922838
08:26:21;-575;-575.0234;7.88727826691898e-11;1.6074803529869427e+20;7.804224360235178e-11;2000.0;104082.6;14.538466218965466;-1008934.5;29.853601122812638;-1.068283e-05
08:26:41;-600;-599.9957;7.777891198520186e-11;1.6530130134620252e+20;7.710441431910806e-11;2000.0;95692.71500000003;16.918726717753128;-1023124.0;30.95480576582576;-1.12423e-05
08:27:00;-625;-625.0261;7.665965187623445e-11;1.7016346270060403e+20;7.614092759804377e-11;2000.0;85680.59999999999;19.53373620176117;-1038062.0;26.70767679900294;-1.184768e-05
08:27:20;-650;-650.0536;7.55791816768775e-11;1.750635090118726e+20;7.520914423378738e-11;2000.0;73854.245;11.515195341373897;-1052902.0;13.20227253165151;-1.236558e-05
08:27:40;-675;-675.0677;7.465981610842593e-11;1.794015406004844e+20;7.441389235916045e-11;2000.0;61274.02999999999;20.165289608631902;-1065867.5;16.746268241014175;-1.308999e-05
08:27:59;-700;-700.0474;7.39170859004091e-11;1.8302496229772755e+20;7.376662251454973e-11;2000.0;48621.76999999999;13.160896815946924;-1076577.5;8.968695557326047;-1.33895e-05
08:28:18;-725;-725.0147;7.344157485035059e-11;1.8540269287788364e+20;7.334593650094644e-11;2000.0;39126.965;19.14455180331983;-1083548.0;8.443932733033819;-1.396392e-05
08:28:38;-750;-749.9859;7.316873205807865e-11;1.867879869240672e+20;7.310141608106834e-11;2000.0;33003.56000000001;26.801558163659323;-1087588.5;11.837968575731226;-1.452649e-05
08:28:57;-775;-775.0055;7.303268407858714e-11;1.8748454622105613e+20;7.297740269138827e-11;2000.0;29989.425;15.862912524186743;-1089614.5;12.1547315889739;-1.496498e-05
08:29:16;-800;-800.0127;7.296755925565561e-11;1.8781936204259004e+20;7.291677707484313e-11;2000.0;28780.75999999999;21.801189646438935;-1090587.0;10.608958478568947;-1.543787e-05
08:29:36;-825;-825.0393;7.292917502178659e-11;1.8801712101965388e+20;7.287959857972578e-11;2000.0;28459.254999999994;18.176665638944943;-1091161.0;7.996874389409902;-1.590601e-05
08:29:55;-850;-850.0186;7.290682512749496e-11;1.8813241356922808e+20;7.285673060655315e-11;2000.0;28620.829999999998;10.206285073424127;-1091495.5;9.123458773951905;-1.637951e-05
08:30:14;-875;-874.9839;7.289039717364201e-11;1.8821722525937104e+20;7.283839800097771e-11;2000.0;29170.095;20.47867973649671;-1091741.5;7.819047256539636;-1.693023e-05
08:30:33;-900;-899.9459;7.287844815254195e-11;1.882789498439365e+20;7.282394725913181e-11;2000.0;29871.410000000003;12.12374096556008;-1091920.5;10.086500879888922;-1.737807e-05

File: Data/HighFluenceIrrNeutron2023/CV_onPCB/N8737_3_UR2_6e15_5000min_CV.csv
time (08.08.2024);set voltage (V);real voltage (V);serial capacitance;1/serial capacitance^2;parallel capacitance;LCR frequency (Hz);r;delta r;x;delta x;sample current
10:05:35;-25;-25.04074;1.0128453508717318e-10;9.747959633485064e+19;8.606754524206133e-11;2000.0;330363.2;7.164356216716196;-785682.35;13.109400253253387;-3.000198e-06
10:05:49;-50;-50.07539;9.589635001562394e-11;1.087416316069896e+20;8.61014698546375e-11;2000.0;279886.75;6.950494586718271;-829827.95;9.395870103401814;-4.213535e-06
10:06:04;-75;-75.10501;9.230741124693049e-11;1.1736182580244672e+20;8.512575818813808e-11;2000.0;250400.55;6.054533425458975;-862091.9;6.0406539381096795;-5.92014e-06
10:06:18;-100;-100.0732;8.952403497572371e-11;1.2477302479270905e+20;8.395679417877181e-11;2000.0;228898.3;42.29994680847718;-888895.05;53.961860373786195;-2.511159e-05
10:06:33;-125;-125.0317;8.728684659715563e-11;1.3125093076073942e+20;8.279440970821292e-11;2000.0;212364.45;7.028682308939563;-911677.7;7.925623003903227;-6.587402e-06
10:06:47;-150;-150.0091;8.537222210522883e-11;1.3720401769781656e+20;8.167589020690803e-11;2000.0;198295.15;129.08594569123318;-932123.7;192.9271118842554;-8.272909e-05
10:07:01;-175;-175.0487;8.357185522385607e-11;1.4317919406836009e+20;8.05152921099331e-11;2000.0;185527.2;7.061727833894478;-952204.2;6.375578405133136;-7.95746e-06
10:07:16;-200;-200.0822;8.188791448681891e-11;1.4912840696842866e+20;7.938874289950177e-11;2000.0;172420.5;222.64093850862199;-971785.3;318.6128144001744;-9.99988e-05
10:07:30;-225;-225.0845;8.01801011773919e-11;1.555488483800622e+20;7.821219040878089e-11;2000.0;157430.55;10.22899677387768;-992484.05;9.918788988581216;-9.170869e-06
10:07:45;-250;-250.0604;7.85632203709586e-11;1.6201732055902024e+20;7.708675531829619e-11;2000.0;140182.1;8.132004672895855;-1012910.0;10.88577052853862;-9.712664e-06
10:07:59;-275;-275.0316;7.707750132908934e-11;1.6832349697815364e+20;7.604274219601929e-11;2000.0;120435.15;7.181321257261787;-1032434.5;6.981224820903564;-1.022359e-05
10:08:14;-300;-300.0075;7.579207429149604e-11;1.7408141728334273e+20;7.512659286352624e-11;2000.0;98818.31999999999;5.678770113325887;-1049944.5;5.677807675502931;-1.069708e-05
10:08:28;-325;-325.043;7.477188264815101e-11;1.788641770152721e+20;7.43843604056684e-11;2000.0;76817.35;8.246667508757845;-1064270.0;5.612486080160911;-1.114877e-05
10:08:42;-350;-350.0563;7.403151188067475e-11;1.824596185628359e+20;7.382576076682511e-11;2000.0;56746.705;5.505944401281179;-1074913.5;8.314896271150952;-1.155327e-05
10:08:57;-375;-375.0889;7.355772777779617e-11;1.8481762687658957e+20;7.345165044120172e-11;2000.0;41112.354999999996;11.853373939516041;-1081837.0;10.65598423422257;-1.194131e-05
10:09:11;-400;-400.0648;7.329485634465306e-11;1.8614569813950533e+20;7.323523024184418e-11;2000.0;30979.530000000006;13.79682409107255;-1085717.0;7.003570517957251;-1.229691e-05
10:09:25;-425;-425.0364;7.315749867129852e-11;1.868453541888292e+20;7.311876201239186e-11;2000.0;25036.749999999996;8.065846204831917;-1087755.5;12.009891756381487;-1.262639e-05
10:09:40;-450;-449.9884;7.30802030165576e-11;1.87240809348862e+20;7.305151353239801e-11;2000.0;21579.289999999997;6.735231621852448;-1088906.0;9.06642156531451;-1.29376e-05
10:09:54;-475;-475.0233;7.303429274204178e-11;1.8747628719081275e+20;7.301110603376452e-11;2000.0;19417.28;8.961371546811312;-1089590.5;9.499342082481292;-1.322713e-05
10:10:08;-500;-500.0548;7.300317098306753e-11;1.8763616614972015e+20;7.298332399658698e-11;2000.0;17975.620000000003;9.262333939132152;-1090055.0;10.037429949942366;-1.351448e-05
10:10:23;-525;-525.0881;7.298124423855638e-11;1.8774893124078263e+20;7.296350623229118e-11;2000.0;17001.155;12.151760109136513;-1090382.5;6.887488656977955;-1.380832e-05
10:10:37;-550;-550.0706;7.296207332008858e-11;1.8784760695415862e+20;7.294575697315741e-11;2000.0;16311.895000000004;10.299081209020562;-1090669.0;8.423182296495783;-1.410719e-05
10:10:52;-575;-575.0244;7.294612196354658e-11;1.879297703836087e+20;7.293069689936626e-11;2000.0;15865.225;6.324760370954787;-1090907.5;8.181534085976784;-1.439088e-05
10:11:06;-600;-600.0001;7.29334193744809e-11;1.8799523838310846e+20;7.291857901294224e-11;2000.0;15565.630000000001;10.953068291579259;-1091097.5;13.3393215719541;-1.468859e-05
10:11:21;-625;-625.0275;7.292312683734929e-11;1.8804831028517965e+20;7.290871890328794e-11;2000.0;15340.375000000004;9.814440572442185;-1091251.5;8.463893902926714;-1.499319e-05
10:11:35;-650;-650.0558;7.291290401125125e-11;1.8810104498187308e+20;7.289864943222559e-11;2000.0;15261.710000000001;9.977802613802332;-1091404.5;9.630031152597585;-1.530902e-05
10:11:50;-675;-675.0699;7.290552264141828e-11;1.8813913574964006e+20;7.289129413385681e-11;2000.0;15250.060000000001;9.865673823921016;-1091515.0;7.158910531638176;-1.561335e-05
10:12:04;-700;-700.0494;7.289754175591525e-11;1.881803332731386e+20;7.288324204213236e-11;2000.0;15290.690000000002;7.198054945608565;-1091634.5;7.01694377916768;-1.594763e-05
10:12:18;-725;-725.0165;7.288926218201889e-11;1.8822308693586018e+20;7.287469639187246e-11;2000.0;15434.95;9.74267801992863;-1091758.5;9.728180713781997;-1.627519e-05
10:12:32;-750;-749.9864;7.288422191097518e-11;1.882491207783912e+20;7.286937841471415e-11;2000.0;15583.039999999997;6.878776780794681;-1091834.0;8.467585252006618;-1.663225e-05
10:12:47;-775;-775.0087;7.287838140923837e-11;1.8827929470244238e+20;7.286315135322464e-11;2000.0;15786.585000000001;9.491676024285663;-1091921.5;8.404611829228045;-1.700264e-05
10:13:01;-800;-800.0158;7.287033973596956e-11;1.8832085246436966e+20;7.285459478675515e-11;2000.0;16053.934999999998;16.3987214059511;-1092042.0;11.371015785759862;-1.739255e-05
10:13:15;-825;-825.0432;7.286423458848911e-11;1.8835241183642842e+20;7.284786754739419e-11;2000.0;16370.140000000003;16.37437693471108;-1092133.5;10.937892850087717;-1.778768e-05
10:13:29;-850;-850.0197;7.286063203062449e-11;1.883710382803383e+20;7.284344222360951e-11;2000.0;16777.895;12.259540111684462;-1092187.5;11.997395550701826;-1.826107e-05
10:13:43;-875;-874.9843;7.285459520923032e-11;1.884022568856713e+20;7.283651270216185e-11;2000.0;17210.280000000002;10.268304631242689;-1092278.0;10.549881515922346;-1.870994e-05
10:13:57;-900;-899.9504;7.284899286678562e-11;1.8843123558543032e+20;7.282992021903841e-11;2000.0;17677.350000000002;13.857524129511669;-1092362.0;8.324662155306964;-1.917326e-05

File: Data/HighFluenceIrrNeutron2023/CV_onPCB/N8738_1_LL1_2e15_120min_CV.csv
time (02.11.2023);set voltage (V);real voltage (V);serial capacitance;1/serial capacitance^2;parallel capacitance;LCR frequency (Hz);r;delta r;x;delta x;sample current
08:37:04;-25;-25.03953;6.934535620223874e-11;2.0795302075547143e+20;6.336174810898104e-11;2000.0;352647.45;30.991408083531798;-1147553.0;52.512379492839585;-1.676308e-06
08:37:18;-50;-50.07173;6.863384006457173e-11;2.122870017461605e+20;6.411659527807947e-11;2000.0;307753.8;52.81451505031548;-1159449.5;85.70727798734481;-2.429899e-06
08:37:33;-75;-75.09934;6.803162104374977e-11;2.1606198477883172e+20;6.438963582385771e-11;2000.0;278189.3;30.754032255949785;-1169713.0;54.378764237521985;-3.020218e-06
08:37:47;-100;-100.0751;6.734251505454949e-11;2.2050646952336078e+20;6.435977860009286e-11;2000.0;254390.55;24.7761452812983;-1181682.5;55.39347885807498;-3.533067e-06
08:38:01;-125;-125.0298;6.678875981631894e-11;2.2417812968490415e+20;6.427120995418998e-11;2000.0;235812.9;25.37133224724315;-1191480.0;50.81830378908764;-3.994857e-06
08:38:15;-150;-150.01;6.630513876649e-11;2.2746030826562342e+20;6.413927846475115e-11;2000.0;220544.45;18.640476791112402;-1200170.5;35.919876113372105;-4.521425e-06
08:38:30;-175;-175.0426;6.58203039889196e-11;2.3082361189633242e+20;6.394368373349511e-11;2000.0;207118.85;13.414781958720015;-1209011.0;27.882790391207262;-5.73624e-06
08:38:44;-200;-200.0685;6.539607179328636e-11;2.338280867373941e+20;6.374774279144742e-11;2000.0;195671.7;19.23227755623343;-1216854.0;32.90440699967103;-1.536866e-05
08:38:59;-225;-225.0876;6.497186195118356e-11;2.368914434630286e+20;6.351754130157241e-11;2000.0;185331.0;12.719866351499137;-1224799.0;24.21672975444868;-5.567909e-06
08:39:14;-250;-250.0605;6.456388303160322e-11;2.39894734644211e+20;6.327577482594412e-11;2000.0;175856.3;21.72235024116866;-1232538.5;38.22482831877731;-4.103892e-05
08:39:28;-275;-275.0389;6.423723451932562e-11;2.423406834335068e+20;6.307587675365139e-11;2000.0;168094.95;9.903907057318339;-1238806.0;14.839137441239634;-6.277883e-06
08:39:43;-300;-300.0121;6.389368128256122e-11;2.4495379818138242e+20;6.285017331730555e-11;2000.0;160482.2;64.28474157994258;-1245467.0;43.62396130568612;-6.824873e-05
08:39:58;-325;-325.0508;6.357500662769146e-11;2.474156527236321e+20;6.262946705924683e-11;2000.0;153799.25;18.58182916184518;-1251710.0;26.542418879973994;-6.954012e-06
08:40:12;-350;-350.0612;6.32771257578986e-11;2.4975058382091492e+20;6.241720600080488e-11;2000.0;147611.5;54.54064997779179;-1257602.5;44.8546262942854;-9.572975e-05
08:40:27;-375;-375.0901;6.297908244993698e-11;2.5212002521436982e+20;6.219695471705836e-11;2000.0;141692.9;14.155370005761066;-1263554.0;19.601020381602588;-7.635352e-06
08:40:41;-400;-400.0712;6.268358674146269e-11;2.5450265805016636e+20;6.197281444284168e-11;2000.0;135956.8;138.94964195707735;-1269510.5;84.13523340432354;-9.999925e-05
08:40:56;-425;-425.0396;6.238622876744687e-11;2.5693456500085686e+20;6.174122770121048e-11;2000.0;130374.9;9.478633867810276;-1275561.5;13.081953218078711;-8.256272e-06
08:41:10;-450;-448.8428;6.210864014668944e-11;2.5923638629429215e+20;6.15232276477313e-11;2000.0;124982.6;142.45050719460426;-1281262.5;93.29221564525092;-9.999915e-05
08:41:24;-475;-475.0298;6.178965192013498e-11;2.61919903815404e+20;6.126885257259754e-11;2000.0;118738.0;17.94477639871837;-1287877.0;18.776314867406757;-8.845633e-06
08:41:39;-500;-496.1821;6.151997475571369e-11;2.642212256678915e+20;6.105290322000604e-11;2000.0;113139.05;278.57662747438087;-1293522.5;182.22770782732246;-9.999913e-05
08:41:54;-525;-525.0944;6.121508774924531e-11;2.6685973305489247e+20;6.080824184170397e-11;2000.0;106332.35;16.69495058393405;-1299965.0;15.23975065412817;-9.484004e-06
08:42:08;-550;-550.0674;6.092085552651376e-11;2.6944368708764618e+20;6.057170138981425e-11;2000.0;99174.005;32.62644899081159;-1306243.5;20.630983980411596;-9.999907e-05
08:42:23;-575;-575.0214;6.064362284072936e-11;2.7191284496688225e+20;6.034774124400356e-11;2000.0;91882.64000000001;19.522869153892145;-1312215.0;17.99305421544658;-1.000976e-05
08:42:37;-600;-599.9972;6.03926111534442e-11;2.7417786190732893e+20;6.014582112625997e-11;2000.0;84404.85;13.522491449433568;-1317669.0;12.467958934805647;-1.031588e-05
08:42:52;-625;-625.0256;6.01639944672374e-11;2.7626551338391113e+20;5.996160714430821e-11;2000.0;76843.74;20.423376802086448;-1322676.0;16.90266251216062;-1.055186e-05
08:43:06;-650;-650.0535;5.995746903777762e-11;2.781720021024983e+20;5.979468703227118e-11;2000.0;69249.83499999999;13.514642568340163;-1327232.0;11.76010204037363;-1.080087e-05
08:43:20;-675;-675.0642;5.978339778216506e-11;2.7979426668630163e+20;5.965358792588053e-11;2000.0;62093.35;11.038841651187873;-1331096.5;10.589499516030017;-1.109314e-05
08:43:35;-700;-700.0449;5.963490374850602e-11;2.8118940626776362e+20;5.953237096216929e-11;2000.0;55378.90999999999;10.934363035860935;-1334411.0;7.996874389409902;-1.130916e-05
08:43:49;-725;-725.0135;5.950740803723083e-11;2.8239560393808894e+20;5.942681983266451e-11;2000.0;49245.16499999999;8.423417581362113;-1337270.0;8.455767262643882;-1.154841e-05
08:44:03;-750;-749.9846;5.940257499902785e-11;2.8339322102433235e+20;5.933955414030286e-11;2000.0;43657.1;6.485129142892941;-1339630.0;8.54400374531753;-1.177336e-05
08:44:17;-775;-775.0057;5.931625486670575e-11;2.8421863860945676e+20;5.926684670766527e-11;2000.0;38735.560000000005;5.543737006749201;-1341579.5;7.1928784224397955;-1.203979e-05
08:44:32;-800;-800.0104;5.92443400768516e-11;2.8490906503940188e+20;5.920525506955717e-11;2000.0;34511.84999999999;11.312178172217836;-1343208.0;8.264381404557753;-1.23346e-05
08:44:46;-825;-825.0378;5.918650667352984e-11;2.8546612819708507e+20;5.915521642067613e-11;2000.0;30922.56000000001;13.140822653091407;-1344520.5;10.379667624736353;-1.253038e-05
08:45:00;-850;-850.0157;5.914093651656223e-11;2.8590622092744055e+20;5.911567904057593e-11;2000.0;27812.854999999992;10.165066342626588;-1345556.5;7.4590548999186215;-1.27616e-05
08:45:14;-875;-874.9805;5.910237114835343e-11;2.8627946064107717e+20;5.90816622847659e-11;2000.0;25207.92;9.021367967220941;-1346434.5;9.446560220524717;-1.302579e-05
08:45:28;-900;-899.9448;5.907135334034894e-11;2.8658018483928197e+20;5.90539469619277e-11;2000.0;23128.260000000002;9.459218783810826;-1347141.5;7.6900910267694496;-1.326618e-05
