Repository: aimaax/PENGUIN

# PENGUIN :penguin:  

> **NOTE!!** Google ID and GitLab repo for CERN organization is hidden and the create database function won't work properly in this version. Plotting is still possible with the saved database and data stored in this repo.  

A Python-based environment for GUI-driven analysis for IV, CV, and TCT measurements obtained with [Particulars Setup]() at CERN for CMS HGCAL silicon diodes. Used to plot data for individual diodes, but also to analyse Current Volume Normalization, Saturation Voltage, Charge Collection, and Charge Collection Efficiency.

---

File: Data/HighFluenceIrrNeutron2023/CV_onPCB/N8738_1_LR_2e15_1000min_CV.csv
time (11.07.2024);set voltage (V);real voltage (V);serial capacitance;1/serial capacitance^2;parallel capacitance;LCR frequency (Hz);r;delta r;x;delta x;sample current
15:20:09;-25;-25.04161;7.013504955434686e-11;2.0329644469507437e+20;6.394660600335727e-11;2000.0;352969.35;12.66062300994702;-1134632.0;10.597169433391164;-1.948348e-06
15:20:24;-50;-50.07519;6.94750369482637e-11;2.0717742320140606e+20;6.47333604238174e-11;2000.0;310001.1;12.027032052838305;-1145411.0;14.193308282426615;-2.794883e-06
15:20:38;-75;-75.10281;6.880462776918477e-11;2.1123442684351742e+20;6.49873423387771e-11;2000.0;280307.95;14.813081212225905;-1156571.5;11.667797564236363;-3.447571e-06
15:20:53;-100;-100.0778;6.818238772399364e-11;2.1510751738720148e+20;6.502161608639631e-11;2000.0;257327.15;12.383108454665171;-1167126.5;11.667797564236363;-4.075068e-06
15:21:07;-125;-125.0329;6.760758281274292e-11;2.1878078808725363e+20;6.493963593739118e-11;2000.0;238576.9;14.786294329547207;-1177049.5;12.932033869426725;-4.992549e-06
15:21:22;-150;-150.0133;6.709450528957046e-11;2.221396534041188e+20;6.480452548358199e-11;2000.0;222954.55;16.035035859018215;-1186050.5;6.836483013948034;-6.336289e-06
15:21:37;-175;-175.04;6.660434402173764e-11;2.2542126848893383e+20;6.462396417019803e-11;2000.0;209153.45;18.84959880209656;-1194779.0;12.627351266199891;-1.498324e-05
15:21:51;-200;-200.0789;6.618428688360717e-11;2.2829174742327653e+20;6.443708480709286e-11;2000.0;197988.0;11.657829986751393;-1202362.0;11.036303729057115;-5.861415e-06
15:22:06;-225;-225.0864;6.576022829717303e-11;2.3124554541478497e+20;6.422391710752457e-11;2000.0;187162.15;36.551352574152446;-1210115.5;29.474353258383804;-3.681827e-05
15:22:20;-250;-250.0704;6.539107417656453e-11;2.3386382946914887e+20;6.401364231777353e-11;2000.0;178513.25;7.788091871569057;-1216947.0;15.733721746617995;-6.679437e-06
15:22:35;-275;-275.0384;6.501608014107226e-11;2.365693278032353e+20;6.379143273075201e-11;2000.0;169587.45;37.25858793620606;-1223966.0;32.79024245107071;-8.058963e-05
15:22:49;-300;-300.0174;6.469323922458948e-11;2.3893633944382747e+20;6.358239611452362e-11;2000.0;162588.25;13.7018018888028;-1230074.0;8.757853618324527;-7.441653e-06
15:23:04;-325;-325.0516;6.436044250297747e-11;2.4141372500136352e+20;6.336288538625884e-11;2000.0;155139.55;59.98493456693937;-1236434.5;57.64319127182325;-9.999855e-05
15:23:19;-350;-350.0634;6.406693149736669e-11;2.4363077813967834e+20;6.31539453197125e-11;2000.0;149344.1;14.501534401572817;-1242099.0;10.121758740456126;-8.185879e-06
15:23:33;-375;-375.0832;6.3764766039614e-11;2.459452610775386e+20;6.294027455680936e-11;2000.0;142836.15;114.1258357034024;-1247985.0;112.89486259347676;-9.999852e-05
15:23:48;-400;-400.0729;6.348612068246769e-11;2.481089434489751e+20;6.272888617175809e-11;2000.0;137718.65;15.286967488681325;-1253462.5;13.979896280015813;-8.916238e-06
15:24:02;-425;-422.3471;6.320422694354224e-11;2.5032703327348123e+20;6.251742903470939e-11;2000.0;131964.75;214.38881588133276;-1259053.0;162.4409123343008;-9.999851e-05
15:24:16;-450;-449.9888;6.290997654117554e-11;2.52674231522956e+20;6.22888365313549e-11;2000.0;126316.55;10.937658570279108;-1264942.0;12.720062892926276;-9.611313e-06
15:24:30;-475;-475.0361;6.26521498849131e-11;2.547581248085036e+20;6.208331129769991e-11;2000.0;121579.75;14.40830923460487;-1270147.5;12.901065847440668;-1.001753e-05
15:24:45;-500;-492.7232;6.23664514148086e-11;2.5709754657476248e+20;6.185632838125364e-11;2000.0;115873.6;468.70553869140485;-1275966.0;258.468953648209;-9.999849e-05
15:24:59;-525;-525.0882;6.206339788476078e-11;2.596144743694496e+20;6.1614339761595e-11;2000.0;109462.4;12.585785633006786;-1282196.5;13.005287386290238;-1.062698e-05
15:25:14;-550;-550.07;6.178245607114422e-11;2.6198091938369647e+20;6.138730322411648e-11;2000.0;103339.95;10.594450198099004;-1288027.0;7.749193506423749;-1.09358e-05
15:25:28;-575;-575.0245;6.151545688423949e-11;2.642600374213533e+20;6.117108890502914e-11;2000.0;97060.865;13.398270923891504;-1293617.5;13.301785594423029;-1.126923e-05
15:25:42;-600;-599.9985;6.125485735812728e-11;2.6651332911366046e+20;6.095983811143143e-11;2000.0;90375.94999999998;23.955374657892577;-1299121.0;15.554742042219795;-1.160219e-05
15:25:56;-625;-625.0286;6.100552811816932e-11;2.6869625768868335e+20;6.075726847713111e-11;2000.0;83382.495;13.258684842396729;-1304430.5;14.705016150960187;-1.188916e-05
15:26:10;-650;-650.0573;6.077752454392319e-11;2.707160379061588e+20;6.057158206902253e-11;2000.0;76345.88499999998;14.727284669959088;-1309324.0;12.37739875741264;-1.219613e-05
15:26:25;-675;-675.0704;6.057592464075019e-11;2.7252095112258506e+20;6.040707484576896e-11;2000.0;69453.87000000001;17.307923185639968;-1313681.5;12.047302602657576;-1.2493e-05
15:26:39;-700;-700.0504;6.039639260568295e-11;2.7414353012067824e+20;6.025969396076938e-11;2000.0;62754.92;9.978548491639442;-1317586.5;11.119240081948046;-1.278959e-05
15:26:53;-725;-725.018;6.024249285719788e-11;2.755460123191256e+20;6.013288679808057e-11;2000.0;56396.02;10.957348219345667;-1320952.5;10.974402033823985;-1.308565e-05
15:27:08;-750;-749.9874;6.011007302189441e-11;2.7676138093182055e+20;6.002292858005349e-11;2000.0;50443.37500000001;13.383084239068408;-1323862.5;12.447389284504602;-1.337327e-05
15:27:22;-775;-775.0079;5.999808611178687e-11;2.777954998128817e+20;5.992898022258466e-11;2000.0;45039.32;11.662507449086563;-1326333.5;10.350724612315796;-1.366965e-05
15:27:36;-800;-800.0156;5.990247400708395e-11;2.7868300270630843e+20;5.984788113462224e-11;2000.0;40122.590000000004;12.624604746287881;-1328450.5;12.072178759445206;-1.392894e-05
15:27:50;-825;-825.0441;5.982225021345725e-11;2.7943095178522486e+20;5.977899510823576e-11;2000.0;35782.59;16.673915107136576;-1330232.0;17.882952776317453;-1.424334e-05
15:28:05;-850;-850.0214;5.975848151408058e-11;2.8002763547839414e+20;5.972394831155562e-11;2000.0;32020.989999999998;13.826924639991347;-1331651.5;10.9607253409617;-1.450762e-05
15:28:19;-875;-874.985;5.970391793785184e-11;2.8053970542837763e+20;5.967605189567938e-11;2000.0;28802.150000000005;10.10682319030065;-1332868.5;14.00490985333358;-1.481135e-05
15:28:33;-900;-899.9503;5.966139436958452e-11;2.809397564438009e+20;5.963866760945773e-11;2000.0;26037.635;16.018466335763755;-1333818.5;14.0761322812767;-1.510456e-05

File: Data/HighFluenceIrrNeutron2023/CV_onPCB/N8738_1_LR_2e15_11000min_CV.csv
time (29.08.2024);set voltage (V);real voltage (V);serial capacitance;1/serial capacitance^2;parallel capacitance;LCR frequency (Hz);r;delta r;x;delta x;sample current
13:14:01;-25;-25.03872;7.160774441571217e-11;1.9502038611289244e+20;6.427331990904578e-11;2000.0;375403.05;21.199348456969144;-1111297.0;30.58676184233957;-1.037255e-06
13:14:21;-50;-50.07176;7.129859906608917e-11;1.9671523992259723e+20;6.527397961280024e-11;2000.0;339081.35;43.3456615476105;-1116115.5;84.68315948286295;-1.457161e-06
13:14:40;-75;-75.1016;7.085188480277404e-11;1.992036007331656e+20;6.575824686511082e-11;2000.0;312591.85;25.51688411620823;-1123152.5;54.38692397994209;-1.773346e-06
13:15:00;-100;-100.0761;7.039310690525217e-11;2.018086291241851e+20;6.600077015975569e-11;2000.0;291630.75;14.292808506378304;-1130472.5;20.14789070845879;-2.049361e-06
13:15:20;-125;-125.0281;7.00085921570358e-11;2.040315418348286e+20;6.614551801901998e-11;2000.0;274697.75;17.133720407430488;-1136681.5;38.26404970726439;-2.316459e-06
13:15:40;-150;-150.0083;6.957501894702818e-11;2.0658240706589766e+20;6.6159540448002e-11;2000.0;259876.1;16.206619018166617;-1143765.0;21.46508793366568;-2.560318e-06
13:15:59;-175;-175.0436;6.917488340467e-11;2.0897923179934384e+20;6.612458660325518e-11;2000.0;247076.4;15.017389919689768;-1150381.0;22.37073981789605;-2.815754e-06
13:16:19;-200;-200.0759;6.878253427000956e-11;2.113701490063827e+20;6.604512949181112e-11;2000.0;235538.05;11.685990544237152;-1156943.0;24.960969532452058;-3.047111e-06
13:16:38;-225;-225.0893;6.845400394749716e-11;2.1340386899397558e+20;6.597001738164801e-11;2000.0;225575.85;13.934538923121927;-1162495.5;18.499662159077392;-3.274919e-06
13:16:58;-250;-250.0655;6.81228523528065e-11;2.154836643486752e+20;6.586147379990389e-11;2000.0;216455.3;11.807222365992777;-1168146.5;17.062751829643425;-3.484497e-06
13:17:18;-275;-275.0376;6.780546043521759e-11;2.175057092854104e+20;6.573817522541298e-11;2000.0;208121.45;17.685654497360286;-1173614.5;14.772863635734272;-3.700604e-06
13:17:37;-300;-300.0132;6.747722024189943e-11;2.1962695146740747e+20;6.558482485935186e-11;2000.0;200325.95;15.877417138817009;-1179323.5;22.564075429762237;-3.918993e-06
13:17:56;-325;-325.0493;6.717671680116873e-11;2.2159627281963673e+20;6.543633725713167e-11;2000.0;193189.65;22.349862974971455;-1184599.0;44.42352980122133;-4.107534e-06
13:18:16;-350;-350.0616;6.689110520591034e-11;2.2349265601079902e+20;6.528533319040797e-11;2000.0;186576.05;17.088076983674906;-1189657.0;19.197656106931387;-4.327018e-06
13:18:35;-375;-375.0942;6.661817194024071e-11;2.253276969203913e+20;6.513178983713393e-11;2000.0;180453.85;16.754294225660477;-1194531.0;22.96627962905616;-4.546261e-06
13:18:54;-400;-400.0696;6.632414898816427e-11;2.2732993490229373e+20;6.495016011125084e-11;2000.0;174509.85;17.461854855656085;-1199826.5;14.374891303936874;-4.711604e-06
13:19:14;-425;-425.0403;6.60597341969583e-11;2.2915342683140696e+20;6.478382771931771e-11;2000.0;169055.55;19.23986421469757;-1204629.0;17.27570548487094;-4.929019e-06
13:19:33;-450;-449.9945;6.582005900333592e-11;2.308253301738114e+20;6.463068673346092e-11;2000.0;164010.4;15.26604074408292;-1209015.5;17.370592966274927;-5.139889e-06
13:19:53;-475;-475.0278;6.558195453780698e-11;2.3250446014880812e+20;6.447243656897433e-11;2000.0;159179.05;17.827012509111;-1213405.0;20.438933435969695;-5.36237e-06
13:20:12;-500;-500.0605;6.533692860367039e-11;2.3425160214735497e+20;6.43028735871382e-11;2000.0;154450.05;14.159179884442462;-1217955.5;19.943357290085338;-5.560494e-06
13:20:31;-525;-525.0934;6.51070676678875e-11;2.359085756524478e+20;6.414063701253385e-11;2000.0;150030.9;16.08973275104344;-1222255.5;15.881986651549608;-5.794237e-06
13:20:51;-550;-550.0741;6.487974408126588e-11;2.3756460970759956e+20;6.397597772484831e-11;2000.0;145780.9;15.598701869065897;-1226538.0;21.243822631532208;-6.023234e-06
13:21:10;-575;-575.028;6.467073726491113e-11;2.3910264251927786e+20;6.382380052195774e-11;2000.0;141747.85;15.15936591681855;-1230502.0;18.036074961032956;-6.244373e-06
13:21:29;-600;-600.0056;6.444654953074543e-11;2.4076905026113782e+20;6.365502203918724e-11;2000.0;137691.5;20.824804921055083;-1234782.5;24.029929254993657;-6.464746e-06
13:21:49;-625;-625.0348;6.422735782219536e-11;2.42415222061546e+20;6.348800726187349e-11;2000.0;133705.55;15.9935104026602;-1238996.5;20.67939796028888;-6.666572e-06
13:22:08;-650;-650.0623;6.401230377284617e-11;2.4404678172515546e+20;6.332222246911827e-11;2000.0;129777.3;19.92022841234507;-1243159.0;22.066943603498878;-7.619724e-06
13:22:27;-675;-675.0679;6.378855925374127e-11;2.457618195024617e+20;6.315146748420868e-11;2000.0;125301.6;20.55789386099656;-1247519.5;15.944826747255675;-1.403876e-05
13:22:48;-700;-700.056;6.359057773607606e-11;2.4729450067859358e+20;6.299176901693868e-11;2000.0;122011.15;16.307095848126973;-1251403.5;18.59132862385042;-7.326467e-06
13:23:07;-725;-725.0151;6.336620911907395e-11;2.4904885390324063e+20;6.28162692462967e-11;2000.0;117504.35;21.429684435380743;-1255834.5;17.45673222570593;-4.287541e-05
13:23:27;-750;-749.9958;6.31750993808498e-11;2.5055791845830685e+20;6.266013931703352e-11;2000.0;114191.9;17.486551975732663;-1259633.5;17.062751829643425;-7.837375e-06
13:23:47;-775;-775.0059;6.296109433462509e-11;2.5226410822267276e+20;6.249082964073687e-11;2000.0;109643.0;28.631101969711192;-1263915.0;25.214083366245937;-7.499526e-05
13:24:08;-800;-800.0225;6.278368372834557e-11;2.5369178999775566e+20;6.234513571745702e-11;2000.0;106304.25;12.229855886313624;-1267486.5;11.837968575731226;-8.423742e-06
13:24:27;-825;-825.0488;6.257822254739336e-11;2.5536040188591525e+20;6.218033482403368e-11;2000.0;101723.35;30.327732770518796;-1271648.0;28.50964748992874;-9.999055e-05
13:24:46;-850;-850.0262;6.239187824960655e-11;2.568880371012556e+20;6.202400086623812e-11;2000.0;98227.645;15.264323560184483;-1275446.0;12.397580409095962;-9.063712e-06
13:25:06;-875;-874.6642;6.219966315596149e-11;2.584782082190027e+20;6.186798560289146e-11;2000.0;93675.745;65.87750544571378;-1279387.5;71.4663382299667;-9.999774e-05
13:25:26;-900;-899.9575;6.203284582652365e-11;2.5987026498120837e+20;6.172701810067149e-11;2000.0;90296.145;18.560392607646875;-1282828.0;13.939153489362258;-9.900929e-06

File: Data/HighFluenceIrrNeutron2023/CV_onPCB/N8738_1_LR_2e15_3100min_CV.csv
time (01.08.2024);set voltage (V);real voltage (V);serial capacitance;1/serial capacitance^2;parallel capacitance;LCR frequency (Hz);r;delta r;x;delta x;sample current
08:31:11;-25;-25.04174;7.017599367350782e-11;2.0305928765130342e+20;6.409635951693246e-11;2000.0;349239.7;17.33711336987793;-1133970.0;14.933184523068078;-1.693475e-06
08:31:30;-50;-50.07482;6.949885224207966e-11;2.0703545982570394e+20;6.48140766861056e-11;2000.0;307838.0;10.827973032844143;-1145018.5;14.39227223200006;-2.377983e-06
08:31:49;-75;-75.10246;6.883259951305977e-11;2.11062781583022e+20;6.504027469034545e-11;2000.0;279162.8;11.881203642729135;-1156101.5;11.837968575731226;-2.910518e-06
08:32:10;-100;-100.0764;6.82320215780101e-11;2.147946809319159e+20;6.507172783135867e-11;2000.0;257021.5;8.023559060666281;-1166277.5;10.697546447667335;-3.37729e-06
08:32:29;-125;-125.0304;6.767911150776865e-11;2.183185824138051e+20;6.499489456630682e-11;2000.0;238948.7;10.67850644987397;-1175805.5;8.380781586463161;-3.799427e-06
08:32:48;-150;-150.0109;6.717487382865278e-11;2.216084321708771e+20;6.486061551981424e-11;2000.0;223768.35;8.706972780478873;-1184631.5;7.080783854913239;-4.212236e-06
08:33:07;-175;-175.0459;6.669963887003273e-11;2.2477760263182916e+20;6.468347860001052e-11;2000.0;210635.95;10.13668461579031;-1193072.0;11.104053313993047;-4.580467e-06
08:33:26;-200;-200.0773;6.624720829319166e-11;2.2785829166678806e+20;6.44760861030598e-11;2000.0;199089.1;8.825786083970087;-1201220.0;12.509996003196804;-4.928213e-06
08:33:46;-225;-225.0896;6.583263728642093e-11;2.3073713352550194e+20;6.426298368051825e-11;2000.0;188916.7;15.198371623302284;-1208784.5;13.123928527693222;-5.278725e-06
08:34:05;-250;-250.0668;6.544582088752524e-11;2.334727297714994e+20;6.40452123855181e-11;2000.0;179813.9;10.042634116605067;-1215929.0;12.467958934805647;-5.600682e-06
08:34:24;-275;-275.0393;6.506777962920299e-11;2.3619354567701765e+20;6.381372211864769e-11;2000.0;171445.4;9.939919516776783;-1222993.5;10.42293144945317;-5.910873e-06
08:34:44;-300;-300.0146;6.473426143690358e-11;2.3863360666052054e+20;6.36018752778803e-11;2000.0;164028.1;9.558739456643853;-1229294.5;11.257775091020427;-6.234552e-06
08:35:03;-325;-325.05;6.440935765929353e-11;2.4104718490594682e+20;6.338383468240543e-11;2000.0;157153.7;10.544927690600824;-1235495.5;10.641311009457434;-6.571844e-06
08:35:22;-350;-350.0597;6.409923658907417e-11;2.433852672182918e+20;6.316798971794929e-11;2000.0;150737.45;8.406686326966172;-1241473.0;9.851395840184273;-6.897453e-06
08:35:42;-375;-375.0873;6.378753662384852e-11;2.4576969958095372e+20;6.294705420892442e-11;2000.0;144155.4;15.064926153154554;-1247539.5;14.008479574886062;-1.380963e-05
08:36:02;-400;-400.0698;6.350676669894593e-11;2.4794764949728074e+20;6.273539694676884e-11;2000.0;138945.7;12.974417135270473;-1253055.0;17.356554957709783;-7.406621e-06
08:36:21;-425;-425.0367;6.321062806810068e-11;2.5027633631204295e+20;6.251568528949604e-11;2000.0;132733.35;17.88117375901257;-1258925.5;17.825192846081638;-4.826927e-05
08:36:40;-450;-449.995;6.293594813902632e-11;2.524657338459198e+20;6.230040203095833e-11;2000.0;127708.4;15.058286755139179;-1264420.0;8.631338250816034;-7.9772e-06
08:37:00;-475;-475.0285;6.263959876161064e-11;2.5486022702634294e+20;6.207301428558603e-11;2000.0;121373.0;46.16925383845833;-1270402.0;44.08854726570155;-8.222801e-05
08:37:20;-500;-500.0644;6.23687487575212e-11;2.5707860663100116e+20;6.185629466545649e-11;2000.0;116133.8;10.398461424653169;-1275919.0;7.379024325749306;-8.508943e-06
08:37:40;-525;-525.097;6.208877193350694e-11;2.594023225081777e+20;6.163823773780981e-11;2000.0;109576.1;44.66329029527492;-1281672.5;49.688404079825304;-9.999835e-05
08:37:59;-550;-550.0778;6.183432764761214e-11;2.615415626739965e+20;6.143312580280248e-11;2000.0;104001.75;14.683983621619848;-1286946.5;14.182295300831948;-9.066661e-06
08:38:19;-575;-574.7361;6.157938700016727e-11;2.637116264642515e+20;6.123280207260413e-11;2000.0;97222.67000000001;66.81668620187638;-1292274.5;64.60446965961411;-9.999837e-05
08:38:39;-600;-599.998;6.132417696259027e-11;2.659111471418097e+20;6.102720988038426e-11;2000.0;90521.30500000001;12.866797338498847;-1297652.5;12.764697411219743;-9.584721e-06
08:38:59;-625;-625.037;6.110901374762103e-11;2.677869758882139e+20;6.085260137747884e-11;2000.0;84530.76;11.042715698595206;-1302221.5;9.981858544379397;-9.891402e-06
08:39:19;-650;-650.0576;6.087662799927912e-11;2.698353367979781e+20;6.066608153323185e-11;2000.0;77008.83499999999;15.649637815297789;-1307192.5;13.745453793891272;-9.999836e-05
08:39:39;-675;-675.07;6.068061715471279e-11;2.715813993323884e+20;6.050637515593763e-11;2000.0;70374.61;12.425525944602851;-1311415.0;13.79311422413372;-1.032519e-05
08:39:58;-700;-700.0492;6.050566302182673e-11;2.7315424327533478e+20;6.03630106176889e-11;2000.0;63936.40500000001;10.998469154841501;-1315207.0;17.3507924891055;-1.055779e-05
08:40:18;-725;-725.0159;6.03507489069309e-11;2.7455836031706022e+20;6.023505047487665e-11;2000.0;57789.18500000001;10.564845656705103;-1318583.0;12.451907484397722;-1.080124e-05
08:40:38;-750;-749.9852;6.02137979678504e-11;2.7580869783588746e+20;6.012090513279565e-11;2000.0;51948.435;10.339282554897057;-1321582.0;12.300406497347963;-1.103891e-05
08:40:57;-775;-775.0053;6.009593266892997e-11;2.7689163813413074e+20;6.002177446738885e-11;2000.0;46544.700000000004;8.590151337432923;-1324174.0;8.555699854482976;-1.127942e-05
08:41:17;-800;-800.0151;5.999236429741391e-11;2.7784849222622508e+20;5.993361601807064e-11;2000.0;41529.479999999996;11.654508998666584;-1326460.0;10.606601717798211;-1.151903e-05
08:41:36;-825;-825.0414;5.990357878116483e-11;2.786727235568694e+20;5.985707881697744e-11;2000.0;37025.925;8.690028409044446;-1328426.0;11.388590782006348;-1.176125e-05
08:41:56;-850;-850.0207;5.982708501794207e-11;2.7938579031932482e+20;5.97903615742226e-11;2000.0;32964.645;18.801807725588503;-1330124.5;13.199905302690622;-1.200723e-05
08:42:15;-875;-874.9832;5.976330601613441e-11;2.7998242581842644e+20;5.973432550115241e-11;2000.0;29328.954999999998;12.199730478580332;-1331544.0;8.927485648266257;-1.223144e-05
08:42:35;-900;-899.9481;5.970954005832157e-11;2.8048687789814582e+20;5.968643887061675e-11;2000.0;26219.580000000005;10.35761459024239;-1332743.0;12.551892287619424;-1.249037e-05

File: Data/HighFluenceIrrNeutron2023/CV_onPCB/N8738_1_LR_2e15_330min_CV.csv
time (04.07.2024);set voltage (V);real voltage (V);serial capacitance;1/serial capacitance^2;parallel capacitance;LCR frequency (Hz);r;delta r;x;delta x;sample current
09:41:15;-25;-25.03952;6.996987326323609e-11;2.0425741222703396e+20;6.354154045385841e-11;2000.0;361742.35;36.28107461197918;-1137310.5;48.09092949819124;-1.842353e-06
09:41:29;-50;-50.07217;6.956531794357728e-11;2.0664002762849013e+20;6.443896293958475e-11;2000.0;322646.85;52.49653679053504;-1143924.5;83.62258965136155;-2.660973e-06
09:41:43;-75;-75.10007;6.903056729171561e-11;2.09853934038047e+20;6.480237117951999e-11;2000.0;294463.05;23.088035321352056;-1152786.0;31.011288267339037;-3.280159e-06
09:41:58;-100;-100.0769;6.850152798722178e-11;2.1310786695659448e+20;6.493513101787485e-11;2000.0;272248.1;18.537111425462165;-1161689.0;25.316990342455792;-3.82901e-06
09:42:12;-125;-125.0314;6.807925911700985e-11;2.1575971428890034e+20;6.499269733216661e-11;2000.0;254730.25;21.29622912630309;-1168894.5;33.230069214493064;-4.623302e-06
09:42:26;-150;-150.0101;6.761958952461927e-11;2.187031004026347e+20;6.493493344713366e-11;2000.0;239289.0;30.86000648088072;-1176840.5;51.09048345827234;-5.575859e-06
09:42:40;-175;-175.0456;6.728381095332696e-11;2.208914144580122e+20;6.48982247510183e-11;2000.0;226757.0;26.754438884043147;-1182713.5;45.81634533657175;-9.941713e-06
09:42:54;-200;-200.0703;6.682549622820118e-11;2.239317196499788e+20;6.473156490233531e-11;2000.0;214176.15;21.65274520701705;-1190825.0;30.170349683091175;-2.496457e-05
09:43:09;-225;-225.0902;6.647009965481533e-11;2.2633271872123663e+20;6.458887167219997e-11;2000.0;204317.55;26.99735866709927;-1197192.0;57.61770561207726;-6.065379e-06
09:43:23;-250;-250.0628;6.608420111058509e-11;2.2898377541386446e+20;6.44070489367909e-11;2000.0;194317.55;59.45243792309948;-1204183.0;53.047620116269115;-5.633571e-05
09:43:37;-275;-275.0414;6.57765077879179e-11;2.3113109440532054e+20;6.425236600863426e-11;2000.0;186332.0;18.107318962231815;-1209816.0;22.476654555338076;-6.820594e-06
09:43:51;-300;-300.0153;6.546730360085533e-11;2.333195294860508e+20;6.408811671386407e-11;2000.0;178315.25;81.61950976941726;-1215530.0;79.19280270327602;-8.777988e-05
09:44:06;-325;-325.0468;6.515920545981374e-11;2.3553119746745762e+20;6.389937509880417e-11;2000.0;171483.4;25.33933700790137;-1221277.5;28.520825724372003;-7.578124e-06
09:44:20;-350;-350.0634;6.486435480898127e-11;2.3767734898226414e+20;6.372053935922118e-11;2000.0;164369.9;81.55090128257321;-1226829.0;71.82931156568327;-9.999893e-05
09:44:35;-375;-375.0919;6.465200634024761e-11;2.392412078201094e+20;6.358703201990987e-11;2000.0;159291.8;22.818917590455513;-1230858.5;42.01353948431386;-8.400098e-06
09:44:49;-400;-399.6857;6.43486545997227e-11;2.4150218131197726e+20;6.338168035721299e-11;2000.0;152748.25;70.92636586629827;-1236661.0;79.73361900729202;-9.999891e-05
09:45:04;-425;-425.0401;6.411780352558221e-11;2.432443308707812e+20;6.321766181916902e-11;2000.0;148097.5;25.22900116928928;-1241113.5;38.381473395376574;-9.112852e-06
09:45:18;-450;-446.5744;6.383978380260516e-11;2.4536758296502642e+20;6.301953378665505e-11;2000.0;142211.35;156.3007081717802;-1246518.5;144.29011573909006;-9.999875e-05
09:45:33;-475;-475.0214;6.359878548350172e-11;2.472306755658232e+20;6.284109050736054e-11;2000.0;137393.65;15.631102808183432;-1251242.0;22.65612499965517;-9.787e-06
09:45:48;-500;-500.0517;6.336893393865226e-11;2.4902743651270092e+20;6.266791719099763e-11;2000.0;132817.5;25.6474657617473;-1255780.5;28.969596131116496;-1.01741e-05
09:46:02;-525;-525.0856;6.312551139075494e-11;2.5095172259159494e+20;6.24808665748348e-11;2000.0;128047.75;14.598779914773699;-1260623.0;21.78416856343156;-1.050267e-05
09:46:16;-550;-550.0671;6.28827095469683e-11;2.528934065742304e+20;6.229074790602504e-11;2000.0;123365.55;23.77913738973724;-1265490.5;26.49976414989386;-1.084841e-05
09:46:31;-575;-575.0219;6.266986316693502e-11;2.5461413327722126e+20;6.212285221781567e-11;2000.0;119152.65;23.381004576364973;-1269788.5;34.88033113374929;-1.12889e-05
09:46:45;-600;-599.9974;6.242393580276898e-11;2.5662425727951228e+20;6.192620650555674e-11;2000.0;114287.4;16.752522198164666;-1274791.0;13.581237057057798;-1.160994e-05
09:47:00;-625;-625.0263;6.22071024084698e-11;2.5841638988614448e+20;6.175212783015678e-11;2000.0;109803.9;33.24559369299938;-1279234.5;37.84491379300526;-1.193802e-05
09:47:14;-650;-650.0544;6.196350791402831e-11;2.6045218630755333e+20;6.155391535006416e-11;2000.0;104761.65;15.391925643011659;-1284263.5;21.93484670564169;-1.235289e-05
09:47:28;-675;-675.0665;6.172652955718666e-11;2.6245586320869016e+20;6.136022540318038e-11;2000.0;99608.345;21.05300866265917;-1289194.0;16.783920876839236;-1.270717e-05
09:47:42;-700;-700.0462;6.149007403379564e-11;2.644782533712779e+20;6.116680686051965e-11;2000.0;94082.31999999998;22.548852077212175;-1294151.5;20.775887466002505;-1.295315e-05
09:47:56;-725;-725.0164;6.12642890106078e-11;2.6643127584403662e+20;6.098150197636994e-11;2000.0;88453.17499999999;14.173266869356546;-1298921.0;14.998333240730451;-1.33325e-05
09:48:11;-750;-749.9864;6.106636366255402e-11;2.6816116308399148e+20;6.081815293358477e-11;2000.0;83249.52;31.85511936879235;-1303131.0;34.43036450576729;-1.373185e-05
09:48:25;-775;-775.0071;6.087150567366595e-11;2.698807518931692e+20;6.065738504018857e-11;2000.0;77671.82499999998;25.603183273765204;-1307302.5;20.43128728200942;-1.412518e-05
09:48:39;-800;-800.0135;6.06900347853475e-11;2.7149712009702002e+20;6.050773232897104e-11;2000.0;71971.99999999999;30.991414133594944;-1311211.5;22.904966710301064;-1.43853e-05
09:48:53;-825;-825.0391;6.052061823490448e-11;2.7301926199789253e+20;6.036657352227892e-11;2000.0;66421.995;13.358189388910153;-1314882.0;16.118312566767028;-1.476522e-05
09:49:07;-850;-850.02;6.038058240959236e-11;2.7428711371136496e+20;6.02498159843723e-11;2000.0;61399.255000000005;20.747673935889626;-1317931.5;17.179566350755188;-1.518252e-05
09:49:21;-875;-874.9836;6.024951689901803e-11;2.7548176835522786e+20;6.014023824545217e-11;2000.0;56301.71999999999;12.537510917243473;-1320798.5;12.674284989694685;-1.550151e-05
09:49:36;-900;-899.9489;6.01351925199265e-11;2.7653021330216996e+20;6.004384166438198e-11;2000.0;51615.9;22.74191174901518;-1323309.5;21.10065164870507;-1.601672e-05

File: Data/HighFluenceIrrNeutron2023/CV_onPCB/N8738_1_LR_2e15_42000min_CV.csv
time (12.11.2024);set voltage (V);real voltage (V);serial capacitance;1/serial capacitance^2;parallel capacitance;LCR frequency (Hz);r;delta r;x;delta x;sample current
13:22:51;-25;-25.03847;7.881809857522467e-11;1.6097116704654085e+20;6.660437153874811e-11;2000.0;432351.45;39.02739262364321;-1009634.5;113.67162134851424;-6.276679e-07
13:23:11;-50;-50.06938;7.823411358163737e-11;1.633833014652892e+20;6.825903088868268e-11;2000.0;388841.1;728.844537264292;-1017171.0;236.60610727536178;-0.0002028279
13:23:30;-75;-75.0977;7.764553418707204e-11;1.6586969102138917e+20;6.92713385675102e-11;2000.0;356343.15;14.802073334502838;-1024881.5;102.45553913771573;-1.099394e-06
13:23:50;-100;-100.0732;7.691119127791616e-11;1.690522376316447e+20;6.974796843537958e-11;2000.0;331580.55;10.194232438001404;-1034667.0;36.90596157804318;-1.278445e-06
13:24:09;-125;-125.0295;7.634253305046718e-11;1.715800809767848e+20;7.007924484440551e-11;2000.0;311623.4;8.77878123659543;-1042374.0;44.678854058715515;-1.447027e-06
13:24:29;-150;-150.0087;7.583165328448082e-11;1.7389974725910594e+20;7.028667230245089e-11;2000.0;294749.55;7.6195390280514985;-1049396.5;43.72799446578816;-1.605314e-06
13:24:49;-175;-175.0422;7.540147401010884e-11;1.7588966761447516e+20;7.043898578984847e-11;2000.0;280126.05;9.42111325693519;-1055383.5;43.29708419743759;-1.755389e-06
13:25:08;-200;-200.0734;7.481989865046083e-11;1.7863467692002958e+20;7.03814941021094e-11;2000.0;267089.75;8.245263792020241;-1063587.0;59.24567494762803;-1.892202e-06
13:25:28;-225;-225.0862;7.435757012329253e-11;1.8086295462840078e+20;7.034786124087881e-11;2000.0;255502.95;13.341378302109572;-1070200.0;51.35172830587106;-2.034113e-06
13:25:47;-250;-250.0645;7.393051123666846e-11;1.829584958681626e+20;7.028638481755053e-11;2000.0;245091.1;8.63970485607003;-1076382.0;37.199462361706246;-2.173287e-06
13:26:07;-275;-275.0373;7.346957816518503e-11;1.8526138539657206e+20;7.01502311605339e-11;2000.0;235610.35;11.146810081812644;-1083135.0;41.80610003336833;-2.30961e-06
13:26:27;-300;-300.0143;7.305413875306234e-11;1.8737444077539364e+20;7.00155391288149e-11;2000.0;226926.3;10.091605422329987;-1089294.5;36.04493723118407;-2.441207e-06
13:26:46;-325;-325.0478;7.2634022194285e-11;1.8954826398588328e+20;6.98454436110621e-11;2000.0;218913.45;10.306181397588535;-1095595.0;18.66145760652152;-2.576606e-06
13:27:06;-350;-350.0596;7.227341210817713e-11;1.914444949339366e+20;6.970169339978419e-11;2000.0;211495.75;12.693477655867206;-1101061.5;37.870007921837036;-2.712657e-06
13:27:25;-375;-375.0906;7.194715228403996e-11;1.9318472414040162e+20;6.956625157106158e-11;2000.0;204619.9;9.457774579677823;-1106054.5;34.78128088498179;-2.857635e-06
13:27:45;-400;-400.0676;7.159981964149257e-11;1.950635587930641e+20;6.939417537270311e-11;2000.0;198145.6;6.8232690112584615;-1111420.0;28.91366458960192;-3.009562e-06
13:28:04;-425;-425.0398;7.125158171892755e-11;1.9697494167571605e+20;6.92020502734901e-11;2000.0;192204.45;11.676145554077337;-1116852.0;29.26260412198477;-3.134911e-06
13:28:24;-450;-449.9945;7.09168251868311e-11;1.988389359241319e+20;6.900892123825803e-11;2000.0;186580.6;11.310260828115327;-1122124.0;23.12358103754693;-3.290931e-06
13:28:43;-475;-475.0273;7.062491595026073e-11;2.0048602813415873e+20;6.884377864538762e-11;2000.0;181237.7;9.111558593347242;-1126762.0;41.61490117734271;-3.448918e-06
13:29:02;-500;-500.0578;7.031327560529625e-11;2.0226714256437546e+20;6.864803555315876e-11;2000.0;176269.5;10.90836834728274;-1131756.0;38.5123356861149;-3.602061e-06
13:29:22;-525;-525.0909;7.002513306865344e-11;2.039351630360331e+20;6.846458355508312e-11;2000.0;171570.25;9.93022532473458;-1136413.0;26.058587835874757;-3.760797e-06
13:29:41;-550;-550.0735;6.971945442745102e-11;2.0572735384048514e+20;6.82555345931416e-11;2000.0;167157.5;11.716548126474795;-1141395.5;20.790322267824518;-3.920151e-06
13:30:00;-575;-575.0294;6.945439001908151e-11;2.0730061810351132e+20;6.807681591036708e-11;2000.0;162985.25;8.491429502739807;-1145751.5;29.35366246314078;-4.088986e-06
13:30:20;-600;-600.0051;6.9157028765604e-11;2.090871522950874e+20;6.78619087787899e-11;2000.0;158962.9;10.857462871223646;-1150678.0;27.005554984113914;-4.264155e-06
13:30:40;-625;-625.0349;6.890641707799771e-11;2.1061081220321637e+20;6.768387228720519e-11;2000.0;155210.2;11.45897028532669;-1154863.0;27.956215766802202;-4.475402e-06
13:30:59;-650;-650.0602;6.864932310026301e-11;2.1219125494424535e+20;6.749466630325497e-11;2000.0;151616.2;13.41353793747198;-1159188.0;19.60357110324545;-4.686367e-06
13:31:18;-675;-675.0719;6.83936408102022e-11;2.1378072893282894e+20;6.730163471490428e-11;2000.0;148208.85;12.666742872577782;-1163521.5;18.81854138874743;-4.931139e-06
13:31:38;-700;-700.0535;6.81200532496495e-11;2.1550137347744278e+20;6.708649957677268e-11;2000.0;144998.7;8.512667032135111;-1168194.5;18.553638457186775;-5.156884e-06
13:31:58;-725;-725.0201;6.788991685477271e-11;2.1696488295600787e+20;6.690938522851665e-11;2000.0;141896.65;9.456287590804331;-1172154.5;21.383112495612043;-5.43951e-06
13:32:17;-750;-749.993;6.765526138473047e-11;2.1847253475185774e+20;6.672442197111859e-11;2000.0;138926.0;9.874715185766119;-1176220.0;24.74873734152916;-5.762651e-06
13:32:37;-775;-775.0136;6.742233670634867e-11;2.199846611014356e+20;6.653700164465372e-11;2000.0;136147.15;9.718609725675789;-1180283.5;18.765327068825634;-6.119524e-06
13:32:57;-800;-800.0182;6.717666009281418e-11;2.2159664694854677e+20;6.633553101404864e-11;2000.0;133392.05;14.028270563401607;-1184600.0;28.328430948430587;-6.491867e-06
13:33:16;-825;-825.0441;6.693718702291455e-11;2.2318504216974855e+20;6.613662093066019e-11;2000.0;130797.75;7.738176464775147;-1188838.0;38.28576759058122;-7.360269e-06
13:33:35;-850;-850.0178;6.672816301873418e-11;2.245854732790108e+20;6.597071807388934e-11;2000.0;127785.3;16.7423266005654;-1192562.0;33.760924157967004;-1.711621e-05
13:33:55;-875;-874.9937;6.65642031184017e-11;2.2569322672666296e+20;6.583348494529693e-11;2000.0;125950.8;14.413986263348525;-1195499.5;32.74503779200751;-7.938236e-06
13:34:15;-900;-899.9485;6.630121650180208e-11;2.274872213743532e+20;6.561128716738926e-11;2000.0;123078.35;14.60757936825948;-1200241.5;21.157445497980138;-5.747683e-05

File: Data/HighFluenceIrrNeutron2023/CV_onPCB/N8738_1_LR_2e15_62000min_CV.csv
time (21.02.2025);set voltage (V);real voltage (V);serial capacitance;1/serial capacitance^2;parallel capacitance;LCR frequency (Hz);r;delta r;x;delta x;sample current
12:56:17;-25;-25.05063;8.316292026702612e-11;1.445907590540226e+20;6.828991568264513e-11;2000.0;446561.7;19.442620708124718;-956886.45;125.72669714503758;-5.902997e-07
12:56:37;-50;-50.06681;8.2098054216302e-11;1.4836596023370056e+20;7.025559139730235e-11;2000.0;397958.55;40.785688360011775;-969297.9;79.97733741504527;-0.0002011979
12:56:57;-75;-75.0981;8.109403956272402e-11;1.52062501581665e+20;7.12709773699614e-11;2000.0;364307.65;7.8924885175716275;-981298.65;95.73074937030421;-1.001558e-06
12:57:16;-100;-100.0712;8.026359282971356e-11;1.5522540719739142e+20;7.189933708126139e-11;2000.0;338160.4;6.796101823839898;-991451.65;48.65327712497894;-1.175957e-06
12:57:35;-125;-125.0267;7.952710305522764e-11;1.5811376300800908e+20;7.228487098661143e-11;2000.0;316728.75;6.216862150635158;-1000633.35;59.60085045534167;-1.334829e-06
12:57:54;-150;-150.0049;7.881435158670937e-11;1.6098647317898274e+20;7.247600115885433e-11;2000.0;298590.4;8.167741425877779;-1009682.5;75.51779591592964;-1.46837e-06
12:58:14;-175;-175.0405;7.821289123261229e-11;1.6347197860826173e+20;7.260137964949591e-11;2000.0;282865.05;11.182458361201263;-1017447.0;74.06449891817266;-1.618669e-06
12:58:33;-200;-200.0706;7.75344768482351e-11;1.6634520178820052e+20;7.254618383380215e-11;2000.0;269131.15;10.061131894573293;-1026349.5;42.15729474242862;-1.739323e-06
12:58:53;-225;-225.0838;7.691706413175842e-11;1.6902642330313038e+20;7.244826959533892e-11;2000.0;256950.0;8.460496439334987;-1034588.0;40.17835238035527;-1.864687e-06
12:59:12;-250;-250.0609;7.63372601995189e-11;1.7160378493042668e+20;7.230978958490862e-11;2000.0;246020.45;10.974168533424297;-1042446.0;52.25610012237806;-1.984926e-06
12:59:32;-275;-275.0317;7.582760681969663e-11;1.7391830772826348e+20;7.217572851978125e-11;2000.0;236061.6;9.333916648438638;-1049452.5;31.59014878090953;-2.112055e-06
12:59:51;-300;-300.0097;7.535759683820204e-11;1.760945517478987e+20;7.2031436674629e-11;2000.0;226920.45;7.539719822380669;-1055998.0;26.698314553544385;-2.258334e-06
13:00:10;-325;-325.0431;7.486058118599904e-11;1.784405737808735e+20;7.182284919041509e-11;2000.0;218615.2;7.076581095416062;-1063009.0;43.697253918295594;-2.371859e-06
13:00:30;-350;-350.0564;7.445197428055166e-11;1.8040458156221212e+20;7.16642174746619e-11;2000.0;210809.5;9.279951508493996;-1068843.0;42.03034617987342;-2.513857e-06
13:00:49;-375;-375.0887;7.394792680051469e-11;1.8287232847182797e+20;7.138636879200205e-11;2000.0;203849.0;8.531705573916623;-1076128.5;25.379864065829825;-2.632333e-06
13:01:09;-400;-400.0642;7.358078475036263e-11;1.847018176388943e+20;7.121507306771611e-11;2000.0;197115.45;14.767950941142786;-1081498.0;53.817283469160714;-2.765277e-06
13:01:28;-425;-425.0348;7.316987576995873e-11;1.8678214763657832e+20;7.098116669463311e-11;2000.0;190976.65;8.88320747252928;-1087571.5;22.70765289500436;-2.900809e-06
13:01:47;-450;-449.9917;7.280930095264242e-11;1.886367377661934e+20;7.077824170847673e-11;2000.0;185146.15;7.963125956557515;-1092957.5;17.130017513125896;-3.054226e-06
13:02:07;-475;-475.0247;7.243343434949166e-11;1.9059953881338626e+20;7.05449998851897e-11;2000.0;179750.0;9.616392254894762;-1098629.0;31.960131413997658;-3.206972e-06
13:02:26;-500;-500.0542;7.208231626006772e-11;1.924609090525431e+20;7.032248103946671e-11;2000.0;174642.65;6.222650158895325;-1103980.5;26.272371419420818;-3.347842e-06
13:02:46;-525;-525.0884;7.173073846874405e-11;1.9435217095240843e+20;7.008715839154536e-11;2000.0;169887.35;11.029114878357195;-1109391.5;19.915760090943053;-3.516295e-06
13:03:06;-550;-550.0716;7.140358217792123e-11;1.961372130092249e+20;6.986476837296788e-11;2000.0;165399.45;7.656851506983794;-1114474.5;20.26665981359533;-3.687335e-06
13:03:25;-575;-575.0252;7.110181521424161e-11;1.9780561857500198e+20;6.965894954740982e-11;2000.0;161077.15;8.684548059628666;-1119204.5;22.720860459058322;-3.894218e-06
13:03:44;-600;-600.0013;7.08069036219155e-11;1.9945677546202133e+20;6.945056131412937e-11;2000.0;157058.45;11.403831592934019;-1123866.0;27.34410356914265;-4.094425e-06
13:04:03;-625;-625.0294;7.047879948945767e-11;2.0131818405979056e+20;6.920221604471089e-11;2000.0;153354.4;8.62478985251235;-1129098.0;25.5499510762741;-4.302953e-06
13:04:23;-650;-650.058;7.019834135574759e-11;2.02930020149354e+20;6.89942342169656e-11;2000.0;149757.8;11.76830489067988;-1133609.0;34.27024948844114;-4.542718e-06
13:04:42;-675;-675.0699;6.989409850914583e-11;2.0470053819633268e+20;6.875684360603412e-11;2000.0;146426.8;8.47012396603497;-1138543.5;29.370691173344902;-4.804604e-06
13:05:01;-700;-700.0494;6.96181131351697e-11;2.0632673378332485e+20;6.854174300494779e-11;2000.0;143242.25;10.07071869332075;-1143057.0;29.445712760943653;-5.111968e-06
13:05:20;-725;-725.019;6.939137310510334e-11;2.076773040325143e+20;6.837048313042443e-11;2000.0;140132.8;6.45662450511101;-1146792.0;28.085583490467133;-5.499268e-06
13:05:40;-750;-749.9883;6.911849538372943e-11;2.093203483700899e+20;6.814907368112489e-11;2000.0;137316.35;8.733348441462761;-1151319.5;29.609753460641983;-5.896141e-06
13:05:59;-775;-775.01;6.885538054314905e-11;2.109231430498802e+20;6.793340782714137e-11;2000.0;134638.6;12.666175429070924;-1155719.0;58.8128387344124;-6.308969e-06
13:06:18;-800;-800.0154;6.860694639034584e-11;2.124534658363503e+20;6.772858668522328e-11;2000.0;132090.7;9.334371966018924;-1159904.0;17.31184565550421;-7.044167e-06
13:06:38;-825;-825.0353;6.830259193822504e-11;2.1435105772910494e+20;6.747204011289512e-11;2000.0;129263.05;15.087822076098329;-1165072.5;27.60321539241398;-1.445556e-05
13:06:58;-850;-850.0249;6.805067408989395e-11;2.1594101426013677e+20;6.725025486825552e-11;2000.0;127576.15;10.921372395445548;-1169385.5;19.358137823664755;-7.826856e-06
13:07:18;-875;-874.9828;6.782921423772406e-11;2.1735339488665158e+20;6.706950033291547e-11;2000.0;124863.6;16.632257814259606;-1173203.5;23.10059523042642;-5.162131e-05
13:07:37;-900;-899.954;6.760554381879615e-11;2.1879398521294766e+20;6.687061065361756e-11;2000.0;123399.7;9.49686790473575;-1177085.0;17.327723451163457;-9.158294e-06

File: Data/HighFluenceIrrNeutron2023/CV_onPCB/N8738_1_LR_2e15_73000min_CV.csv
time (13.08.2025);set voltage (V);real voltage (V);serial capacitance;1/serial capacitance^2;parallel capacitance;LCR frequency (Hz);r;delta r;x;delta x;sample current
13:18:23;-25;-25.03416;8.517640177560409e-11;1.3783560624532521e+20;6.911355990528704e-11;2000.0;450402.1;10.02244980032327;-934266.65;24.564433130035795;-5.578977e-07
13:18:41;-50;-50.06022;8.421973492160101e-11;1.4098478932204829e+20;7.13312200837393e-11;2000.0;401640.85;906.0445636805067;-944879.15;325.7958354169064;-0.0001990908
13:18:59;-75;-75.08912;8.311649719151491e-11;1.4475232077707852e+20;7.253907651693216e-11;2000.0;365600.5;11.189168869938463;-957420.9;29.23336278979892;-9.561322e-07
13:19:18;-100;-100.0671;8.216923719159763e-11;1.4810901356352913e+20;7.321240208376745e-11;2000.0;338739.5;7.926380006030494;-968458.2;21.916386563482583;-1.142507e-06
13:19:36;-125;-125.0214;8.12561836725303e-11;1.5145623538325586e+20;7.356249652240017e-11;2000.0;316718.0;8.182297965730653;-979340.5;13.73508281736954;-1.287487e-06
13:19:54;-150;-150.0044;8.040438237605598e-11;1.5468227806593506e+20;7.371388919321984e-11;2000.0;298170.6;9.64945594321255;-989715.6;19.86534671230281;-1.426939e-06
13:20:12;-175;-175.0372;7.95595706425531e-11;1.579847395634971e+20;7.36926214628569e-11;2000.0;282222.65;7.809697497342645;-1000225.0;22.45551157288562;-1.55145e-06
13:20:30;-200;-200.0652;7.890226540970414e-11;1.6062792703202656e+20;7.369563451224107e-11;2000.0;268076.15;8.005708900528422;-1008557.5;29.73108642481805;-1.681601e-06
13:20:48;-225;-225.0765;7.818914508580415e-11;1.63571286998376e+20;7.354527181484308e-11;2000.0;255744.6;10.471962566778018;-1017756.0;16.51363073342746;-1.794172e-06
13:21:06;-250;-250.0559;7.758213657536583e-11;1.6614088847203287e+20;7.340936443544464e-11;2000.0;244548.5;10.689363872560424;-1025719.0;12.018735374406077;-1.926347e-06
13:21:24;-275;-275.0294;7.697502299355845e-11;1.6877197996481528e+20;7.320836681492846e-11;2000.0;234497.35;9.523989447705201;-1033809.0;25.178363727613437;-2.046185e-06
13:21:42;-300;-300.0082;7.648256626091656e-11;1.7095235847408966e+20;7.305939931110227e-11;2000.0;225218.3;10.88969696548072;-1040465.5;15.78725751991143;-2.177849e-06
13:22:01;-325;-325.0405;7.59538645748125e-11;1.7334058111896306e+20;7.28350408894585e-11;2000.0;216803.1;8.424636490674242;-1047708.0;20.707486568871655;-2.308194e-06
13:22:19;-350;-350.0503;7.547312955125605e-11;1.7555584055813725e+20;7.262075278114042e-11;2000.0;208963.7;9.798494782363257;-1054381.5;18.91130614209394;-2.431271e-06
13:22:37;-375;-375.08;7.502021834230751e-11;1.7768196660329323e+20;7.240113780220669e-11;2000.0;201750.0;8.77496438739212;-1060747.0;10.200490184299968;-2.565488e-06
13:22:55;-400;-400.0581;7.458214587088076e-11;1.797753945749278e+20;7.217150758503355e-11;2000.0;195001.7;10.837919542052342;-1066977.5;21.75861898191151;-2.702069e-06
13:23:13;-425;-425.0329;7.414038631550046e-11;1.8192413168669036e+20;7.19127808751381e-11;2000.0;188908.45;6.292247213833861;-1073335.0;9.912113800799503;-2.828031e-06
13:23:31;-450;-449.9892;7.374884240938552e-11;1.838609857906528e+20;7.168528596030304e-11;2000.0;183074.6;5.820395175587308;-1079033.5;8.839541843331022;-2.971429e-06
13:23:49;-475;-475.0198;7.333991202796892e-11;1.8591705468518315e+20;7.142457775722529e-11;2000.0;177683.95;10.505587798881129;-1085050.0;12.328828005937952;-3.118458e-06
13:24:07;-500;-500.0485;7.298044106600655e-11;1.8775306373478793e+20;7.119743067239874e-11;2000.0;172555.35;10.175773926340936;-1090394.5;20.718047687945887;-3.266508e-06
13:24:26;-525;-525.0806;7.259453101325195e-11;1.8975454731721287e+20;7.093080593150793e-11;2000.0;167884.1;11.71876699998767;-1096191.0;15.982803258502559;-3.428571e-06
13:24:44;-550;-550.064;7.223513159497631e-11;1.916474580966706e+20;7.067971923967847e-11;2000.0;163424.45;6.875490891565487;-1101645.0;10.758717395675005;-3.594826e-06
13:25:02;-575;-575.0196;7.190356370909457e-11;1.9341901570335644e+20;7.044513419910305e-11;2000.0;159241.75;7.932488575472391;-1106725.0;9.473647660748208;-3.781296e-06
13:25:20;-600;-599.999;7.15797256406649e-11;1.951730914138354e+20;7.02111319324015e-11;2000.0;155215.25;7.973040511624157;-1111732.0;8.763560920082657;-3.980534e-06
13:25:38;-625;-625.027;7.124743516836764e-11;1.969978699487236e+20;6.99601521098805e-11;2000.0;151506.95;8.351788730565447;-1116917.0;10.418733128360664;-4.212816e-06
13:25:56;-650;-650.0518;7.094315723657699e-11;1.9869135678442514e+20;6.972940199647143e-11;2000.0;147991.65;13.967511410412378;-1121707.5;9.483538369195328;-4.45827e-06
13:26:14;-675;-675.0632;7.061786520677119e-11;2.0052606463545265e+20;6.947264257455817e-11;2000.0;144681.7;10.039447195936637;-1126874.5;12.175282337588726;-4.723474e-06
13:26:33;-700;-700.0455;7.034102652364157e-11;2.0210757731502863e+20;6.925650387417663e-11;2000.0;141569.75;12.192390044613894;-1131309.5;19.804986745766833;-5.046298e-06
13:26:51;-725;-725.014;7.005743655053238e-11;2.0374713740029582e+20;6.90300278396471e-11;2000.0;138576.15;11.385357921470895;-1135889.0;20.723175432351095;-5.427954e-06
13:27:09;-750;-749.9876;6.9749428344996e-11;2.0555057447727497e+20;6.877363871770978e-11;2000.0;135899.1;12.083232183484682;-1140905.0;14.705441169852742;-5.813723e-06
13:27:27;-775;-775.0084;6.947400582659728e-11;2.0718357303291816e+20;6.854524267239377e-11;2000.0;133331.15;9.657192915128082;-1145428.0;8.561541917201597;-6.290215e-06
13:27:45;-800;-800.0092;6.920845342800386e-11;2.0877654741910123e+20;6.832426717127186e-11;2000.0;130802.3;10.971576914919751;-1149823.0;10.39471019317037;-6.929018e-06
13:28:03;-825;-825.0283;6.891593516945924e-11;2.105526406195838e+20;6.807870135410031e-11;2000.0;128052.55;16.470955497481015;-1154703.5;18.73866323940958;-1.562802e-05
13:28:22;-850;-850.0162;6.865098135369379e-11;2.1218100417666967e+20;6.784321325133369e-11;2000.0;126483.4;13.006613702267012;-1159160.0;16.0;-7.916506e-06
13:28:40;-875;-874.9797;6.838379631151249e-11;2.1384228490677046e+20;6.761750790820044e-11;2000.0;123880.65;17.31015236790248;-1163689.0;32.67950428020596;-5.959468e-05
13:28:58;-900;-899.9427;6.812562252510076e-11;2.154661404063349e+20;6.738897449258595e-11;2000.0;122128.0;9.002499652874194;-1168099.0;15.872932936291262;-9.291731e-06
