Repository: aimaax/PENGUIN

# PENGUIN :penguin:  

> **NOTE!!** Google ID and GitLab repo for CERN organization is hidden and the create database function won't work properly in this version. Plotting is still possible with the saved database and data stored in this repo.  

A Python-based environment for GUI-driven analysis for IV, CV, and TCT measurements obtained with [Particulars Setup]() at CERN for CMS HGCAL silicon diodes. Used to plot data for individual diodes, but also to analyse Current Volume Normalization, Saturation Voltage, Charge Collection, and Charge Collection Efficiency.

---

File: Data/HighFluenceIrrNeutron2023/CV_onPCB/N8738_1_UR1_2e15_97000min_CV.csv
time (10.04.2025);set voltage (V);real voltage (V);serial capacitance;1/serial capacitance^2;parallel capacitance;LCR frequency (Hz);r;delta r;x;delta x;sample current
08:14:33;-25;-25.04393;7.538658074895192e-11;1.759591714834082e+20;6.54341474856341e-11;2000.0;411678.8;12.269189052256067;-1055592.0;17.32916616574496;-8.519478e-07
08:14:53;-50;-50.06904;7.487325952335482e-11;1.7838014798224068e+20;6.679596795590673e-11;2000.0;369590.8;641.7702182245604;-1062829.0;207.82673071575755;-0.0002183168
08:15:12;-75;-75.09937;7.438106180605318e-11;1.8074872920307555e+20;6.756858820563122e-11;2000.0;339709.55;9.627687936363538;-1069862.0;34.925635284129044;-1.494618e-06
08:15:32;-100;-100.0721;7.385291086599204e-11;1.8334318229324012e+20;6.796538955293915e-11;2000.0;317135.5;10.396273370780513;-1077513.0;24.208469592272866;-1.745106e-06
08:15:52;-125;-125.026;7.330954233138539e-11;1.8607112505272943e+20;6.815474611076276e-11;2000.0;298529.55;8.381668986544385;-1085499.5;27.36306817591916;-1.968071e-06
08:16:11;-150;-150.0055;7.281083317064992e-11;1.8862879857492967e+20;6.824298177177962e-11;2000.0;282762.05;8.10292385500444;-1092934.5;21.476440580319633;-2.173709e-06
08:16:30;-175;-175.0411;7.234078843414914e-11;1.9108804817244307e+20;6.825664988646907e-11;2000.0;269082.0;8.270731527501058;-1100036.0;23.091123835794566;-2.366519e-06
08:16:50;-200;-200.0736;7.191305053317267e-11;1.933679871034316e+20;6.823213986083371e-11;2000.0;257019.2;11.705682380792673;-1106579.0;39.5594489344834;-2.556525e-06
08:17:09;-225;-225.0876;7.147631074765328e-11;1.957382690381133e+20;6.81448922182824e-11;2000.0;246164.8;8.56609596023766;-1113340.5;16.79992559507333;-2.73304e-06
08:17:29;-250;-250.0627;7.108831788863995e-11;1.9788073922427185e+20;6.80523228400211e-11;2000.0;236440.0;7.476964624765855;-1119417.0;11.204909638189859;-2.919216e-06
08:17:48;-275;-275.0331;7.071145694039068e-11;1.9999559439174006e+20;6.793374736418047e-11;2000.0;227562.65;7.28878419216813;-1125383.0;16.674831333479805;-3.102366e-06
08:18:07;-300;-300.0096;7.034886165325757e-11;2.0206256021471422e+20;6.779788433970706e-11;2000.0;219421.05;9.067931131189738;-1131183.5;12.53544973265818;-3.279619e-06
08:18:27;-325;-325.044;6.997737977999926e-11;2.042135929398089e+20;6.763097909421923e-11;2000.0;211816.95;7.1072058504028135;-1137188.5;18.604770893510082;-3.448691e-06
08:18:47;-350;-350.0588;6.962329046201276e-11;2.0629604918876897e+20;6.745810252454892e-11;2000.0;204770.0;7.375974511886547;-1142972.0;11.949895397031725;-3.627197e-06
08:19:06;-375;-375.0922;6.930658254560215e-11;2.0818576501099895e+20;6.729911637466296e-11;2000.0;198305.65;5.590292926135447;-1148195.0;13.444329659748751;-3.800362e-06
08:19:26;-400;-400.0674;6.902892058945152e-11;2.0986394639423488e+20;6.716037610160973e-11;2000.0;192288.9;9.964913446688838;-1152813.5;10.869107599062582;-3.99377e-06
08:19:45;-425;-425.0381;6.872384584741896e-11;2.1173131265327782e+20;6.698359049506344e-11;2000.0;186640.1;7.188497756833482;-1157931.0;12.7455874717488;-4.164145e-06
08:20:04;-450;-449.992;6.842660376912697e-11;2.1357481054232098e+20;6.680346367299289e-11;2000.0;181277.4;8.222347596641729;-1162961.0;14.644111444536334;-4.356119e-06
08:20:23;-475;-475.0249;6.81405270020749e-11;2.153718922679229e+20;6.662403484754487e-11;2000.0;176193.25;9.419361708735895;-1167843.5;31.066662195993953;-4.526382e-06
08:20:43;-500;-500.057;6.786889879762791e-11;2.1709928579741237e+20;6.644788587341958e-11;2000.0;171465.9;7.913248384829078;-1172517.5;11.82951816432098;-4.727273e-06
08:21:02;-525;-525.0917;6.761625709094512e-11;2.1872465828138707e+20;6.628217636376752e-11;2000.0;166967.4;7.752225486916646;-1176898.5;15.383026360245243;-4.921934e-06
08:21:21;-550;-550.0723;6.735266056620831e-11;2.2044004356647744e+20;6.609947363463221e-11;2000.0;162683.8;7.08470182858813;-1181504.5;11.455893679674231;-5.113903e-06
08:21:40;-575;-575.026;6.711527279071328e-11;2.2200220117994072e+20;6.593441050404428e-11;2000.0;158676.4;9.99759971193086;-1185683.5;20.630983980411596;-5.313836e-06
08:21:59;-600;-600.0005;6.688070478765053e-11;2.2356217076365528e+20;6.576719764254545e-11;2000.0;154821.45;10.129036232534665;-1189842.0;9.736529155710468;-5.539995e-06
08:22:19;-625;-625.0298;6.664185442918842e-11;2.2516757615080695e+20;6.559131207293873e-11;2000.0;151121.65;10.244333799715823;-1194106.5;9.334746916762125;-5.776052e-06
08:22:38;-650;-650.0576;6.639988347188444e-11;2.2681165397105856e+20;6.540858804615665e-11;2000.0;147539.05;8.449104982185982;-1198458.0;15.883954167649817;-5.992064e-06
08:22:57;-675;-675.0736;6.615177113814727e-11;2.2851622820629116e+20;6.521703093415956e-11;2000.0;144016.95;7.289195771825586;-1202953.0;14.596232390586277;-6.229438e-06
08:23:16;-700;-700.0531;6.593447484682895e-11;2.3002492461172995e+20;6.504980203540263e-11;2000.0;140749.2;7.419770885950589;-1206917.5;8.212033852828421;-6.507792e-06
08:23:35;-725;-725.0207;6.570517153281104e-11;2.3163324596730393e+20;6.486927462602739e-11;2000.0;137482.5;10.32751180100996;-1211129.5;14.20343268368601;-7.069612e-06
08:23:55;-750;-749.9912;6.54885848452622e-11;2.3316791456952723e+20;6.469769489249935e-11;2000.0;134350.15;10.399344931292548;-1215135.0;6.726812023536855;-7.569565e-06
08:24:14;-775;-775.0038;6.525431298214853e-11;2.348451289721923e+20;6.451319714921888e-11;2000.0;130707.25;14.996812161256138;-1219497.5;12.059747095192337;-1.998005e-05
08:24:34;-800;-800.016;6.505328485051303e-11;2.362988118319971e+20;6.434642138582848e-11;2000.0;128211.35;6.568209421143636;-1223266.0;10.059821071967432;-7.697935e-06
08:24:54;-825;-825.04;6.481883792857213e-11;2.3801126826322552e+20;6.41583555692545e-11;2000.0;124564.1;12.248857089541048;-1227690.5;12.658495171227896;-4.671008e-05
08:25:14;-850;-850.0209;6.462276262232176e-11;2.3945778430588623e+20;6.399334587299785e-11;2000.0;122125.5;8.0766639152561;-1231415.5;13.369274475453034;-8.447022e-06
08:25:33;-875;-874.9778;6.438351036066808e-11;2.412407645713921e+20;6.37973482228176e-11;2000.0;118474.0;39.19483384325031;-1235991.5;51.634654061008284;-0.0001151135
08:25:54;-900;-899.9421;6.418169492962024e-11;2.4276028362410548e+20;6.362968674998172e-11;2000.0;115484.0;6.819457456425694;-1239878.0;14.63898903613224;-9.280882e-06

File: Data/HighFluenceIrrNeutron2023/CV_onPCB/N8738_1_UR2_2e15_250d_CV.csv
time (25.06.2024);set voltage (V);real voltage (V);serial capacitance;1/serial capacitance^2;parallel capacitance;LCR frequency (Hz);r;delta r;x;delta x;sample current
08:06:38;-25;-25.04482;6.873913201429217e-11;2.116371537597766e+20;6.358521506857636e-11;2000.0;329592.05;9.82839635952885;-1157673.5;13.861367176436817;-1.880002e-06
08:06:50;-50;-50.07771;6.810661492688677e-11;2.1558642432669476e+20;6.422585180931523e-11;2000.0;287213.25;14.440026835155118;-1168425.0;11.863810517704671;-3.265302e-06
08:07:03;-75;-75.10937;6.75019183656753e-11;2.1946626325565624e+20;6.439904006219187e-11;2000.0;258771.65;19.44392900110469;-1178892.0;16.118312566767028;-4.392213e-06
08:07:15;-100;-100.0847;6.694031208059311e-11;2.231642042074577e+20;6.438100300785425e-11;2000.0;237019.95;8.624231849851904;-1188782.5;17.50535632313721;-6.946925e-06
08:07:28;-125;-125.0381;6.641814425243009e-11;2.266869534536169e+20;6.426585028183396e-11;2000.0;219262.35;11.768660713947021;-1198128.5;11.880130470664032;-6.200222e-06
08:07:40;-150;-150.0109;6.59358406369645e-11;2.3001539527181025e+20;6.410312695960684e-11;2000.0;204068.65;47.43370505242027;-1206892.5;30.95864176607236;-3.145766e-05
08:07:52;-175;-175.0517;6.552584684509758e-11;2.3290280292694298e+20;6.392848370815135e-11;2000.0;191969.45;12.77056674545026;-1214444.0;13.590437814875575;-4.882868e-06
08:08:05;-200;-200.0776;6.511583142822235e-11;2.3584507935525968e+20;6.372557921939506e-11;2000.0;180506.75;36.769408140463725;-1222091.0;28.54732912200369;-4.109686e-05
08:08:17;-225;-225.0981;6.475248681775328e-11;2.3849929286000234e+20;6.351899517258093e-11;2000.0;171257.65;13.791895264973554;-1228948.5;12.314117914004234;-5.600898e-06
08:08:29;-250;-250.071;6.438335408931648e-11;2.412419356525396e+20;6.329678491283071e-11;2000.0;161940.1;37.939945967278334;-1235994.5;27.8341067756808;-7.828151e-05
08:08:41;-275;-275.0424;6.406169659885637e-11;2.4367059708220306e+20;6.308455562795616e-11;2000.0;154599.75;15.424635327942115;-1242200.5;9.70760011537352;-6.264991e-06
08:08:54;-300;-300.0225;6.373223565334238e-11;2.4619639729238806e+20;6.286220787643063e-11;2000.0;146893.55;72.34201666390008;-1248622.0;65.88854225128979;-9.8251e-05
08:09:06;-325;-325.0538;6.343940642326277e-11;2.4847447312334927e+20;6.2650737726246e-11;2000.0;140739.25;10.68243300938508;-1254385.5;11.101238669626015;-6.902338e-06
08:09:18;-350;-350.071;6.313545281446661e-11;2.5087269818058667e+20;6.243002316613747e-11;2000.0;133982.15;73.40372180618635;-1260424.5;76.43453080905252;-9.999874e-05
08:09:31;-375;-375.1013;6.285253712267746e-11;2.531362683266835e+20;6.221147478434386e-11;2000.0;128523.4;12.299674792448783;-1266098.0;16.33401359127633;-7.513693e-06
08:09:44;-400;-400.0701;6.25496198177669e-11;2.55593998014673e+20;6.198030130613646e-11;2000.0;121931.6;20.720448836837488;-1272229.5;15.321145518530917;-9.999869e-05
08:09:57;-425;-425.0479;6.226916545160287e-11;2.5790152462574482e+20;6.175627181670631e-11;2000.0;116463.6;14.063854379223356;-1277959.5;19.7797244672417;-8.089829e-06
08:10:09;-450;-448.8918;6.197549993259243e-11;2.6035140308583304e+20;6.152612777299126e-11;2000.0;109734.55;151.16640623829093;-1284015.0;131.91379761040918;-9.999859e-05
08:10:21;-475;-475.0358;6.168468693402534e-11;2.6281204776558815e+20;6.129003511103646e-11;2000.0;103520.15;12.457382349434411;-1290068.5;20.140444384372454;-8.643608e-06
08:10:33;-500;-496.8641;6.1398106262642e-11;2.6527116683197733e+20;6.10624122204178e-11;2000.0;96099.25000000001;190.49745989120194;-1296090.0;101.85283501208987;-9.999861e-05
08:10:46;-525;-525.0938;6.112398704660885e-11;2.6765579454569307e+20;6.084122538713456e-11;2000.0;88754.37000000001;11.662379902918891;-1301902.5;14.947825928876746;-9.161968e-06
08:11:00;-550;-550.0735;6.088077305733454e-11;2.6979859465413234e+20;6.064519440109838e-11;2000.0;81466.62999999998;13.589490608554907;-1307103.5;16.190660888302244;-9.441506e-06
08:11:13;-575;-575.0284;6.065367620437362e-11;2.718227131783292e+20;6.04614292702246e-11;2000.0;73981.565;11.66779815346473;-1311997.5;13.506942659240098;-9.672507e-06
08:11:26;-600;-600.0021;6.045112768024734e-11;2.7364731197129815e+20;6.029671949006517e-11;2000.0;66615.31;13.57400069986735;-1316393.5;18.510470010240148;-9.881473e-06
08:11:39;-625;-625.0311;6.027552923296814e-11;2.752440474229002e+20;6.015316103366453e-11;2000.0;59546.215000000004;14.341407314137726;-1320228.5;17.353313804573464;-1.012137e-05
08:11:51;-650;-650.06;6.012585542736401e-11;2.7661610609026367e+20;6.003025892232341e-11;2000.0;52815.909999999996;15.332767036644146;-1323515.0;12.816005617976295;-1.032542e-05
08:12:03;-675;-675.0721;5.999833491108359e-11;2.777931959095556e+20;5.992386357187342e-11;2000.0;46756.89;17.860810311965224;-1326328.0;17.155174146594955;-1.053809e-05
08:12:15;-700;-700.054;5.989323157579047e-11;2.7876901934534384e+20;5.983539532329184e-11;2000.0;41307.925;16.25493751910474;-1328655.5;16.0542050566199;-1.075429e-05
08:12:27;-725;-725.0204;5.980485138566914e-11;2.7959356328264034e+20;5.976019031193343e-11;2000.0;36375.77999999999;16.768738175545696;-1330619.0;9.135097153287424;-1.09407e-05
08:12:39;-750;-749.991;5.973138902106066e-11;2.802817185469347e+20;5.969684118441944e-11;2000.0;32049.575;13.428313138663388;-1332255.5;13.882993193112211;-1.115564e-05
08:12:51;-775;-775.0103;5.966794800066859e-11;2.808780457777069e+20;5.964102567152717e-11;2000.0;28335.625;19.065991811337845;-1333672.0;14.518953130305228;-1.133255e-05
08:13:03;-800;-800.0177;5.961944499706514e-11;2.8133524461584443e+20;5.95982530662506e-11;2000.0;25169.275;13.827150601262701;-1334757.0;13.28721189715886;-1.153919e-05
08:13:16;-825;-825.0465;5.958074394136948e-11;2.8170084955550607e+20;5.956393710807346e-11;2000.0;22435.484999999997;18.06426205938129;-1335624.0;13.46105493637107;-1.172682e-05
08:13:28;-850;-850.0246;5.954639258538379e-11;2.820259606811743e+20;5.953281641174207e-11;2000.0;20181.115;13.30525699676643;-1336394.5;10.451674506986906;-1.19109e-05
08:13:40;-875;-874.9883;5.952027107785951e-11;2.8227355900948192e+20;5.950901361007982e-11;2000.0;18388.835;12.834872954182178;-1336981.0;16.521198503740578;-1.209634e-05
08:13:52;-900;-899.9526;5.949893215234967e-11;2.8247606666336456e+20;5.948939786439948e-11;2000.0;16931.885000000002;13.689693705485153;-1337460.5;16.270755975061515;-1.228703e-05

File: Data/HighFluenceIrrNeutron2023/CV_onPCB/N8738_1_UR2_2e15_331d_CV.csv
time (16.09.2024);set voltage (V);real voltage (V);serial capacitance;1/serial capacitance^2;parallel capacitance;LCR frequency (Hz);r;delta r;x;delta x;sample current
11:19:07;-25;-25.04166;6.883694610119706e-11;2.1103612804678284e+20;6.370013087571278e-11;2000.0;328280.7;630.5596565750143;-1156028.5;711.0872924613404;-1.794408e-06
11:19:26;-50;-50.07534;6.823740438030456e-11;2.1476079477491922e+20;6.434494775686885e-11;2000.0;286828.5;590.5681946227718;-1166185.5;611.6606391619457;-2.475948e-06
11:19:46;-75;-75.10301;6.784355548522316e-11;2.172615132230416e+20;6.469726819724837e-11;2000.0;258665.05;511.96109947436423;-1172955.5;423.6079998064248;-3.025761e-06
11:20:05;-100;-100.0786;6.704207790367444e-11;2.2248721885562716e+20;6.443328499782305e-11;2000.0;238840.15;569.8034541620469;-1186978.0;521.6975177245911;-3.461048e-06
11:20:25;-125;-125.0315;6.664447755404792e-11;2.2514985132005156e+20;6.449871827145142e-11;2000.0;217791.5;694.4252569571472;-1194059.5;641.6671547617191;-3.873894e-06
11:20:44;-150;-150.0128;6.627214544853601e-11;2.2768684501968483e+20;6.440306562824482e-11;2000.0;204559.55;552.779840782024;-1200768.0;582.4678531901997;-4.262102e-06
11:21:04;-175;-175.0476;6.568963225345189e-11;2.3174284741660403e+20;6.403561555252752e-11;2000.0;194693.95;608.7552072672562;-1211416.0;563.3326725834389;-4.638498e-06
11:21:23;-200;-200.0786;6.523417299323346e-11;2.3499016057750667e+20;6.384248392403948e-11;2000.0;180107.25;630.7955369016175;-1219874.0;613.7419653241906;-4.978092e-06
11:21:43;-225;-225.0909;6.49821812233645e-11;2.3681621197225853e+20;6.370479945554897e-11;2000.0;173408.4;866.280397446462;-1224604.5;683.1290050202816;-5.29865e-06
11:22:02;-250;-250.0683;6.445247393912675e-11;2.4072478978408065e+20;6.331924139241576e-11;2000.0;165174.2;493.7467397360715;-1234669.0;730.9749995724887;-5.605739e-06
11:22:21;-275;-275.0426;6.428372946817432e-11;2.4199025128003604e+20;6.328980883657768e-11;2000.0;155130.8;613.7080152645882;-1237910.0;838.9156691825466;-5.947409e-06
11:22:41;-300;-300.0186;6.407985478578722e-11;2.435325196983325e+20;6.316157477431618e-11;2000.0;149737.2;588.0893665081863;-1241848.5;502.3023367455103;-6.247132e-06
11:23:00;-325;-325.0515;6.356931859796974e-11;2.4745993101947034e+20;6.273003869377982e-11;2000.0;144796.55;368.6683772375928;-1251822.0;541.4511058258169;-6.516974e-06
11:23:19;-350;-350.0618;6.337635269045281e-11;2.4896913828210744e+20;6.264485004332665e-11;2000.0;135683.85;655.2988565341769;-1255633.5;780.0462406165418;-7.205825e-06
11:23:38;-375;-375.0875;6.317911192017463e-11;2.505260933330558e+20;6.254238725521841e-11;2000.0;127088.2;583.1607351322617;-1259553.5;453.6982890644398;-1.148525e-05
11:23:58;-400;-400.0743;6.273191388155028e-11;2.5411068378144683e+20;6.211749710924419e-11;2000.0;126161.3;724.6794915685141;-1268532.5;630.3760286527399;-7.383285e-06
11:24:17;-425;-425.0368;6.238676676928721e-11;2.569301335908016e+20;6.188023461808565e-11;2000.0;115405.15;664.6584057807438;-1275550.5;692.254821218314;-3.216712e-05
11:24:37;-450;-450.001;6.219903114462412e-11;2.5848346109786643e+20;6.17358615919375e-11;2000.0;110817.35;831.9598916864921;-1279400.5;573.1380614651238;-7.895374e-06
11:24:56;-475;-475.0278;6.188650297559083e-11;2.611007471872996e+20;6.146642178765573e-11;2000.0;106302.1;802.2212724990529;-1285861.5;669.9000951634505;-5.291709e-05
11:25:16;-500;-500.0621;6.151129627383962e-11;2.6429578761069956e+20;6.117001642203027e-11;2000.0;96632.06999999999;673.3206852644587;-1293705.0;664.0261666530921;-8.372444e-06
11:25:35;-525;-525.087;6.134476463532907e-11;2.6573269432448146e+20;6.105823600846602e-11;2000.0;88863.725;464.1884280049969;-1297217.0;809.8108112392672;-0.0001099585
11:25:55;-550;-550.0704;6.111471587892457e-11;2.6773700804522187e+20;6.085637154724852e-11;2000.0;84838.06999999999;804.007887650986;-1302100.0;538.9503687724872;-8.866649e-06
11:26:14;-575;-575.0242;6.078817957446744e-11;2.706211433107114e+20;6.059317025290297e-11;2000.0;74265.45499999999;826.1788820974244;-1309094.5;761.6667496352982;-9.088761e-06
11:26:34;-600;-600.0098;6.068274570006435e-11;2.7156234735377338e+20;6.052034468730022e-11;2000.0;67931.09;656.5983175770403;-1311369.0;933.0401652662118;-9.323146e-06
11:26:53;-625;-625.0278;6.044320721175213e-11;2.7371903407282497e+20;6.031300243422819e-11;2000.0;61171.71;975.4559989538225;-1316566.0;487.49789743136324;-0.0001628789
11:27:13;-650;-650.0543;6.025063451123937e-11;2.7547154841520377e+20;6.015308726989361e-11;2000.0;53187.18999999999;603.5051819537259;-1320774.0;692.8002598151937;-9.697274e-06
11:27:33;-675;-675.0796;6.025186621355011e-11;2.7546028584373574e+20;6.016971835537694e-11;2000.0;48801.005;553.0074157493277;-1320747.0;861.8317991348428;-9.945966e-06
11:27:52;-700;-700.0477;6.009114506865633e-11;2.7693576108401436e+20;6.001973594846351e-11;2000.0;45678.24999999999;693.3267222421185;-1324279.5;821.8529293614521;-0.0002008578
11:28:12;-725;-725.0174;5.992304301406947e-11;2.7849171573133178e+20;5.988016260609005e-11;2000.0;35537.284999999996;683.2399581872754;-1327994.5;404.14568845900106;-1.030053e-05
11:28:31;-750;-749.9872;6.003914328402796e-11;2.7741569432959946e+20;5.999517369876594e-11;2000.0;35881.75499999999;680.7300706034293;-1325426.5;538.5964514365091;-1.046896e-05
11:28:50;-775;-775.0077;5.975134716684368e-11;2.8009451041100376e+20;5.971707437148475e-11;2000.0;31905.675;662.8870566648213;-1331810.5;489.0007540893981;-1.065042e-05
11:29:10;-800;-800.0145;5.978411639712826e-11;2.797875403800396e+20;5.976314844774937e-11;2000.0;24932.484999999997;403.6505012554177;-1331080.5;826.4996899575946;-1.084366e-05
11:29:29;-825;-825.0397;5.991537309267615e-11;2.7856302118020517e+20;5.989422604250439e-11;2000.0;24956.535;765.2669792064402;-1328164.5;510.9195019765833;-1.103798e-05
11:29:48;-850;-850.022;5.97686026455452e-11;2.7993280453313095e+20;5.975334854229325e-11;2000.0;21273.024999999998;990.9887362850044;-1331426.0;616.680387234749;-1.118257e-05
11:30:08;-875;-874.9845;5.973367568263556e-11;2.802602600593624e+20;5.972231305974598e-11;2000.0;18375.614999999998;496.051013418731;-1332204.5;762.0936540216038;-1.134503e-05
11:30:27;-900;-899.9497;5.976182492334102e-11;2.7999630374441835e+20;5.975200982563347e-11;2000.0;17066.22;801.2010724406201;-1331577.0;499.3741583221943;-1.156612e-05

File: Data/HighFluenceIrrNeutron2023/CV_onPCB/N8738_2_LL1_4e15_150d_CV.csv
time (25.03.2024);set voltage (V);real voltage (V);serial capacitance;1/serial capacitance^2;parallel capacitance;LCR frequency (Hz);r;delta r;x;delta x;sample current
16:24:48;-25;-25.0382;7.105385151786463e-11;1.9807275935941634e+20;6.315778476339753e-11;2000.0;395999.35;15.829762316598439;-1119960.0;18.627936010197157;-1.544499e-06
16:25:02;-50;-50.07128;7.090213452316414e-11;1.989213418649218e+20;6.415529191787531e-11;2000.0;363969.4;9.432762055728958;-1122356.5;11.560168683890387;-2.269314e-06
16:25:17;-75;-75.09776;7.062178211267512e-11;2.0050382164125362e+20;6.468493315365674e-11;2000.0;341372.0;10.598584811190594;-1126812.0;16.25730604989646;-2.821046e-06
16:25:32;-100;-100.0734;7.029619466776764e-11;2.0236545036578413e+20;6.501447060427756e-11;2000.0;322657.05;15.695457145301633;-1132031.0;15.730543537970961;-3.305512e-06
16:25:47;-125;-125.0286;6.998445706979161e-11;2.041722921779191e+20;6.523427788250142e-11;2000.0;306835.5;16.51310085962052;-1137073.5;24.609703370825095;-3.796146e-06
16:26:01;-150;-150.0092;6.964617128264236e-11;2.0616052278595394e+20;6.53525928204594e-11;2000.0;292867.5;9.593878256471676;-1142596.5;9.281029037773774;-4.292624e-06
16:26:15;-175;-175.0449;6.931989477636279e-11;2.0810581247092e+20;6.541621741291288e-11;2000.0;280431.3;9.624733762551566;-1147974.5;8.816887205811357;-4.940465e-06
16:26:29;-200;-200.0756;6.90125177369e-11;2.0996371891583982e+20;6.54431076277118e-11;2000.0;269295.15;7.195927667785439;-1153087.5;18.89278962990908;-5.791069e-06
16:26:43;-225;-225.0898;6.870020278853959e-11;2.1187707167836124e+20;6.542705143500243e-11;2000.0;259081.55;6.606237582769787;-1158329.5;27.078358517458177;-8.717991e-06
16:26:58;-250;-250.0574;6.838608821032755e-11;2.138279516796625e+20;6.538382213645657e-11;2000.0;249351.4;8.003561707140141;-1163650.0;27.784887978899608;-2.086497e-05
16:27:12;-275;-275.0385;6.811238605145112e-11;2.1554989283889585e+20;6.532975885540902e-11;2000.0;241121.55;10.471264250318583;-1168326.0;10.256705123966467;-5.89774e-06
16:27:27;-300;-300.0109;6.781308757987245e-11;2.1745678497673373e+20;6.524968624422164e-11;2000.0;232592.5;19.241296733848266;-1173482.5;64.56343779570602;-4.963163e-05
16:27:41;-325;-325.0503;6.755472360805952e-11;2.1912329864104352e+20;6.51651591802761e-11;2000.0;225572.45;10.81653248504344;-1177970.5;17.556693880113077;-6.619344e-06
16:27:56;-350;-350.0519;6.727687116758643e-11;2.2093698786607956e+20;6.506639922634259e-11;2000.0;218016.05;9.464004173709984;-1182835.5;40.21489152043059;-7.905516e-05
16:28:10;-375;-375.0937;6.701678382143197e-11;2.2265519683673797e+20;6.495087463062144e-11;2000.0;211772.55;7.659789487968974;-1187426.0;8.64291617453276;-7.341528e-06
16:28:25;-400;-400.0687;6.676799778659125e-11;2.2431757123795468e+20;6.484678059250526e-11;2000.0;205147.3;33.1576612564879;-1191850.5;76.33306950463867;-9.996147e-05
16:28:39;-425;-425.0413;6.652805925177187e-11;2.2593852598510567e+20;6.47241638689853e-11;2000.0;199690.65;6.850282840875989;-1196149.0;19.168985366993212;-8.091482e-06
16:28:54;-450;-449.9997;6.629088825027703e-11;2.2755811281464037e+20;6.460906595575271e-11;2000.0;193677.7;67.17857173236122;-1200428.5;98.85159331037613;-9.999898e-05
16:29:10;-475;-475.0198;6.602742286643266e-11;2.2937775979715907e+20;6.445582086718594e-11;2000.0;188194.1;10.897453831056135;-1205218.5;7.882734297183941;-8.84207e-06
16:29:24;-500;-500.0509;6.579891545418048e-11;2.3097369890650463e+20;6.432443020544065e-11;2000.0;183106.45;9.31436390742814;-1209404.0;11.009087155618307;-9.22664e-06
16:29:39;-525;-525.093;6.560179610692135e-11;2.32363837301899e+20;6.420623311164231e-11;2000.0;178838.3;10.23476917179865;-1213038.0;9.6850400102426;-9.689721e-06
16:29:54;-550;-550.0673;6.53743941162389e-11;2.3398318385804634e+20;6.407127348530304e-11;2000.0;173597.35;12.742698889952631;-1217257.5;68.5378545039163;-9.999875e-05
16:30:08;-575;-575.0215;6.51428567711657e-11;2.3564943328316116e+20;6.391726009084002e-11;2000.0;169156.25;9.36959844390356;-1221584.0;11.497825881443848;-1.044644e-05
16:30:22;-600;-599.9976;6.493297529518612e-11;2.3717526456983198e+20;6.377876978649544e-11;2000.0;164864.95;11.827187958259564;-1225532.5;7.709571972554637;-1.084217e-05
16:30:37;-625;-625.025;6.47246261488703e-11;2.3870466074967733e+20;6.363674900074197e-11;2000.0;160752.05;9.804966853590072;-1229477.5;11.997395550701826;-1.127609e-05
16:30:51;-650;-650.0527;6.453163131298445e-11;2.4013458448937055e+20;6.35049971065634e-11;2000.0;156791.1;7.830676854525413;-1233154.5;11.542854932814498;-1.172525e-05
16:31:06;-675;-675.066;6.432724965266601e-11;2.4166292816449615e+20;6.335955090858311e-11;2000.0;152883.0;11.133507982662069;-1237072.5;13.745453793891272;-1.217578e-05
16:31:20;-700;-700.0461;6.413609691962679e-11;2.431055905978525e+20;6.322254471648976e-11;2000.0;149148.3;7.780777596101818;-1240759.5;14.806670793936089;-1.261583e-05
16:31:34;-725;-725.0148;6.395684386973516e-11;2.4447021347620415e+20;6.309333222738638e-11;2000.0;145561.15;11.673318936789144;-1244237.0;16.218816233005416;-1.312898e-05
16:31:48;-750;-749.9858;6.377843666210314e-11;2.4583983784504158e+20;6.29623980294269e-11;2000.0;142046.65;8.241139180962788;-1247717.5;12.784267675545594;-1.364104e-05
16:32:02;-775;-775.0051;6.359385549874788e-11;2.472690091656921e+20;6.282436480244359e-11;2000.0;138488.15;8.861510875691573;-1251339.0;10.81434232859308;-1.414956e-05
16:32:16;-800;-800.0125;6.341392731865847e-11;2.48674182531319e+20;6.26886980898065e-11;2000.0;134973.5;13.097805159644116;-1254889.5;9.096015611244297;-1.465965e-05
16:32:31;-825;-825.0388;6.32354415365061e-11;2.5007995892073415e+20;6.255266287971024e-11;2000.0;131476.05;14.379408019803877;-1258431.5;9.254053166045674;-1.51867e-05
16:32:45;-850;-850.0181;6.306345460182316e-11;2.5144585728536966e+20;6.242040253920431e-11;2000.0;128077.3;7.985017219768532;-1261863.5;10.37484939649728;-1.576667e-05
16:32:59;-875;-874.9834;6.289794333942547e-11;2.5277092056190943e+20;6.22921511472274e-11;2000.0;124766.75;11.29421865380691;-1265184.0;7.886697661252141;-1.631976e-05
16:33:13;-900;-899.9487;6.273117210506321e-11;2.5411669337567094e+20;6.216230975077732e-11;2000.0;121351.95;10.979862248680538;-1268547.5;10.170422803403996;-1.692208e-05

File: Data/HighFluenceIrrNeutron2023/CV_onPCB/N8738_2_LL1_4e15_44d_CV.csv
time (22.11.2023);set voltage (V);real voltage (V);serial capacitance;1/serial capacitance^2;parallel capacitance;LCR frequency (Hz);r;delta r;x;delta x;sample current
13:17:33;-25;-25.03757;6.887027825579715e-11;2.1083190100485407e+20;6.277016271652633e-11;2000.0;360205.8;50.62225795043125;-1155469.0;67.04811705036913;-2.068406e-06
13:17:48;-50;-50.07066;6.859121641306678e-11;2.1255092062901112e+20;6.358929063644818e-11;2000.0;325385.55;31.81324213279747;-1160170.0;39.705163392183636;-3.122644e-06
13:18:02;-75;-75.09736;6.821716477090218e-11;2.1488825006953536e+20;6.395620168716454e-11;2000.0;301098.8;34.18702970426065;-1166531.5;47.298387921788624;-3.940719e-06
13:18:16;-100;-100.0738;6.784121305268532e-11;2.172765167644271e+20;6.413229990365325e-11;2000.0;282085.95;16.04360854047493;-1172996.0;29.54995769878529;-4.866434e-06
13:18:30;-125;-125.0305;6.746543562153186e-11;2.1970368546525977e+20;6.420627041143256e-11;2000.0;265750.0;22.1238559026224;-1179529.5;43.91170117406065;-6.419354e-06
13:18:44;-150;-150.0028;6.709654186011021e-11;2.2212616847045657e+20;6.421516487639933e-11;2000.0;251229.85;39.91981181067867;-1186014.5;49.46450747758436;-2.112309e-05
13:18:59;-175;-175.0444;6.676889412577642e-11;2.2431154857479524e+20;6.418400195555093e-11;2000.0;239179.4;27.784204145521247;-1191834.5;33.68586498815193;-6.158484e-06
13:19:14;-200;-200.0691;6.640298626499929e-11;2.2679045814129423e+20;6.409872305075296e-11;2000.0;227218.6;59.092444525505954;-1198402.0;55.22046722004441;-6.192247e-05
13:19:28;-225;-225.0834;6.61287103917928e-11;2.2867563472105325e+20;6.402681557790243e-11;2000.0;218034.2;35.272340438366136;-1203372.5;50.04435532605051;-7.164078e-06
13:19:43;-250;-250.0628;6.582863458400216e-11;2.3076519426737046e+20;6.392712466837589e-11;2000.0;208488.45;89.3377712672529;-1208858.0;84.41741526486108;-9.923978e-05
13:19:57;-275;-275.0371;6.554201048223475e-11;2.3278794248341445e+20;6.38002539071654e-11;2000.0;200610.15;35.3881530317704;-1214144.5;55.93958794985891;-8.138834e-06
13:20:11;-300;-300.0202;6.527995395143525e-11;2.346606780414771e+20;6.368988931533395e-11;2000.0;192611.6;90.80829807897516;-1219018.5;87.03526584092221;-9.999936e-05
13:20:26;-325;-325.0488;6.499935190201243e-11;2.3669111047924063e+20;6.35369342794187e-11;2000.0;185739.25;27.143956509691066;-1224281.0;36.8028531502654;-9.06378e-06
13:20:41;-350;-346.8512;6.474940463801075e-11;2.3852199932932388e+20;6.340741366315164e-11;2000.0;178796.55;184.1840991372491;-1229007.0;123.20328729380559;-9.999926e-05
13:20:55;-375;-375.0805;6.450061422288408e-11;2.4036559211615306e+20;6.326279110928812e-11;2000.0;172576.4;34.81949166774265;-1233747.5;48.26424660139221;-9.991848e-06
13:21:10;-400;-400.0584;6.42574121204309e-11;2.4218851154409796e+20;6.311494747172428e-11;2000.0;166618.1;10.846404934354979;-1238417.0;11.791946404220127;-1.039401e-05
13:21:25;-425;-425.0317;6.402790954539196e-11;2.4392783127188655e+20;6.296987703298586e-11;2000.0;161103.1;14.07478241394871;-1242856.0;28.804513535208333;-1.082093e-05
13:21:39;-450;-449.986;6.383898998819742e-11;2.453736851146241e+20;6.285014556889443e-11;2000.0;156356.15;16.458474261000013;-1246534.0;18.376615575235824;-1.129944e-05
13:21:54;-475;-475.0194;6.364352061577958e-11;2.4688324004189284e+20;6.272108510903929e-11;2000.0;151634.2;15.440304401144433;-1250362.5;24.185481181899192;-1.17855e-05
13:22:08;-500;-500.0494;6.344039263336831e-11;2.4846674788327742e+20;6.258066072963765e-11;2000.0;147023.15;22.76634303088662;-1254366.0;28.934408582170814;-1.219935e-05
13:22:22;-525;-525.0823;6.325381303202508e-11;2.4993471311081606e+20;6.244952312147131e-11;2000.0;142772.7;17.525281738106237;-1258066.0;18.335757415498275;-1.267887e-05
13:22:37;-550;-550.0642;6.30569583329452e-11;2.514976689832919e+20;6.230794128129692e-11;2000.0;138366.6;25.472769774800703;-1261993.5;32.3903920939528;-1.31006e-05
13:22:51;-575;-575.0199;6.286666364827652e-11;2.530225185585336e+20;6.21684366490836e-11;2000.0;134147.65;40.98830778404983;-1265813.5;55.61598241512955;-1.349398e-05
13:23:05;-600;-599.9955;6.271001413813557e-11;2.542881970719301e+20;6.205242480623261e-11;2000.0;130632.5;17.26216962029976;-1268975.5;22.808715439498123;-1.405205e-05
13:23:20;-625;-625.0247;6.252841215842056e-11;2.5576740621402862e+20;6.191595307414595e-11;2000.0;126575.6;24.545508754148898;-1272661.0;29.41853157450249;-1.445601e-05
13:23:34;-650;-650.0511;6.236481405043472e-11;2.5711104674776505e+20;6.179166585253695e-11;2000.0;122890.7;16.293265479946;-1275999.5;13.218831264525619;-1.497244e-05
13:23:48;-675;-675.0629;6.220056257885541e-11;2.584707330603363e+20;6.166502144903774e-11;2000.0;119226.5;28.584042751157508;-1279369.0;30.853686975789458;-1.543014e-05
13:24:02;-700;-700.0435;6.201882566213526e-11;2.5998777238698476e+20;6.152384174084719e-11;2000.0;115090.75;21.152644633709517;-1283118.0;20.68332661831747;-1.583273e-05
13:24:16;-725;-725.0139;6.187153865126775e-11;2.6122706273873635e+20;6.140943755764954e-11;2000.0;111570.7;13.664205062864067;-1286172.5;15.16369018412075;-1.640777e-05
13:24:31;-750;-749.9843;6.169999154559798e-11;2.6268168348671594e+20;6.127384419959682e-11;2000.0;107559.15;23.67923932477561;-1289748.5;16.54199202031001;-1.684681e-05
13:24:45;-775;-775.0052;6.153331823892796e-11;2.641066454916769e+20;6.114206319443496e-11;2000.0;103452.2;13.766916866168692;-1293242.0;11.631852818876277;-1.720528e-05
13:24:59;-800;-800.0107;6.138520016272275e-11;2.653827238874091e+20;6.102475292899002e-11;2000.0;99630.95499999999;18.359413763789043;-1296362.5;18.246575021082723;-1.773342e-05
13:25:14;-825;-825.0363;6.123065488485238e-11;2.6672405874018524e+20;6.090077338027652e-11;2000.0;95650.845;16.49477565018734;-1299634.5;16.10085401461674;-1.819588e-05
13:25:28;-850;-850.0153;6.109901998599368e-11;2.6787458508629957e+20;6.079569808398807e-11;2000.0;91996.50999999998;14.277564393130756;-1302434.5;11.056106909758064;-1.880186e-05
13:25:42;-875;-874.9805;6.094810442228442e-11;2.692028132569757e+20;6.067445340625236e-11;2000.0;87685.045;17.365152569154265;-1305659.5;15.563980853239315;-1.924127e-05
13:25:56;-900;-899.9471;6.081140608947055e-11;2.7041445887171078e+20;6.056366470871554e-11;2000.0;83694.76499999998;18.104321687099947;-1308594.5;10.688194421884363;-1.973958e-05

File: Data/HighFluenceIrrNeutron2023/CV_onPCB/N8738_2_LL2_4e15_5000min_CV.csv
time (08.08.2024);set voltage (V);real voltage (V);serial capacitance;1/serial capacitance^2;parallel capacitance;LCR frequency (Hz);r;delta r;x;delta x;sample current
08:05:22;-25;-25.03844;7.019595733766244e-11;2.029438043349881e+20;6.30445799599581e-11;2000.0;381811.5;15.101903853488144;-1133647.5;11.765946625750093;-2.13399e-06
08:05:42;-50;-50.07456;6.989191926598651e-11;2.0471330359773748e+20;6.393989017289079e-11;2000.0;347383.95;10.549283151001305;-1138579.0;14.541320435228705;-3.139672e-06
08:06:01;-75;-75.10269;6.948635096956769e-11;2.071099619254292e+20;6.437257752348917e-11;2000.0;322783.2;15.186605940762409;-1145224.5;12.63873015773341;-3.913494e-06
08:06:21;-100;-100.0768;6.909853978975218e-11;2.0944126887199844e+20;6.462078631208259e-11;2000.0;303155.35;14.105544122790866;-1151652.0;14.67310464761974;-4.590593e-06
08:06:40;-125;-125.0294;6.87377069968171e-11;2.1164592884936832e+20;6.476046972001725e-11;2000.0;286900.2;14.332410823026253;-1157697.5;14.558073361540666;-5.22463e-06
08:06:59;-150;-150.0112;6.835137359528455e-11;2.140452067146381e+20;6.480051589206516e-11;2000.0;272533.75;11.455975514987799;-1164241.0;14.541320435228705;-5.825659e-06
08:07:18;-175;-175.0446;6.797856150977996e-11;2.1639940357797134e+20;6.478657505653731e-11;2000.0;259840.1;8.146747817380874;-1170626.0;12.676750372236569;-6.377396e-06
08:07:37;-200;-200.0755;6.76175785339636e-11;2.187161093402786e+20;6.473244185682454e-11;2000.0;248457.85;12.555730763280966;-1176875.5;13.066656037410642;-7.244766e-06
08:07:57;-225;-225.0811;6.726677690435158e-11;2.2100330183418043e+20;6.465448777449915e-11;2000.0;237793.95;17.366990959864065;-1183013.0;15.134397906755325;-1.341126e-05
08:08:16;-250;-250.0658;6.697188870930489e-11;2.2295381408379666e+20;6.457171574088729e-11;2000.0;229085.55;10.595158092260823;-1188222.0;13.84918770181125;-7.955743e-06
08:08:36;-275;-275.0351;6.665100835756133e-11;2.2510573083523993e+20;6.446090754528356e-11;2000.0;220073.25;38.91650517454002;-1193942.5;33.44304860505394;-7.830858e-05
08:08:56;-300;-300.0168;6.638171579076472e-11;2.2693582086350638e+20;6.435507232339799e-11;2000.0;212735.0;10.225947388873072;-1198786.0;9.757048734120373;-8.977783e-06
08:09:15;-325;-325.0425;6.60739129245923e-11;2.29055089824536e+20;6.421715304379018e-11;2000.0;204791.75;15.115534228071464;-1204370.5;13.610198382095684;-9.999864e-05
08:09:36;-350;-350.0537;6.580250645059337e-11;2.3094849004632182e+20;6.40848369821108e-11;2000.0;197988.45;11.064464514833064;-1209338.0;12.48198702130394;-9.942475e-06
08:09:55;-375;-375.0859;6.55445747299826e-11;2.327697284883379e+20;6.395209808468744e-11;2000.0;191585.45;12.608623041395123;-1214097.0;17.77779513888041;-1.045132e-05
08:10:14;-400;-400.0629;6.527358197573914e-11;2.3470649520287528e+20;6.379891630292407e-11;2000.0;185350.1;15.872287169781169;-1219137.5;16.58123939879043;-1.089249e-05
08:10:34;-425;-425.0327;6.504078995108927e-11;2.3638961065203928e+20;6.366658481496497e-11;2000.0;179752.25;12.224335360255788;-1223501.0;14.830711378757258;-1.139375e-05
08:10:53;-450;-449.9872;6.481680529330796e-11;2.380261964189934e+20;6.353324942702945e-11;2000.0;174505.6;9.798826460347179;-1227729.0;11.914277149705725;-1.188779e-05
08:11:13;-475;-475.0202;6.459821204354769e-11;2.3963983096433328e+20;6.339780464095329e-11;2000.0;169510.6;15.031034561865656;-1231883.5;10.937892850087717;-1.236443e-05
08:11:32;-500;-500.0521;6.438304154888908e-11;2.412442778233618e+20;6.326021187722907e-11;2000.0;164668.4;12.772901001730187;-1236000.5;11.49945650889641;-1.28482e-05
08:11:51;-525;-525.085;6.417962441544334e-11;2.4277594737163534e+20;6.312615461769668e-11;2000.0;160176.7;23.562162464425885;-1239918.0;17.472836060582726;-1.333619e-05
08:12:11;-550;-550.0666;6.39812950842647e-11;2.4428339476853067e+20;6.299217163635927e-11;2000.0;155854.4;15.147177954985542;-1243761.5;13.402891479080177;-1.383418e-05
08:12:30;-575;-575.0206;6.37854658987381e-11;2.4578565712682785e+20;6.285660540632571e-11;2000.0;151659.0;17.139574090390926;-1247580.0;10.839741694339398;-1.430491e-05
08:12:49;-600;-599.9965;6.359789599675182e-11;2.4723759120177214e+20;6.272408942819487e-11;2000.0;147685.5;8.922303514227702;-1251259.5;8.045961720018308;-1.479504e-05
08:13:08;-625;-625.0237;6.341468532984588e-11;2.486682376406421e+20;6.259295037596668e-11;2000.0;143781.65;8.976155914421273;-1254874.5;14.4131016786811;-1.529099e-05
08:13:28;-650;-650.0523;6.323858228067258e-11;2.500551190954427e+20;6.246465490492795e-11;2000.0;140068.65;12.666150757037435;-1258369.0;10.674736530706507;-1.579055e-05
08:13:47;-675;-675.0664;6.30635295665831e-11;2.5144525948923435e+20;6.233540384189147e-11;2000.0;136379.05;12.554376726863028;-1261862.0;11.349008767288886;-1.628619e-05
08:14:06;-700;-700.0461;6.289110834356935e-11;2.5282586575599288e+20;6.220611324802413e-11;2000.0;132778.6;18.078772082196288;-1265321.5;13.588138209482562;-1.679663e-05
08:14:26;-725;-725.0142;6.272919412019092e-11;2.5413271930767858e+20;6.208404249999905e-11;2000.0;129318.7;15.207744737468468;-1268587.5;12.22446317839765;-1.729642e-05
08:14:45;-750;-749.9842;6.257236706562418e-11;2.5540819704568263e+20;6.196448320199895e-11;2000.0;125964.0;11.614430679116388;-1271767.0;12.511994245522974;-1.786897e-05
08:15:04;-775;-775.0046;6.241198990298123e-11;2.5672250446086318e+20;6.18411014382189e-11;2000.0;122506.5;11.674652029075641;-1275035.0;11.968709203585822;-1.838784e-05
08:15:24;-800;-800.0115;6.225189706593815e-11;2.5804462582897587e+20;6.171718919999966e-11;2000.0;118985.15;12.551349529034717;-1278314.0;16.269603560013376;-1.88936e-05
08:15:43;-825;-825.0395;6.209884982841716e-11;2.5931813359891546e+20;6.159760038286885e-11;2000.0;115598.35;15.813329029650903;-1281464.5;13.628554582199829;-1.943964e-05
08:16:02;-850;-850.0182;6.195202695049221e-11;2.6054872936763585e+20;6.148258356585393e-11;2000.0;112240.65;12.69926671111368;-1284501.5;17.66741350622665;-1.999973e-05
08:16:21;-875;-874.9804;6.180462465657863e-11;2.617930141956639e+20;6.136635480596974e-11;2000.0;108811.5;15.447248946009772;-1287565.0;14.150971698084906;-2.054841e-05
08:16:40;-900;-899.9449;6.165820876820889e-11;2.6303781738455292e+20;6.124979916258234e-11;2000.0;105388.9;17.902779113869443;-1290622.5;13.997767679169419;-2.110554e-05
