Repository: aimaax/PENGUIN

# PENGUIN :penguin:  

> **NOTE!!** Google ID and GitLab repo for CERN organization is hidden and the create database function won't work properly in this version. Plotting is still possible with the saved database and data stored in this repo.  

A Python-based environment for GUI-driven analysis for IV, CV, and TCT measurements obtained with [Particulars Setup]() at CERN for CMS HGCAL silicon diodes. Used to plot data for individual diodes, but also to analyse Current Volume Normalization, Saturation Voltage, Charge Collection, and Charge Collection Efficiency.

---

File: Data/HighFluenceIrrNeutron2023/CV_onPCB/N8738_2_LR_4e15_1000min_CV.csv
time (19.12.2023);set voltage (V);real voltage (V);serial capacitance;1/serial capacitance^2;parallel capacitance;LCR frequency (Hz);r;delta r;x;delta x;sample current
10:44:44;-25;-25.04149;7.053733602380128e-11;2.0098418848540547e+20;6.29880156731981e-11;2000.0;390567.45;30.0506634702131;-1128161.0;35.70644199580798;-1.458282e-06
10:44:59;-50;-50.07662;7.041148098059613e-11;2.017033178001715e+20;6.391418206761753e-11;2000.0;360341.65;26.319505599459887;-1130177.5;43.3697763425176;-2.063182e-06
10:45:13;-75;-75.10491;7.01568144954929e-11;2.0317032583300982e+20;6.443101711567014e-11;2000.0;338135.5;25.883633825257224;-1134280.0;40.81053785482372;-2.532052e-06
10:45:27;-100;-100.0797;6.994951533145343e-11;2.0437632265976765e+20;6.480538458584877e-11;2000.0;320520.55;48.41525973285695;-1137641.5;84.40756778867639;-2.957451e-06
10:45:42;-125;-125.0327;6.968129866841067e-11;2.0595271796651622e+20;6.503508371735639e-11;2000.0;305245.8;15.36743309730028;-1142020.5;26.43364333571897;-3.348457e-06
10:45:56;-150;-150.0103;6.943339186173232e-11;2.0742602143153442e+20;6.519708798516013e-11;2000.0;292146.85;23.87941320468323;-1146098.0;49.92794808521576;-3.766915e-06
10:46:11;-175;-175.0478;6.914645258733747e-11;2.0915111832745116e+20;6.528042332269892e-11;2000.0;280066.6;13.568787712983056;-1150854.0;18.074844397670482;-4.174028e-06
10:46:25;-200;-200.0791;6.888554019557231e-11;2.107384896062525e+20;6.53338604779887e-11;2000.0;269345.55;17.631573242340007;-1155213.0;26.759110598074816;-4.653615e-06
10:46:39;-225;-225.094;6.862120421704209e-11;2.123651896237119e+20;6.534802992530406e-11;2000.0;259537.5;16.60489385693266;-1159663.0;39.80012562794243;-5.246204e-06
10:46:54;-250;-250.0681;6.834911337522277e-11;2.1405936336556173e+20;6.532847557176602e-11;2000.0;250354.45;13.469683552333368;-1164279.5;14.72200733595796;-6.144756e-06
10:47:08;-275;-275.0336;6.8074134168773e-11;2.157922023698491e+20;6.528839751210042e-11;2000.0;241468.25;24.00165358886758;-1168982.5;27.792759848564877;-8.230463e-06
10:47:23;-300;-300.0153;6.781291421662022e-11;2.1745789683172737e+20;6.522181450987742e-11;2000.0;233896.3;15.02383106933781;-1173485.5;26.291395930988525;-5.521507e-06
10:47:39;-325;-325.0445;6.757658041783464e-11;2.1898157611823238e+20;6.517169503383648e-11;2000.0;226209.9;19.24407701086233;-1177589.5;27.096817156263942;-1.972472e-05
10:47:53;-350;-350.0647;6.731406124094909e-11;2.2069292613988323e+20;6.50710927674505e-11;2000.0;219483.5;10.630968911627951;-1182182.0;15.883954167649817;-6.126471e-06
10:48:08;-375;-375.0919;6.707536191413413e-11;2.2226646925713303e+20;6.498942253195483e-11;2000.0;212547.8;15.379954486278564;-1186389.0;34.748381257261464;-5.975557e-05
10:48:23;-400;-400.072;6.684651864646844e-11;2.2379089418502596e+20;6.488784507901393e-11;2000.0;206828.65;12.046840872195501;-1190450.5;24.662471490100092;-6.783654e-06
10:48:37;-425;-425.0426;6.662620368938013e-11;2.2527337395579362e+20;6.479894778561643e-11;2000.0;200567.6;54.76232281413928;-1194387.0;66.66745832863288;-8.463045e-05
10:48:51;-450;-449.9987;6.639171232398622e-11;2.2686748701264616e+20;6.467381835861299e-11;2000.0;195348.55;6.870398460060376;-1198605.5;19.435470151246662;-7.425785e-06
10:49:06;-475;-475.0335;6.615641821691039e-11;2.2848412563355097e+20;6.4554840652416e-11;2000.0;189464.45;37.367330316735234;-1202868.5;73.06255881092586;-9.999808e-05
10:49:20;-500;-500.0633;6.595955977428786e-11;2.298499973881539e+20;6.444426833004784e-11;2000.0;184998.55;18.54797495685176;-1206458.5;27.904076763082486;-8.106123e-06
10:49:35;-525;-525.1048;6.574213735317752e-11;2.3137283138330978e+20;6.432575159316388e-11;2000.0;179615.85;60.113071581811546;-1210448.5;86.90015822770405;-9.999813e-05
10:49:49;-550;-550.077;6.552436310440194e-11;2.3291335079839076e+20;6.418563717162667e-11;2000.0;175393.8;17.160506985517653;-1214471.5;29.98562155433834;-8.814306e-06
10:50:04;-575;-572.9738;6.531689842887076e-11;2.343952960487546e+20;6.406263754475741e-11;2000.0;170473.2;118.18751203067102;-1218329.0;122.1697589422194;-9.999814e-05
10:50:18;-600;-600.0103;6.51078666972234e-11;2.359027853624126e+20;6.392109353853255e-11;2000.0;166539.95;11.768065898863757;-1222240.5;20.40189942137741;-9.542841e-06
10:50:32;-625;-625.0293;6.489797209489992e-11;2.3743117802488535e+20;6.378786264941035e-11;2000.0;161760.65;21.359924508293556;-1226193.5;75.64481145458689;-9.999808e-05
10:50:47;-650;-650.0569;6.469305514973462e-11;2.389376991642634e+20;6.364534818784055e-11;2000.0;157822.55;24.185478597704037;-1230077.5;37.208030047289526;-1.027234e-05
10:51:01;-675;-675.072;6.449065637491323e-11;2.4043982639899112e+20;6.350421323698227e-11;2000.0;153790.0;13.64734406395618;-1233938.0;12.033287165193057;-1.066567e-05
10:51:15;-700;-700.0515;6.428505369115429e-11;2.4198028175422033e+20;6.335718076741205e-11;2000.0;149805.05;22.34954977175156;-1237884.5;28.04884133079297;-1.104259e-05
10:51:30;-725;-725.0181;6.40983072337598e-11;2.4339232490954936e+20;6.322201916886484e-11;2000.0;146161.45;16.608051511239967;-1241491.0;26.7759220196056;-1.148301e-05
10:51:44;-750;-749.9852;6.39173654621989e-11;2.4477229962126977e+20;6.309045407325809e-11;2000.0;142534.15;14.611686247658069;-1245005.5;18.727987078167263;-1.191339e-05
10:51:58;-775;-775.0087;6.372493747498343e-11;2.4625279242369797e+20;6.294725867002035e-11;2000.0;138800.95;11.407557801738287;-1248765.0;17.298843892006193;-1.232239e-05
10:52:12;-800;-800.0151;6.354959613096015e-11;2.4761355206356458e+20;6.281559505615878e-11;2000.0;135360.5;24.060392764873974;-1252210.5;32.29144623580678;-1.27984e-05
10:52:27;-825;-825.0455;6.336247548762324e-11;2.49078205156405e+20;6.267300020161454e-11;2000.0;131727.7;15.088091330582541;-1255908.5;14.684600777685445;-1.326523e-05
10:52:41;-850;-850.0233;6.318292430468005e-11;2.504958613362918e+20;6.253568131810427e-11;2000.0;128132.75;16.875111110745316;-1259477.5;17.390730289438682;-1.371839e-05
10:52:55;-875;-874.986;6.301184621227834e-11;2.5185790773846517e+20;6.240330940171767e-11;2000.0;124711.8;14.982756755684177;-1262897.0;14.03744991086344;-1.42092e-05
10:53:09;-900;-899.9507;6.283881391006189e-11;2.5324684400234434e+20;6.226784013647688e-11;2000.0;121265.8;10.818179144384697;-1266374.5;10.523188680243264;-1.472079e-05

File: Data/HighFluenceIrrNeutron2023/CV_onPCB/N8738_2_LR_4e15_30min_CV.csv
time (06.10.2023);set voltage (V);real voltage (V);serial capacitance;1/serial capacitance^2;parallel capacitance;LCR frequency (Hz);r;delta r;x;delta x;sample current
11:08:40;-25;-25.03708;6.818314717972817e-11;2.1510272547792293e+20;6.188308977100257e-11;2000.0;372391.15;7.528371337812713;-1167113.5;6.215907013461511;-2.787895e-06
11:08:59;-50;-50.07137;6.787283507387542e-11;2.170741052378858e+20;6.270699092486837e-11;2000.0;336516.85;8.44579037154013;-1172449.5;9.936674494014584;-4.176748e-06
11:09:19;-75;-75.09814;6.75006873243437e-11;2.1947426834464997e+20;6.311061697334028e-11;2000.0;310932.75;6.389004226012062;-1178913.5;5.161152971962757;-5.291679e-06
11:09:38;-100;-100.0733;6.713019144771278e-11;2.2190353896542018e+20;6.332379946826327e-11;2000.0;290633.4;4.646181227632001;-1185420.0;7.615773105863909;-6.285006e-06
11:09:57;-125;-125.0279;6.677614975681706e-11;2.2426280562029688e+20;6.343051466043523e-11;2000.0;273690.0;7.565712127751095;-1191705.0;5.8949130612757985;-7.501442e-06
11:10:16;-150;-150.0081;6.643688653896292e-11;2.265590717068172e+20;6.346769866797593e-11;2000.0;259073.7;35.16405124555472;-1197790.5;24.139956503689064;-5.307579e-05
11:10:36;-175;-175.0476;6.610599520674578e-11;2.2883281567831707e+20;6.345003814528006e-11;2000.0;246288.35;8.71041761340982;-1203786.0;12.517987058628874;-8.88945e-06
11:10:56;-200;-200.0669;6.579412806860043e-11;2.310073128601279e+20;6.340331843608574e-11;2000.0;234865.65;15.992228581407899;-1209492.0;8.018728078691781;-0.0001000001
11:11:16;-225;-225.0776;6.549790984898925e-11;2.3310152659167117e+20;6.333209697912719e-11;2000.0;224678.35;8.385485972798477;-1214962.0;9.09945053286186;-1.052134e-05
11:11:36;-250;-250.0572;6.521842806624469e-11;2.3510363615928215e+20;6.32460667616892e-11;2000.0;215474.7;6.906916823011552;-1220168.5;8.86777875231447;-1.128703e-05
11:11:55;-275;-275.0311;6.491258306203123e-11;2.373243047947598e+20;6.312091790137843e-11;2000.0;206539.45;8.060234177739503;-1225917.5;8.302860952707807;-1.198918e-05
11:12:15;-300;-300.0096;6.466064801319229e-11;2.3917726456612146e+20;6.301617161828828e-11;2000.0;198809.85;7.408196474176425;-1230694.0;8.228000972289683;-1.275018e-05
11:12:34;-325;-325.0415;6.442108958802762e-11;2.4095939716719133e+20;6.290647416569667e-11;2000.0;191675.05;8.247870937399542;-1235270.5;6.263984355025163;-1.347102e-05
11:12:54;-350;-350.0514;6.419189416143967e-11;2.426831470403522e+20;6.279245214207042e-11;2000.0;185069.0;9.322821461338837;-1239681.0;9.457801012920498;-1.420768e-05
11:13:13;-375;-375.0812;6.396388678237093e-11;2.4441638036344406e+20;6.266976215746125e-11;2000.0;178778.1;5.96946396253466;-1244100.0;5.916079783099615;-1.491898e-05
11:13:32;-400;-400.0605;6.374995217075378e-11;2.460595772154243e+20;6.25489472245346e-11;2000.0;172970.75;7.635730155001551;-1248275.0;5.809475019311125;-1.563242e-05
11:13:52;-425;-425.0327;6.354657665355528e-11;2.476370838202052e+20;6.24290965890352e-11;2000.0;167542.25;6.455569300998944;-1252270.0;7.314369419163896;-1.633111e-05
11:14:11;-450;-449.9891;6.335357204802834e-11;2.4914821884346417e+20;6.231073532928108e-11;2000.0;162497.15;5.92168683738004;-1256085.0;6.5;-1.704588e-05
11:14:30;-475;-475.0211;6.315980624923175e-11;2.506792702913391e+20;6.218646587285511e-11;2000.0;157628.15;6.893937554112309;-1259938.5;5.799784478754361;-1.772464e-05
11:14:49;-500;-500.0502;6.29837430975861e-11;2.520827140267573e+20;6.20716389568334e-11;2000.0;153157.15;5.521446821259805;-1263460.5;7.087841702521296;-1.841818e-05
11:15:09;-525;-525.0831;6.280449490689532e-11;2.535236889595747e+20;6.195030947311574e-11;2000.0;148783.15;5.028058770539581;-1267066.5;8.374813430757726;-1.907352e-05
11:15:28;-550;-550.0648;6.263807028465702e-11;2.548726652363471e+20;6.183541533296734e-11;2000.0;144743.0;8.542833253669416;-1270433.0;7.109852319141376;-1.979375e-05
11:15:47;-575;-575.0226;6.247095596705504e-11;2.5623809467053493e+20;6.171695227101104e-11;2000.0;140798.0;7.568024841396862;-1273831.5;9.728180713781997;-2.047221e-05
11:16:06;-600;-599.9996;6.231082921603759e-11;2.5755675129613874e+20;6.160124696860141e-11;2000.0;137067.1;7.227343910455626;-1277105.0;9.420721840708385;-2.114339e-05
11:16:26;-625;-625.0257;6.215559900159508e-11;2.588448255822101e+20;6.148725703553039e-11;2000.0;133480.15;7.793033748162524;-1280294.5;7.330586606813946;-2.187509e-05
11:16:45;-650;-650.0534;6.199944959595275e-11;2.6015030052177376e+20;6.13704891623026e-11;2000.0;129937.4;9.100109889446392;-1283519.0;5.191338940966964;-2.258409e-05
11:17:05;-675;-675.0623;6.184675037456452e-11;2.614365051538478e+20;6.125440997457573e-11;2000.0;126529.05;7.44327716802216;-1286688.0;5.639148871948674;-2.328494e-05
11:17:24;-700;-700.0441;6.169403619266988e-11;2.627323994953854e+20;6.113695933638856e-11;2000.0;123126.8;8.484868885256859;-1289873.0;9.3834961501564;-2.397641e-05
11:17:43;-725;-725.0157;6.154659610982501e-11;2.6399270269408038e+20;6.102221556590771e-11;2000.0;119857.55;8.067674695970332;-1292963.0;5.4359911699707535;-2.469946e-05
11:18:02;-750;-749.9865;6.140023806731068e-11;2.6525274682213427e+20;6.09072303421163e-11;2000.0;116603.75;5.763191390193458;-1296045.0;8.817596044274199;-2.539083e-05
11:18:21;-775;-775.0062;6.125221701580899e-11;2.665363062930055e+20;6.078983301040578e-11;2000.0;113306.35;9.212837510778101;-1299177.0;5.835237784358063;-2.615855e-05
11:18:41;-800;-800.0117;6.110464987216811e-11;2.6782522602928682e+20;6.067193864717832e-11;2000.0;109981.85;8.623883985768826;-1302314.5;9.936674494014584;-2.689986e-05
11:19:00;-825;-825.0363;6.096902421251091e-11;2.6901810634125246e+20;6.056287771497657e-11;2000.0;106885.55;9.13878410949728;-1305211.5;9.172649562694522;-2.772675e-05
11:19:19;-850;-850.0158;6.082130597684824e-11;2.703264352828877e+20;6.044369386069378e-11;2000.0;103414.6;9.743561977018466;-1308381.5;7.4590548999186215;-2.834717e-05
11:19:38;-875;-874.9821;6.067860442854095e-11;2.7159941649218047e+20;6.03285447661927e-11;2000.0;99899.69499999999;8.849374201037945;-1311458.5;9.226998428524848;-2.90051e-05
11:19:57;-900;-899.9492;6.053553479264338e-11;2.7288472925291263e+20;6.021208033449902e-11;2000.0;96348.40000000001;9.153275370051704;-1314558.0;7.127411872482185;-2.954157e-05

File: Data/HighFluenceIrrNeutron2023/CV_onPCB/N8738_2_LR_4e15_3100min_CV.csv
time (08.02.2024);set voltage (V);real voltage (V);serial capacitance;1/serial capacitance^2;parallel capacitance;LCR frequency (Hz);r;delta r;x;delta x;sample current
09:38:56;-25;-25.03781;7.623235757919386e-11;1.720763945477505e+20;6.435739700907921e-11;2000.0;448402.1;29.441034288896855;-1043880.5;52.832163499141316;-9.825969e-07
09:39:10;-50;-50.06875;7.612912662628354e-11;1.7254338148642485e+20;6.58184526055981e-11;2000.0;413722.35;16.691206517205398;-1045296.0;44.45447109121871;-1.414099e-06
09:39:24;-75;-75.09549;7.591216645682936e-11;1.7353106339560246e+20;6.674654343296319e-11;2000.0;388459.15;17.81912946807447;-1048283.5;39.403521416238924;-1.723187e-06
09:39:38;-100;-100.0716;7.560305665891676e-11;1.7495295850330826e+20;6.735738348169596e-11;2000.0;368274.15;12.038744743535347;-1052569.5;27.9237801882195;-1.993337e-06
09:39:52;-125;-125.0271;7.52940673485557e-11;1.7639183723143912e+20;6.77990549780146e-11;2000.0;351401.6;7.4887916248217214;-1056889.0;15.57080601638849;-2.250008e-06
09:40:06;-150;-150.006;7.496760129115276e-11;1.7793147123897962e+20;6.811610234043483e-11;2000.0;336654.5;12.034845242046114;-1061491.5;26.6296357466639;-2.504468e-06
09:40:20;-175;-175.0419;7.461711245286251e-11;1.796069437200676e+20;6.833172627633792e-11;2000.0;323449.5;9.430668056930006;-1066477.5;26.78502380062411;-2.752665e-06
09:40:34;-200;-200.0717;7.428610913529517e-11;1.8121109136995834e+20;6.849284411285175e-11;2000.0;311545.6;8.55377109817652;-1071229.5;20.969918931650643;-2.993524e-06
09:40:48;-225;-225.0844;7.396005727574063e-11;1.8281234619454374e+20;6.860245515188904e-11;2000.0;300682.6;9.885443844360251;-1075952.0;15.74166446091391;-3.233816e-06
09:41:02;-250;-250.0607;7.360729431499953e-11;1.845688013907268e+20;6.864719792222698e-11;2000.0;290604.9;9.845785900576955;-1081108.5;20.040895688566415;-3.483528e-06
09:41:17;-275;-275.0342;7.331430387980022e-11;1.8604695629295023e+20;6.869677492250359e-11;2000.0;281409.05;8.852534947685887;-1085429.0;19.221082175569613;-3.75663e-06
09:41:31;-300;-300.0124;7.302531194439299e-11;1.8752240243731926e+20;6.871844087397507e-11;2000.0;272810.45;9.508279287021391;-1089724.5;18.91394987833054;-4.072941e-06
09:41:46;-325;-325.0464;7.276995171768573e-11;1.8884079776621268e+20;6.873961319688411e-11;2000.0;264792.25;8.263133485548929;-1093548.5;14.837031374233863;-4.411659e-06
09:42:00;-350;-350.057;7.24633132994599e-11;1.9044239060343043e+20;6.869606412238618e-11;2000.0;257168.75;7.544493024716769;-1098176.0;16.813684902483452;-4.841891e-06
09:42:14;-375;-375.0864;7.216193110116428e-11;1.920364666404233e+20;6.863524498391478e-11;2000.0;249972.25;10.88367470112921;-1102762.5;29.60468712889903;-5.368887e-06
09:42:28;-400;-400.0656;7.186122842170975e-11;1.9364697901007752e+20;6.855575926970936e-11;2000.0;243158.85;9.895775613866759;-1107377.0;43.110903493199956;-6.175215e-06
09:42:42;-425;-425.0409;7.157267609272336e-11;1.9521154043932004e+20;6.846835844957333e-11;2000.0;236745.1;8.12646909795392;-1111841.5;29.097035931517148;-9.251429e-06
09:42:56;-450;-449.9859;7.125362327496614e-11;1.969636544007071e+20;6.834897094222842e-11;2000.0;230231.25;11.37406589571205;-1116820.0;48.79549159502341;-1.808881e-05
09:43:11;-475;-475.0267;7.097599694069969e-11;1.985075353197081e+20;6.8232346311123e-11;2000.0;224826.7;12.528986391564166;-1121188.5;19.624920382004102;-5.702247e-06
09:43:25;-500;-500.0521;7.068083900053132e-11;2.0016890244706222e+20;6.810606951261384e-11;2000.0;218909.55;11.05383983057472;-1125870.5;43.666205468302365;-4.18748e-05
09:43:40;-525;-525.0899;7.04085529431964e-11;2.0172009437386414e+20;6.797016534119845e-11;2000.0;214070.55;9.369491715135885;-1130224.5;12.737248525486185;-6.324819e-06
09:43:54;-550;-550.0695;7.011172289390327e-11;2.0343174349604753e+20;6.781921817169125e-11;2000.0;208678.75;25.06240960083447;-1135009.5;63.3303837032431;-6.698873e-05
09:44:09;-575;-575.0248;6.985921625436979e-11;2.04905012262695e+20;6.768073020190955e-11;2000.0;204367.25;10.5557744860337;-1139112.0;30.859358386071474;-7.033349e-06
09:44:24;-600;-599.996;6.958919518294868e-11;2.0649824852264478e+20;6.753497573884503e-11;2000.0;199437.75;10.27688547177597;-1143532.0;53.61716143176548;-9.599989e-05
09:44:38;-625;-625.0283;6.932922544122569e-11;2.080498004525051e+20;6.737369372720269e-11;2000.0;195551.45;8.579182653376717;-1147820.0;12.90348790056394;-7.847647e-06
09:44:53;-650;-650.0616;6.906145002058776e-11;2.09666292072877e+20;6.721211829165477e-11;2000.0;191134.05;65.15172580216121;-1152270.5;101.81472143064578;-9.999864e-05
09:45:07;-675;-675.0702;6.877525217539343e-11;2.1141491216939506e+20;6.701478666450778e-11;2000.0;187536.75;10.983368108189765;-1157065.5;8.469799289239386;-8.749081e-06
09:45:22;-700;-700.0452;6.850500722772971e-11;2.13086220810575e+20;6.684001476153726e-11;2000.0;183339.35;13.60721775382462;-1161630.0;46.28714724413246;-9.999859e-05
09:45:37;-725;-725.0139;6.822862850864753e-11;2.1481604531778454e+20;6.664506873109701e-11;2000.0;179786.35;12.349752021801896;-1166335.5;13.68347543572173;-9.764797e-06
09:45:51;-750;-749.9843;6.796073861266844e-11;2.1651292118006124e+20;6.645218332840601e-11;2000.0;176424.15;8.81824103775804;-1170933.0;10.49047186736612;-1.034493e-05
09:46:05;-775;-775.0043;6.771386667649278e-11;2.1809452928292045e+20;6.627462002576956e-11;2000.0;173183.5;11.018053367088035;-1175202.0;23.33023788991445;-1.094556e-05
09:46:19;-800;-800.0108;6.74687532050988e-11;2.1968207939188684e+20;6.609318799735888e-11;2000.0;170156.95;8.230575617780325;-1179471.5;11.624865590620821;-1.160485e-05
09:46:33;-825;-825.0369;6.721371104107506e-11;2.213524080029837e+20;6.589840207446362e-11;2000.0;167266.4;9.983836937770969;-1183947.0;9.410100955887774;-1.227367e-05
09:46:47;-850;-850.0162;6.695644877723415e-11;2.2305665073983868e+20;6.56993984548568e-11;2000.0;164396.8;9.08449228080469;-1188496.0;17.82414093301554;-1.295242e-05
09:47:01;-875;-874.9807;6.669220422806448e-11;2.2482772045786966e+20;6.549046009578357e-11;2000.0;161633.75;8.286396985421348;-1193205.0;14.620191517213446;-1.363876e-05
09:47:16;-900;-899.945;6.644140734180646e-11;2.2652824171415716e+20;6.529001598745477e-11;2000.0;159052.1;7.545826661141907;-1197709.0;11.289375536317321;-1.438354e-05

File: Data/HighFluenceIrrNeutron2023/CV_onPCB/N8738_2_LR_4e15_4400min_CV.csv
time (27.02.2024);set voltage (V);real voltage (V);serial capacitance;1/serial capacitance^2;parallel capacitance;LCR frequency (Hz);r;delta r;x;delta x;sample current
09:43:59;-25;-25.03924;7.97051871525816e-11;1.5740800992522217e+20;6.536834563122795e-11;2000.0;467569.9;14.388345978603656;-998397.65;45.51611115857767;-8.670046e-07
09:44:14;-50;-50.06817;7.939973523861604e-11;1.5862144120669664e+20;6.705989250245499e-11;2000.0;429926.75;22.31399504795141;-1002238.5;71.02913134763793;-1.255196e-06
09:44:28;-75;-75.09729;7.902555705547224e-11;1.601271110034346e+20;6.814452836921722e-11;2000.0;402385.25;9.264954128326808;-1006984.0;20.583974348992953;-1.53879e-06
09:44:43;-100;-100.072;7.869467468532765e-11;1.6147649393968834e+20;6.892888823402236e-11;2000.0;380625.4;11.408637078985375;-1011218.0;50.60434763930862;-1.790372e-06
09:44:57;-125;-125.0271;7.841129949421989e-11;1.6264574166713483e+20;6.953681134317528e-11;2000.0;362556.55;18.874781455688435;-1014872.5;115.40986742908945;-2.045941e-06
09:45:11;-150;-150.008;7.788865087338549e-11;1.6483583681627282e+20;6.985394856828723e-11;2000.0;346501.7;8.823009690576114;-1021682.5;40.267077122632074;-2.274778e-06
09:45:25;-175;-175.0415;7.749464789448753e-11;1.6651623444925953e+20;7.014361780613643e-11;2000.0;332428.65;6.269479643479193;-1026877.0;17.2206271662794;-2.507375e-06
09:45:40;-200;-200.0709;7.708840265676472e-11;1.6827589397200424e+20;7.03389070933687e-11;2000.0;319770.9;6.316209306221571;-1032288.5;46.921610159925244;-2.732101e-06
09:45:54;-225;-225.0839;7.671910933008214e-11;1.698998108990391e+20;7.049328749653678e-11;2000.0;308255.65;9.136814269755076;-1037257.5;64.2295687359023;-2.96367e-06
09:46:08;-250;-250.0619;7.632441067630746e-11;1.716615701766064e+20;7.057189034660871e-11;2000.0;297673.3;7.088406026745363;-1042621.5;24.942684298206558;-3.2078e-06
09:46:22;-275;-275.035;7.594679694461204e-11;1.7337284486621187e+20;7.061543446816751e-11;2000.0;287905.5;6.467418341193029;-1047805.5;32.35332285871113;-3.460572e-06
09:46:36;-300;-300.0119;7.55650074337208e-11;1.7512919088115964e+20;7.061415729242228e-11;2000.0;278845.35;8.075665607242536;-1053099.5;45.57123544517967;-3.726668e-06
09:46:51;-325;-325.0459;7.518657553472003e-11;1.7689656116996434e+20;7.058195589980284e-11;2000.0;270333.5;7.672190039356429;-1058400.0;13.96424004376894;-3.887443e-06
09:47:05;-350;-350.0565;7.48151153766472e-11;1.7865751952029145e+20;7.052335265828809e-11;2000.0;262392.95;8.116795857972528;-1063655.0;10.641898326896381;-4.334441e-06
09:47:20;-375;-375.0879;7.447639692926965e-11;1.802862827321639e+20;7.046508404413906e-11;2000.0;254934.0;8.845620385252806;-1068492.5;26.859588604444408;-4.684195e-06
09:47:34;-400;-400.0665;7.415368559715758e-11;1.818588822446454e+20;7.039654103382721e-11;2000.0;247919.5;6.738137724920736;-1073142.5;25.718427245848453;-5.19574e-06
09:47:48;-425;-425.0385;7.378970244497371e-11;1.836574211689366e+20;7.027171285011002e-11;2000.0;241296.7;9.296531611305369;-1078436.0;20.933227175951632;-5.955915e-06
09:48:03;-450;-449.9952;7.347544597120783e-11;1.8523179634267213e+20;7.01695738112949e-11;2000.0;235080.45;8.647391225103672;-1083048.5;21.590217692279065;-7.363586e-06
09:48:18;-475;-475.0201;7.314425174439847e-11;1.869130382739283e+20;7.004722530835666e-11;2000.0;228763.6;8.923396214446607;-1087952.5;44.63112703035853;-1.790091e-05
09:48:32;-500;-500.0566;7.283482412041254e-11;1.8850455474567843e+20;6.990837938369072e-11;2000.0;223540.7;7.382445394312104;-1092574.5;28.83118970836965;-5.728862e-06
09:48:46;-525;-525.0842;7.247779993647079e-11;1.903662681474667e+20;6.973120823529885e-11;2000.0;217905.7;23.874159671075336;-1097956.5;49.80097890604159;-4.305003e-05
09:49:01;-550;-550.0703;7.216022976839865e-11;1.9204552209341946e+20;6.955890119519713e-11;2000.0;213262.0;8.497646733066748;-1102788.5;18.618203457906457;-6.39146e-06
09:49:15;-575;-575.0247;7.183975519355974e-11;1.9376276022915033e+20;6.938722600553749e-11;2000.0;208253.65;44.694030641686375;-1107708.0;72.78942230846457;-7.02435e-05
09:49:30;-600;-600.0054;7.153304422501323e-11;1.9542790872634478e+20;6.920376345287756e-11;2000.0;204093.65;10.40703488031053;-1112457.5;23.76841391426866;-7.179681e-06
09:49:44;-625;-625.0313;7.122071744394495e-11;1.971457011482176e+20;6.901792868431373e-11;2000.0;199613.2;62.982481691340155;-1117336.0;113.49977973546908;-9.944964e-05
09:49:58;-650;-650.0579;7.09083259747622e-11;1.9888660523637614e+20;6.881162416000326e-11;2000.0;195898.15;6.913492243432404;-1122258.5;19.624920382004102;-8.102643e-06
09:50:12;-675;-675.0004;7.059941459173175e-11;2.0063089022660932e+20;6.8612376126587e-11;2000.0;191818.7;55.93818463268184;-1127169.0;87.35817076839463;-9.999875e-05
09:50:27;-700;-700.0546;7.027778760645456e-11;2.0247147080828027e+20;6.838003472299938e-11;2000.0;188637.15;11.425689257108301;-1132327.5;13.836094102021711;-9.194866e-06
09:50:42;-725;-721.0621;7.002128206542744e-11;2.0395759554637578e+20;6.821016160903708e-11;2000.0;185186.45;144.5008905681899;-1136475.5;154.26029139088257;-9.999877e-05
09:50:56;-750;-749.9849;6.968169527339216e-11;2.0595037354475314e+20;6.796026851988714e-11;2000.0;181755.75;7.167940778215177;-1142014.0;30.88203361179441;-1.043895e-05
09:51:10;-775;-775.0032;6.936049694474445e-11;2.078622422971732e+20;6.771527807464528e-11;2000.0;178832.5;11.400328942622664;-1147302.5;23.810449386771346;-1.114018e-05
09:51:24;-800;-800.0107;6.904290508767086e-11;2.0977893998386355e+20;6.746873131546253e-11;2000.0;176054.1;9.836132369991775;-1152580.0;19.748417658131498;-1.184039e-05
09:51:38;-825;-825.0359;6.872859421976375e-11;2.1170205716243726e+20;6.721991281297216e-11;2000.0;173461.25;8.454843286542927;-1157851.0;13.599632347971763;-1.259236e-05
09:51:52;-850;-850.0153;6.844325905018213e-11;2.1347087873839373e+20;6.699192122961821e-11;2000.0;171132.5;11.216617137087278;-1162678.0;13.371611720357423;-1.341158e-05
09:52:07;-875;-874.9797;6.814887168922826e-11;2.153191518193818e+20;6.675172689695744e-11;2000.0;168935.5;8.846044313703159;-1167700.5;11.168594360974884;-1.426115e-05
09:52:21;-900;-899.9465;6.785654301450859e-11;2.1717835483892974e+20;6.651002801527919e-11;2000.0;166863.15;12.209683656835669;-1172731.0;38.07820899149539;-1.511853e-05

File: Data/HighFluenceIrrNeutron2023/CV_onPCB/N8738_2_LR_4e15_5250min_CV.csv
time (19.03.2024);set voltage (V);real voltage (V);serial capacitance;1/serial capacitance^2;parallel capacitance;LCR frequency (Hz);r;delta r;x;delta x;sample current
10:18:49;-25;-25.05365;8.111213338767585e-11;1.5199466745398224e+20;6.575736788755178e-11;2000.0;474082.25;11.814371544860098;-981079.75;31.685002367050565;-7.738234e-07
10:19:03;-50;-50.06628;8.08289009636727e-11;1.530617422993442e+20;6.761356673870088e-11;2000.0;435256.85;37.24085626029563;-984517.55;48.308460697894326;-0.0001000006
10:19:18;-75;-75.09438;8.040806677370334e-11;1.5466810292189177e+20;6.876685952734402e-11;2000.0;407192.65;8.834385943572988;-989670.25;22.05230996970612;-1.408788e-06
10:19:32;-100;-100.0706;7.99728091306039e-11;1.5635626850925557e+20;6.957402634774656e-11;2000.0;384694.05;10.496779267946906;-995056.6;50.1125433399663;-1.674652e-06
10:19:47;-125;-125.0268;7.9491223568376e-11;1.582565289821561e+20;7.012710502621259e-11;2000.0;365814.95;9.332597441227175;-1001085.0;38.213217608570986;-1.900021e-06
10:20:01;-150;-150.0076;7.905978805377158e-11;1.5998847859975494e+20;7.055127787209264e-11;2000.0;349549.6;7.61918630826153;-1006548.0;36.94996617048519;-2.124218e-06
10:20:15;-175;-175.0408;7.86893053563901e-11;1.614985312416594e+20;7.090312466961992e-11;2000.0;335122.8;7.450369118372592;-1011287.0;42.32079866921228;-2.34038e-06
10:20:30;-200;-200.0699;7.818491993695066e-11;1.635889664104753e+20;7.106704708806575e-11;2000.0;322112.9;8.824086354971826;-1017811.0;25.068905041904003;-2.54517e-06
10:20:44;-225;-225.0808;7.774414792173135e-11;1.6544916661703164e+20;7.120116615335197e-11;2000.0;310289.25;7.203080938043108;-1023581.5;8.951955093721146;-2.759733e-06
10:20:58;-250;-250.0596;7.734457241267983e-11;1.6716306067122058e+20;7.130223938611228e-11;2000.0;299509.8;7.088582368852039;-1028869.5;9.150819635420644;-2.979153e-06
10:21:12;-275;-275.0345;7.694580944424048e-11;1.689001575627581e+20;7.135220315819132e-11;2000.0;289565.9;7.90534629222528;-1034201.5;9.388157433703379;-3.211446e-06
10:21:27;-300;-300.0135;7.655474568976034e-11;1.706301465335418e+20;7.136578679224855e-11;2000.0;280293.55;10.841696131141106;-1039484.5;27.344789265964366;-3.455822e-06
10:21:41;-325;-325.0442;7.617284984909263e-11;1.7234535850170702e+20;7.13464787916471e-11;2000.0;271715.25;5.330513577508269;-1044696.0;10.80277742064512;-3.727145e-06
10:21:55;-350;-350.0561;7.578424283912113e-11;1.7411739787031324e+20;7.129164429338002e-11;2000.0;263597.15;7.630293244692498;-1050053.0;16.629792542301903;-4.000081e-06
10:22:10;-375;-375.0857;7.540254569465326e-11;1.7588466786554036e+20;7.121094800690066e-11;2000.0;256047.5;7.830549150602401;-1055368.5;17.10665075343505;-4.321097e-06
10:22:25;-400;-400.0647;7.503372904961893e-11;1.7761798489941895e+20;7.111539773255978e-11;2000.0;248944.4;9.060187636026088;-1060556.0;14.515508947329403;-4.667687e-06
10:22:39;-425;-425.0364;7.46305833299237e-11;1.795421111918256e+20;7.096643339232251e-11;2000.0;242288.85;8.278367894700018;-1066285.0;25.0549396327351;-5.169926e-06
10:22:53;-450;-449.9927;7.426520702242648e-11;1.8131311027933558e+20;7.082955781903685e-11;2000.0;235994.5;11.281068211831714;-1071531.0;19.74715169334555;-5.830792e-06
10:23:08;-475;-475.0279;7.394823602665462e-11;1.8287079905641424e+20;7.071724690463394e-11;2000.0;230020.95;14.025418888575132;-1076124.0;21.614809737770074;-5.87983e-06
10:23:22;-500;-500.0485;7.360477525545606e-11;1.8458143502095086e+20;7.057366271296278e-11;2000.0;224059.75;9.34154029055166;-1081145.5;35.724466406092056;-1.793667e-05
10:23:37;-525;-525.0861;7.326449021738616e-11;1.863000347178778e+20;7.040006272321648e-11;2000.0;219093.25;12.224539868641273;-1086167.0;14.951588544365446;-5.731123e-06
10:23:52;-550;-550.0663;7.290709230987844e-11;1.8813103467526947e+20;7.021309795865949e-11;2000.0;213800.95;19.11026883641358;-1091491.5;44.9959720419506;-3.041731e-05
10:24:06;-575;-575.0278;7.256083846626031e-11;1.8993080763773023e+20;7.000789947631077e-11;2000.0;209427.9;13.13600015225335;-1096700.0;18.16590212458495;-6.458e-06
10:24:21;-600;-600.0021;7.222759180397518e-11;1.9168747209033164e+20;6.981828961485658e-11;2000.0;204667.1;26.934541020778514;-1101760.0;57.606423252967204;-7.317454e-05
10:24:36;-625;-625.0317;7.189635279837996e-11;1.9345781592454096e+20;6.960478370556748e-11;2000.0;200830.75;11.751356304699469;-1106836.0;15.801898620102586;-7.323467e-06
10:24:50;-650;-650.0602;7.157698934986157e-11;1.9518801410192143e+20;6.940427734735919e-11;2000.0;196709.2;63.38065951061094;-1111774.5;99.01887446340722;-9.998644e-05
10:25:05;-675;-675.0671;7.124564911069719e-11;1.9700774715445713e+20;6.917531160263892e-11;2000.0;193231.0;9.35467797414748;-1116945.0;18.145247311624054;-8.36805e-06
10:25:19;-700;-700.0441;7.0905388059349e-11;1.9890308703400185e+20;6.89402445172256e-11;2000.0;189483.6;18.19332295101694;-1122305.0;53.45325060274632;-9.99994e-05
10:25:34;-725;-725.0145;7.056307410993992e-11;2.0083759609279745e+20;6.869022436581902e-11;2000.0;186215.85;13.498939773182187;-1127749.5;13.51804349748883;-9.553434e-06
10:25:48;-750;-749.9867;7.024218040663524e-11;2.02676796707447e+20;6.845199115162703e-11;2000.0;183209.75;9.827989367108614;-1132901.5;15.92600075348485;-1.023843e-05
10:26:03;-775;-775.0067;6.99209358227439e-11;2.0454343050939328e+20;6.820601140717288e-11;2000.0;180465.45;7.475451491381639;-1138106.5;13.98704757981469;-1.095861e-05
10:26:17;-800;-800.0101;6.961305837075746e-11;2.063566985893689e+20;6.796686967340705e-11;2000.0;177906.0;11.95784261478633;-1143140.0;14.747881203752625;-1.174547e-05
10:26:31;-825;-825.0364;6.929749935533136e-11;2.082403446095113e+20;6.771480588604779e-11;2000.0;175561.45;10.831314555491408;-1148345.5;14.308651229238903;-1.257254e-05
10:26:46;-850;-850.0152;6.899361025516887e-11;2.100788144770718e+20;6.74676301032024e-11;2000.0;173463.45;10.73463436731778;-1153403.5;12.232640761503625;-1.345985e-05
10:27:00;-875;-874.9814;6.868081398235601e-11;2.1199671566904718e+20;6.720821076306877e-11;2000.0;171508.8;12.96043980735222;-1158656.5;14.496120170583575;-1.436016e-05
10:27:15;-900;-899.9485;6.837850790051004e-11;2.138753634180897e+20;6.69539451995587e-11;2000.0;169755.25;14.270927615260332;-1163779.0;15.602884348735012;-1.531646e-05

File: Data/HighFluenceIrrNeutron2023/CV_onPCB/N8738_2_LR_4e15_5700min_CV.csv
time (22.03.2024);set voltage (V);real voltage (V);serial capacitance;1/serial capacitance^2;parallel capacitance;LCR frequency (Hz);r;delta r;x;delta x;sample current
12:13:10;-25;-25.03449;8.174086618071968e-11;1.4966544077777135e+20;6.595853249793624e-11;2000.0;476212.75;18.918625082177616;-973533.5;44.07972890116272;-7.364663e-07
12:13:24;-50;-43.20395;8.154394871846526e-11;1.503891566231338e+20;6.781108735691623e-11;2000.0;439165.85;1151.762784333215;-975884.45;268.6381997687596;-0.0001000006
12:13:39;-75;-75.09003;8.11844155716694e-11;1.5172413238766525e+20;6.914178655726164e-11;2000.0;409079.6;12.795780554542187;-980206.25;72.39229499746502;-1.350703e-06
12:13:53;-100;-100.0669;8.055044031450661e-11;1.5412183192588383e+20;6.987944214316692e-11;2000.0;386055.75;7.323549344409444;-987921.0;24.84089370372974;-1.602e-06
12:14:07;-125;-125.0238;8.010413621553073e-11;1.5584401079581262e+20;7.048295645562983e-11;2000.0;367034.85;8.675331405773496;-993425.25;57.143629347460944;-1.821169e-06
12:14:22;-150;-150.006;7.959606120604235e-11;1.57839917555474e+20;7.088356779887771e-11;2000.0;350507.25;7.39116871678627;-999766.45;25.336877767396675;-2.007215e-06
12:14:36;-175;-175.037;7.914360629623173e-11;1.5964978157267383e+20;7.11987468301517e-11;2000.0;335877.75;8.13199698721046;-1005482.0;59.28996542417611;-2.237028e-06
12:14:50;-200;-200.0657;7.868319766290987e-11;1.6152360449335938e+20;7.141085384603596e-11;2000.0;322747.75;5.941327713567061;-1011365.5;11.390237047577191;-2.42702e-06
12:15:04;-225;-225.0772;7.822023317009674e-11;1.6344129230954086e+20;7.154203028315133e-11;2000.0;310828.05;7.954079142176043;-1017351.5;24.81204344668129;-2.639194e-06
12:15:19;-250;-250.0575;7.779324458477361e-11;1.652403968518986e+20;7.163547187082797e-11;2000.0;299913.5;6.479776230704267;-1022935.5;10.379667624736353;-2.836809e-06
12:15:33;-275;-275.0325;7.738646719353082e-11;1.6698211523291316e+20;7.168916979059893e-11;2000.0;289889.7;7.8029161215535305;-1028312.5;14.402690720834077;-3.06495e-06
12:15:47;-300;-300.0117;7.698704978819925e-11;1.6871925350225373e+20;7.170421812058295e-11;2000.0;280565.0;7.1829659612168575;-1033647.5;16.53594569415369;-3.296322e-06
12:16:01;-325;-325.0423;7.660821378774835e-11;1.7039204972416028e+20;7.169814444076435e-11;2000.0;271834.55;5.798480404381824;-1038759.0;40.14286985256535;-3.547934e-06
12:16:15;-350;-350.0528;7.621552837384881e-11;1.7215239556131137e+20;7.164525495940716e-11;2000.0;263708.45;10.947710947956201;-1044111.0;36.76207284688935;-3.818248e-06
12:16:29;-375;-375.0806;7.583504975791924e-11;1.7388417048695164e+20;7.15721738047925e-11;2000.0;256094.0;5.076416058598822;-1049349.5;12.71760590677349;-4.015034e-06
12:16:44;-400;-400.0606;7.547953654769993e-11;1.755260380988347e+20;7.149447225752668e-11;2000.0;248910.0;7.272207367780432;-1054292.0;26.67020809817576;-4.464612e-06
12:16:59;-425;-425.0353;7.50538272688024e-11;1.7752287110301857e+20;7.13301368031348e-11;2000.0;242252.1;5.8085712528985995;-1060272.0;12.259690045021529;-4.560388e-06
12:17:13;-450;-449.9924;7.475685078023502e-11;1.7893611511778895e+20;7.125843250678586e-11;2000.0;235861.4;5.763852878066894;-1064484.0;16.037456157383563;-5.403656e-06
12:17:27;-475;-475.0232;7.435857759794697e-11;1.8085805368450974e+20;7.107784688195517e-11;2000.0;229920.25;7.668401071931489;-1070185.5;37.07745271725122;-6.431965e-06
12:17:41;-500;-500.0442;7.398962694017201e-11;1.8266625491740023e+20;7.091494009810277e-11;2000.0;223949.9;10.771466938165851;-1075522.0;19.756011743264377;-1.056114e-05
12:17:55;-525;-525.0831;7.366272318759938e-11;1.842911415081172e+20;7.075605947255424e-11;2000.0;218956.55;10.285542037248208;-1080295.0;21.207310060448496;-5.544181e-06
12:18:10;-550;-550.0626;7.327794942845681e-11;1.8623160427643647e+20;7.054625400868352e-11;2000.0;213695.8;13.849296010989157;-1085967.5;58.812732465002846;-3.633377e-05
12:18:25;-575;-575.0228;7.294689094647671e-11;1.879258082127225e+20;7.035704367769518e-11;2000.0;209298.75;4.984914743503643;-1090896.0;38.82911278924616;-6.27963e-06
12:18:39;-600;-600.0007;7.258734638294342e-11;1.8979211264532267e+20;7.014408468185604e-11;2000.0;204606.15;30.05389117901376;-1096299.5;73.54751865290902;-6.450781e-05
12:18:54;-625;-625.0257;7.224487008896324e-11;1.9159579403180445e+20;6.992243232309786e-11;2000.0;200746.0;7.937253933193772;-1101496.5;12.811615823150488;-7.131687e-06
12:19:09;-650;-650.0541;7.191077606640408e-11;1.933802193734806e+20;6.970949779558924e-11;2000.0;196647.15;52.489297718677854;-1106614.0;83.9922615483117;-9.906067e-05
12:19:23;-675;-675.0638;7.159099492508948e-11;1.951116510617173e+20;6.949149264289279e-11;2000.0;193207.55;6.925487347472378;-1111557.0;22.55105319048314;-8.195203e-06
12:19:38;-700;-699.9869;7.126124824511825e-11;1.9692150634200426e+20;6.926530436278944e-11;2000.0;189562.75;57.7913866852146;-1116700.5;87.11622983118588;-9.999948e-05
12:19:52;-725;-725.0211;7.090393498687342e-11;1.9891123957342464e+20;6.899409578024736e-11;2000.0;186729.2;6.264024265597954;-1122328.0;7.861297602813419;-9.419219e-06
12:20:07;-750;-745.2158;7.05933395897221e-11;2.006654228188494e+20;6.876404236563572e-11;2000.0;183860.25;212.11579237529673;-1127266.0;162.58905252199486;-9.999947e-05
12:20:21;-775;-775.002;7.021782206297454e-11;2.0281743699544726e+20;6.847741361448292e-11;2000.0;180673.6;7.698181603469744;-1133294.5;7.920700726577163;-1.080655e-05
12:20:35;-800;-800.0065;6.990192648904063e-11;2.0465469390974792e+20;6.822973303799034e-11;2000.0;178220.4;8.810051078172023;-1138416.0;19.43450539633052;-1.159965e-05
12:20:49;-825;-825.0309;6.958332320849619e-11;2.0653310180490075e+20;6.797352567756911e-11;2000.0;175995.15;6.945601125892561;-1143628.5;9.11797674925748;-1.245851e-05
12:21:03;-850;-850.0103;6.92510945779558e-11;2.085195195328506e+20;6.769988104660651e-11;2000.0;173942.35;7.754764664385374;-1149115.0;11.079259903080168;-1.332724e-05
12:21:17;-875;-874.9768;6.893235184851004e-11;2.1045236365444425e+20;6.743283911501039e-11;2000.0;172149.75;9.602310919773426;-1154428.5;11.119240081948046;-1.425722e-05
12:21:32;-900;-899.9463;6.861960657240097e-11;2.1237507857743292e+20;6.716708981970505e-11;2000.0;170539.2;9.920584660190146;-1159690.0;10.464224768228174;-1.522015e-05
