Repository: aimaax/PENGUIN

# PENGUIN :penguin:  

> **NOTE!!** Google ID and GitLab repo for CERN organization is hidden and the create database function won't work properly in this version. Plotting is still possible with the saved database and data stored in this repo.  

A Python-based environment for GUI-driven analysis for IV, CV, and TCT measurements obtained with [Particulars Setup]() at CERN for CMS HGCAL silicon diodes. Used to plot data for individual diodes, but also to analyse Current Volume Normalization, Saturation Voltage, Charge Collection, and Charge Collection Efficiency.

---

File: Data/HighFluenceIrrNeutron2023/CV_onPCB/N8738_2_LR_4e15_60min_CV.csv
time (18.10.2023);set voltage (V);real voltage (V);serial capacitance;1/serial capacitance^2;parallel capacitance;LCR frequency (Hz);r;delta r;x;delta x;sample current
08:33:48;-25;-25.04436;6.781964714079515e-11;2.174147218841919e+20;6.193299192625211e-11;2000.0;361749.45;48.4700667938471;-1173369.0;70.44820792610696;-2.803354e-06
08:34:07;-50;-50.07711;6.748789287923937e-11;2.1955749268416977e+20;6.268410167751384e-11;2000.0;326420.65;47.43823747779843;-1179137.0;63.19849681756679;-4.142447e-06
08:34:27;-75;-75.10677;6.711063152532914e-11;2.220329088856362e+20;6.305503647336874e-11;2000.0;300722.7;50.00005499996974;-1185765.5;69.19347873896787;-5.150212e-06
08:34:46;-100;-100.0806;6.666493943245683e-11;2.250116592840265e+20;6.319780848622284e-11;2000.0;279593.3;31.25732714100806;-1193693.0;47.65028856156067;-6.041829e-06
08:35:05;-125;-125.0319;6.625622653551076e-11;2.2779626756582428e+20;6.324415572112305e-11;2000.0;262111.35;47.96661729786665;-1201056.5;63.81721946308848;-6.796918e-06
08:35:24;-150;-150.0063;6.603021699966824e-11;2.2935834751923952e+20;6.333321794827747e-11;2000.0;248697.85;29.777783245231667;-1205167.5;49.783908042659725;-2.866611e-05
08:35:43;-175;-175.0503;6.568006284782026e-11;2.318103809348479e+20;6.32866934580472e-11;2000.0;235616.25;19.914049688599253;-1211592.5;27.98995355480248;-8.249142e-06
08:36:03;-200;-200.0819;6.527036968657472e-11;2.3472959798864868e+20;6.315226301077346e-11;2000.0;223281.9;216.81801009141282;-1219197.5;124.2434605924996;-9.999878e-05
08:36:22;-225;-225.094;6.500811323922542e-11;2.3662731564535067e+20;6.308880899232229e-11;2000.0;213510.05;20.743972015985754;-1224116.0;27.689348132449776;-9.57007e-06
08:36:42;-250;-245.488;6.467704464625432e-11;2.390560096522885e+20;6.294735337999016e-11;2000.0;203955.55;334.634535538399;-1230382.0;200.07698518320393;-9.999903e-05
08:37:01;-275;-275.0341;6.441986405337327e-11;2.4096856536103397e+20;6.284446344803107e-11;2000.0;195583.55;22.364869214909355;-1235294.0;33.77425054682931;-1.071287e-05
08:37:20;-300;-300.0094;6.419181649006716e-11;2.426837343284381e+20;6.274315984506801e-11;2000.0;188369.25;46.95438611035182;-1239682.5;65.90096736771017;-1.137123e-05
08:37:39;-325;-325.0441;6.391130803165122e-11;2.4481870021967364e+20;6.25899579066816e-11;2000.0;180912.7;23.683760258877815;-1245123.5;34.23649368729222;-1.192988e-05
08:37:59;-350;-350.0554;6.367343845568017e-11;2.4665129158200364e+20;6.245908376251369e-11;2000.0;174263.65;28.62413972506422;-1249775.0;42.07433897282285;-1.246917e-05
08:38:18;-375;-375.0882;6.34461081982245e-11;2.48421983471839e+20;6.232553094116682e-11;2000.0;168179.5;35.56595984927161;-1254253.0;47.09617818889341;-1.299805e-05
08:38:38;-400;-400.0647;6.323466268023022e-11;2.5008611938832407e+20;6.21970270901646e-11;2000.0;162544.6;32.20554300116674;-1258447.0;34.85756732762629;-1.360614e-05
08:38:57;-425;-425.0369;6.303954993650506e-11;2.5163659052212522e+20;6.207497251891031e-11;2000.0;157357.45;14.98006592108326;-1262342.0;21.81284025522582;-1.414165e-05
08:39:17;-450;-449.9897;6.286504957628943e-11;2.5303551152696007e+20;6.196281937470244e-11;2000.0;152747.45;31.209651952561085;-1265846.0;40.31997023808425;-1.467405e-05
08:39:36;-475;-475.0232;6.269706933962138e-11;2.543932115270862e+20;6.185227665411478e-11;2000.0;148333.8;17.534195162595857;-1269237.5;22.933327277130985;-1.534331e-05
08:39:55;-500;-500.0549;6.249384233581706e-11;2.5605045104071783e+20;6.170906098561359e-11;2000.0;143599.45;20.3558928814238;-1273365.0;26.452788132822597;-1.581966e-05
08:40:14;-525;-525.0888;6.232256558620564e-11;2.5745975603529885e+20;6.15859421299616e-11;2000.0;139645.45;25.934096764684135;-1276864.5;31.17270440625901;-1.641947e-05
08:40:34;-550;-550.0688;6.215620585616895e-11;2.588397712067912e+20;6.14671865039969e-11;2000.0;135550.05;30.771941358971816;-1280282.0;37.21290098877001;-1.689267e-05
08:40:53;-575;-575.0236;6.197540339882391e-11;2.6035221414055077e+20;6.133286548738159e-11;2000.0;131423.65;23.745133711984014;-1284017.0;27.359641810520838;-1.73937e-05
08:41:12;-600;-599.9995;6.182335078442921e-11;2.6163444540459332e+20;6.121935948927177e-11;2000.0;127852.3;27.451420728261038;-1287175.0;27.527259217001607;-1.796939e-05
08:41:32;-625;-625.0267;6.165983312724984e-11;2.6302395869544638e+20;6.109454492019868e-11;2000.0;124142.8;15.542940519734353;-1290588.5;20.991367273238776;-1.847454e-05
08:41:51;-650;-650.0563;6.153519773271987e-11;2.640905123113761e+20;6.100857198858554e-11;2000.0;120149.55;25.45608718951127;-1293202.5;25.92175727067901;-1.901246e-05
08:42:11;-675;-675.069;6.13694833640057e-11;2.6551867096470163e+20;6.087907736513666e-11;2000.0;116380.85;21.583937893720872;-1296694.5;20.04339043176079;-1.956593e-05
08:42:30;-700;-700.05;6.121779553233416e-11;2.668361261188697e+20;6.075945647572368e-11;2000.0;112901.3;18.54024002002131;-1299907.5;20.085753657754545;-2.008951e-05
08:42:50;-725;-725.0167;6.108698958229363e-11;2.679801053207428e+20;6.065607984772869e-11;2000.0;109798.75;26.559638081118496;-1302691.0;24.98899757893461;-2.073193e-05
08:43:09;-750;-749.9873;6.094194329335707e-11;2.6925724792022906e+20;6.053999873640801e-11;2000.0;106398.55;17.85181713439839;-1305791.5;16.752238656370675;-2.145395e-05
08:43:29;-775;-775.0089;6.078523107672844e-11;2.7064739788497106e+20;6.041432186571654e-11;2000.0;102578.4;27.353921108316445;-1309158.0;22.54550953072474;-2.193072e-05
08:43:48;-800;-800.0146;6.062301808764614e-11;2.7209771366326593e+20;6.028389558282946e-11;2000.0;98453.29;14.502230690483524;-1312661.0;11.020435563080072;-2.24436e-05
08:44:08;-825;-825.0421;6.048000330298167e-11;2.73386073551804e+20;6.016858504238234e-11;2000.0;94659.77500000001;14.368576608349064;-1315765.0;13.973188612482119;-2.302549e-05
08:44:27;-850;-850.0207;6.034916990404546e-11;2.7457272784242524e+20;6.006303716294156e-11;2000.0;91012.06499999999;27.773961974302388;-1318617.5;17.246376431007178;-2.359306e-05
08:44:46;-875;-874.9841;6.021131494624104e-11;2.758314461541475e+20;5.995174494613594e-11;2000.0;86963.77;32.211208530572144;-1321636.5;21.497383561726764;-2.422444e-05
08:45:05;-900;-899.949;6.00703924974902e-11;2.771271406167333e+20;5.983833613141018e-11;2000.0;82496.715;17.691973144621127;-1324737.0;12.591663909110661;-2.472468e-05

File: Data/HighFluenceIrrNeutron2023/CV_onPCB/N8738_2_LR_4e15_6600min_CV.csv
time (08.04.2024);set voltage (V);real voltage (V);serial capacitance;1/serial capacitance^2;parallel capacitance;LCR frequency (Hz);r;delta r;x;delta x;sample current
10:36:13;-25;-25.04145;8.340997209109634e-11;1.437355013842886e+20;6.649428032087339e-11;2000.0;481199.2;9.914786936692085;-954052.25;44.979432799891995;-6.986069e-07
10:36:28;-50;-43.45382;8.294632405551376e-11;1.4534687937157787e+20;6.846611629075062e-11;2000.0;441207.15;797.6799241393754;-959385.15;272.4380597034856;-9.999979e-05
10:36:42;-75;-75.10631;8.241635224897498e-11;1.4722217263475291e+20;6.975040918463606e-11;2000.0;411454.8;10.125117283271338;-965554.4;14.427647070815114;-1.286887e-06
10:36:57;-100;-100.0793;8.186467225103489e-11;1.492130972146449e+20;7.060151778200811e-11;2000.0;388254.6;11.169914950437176;-972061.2;29.231113560724978;-1.518742e-06
10:37:11;-125;-125.0337;8.134369117971745e-11;1.5113054500723678e+20;7.122273482797325e-11;2000.0;368780.3;10.796781927963536;-978286.95;26.071677640688947;-1.718352e-06
10:37:25;-150;-150.0121;8.089006245591035e-11;1.528303678847299e+20;7.17129085450446e-11;2000.0;351925.15;6.95459380553602;-983773.15;39.85933234513594;-1.93193e-06
10:37:39;-175;-175.0474;8.035605340075561e-11;1.548683968145707e+20;7.20202852886843e-11;2000.0;336912.35;6.987944976886981;-990310.85;14.03233319872358;-2.129636e-06
10:37:53;-200;-200.0801;7.986738616435497e-11;1.567693137168877e+20;7.225240779213257e-11;2000.0;323466.15;7.808416933028101;-996370.05;23.750102631357194;-2.324507e-06
10:38:07;-225;-225.0925;7.93560285482837e-11;1.5879621626844984e+20;7.238103552675883e-11;2000.0;311293.25;6.097079218773526;-1002790.5;18.445527913291066;-2.512193e-06
10:38:21;-250;-250.07;7.893040012571706e-11;1.6051343589385598e+20;7.250454575049773e-11;2000.0;300143.3;8.65075141244967;-1008198.0;29.21129918370629;-2.720077e-06
10:38:35;-275;-275.0413;7.844886692197469e-11;1.6249000406699288e+20;7.252403508371119e-11;2000.0;289934.9;11.41203312298032;-1014386.5;22.72966123812671;-2.929401e-06
10:38:50;-300;-300.0178;7.800707217250686e-11;1.6433574735420267e+20;7.252610191201076e-11;2000.0;280438.55;12.207062504959989;-1020131.5;22.959475168217587;-3.149325e-06
10:39:04;-325;-325.0529;7.758425446450021e-11;1.661318179929191e+20;7.250108258993858e-11;2000.0;271588.7;11.882992047460103;-1025691.0;19.453791404248168;-3.355994e-06
10:39:18;-350;-350.0651;7.717467657802903e-11;1.6789987149671917e+20;7.244976858132355e-11;2000.0;263325.85;12.858513716600376;-1031134.5;16.514766120051473;-3.643701e-06
10:39:33;-375;-375.0986;7.675011252567075e-11;1.697625766200448e+20;7.235252171138665e-11;2000.0;255618.15;7.234042783948684;-1036838.5;25.693141108085634;-3.926549e-06
10:39:47;-400;-400.0742;7.634359503218196e-11;1.715753074619618e+20;7.224131842890365e-11;2000.0;248391.75;7.438035694993672;-1042359.5;13.406621498349239;-4.228804e-06
10:40:01;-425;-425.045;7.584726512353944e-11;1.7382816615581362e+20;7.20218242092312e-11;2000.0;241801.45;11.412378148308967;-1049180.5;50.588906886786944;-4.542014e-06
10:40:15;-450;-449.9986;7.535527766096498e-11;1.761053910885037e+20;7.178179567824405e-11;2000.0;235621.6;10.269225871505604;-1056030.5;31.16468353761995;-4.932443e-06
10:40:29;-475;-475.0341;7.497526486287012e-11;1.7789509868588145e+20;7.162351639965792e-11;2000.0;229604.3;9.06507032515468;-1061383.0;28.3204872839434;-5.529103e-06
10:40:43;-500;-500.0672;7.463989332285422e-11;1.7949732464499632e+20;7.148724849569972e-11;2000.0;223893.95;13.451668112171074;-1066152.0;24.98599607780326;-6.856862e-06
10:40:58;-525;-525.0922;7.437921946627865e-11;1.8075768344323922e+20;7.141409848553738e-11;2000.0;218005.65;16.138660880011077;-1069888.5;20.21478419375285;-1.559191e-05
10:41:12;-550;-550.0823;7.40997235800184e-11;1.821238507196562e+20;7.128928320022229e-11;2000.0;213230.15;11.253060694762114;-1073924.0;15.287249589118376;-5.775099e-06
10:41:27;-575;-575.0289;7.37650784262712e-11;1.8378005748123894e+20;7.111557838852875e-11;2000.0;208227.9;25.894198191873027;-1078796.0;72.55825245966167;-4.653938e-05
10:41:41;-600;-600.0111;7.340306281285053e-11;1.855972926208318e+20;7.088868840194232e-11;2000.0;204174.95;8.620462574595402;-1084116.5;12.191697994947216;-6.622192e-06
10:41:55;-625;-625.0365;7.305786108094521e-11;1.8735534765312184e+20;7.068050030897699e-11;2000.0;199765.7;32.38982093189153;-1089239.0;60.654348566281705;-8.063273e-05
10:42:10;-650;-650.0674;7.270237176042326e-11;1.8919203209534974e+20;7.043801153732968e-11;2000.0;196250.5;7.639862564208861;-1094565.0;8.32165848854662;-7.633063e-06
10:42:25;-675;-675.0845;7.237263134981127e-11;1.909199331854318e+20;7.02204315485985e-11;2000.0;192497.6;54.35473300458756;-1099552.0;90.64105030282913;-9.999855e-05
10:42:39;-700;-700.0621;7.203318406289633e-11;1.9272354501192886e+20;6.997531114669785e-11;2000.0;189449.9;10.746604114789006;-1104733.5;18.086942804133592;-8.878221e-06
10:42:54;-725;-725.0229;7.168841264392768e-11;1.945817350909612e+20;6.972813482450993e-11;2000.0;186121.25;26.454760913680545;-1110046.5;54.914820403967454;-9.99985e-05
10:43:09;-750;-749.9919;7.134612626634672e-11;1.964532436218659e+20;6.946958306472043e-11;2000.0;183316.55;16.498253695467287;-1115372.0;18.92881401461803;-1.035695e-05
10:43:23;-775;-775.0115;7.101361959740806e-11;1.9829725445971326e+20;6.921052864199073e-11;2000.0;180871.95;9.039489753299131;-1120594.5;23.425146744470993;-1.118452e-05
10:43:37;-800;-800.019;7.06722393464943e-11;2.0021761996494514e+20;6.893630283891782e-11;2000.0;178683.4;8.221435397787907;-1126007.5;13.854151002497408;-1.20803e-05
10:43:51;-825;-825.0485;7.03150152209256e-11;2.0225713438251696e+20;6.864054709432482e-11;2000.0;176762.5;8.121114455541184;-1131728.0;12.601587201618692;-1.299188e-05
10:44:05;-850;-850.0253;6.995428085448175e-11;2.0434847799077955e+20;6.833493617480701e-11;2000.0;175115.3;8.346286599440495;-1137564.0;11.861703081766969;-1.390638e-05
10:44:20;-875;-874.9891;6.961564656203664e-11;2.0634135489277844e+20;6.804482564288235e-11;2000.0;173679.7;7.792335978382861;-1143097.5;18.773318832854248;-1.493017e-05
10:44:35;-900;-899.954;6.925031114544914e-11;2.0852423754468996e+20;6.772541846306182e-11;2000.0;172429.75;8.504373874660025;-1149128.0;12.05404496424333;-1.593824e-05

File: Data/HighFluenceIrrNeutron2023/CV_onPCB/N8738_2_LR_4e15_90min_CV.csv
time (30.10.2023);set voltage (V);real voltage (V);serial capacitance;1/serial capacitance^2;parallel capacitance;LCR frequency (Hz);r;delta r;x;delta x;sample current
10:39:41;-25;-25.04201;6.864807946276097e-11;2.1219894318242015e+20;6.230573855204327e-11;2000.0;369847.35;64.90078100454572;-1159209.0;75.5278094479113;-2.808323e-06
10:39:55;-50;-50.07336;6.811495130965612e-11;2.1553365761568922e+20;6.310532645874084e-11;2000.0;329167.75;28.599552006980808;-1168282.0;41.24681805909396;-4.122811e-06
10:40:09;-75;-75.10179;6.767315459440117e-11;2.1835701898819158e+20;6.348014273489118e-11;2000.0;302216.25;10.512106116283263;-1175909.0;15.982803258502559;-5.753614e-06
10:40:24;-100;-100.0694;6.723225184588107e-11;2.2123033903205997e+20;6.364236756330093e-11;2000.0;281112.1;27.906979413759572;-1183620.5;48.90028118528563;-3.317777e-05
10:40:38;-125;-125.0342;6.678029653974064e-11;2.2423495488146257e+20;6.367148575104206e-11;2000.0;263309.45;28.643016164503344;-1191631.0;45.19347298006649;-6.78893e-06
10:40:52;-150;-150.0123;6.636391778547601e-11;2.2705756010618575e+20;6.363878619470291e-11;2000.0;248136.65;124.94647403988637;-1199107.5;71.13675210466106;-9.485967e-05
10:41:07;-175;-175.0468;6.59617193909808e-11;2.2983494684763338e+20;6.355559758256495e-11;2000.0;234736.2;22.689160407560262;-1206419.0;34.81307225741502;-8.203238e-06
10:41:21;-200;-198.7402;6.560366193992653e-11;2.3235062017533313e+20;6.345535859340739e-11;2000.0;223190.5;221.09604813293248;-1213003.5;118.41721792036832;-0.0001
10:41:36;-225;-225.0807;6.527569690537404e-11;2.3469128648954793e+20;6.334551689962619e-11;2000.0;212803.9;20.619517453131635;-1219098.0;31.793081008294866;-9.505832e-06
10:41:50;-250;-250.0592;6.497515102911701e-11;2.3686746091935266e+20;6.322666353244337e-11;2000.0;203668.55;26.549056009583467;-1224737.0;35.60266843931785;-1.011018e-05
10:42:05;-275;-275.0322;6.471636209454734e-11;2.387656281517737e+20;6.31174120372035e-11;2000.0;195712.65;19.383017695911025;-1229634.5;29.86197414773511;-1.077586e-05
10:42:19;-300;-300.008;6.44314433052872e-11;2.4088196214819573e+20;6.297377552247898e-11;2000.0;187906.45;23.49643323996219;-1235072.0;34.41366007852115;-1.130831e-05
10:42:33;-325;-325.0412;6.415354737818878e-11;2.4297335388665004e+20;6.282132336788509e-11;2000.0;180636.1;8.693359534725342;-1240422.0;15.993748778819803;-1.189114e-05
10:42:47;-350;-350.0529;6.390553400796931e-11;2.448629421732204e+20;6.268017024298302e-11;2000.0;174108.15;20.724294318504548;-1245236.0;29.668164756182676;-1.2418e-05
10:43:01;-375;-375.084;6.366679044611587e-11;2.4670280433280637e+20;6.253649530106501e-11;2000.0;168037.55;21.191563769575858;-1249905.5;28.952331512332474;-1.300576e-05
10:43:15;-400;-400.0617;6.344438836243035e-11;2.484354519856378e+20;6.239770003902311e-11;2000.0;162450.6;16.983874705143105;-1254287.0;22.826519664635693;-1.358892e-05
10:43:30;-425;-425.0329;6.321826090710337e-11;2.502159042903483e+20;6.224940252462954e-11;2000.0;157039.95;32.379119429039456;-1258773.5;40.634191267945766;-1.408235e-05
10:43:44;-450;-449.9874;6.300952619491503e-11;2.518764549490726e+20;6.210917336014785e-11;2000.0;152059.1;18.42171273253386;-1262943.5;25.751456269500565;-1.463705e-05
10:43:59;-475;-475.0201;6.281292240206496e-11;2.5345566390190922e+20;6.197384474759045e-11;2000.0;147413.75;22.42385727300279;-1266896.5;29.05404446888591;-1.523385e-05
10:44:14;-500;-500.0512;6.263350994997556e-11;2.54909781054035e+20;6.184806316148146e-11;2000.0;143178.8;10.911828444399227;-1270525.5;13.369274475453034;-1.575971e-05
10:44:28;-525;-525.084;6.244999764251041e-11;2.56410111403793e+20;6.171516650460642e-11;2000.0;139045.05;14.401471279004797;-1274259.0;16.35389861776084;-1.627129e-05
10:44:43;-550;-550.0667;6.224756320655355e-11;2.5808055873932208e+20;6.156496524840343e-11;2000.0;134611.9;19.99311131365001;-1278403.0;21.84147430921274;-1.678531e-05
10:44:57;-575;-575.0218;6.20799806732652e-11;2.5947579659018473e+20;6.143955258592463e-11;2000.0;130872.9;29.97431400382668;-1281854.0;31.499206339207976;-1.736294e-05
10:45:11;-600;-599.9971;6.191809134488428e-11;2.608344068400801e+20;6.131654671919132e-11;2000.0;127296.85;21.740776780050883;-1285205.5;24.222665006146617;-1.785861e-05
10:45:25;-625;-625.0256;6.175385715528833e-11;2.622236282772167e+20;6.119037337993583e-11;2000.0;123658.85;13.321462945187363;-1288623.5;17.135854224403285;-1.846646e-05
10:45:40;-650;-650.053;6.157893431006472e-11;2.637155037668832e+20;6.105397646836919e-11;2000.0;119829.35;11.147707163358751;-1292284.0;16.887865466067637;-1.897367e-05
10:45:54;-675;-675.0667;6.141177606751318e-11;2.651530851956017e+20;6.092209101039494e-11;2000.0;116174.15;14.084792330737434;-1295801.5;12.908814817790205;-1.951827e-05
10:46:09;-700;-700.0461;6.125224058928688e-11;2.6653610113523643e+20;6.079563792043171e-11;2000.0;112590.35;19.789804824707083;-1299176.5;18.831821473240446;-2.00376e-05
10:46:23;-725;-725.0146;6.109006122323544e-11;2.679531576322748e+20;6.066643875659391e-11;2000.0;108851.6;21.38894574307018;-1302625.5;19.72910286860505;-2.065026e-05
10:46:38;-750;-749.9854;6.091113301211807e-11;2.695297100877206e+20;6.052279518478035e-11;2000.0;104649.9;12.428374793189978;-1306452.0;11.326958991715296;-2.113847e-05
10:46:52;-775;-775.0067;6.075047430538784e-11;2.7095717392421257e+20;6.03934606733686e-11;2000.0;100713.55;20.25814342431211;-1309907.0;15.765468594367881;-2.165508e-05
10:47:06;-800;-800.0122;6.059841237924304e-11;2.7231872659101683e+20;6.027118388588375e-11;2000.0;96760.82999999999;14.506622797881393;-1313194.0;9.038805230781334;-2.22692e-05
10:47:20;-825;-825.0391;6.043792805238906e-11;2.737668540281966e+20;6.014176902595132e-11;2000.0;92396.37999999999;24.69340256019795;-1316681.0;24.154709685690694;-2.279055e-05
10:47:34;-850;-850.0188;6.028525539734018e-11;2.7515524120066163e+20;6.001848540501067e-11;2000.0;88004.525;13.650051053017672;-1320015.5;10.451674506986906;-2.323037e-05
10:47:49;-875;-874.9827;6.014137340715158e-11;2.7647337674735495e+20;5.990252825672927e-11;2000.0;83551.15;12.649441687284162;-1323173.5;11.407782431305392;-2.378837e-05
10:48:03;-900;-899.9476;6.001242936716674e-11;2.776627267962589e+20;5.979830364852263e-11;2000.0;79348.535;19.21921600248081;-1326016.5;10.983510367819571;-2.437334e-05

File: Data/HighFluenceIrrNeutron2023/CV_onPCB/N8738_2_UL_4e15_41000min_CV.csv
time (28.01.2025);set voltage (V);real voltage (V);serial capacitance;1/serial capacitance^2;parallel capacitance;LCR frequency (Hz);r;delta r;x;delta x;sample current
10:41:33;-25;-25.03781;7.172016848731939e-11;1.944094616771644e+20;6.359216612918847e-11;2000.0;396678.75;20.3462373671399;-1109555.0;29.355578686171388;-2.102877e-06
10:41:52;-50;-50.07119;7.140236488229646e-11;1.9614390071506928e+20;6.458133560411019e-11;2000.0;362200.45;107.14701290750011;-1114493.5;184.8827669091957;-2.959825e-06
10:42:12;-75;-75.09867;7.08405001419416e-11;1.9926763324730294e+20;6.501183984244485e-11;2000.0;336354.05;13.66463958544096;-1123333.0;23.928017051147386;-3.623658e-06
10:42:32;-100;-100.0757;7.03863513945022e-11;2.018473691855907e+20;6.527293954328613e-11;2000.0;316439.35;10.900292427270012;-1130581.0;16.41493222648208;-4.195892e-06
10:42:51;-125;-125.0289;7.000231050674792e-11;2.0406816097750565e+20;6.544212950389133e-11;2000.0;300082.1;13.624958715533781;-1136783.5;21.832029223139106;-4.74522e-06
10:43:11;-150;-150.0067;6.957818224147814e-11;2.065636234154547e+20;6.549814247446736e-11;2000.0;285453.1;9.99072069472468;-1143713.0;15.282342752340034;-5.245549e-06
10:43:30;-175;-175.0429;6.921360010084709e-11;2.0874549962977506e+20;6.552522770692782e-11;2000.0;272779.55;9.742554849730126;-1149737.5;15.34397275805715;-5.745118e-06
10:43:50;-200;-200.0738;6.887871321850096e-11;2.1078026675535236e+20;6.552124709325509e-11;2000.0;261529.0;24.450153373752073;-1155327.5;41.13924525316428;-6.227095e-06
10:44:09;-225;-225.0849;6.847833225777662e-11;2.1325226386194088e+20;6.543359996919732e-11;2000.0;250675.05;15.280620897070905;-1162082.5;27.09128088518518;-6.678802e-06
10:44:28;-250;-250.064;6.814697498995718e-11;2.153311377178519e+20;6.536020765500277e-11;2000.0;241122.2;12.248999959180345;-1167733.0;26.325842816517763;-8.541258e-06
10:44:48;-275;-275.0295;6.776778326049158e-11;2.1774763187236448e+20;6.523125277612203e-11;2000.0;231557.6;8.637534370409186;-1174267.0;22.57321421508244;-2.359151e-05
10:45:08;-300;-300.0127;6.74839438961027e-11;2.1958318929151682e+20;6.51345334171306e-11;2000.0;223956.4;14.6598772164026;-1179206.0;29.969984984981224;-7.944237e-06
10:45:27;-325;-325.043;6.715812159394433e-11;2.2171900403931824e+20;6.500190075354028e-11;2000.0;215811.8;38.16664774380899;-1184927.0;36.93304753198685;-5.64393e-05
10:45:47;-350;-350.0595;6.688270029281877e-11;2.2354883060812798e+20;6.487720284743251e-11;2000.0;209190.2;10.82418588162639;-1189806.5;17.077397342686616;-8.782224e-06
10:46:06;-375;-375.0818;6.661387798001325e-11;2.2535674730395563e+20;6.47560966081014e-11;2000.0;202340.3;21.466147768055638;-1194608.0;38.75951496084542;-0.0001372229
10:46:26;-400;-400.0715;6.633788844572649e-11;2.2723577855759804e+20;6.460692249265808e-11;2000.0;196351.05;12.813171933600207;-1199578.0;18.31119875922928;-9.655218e-06
10:46:45;-425;-425.0316;6.604605488930849e-11;2.2924836012762618e+20;6.444235696688183e-11;2000.0;190072.3;251.91839055535425;-1204878.5;110.70744103266048;-0.0001849842
10:47:04;-450;-449.9863;6.580370353650135e-11;2.3094008739864848e+20;6.430959279142282e-11;2000.0;184328.85;12.729154528090229;-1209316.0;11.344602240713423;-1.043948e-05
10:47:24;-475;-475.0196;6.557395642872431e-11;2.3256118112597606e+20;6.417482275580143e-11;2000.0;179186.8;11.441066383864749;-1213553.0;12.886038956948717;-1.089996e-05
10:47:43;-500;-500.0486;6.534240082731435e-11;2.3421236809831308e+20;6.403261663194865e-11;2000.0;174178.4;17.706693649577836;-1217853.5;37.843592588442235;-1.131104e-05
10:48:02;-525;-525.0837;6.511761643453576e-11;2.358321495458269e+20;6.388936245536389e-11;2000.0;169442.15;11.263941361708168;-1222057.5;17.448137436414235;-1.176325e-05
10:48:22;-550;-550.0654;6.489392348010445e-11;2.3746080475461825e+20;6.374237718702373e-11;2000.0;164821.05;12.228343101172783;-1226270.0;11.224972160321823;-1.218387e-05
10:48:42;-575;-575.0197;6.46922136780234e-11;2.3894391507838294e+20;6.3608344324675e-11;2000.0;160571.9;9.554030563066043;-1230093.5;13.861367176436817;-1.265782e-05
10:49:01;-600;-599.9952;6.449170167381275e-11;2.4043203223501065e+20;6.347157784148753e-11;2000.0;156431.1;13.515343132898995;-1233918.0;25.540164447395398;-1.310911e-05
10:49:20;-625;-625.0236;6.427617465125568e-11;2.420471401504261e+20;6.331981548794297e-11;2000.0;152153.1;7.901234080825605;-1238055.5;10.234134062049412;-1.354083e-05
10:49:40;-650;-650.051;6.406894316373418e-11;2.4361547911572023e+20;6.317118647530738e-11;2000.0;148068.4;11.850611798552851;-1242060.0;18.66815470259447;-1.400757e-05
10:49:59;-675;-675.063;6.386153175117422e-11;2.4520049229857938e+20;6.302020952627643e-11;2000.0;143976.65;13.524473187521943;-1246094.0;18.430952227163957;-1.443123e-05
10:50:19;-700;-700.0446;6.366016928795035e-11;2.4675412506449425e+20;6.287200387364539e-11;2000.0;139959.5;14.690388013936186;-1250035.5;15.81889692740932;-1.486593e-05
10:50:38;-725;-725.0128;6.346404557142997e-11;2.4828157615723217e+20;6.272550836811983e-11;2000.0;136058.75;15.63871398165463;-1253898.5;14.252631336002485;-1.527616e-05
10:50:58;-750;-749.9846;6.32723964374137e-11;2.4978792063005996e+20;6.258112007507399e-11;2000.0;132184.35;11.676316842223837;-1257696.5;11.429676285879665;-1.574695e-05
10:51:17;-775;-775.0042;6.308850274678982e-11;2.5124623289401432e+20;6.244166183037706e-11;2000.0;128381.2;13.769822075829447;-1261362.5;14.367933045501012;-1.62393e-05
10:51:36;-800;-800.0092;6.290584893258843e-11;2.5270739138208137e+20;6.230153388490495e-11;2000.0;124589.5;14.199735913037255;-1265025.0;12.031209415515963;-1.667073e-05
10:51:56;-825;-825.0371;6.273292767111991e-11;2.5410247078426224e+20;6.216887489568217e-11;2000.0;120828.1;10.988835243100155;-1268512.0;12.95376393176902;-1.716548e-05
10:52:15;-850;-850.0151;6.254861194415224e-11;2.556022350806644e+20;6.202440895912902e-11;2000.0;116960.95;12.443567615438907;-1272250.0;13.74772708486752;-1.762732e-05
10:52:35;-875;-874.9824;6.237996906453152e-11;2.569861333092813e+20;6.189237041092993e-11;2000.0;113229.0;9.065042746727674;-1275689.5;11.324199750975783;-1.814808e-05
10:52:55;-900;-899.9467;6.222235114283657e-11;2.5828974600451247e+20;6.176849131227871e-11;2000.0;109627.9;17.79141646974742;-1278921.0;20.061156497071646;-1.867964e-05

File: Data/HighFluenceIrrNeutron2023/CV_onPCB/N8738_2_UR1_4e15_190d_CV.csv
time (24.04.2024);set voltage (V);real voltage (V);serial capacitance;1/serial capacitance^2;parallel capacitance;LCR frequency (Hz);r;delta r;x;delta x;sample current
07:46:14;-25;-25.04233;6.907619720409391e-11;2.09576777671308e+20;6.273540718342344e-11;2000.0;366249.5;15.858042123793215;-1152024.5;13.792661092044565;-2.720361e-06
07:46:29;-50;-50.07936;6.869462812688768e-11;2.1191146129351118e+20;6.359266499568244e-11;2000.0;328119.85;15.117419588011701;-1158423.5;11.710572146569099;-4.114586e-06
07:46:43;-75;-75.10706;6.82455387036003e-11;2.1470960228208067e+20;6.397636834386819e-11;2000.0;301215.85;9.913948507027861;-1166046.5;15.512494963738103;-5.664358e-06
07:46:57;-100;-100.0746;6.776207038176146e-11;2.177843491168563e+20;6.413202821925283e-11;2000.0;279397.05;12.915392947951688;-1174366.0;32.698623824252905;-2.1241e-05
07:47:12;-125;-125.036;6.734385431494845e-11;2.2049769923098903e+20;6.418535633066737e-11;2000.0;262128.65;13.16135916233578;-1181659.0;12.706297651164952;-6.567659e-06
07:47:26;-150;-150.0106;6.694205773531951e-11;2.2315256540872285e+20;6.417831385716281e-11;2000.0;246686.75;53.83687746331505;-1188751.5;73.76067719320369;-8.118378e-05
07:47:41;-175;-175.047;6.659392112072451e-11;2.254918373155401e+20;6.41289269216057e-11;2000.0;234280.7;14.221128647192531;-1194966.0;14.131525041551601;-7.983525e-06
07:47:55;-200;-200.0844;6.624472663895783e-11;2.2787536400188932e+20;6.404965946487617e-11;2000.0;222384.4;73.67938653381962;-1201265.0;75.01166575940039;-9.999824e-05
07:48:10;-225;-225.0946;6.590373223082914e-11;2.3023957762309597e+20;6.392558934096119e-11;2000.0;212408.35;10.656048751765358;-1207480.5;8.260599251870289;-9.29621e-06
07:48:24;-250;-245.7692;6.560988214988243e-11;2.3230656580171114e+20;6.381907484654004e-11;2000.0;203174.9;316.61061179309826;-1212888.5;210.28228051835464;-9.999827e-05
07:48:39;-275;-275.0334;6.527612526224288e-11;2.3468820630381802e+20;6.366023737776964e-11;2000.0;194225.95;10.589965769538637;-1219090.0;10.04987562112089;-1.049052e-05
07:48:53;-300;-300.0095;6.499253031436596e-11;2.3674079907827807e+20;6.351934682563115e-11;2000.0;186467.05;11.025986350435957;-1224409.5;12.658495171227896;-1.107711e-05
07:49:07;-325;-325.0436;6.471217823489663e-11;2.3879650314927712e+20;6.336733053220018e-11;2000.0;179146.35;12.833603352137702;-1229714.0;16.146206984923733;-1.162822e-05
07:49:22;-350;-350.0574;6.445759016366633e-11;2.406865769624295e+20;6.322239895128542e-11;2000.0;172563.0;18.201373574541016;-1234571.0;20.197772154373855;-1.218404e-05
07:49:36;-375;-375.092;6.422163021106949e-11;2.424584636308852e+20;6.308215159755753e-11;2000.0;166536.2;12.106527165128735;-1239107.0;14.354441821262157;-1.277156e-05
07:49:51;-400;-400.0656;6.40026762831486e-11;2.441202078606639e+20;6.294760808983858e-11;2000.0;160969.15;16.143462299023714;-1243346.0;14.307340773183533;-1.333928e-05
07:50:05;-425;-425.0359;6.378365092927082e-11;2.4579964503136128e+20;6.280596580501512e-11;2000.0;155661.0;14.023729889013122;-1247615.5;12.236727503707844;-1.390324e-05
07:50:20;-450;-449.9883;6.356771902299084e-11;2.4747238500398426e+20;6.266103196919196e-11;2000.0;150585.6;10.362287392270108;-1251853.5;12.232640761503625;-1.442189e-05
07:50:34;-475;-475.022;6.337289543693303e-11;2.4899630361524958e+20;6.252806333528142e-11;2000.0;145960.15;11.677387336215238;-1255702.0;7.924645102463579;-1.49747e-05
07:50:48;-500;-500.0553;6.318096789200275e-11;2.5051137489623535e+20;6.239293000309635e-11;2000.0;141549.95;10.856674214509708;-1259516.5;13.309301258894097;-1.552681e-05
07:51:03;-525;-525.0908;6.299423831066509e-11;2.5199872407857398e+20;6.225795875892155e-11;2000.0;137376.75;11.50431984082501;-1263250.0;9.137833441248532;-1.606647e-05
07:51:17;-550;-550.0722;6.281626924071653e-11;2.5342865648409566e+20;6.212731330648975e-11;2000.0;133405.1;9.90376191151625;-1266829.0;13.017296186228535;-1.661858e-05
07:51:31;-575;-575.0243;6.264051095275378e-11;2.548528043682081e+20;6.199583543344985e-11;2000.0;129546.05;12.29969003674483;-1270383.5;10.66008911782636;-1.716513e-05
07:51:45;-600;-599.9988;6.247012226803083e-11;2.5624493400003235e+20;6.186645153630985e-11;2000.0;125831.75;11.395146993347652;-1273848.5;13.606524170411781;-1.772919e-05
07:52:00;-625;-625.0284;6.230126770897985e-11;2.5763581291906934e+20;6.173608827807684e-11;2000.0;122212.85;12.782463573192768;-1277301.0;10.580642702596094;-1.826787e-05
07:52:15;-650;-650.0576;6.213453635641566e-11;2.5902034409741772e+20;6.160613959315395e-11;2000.0;118611.05;12.954048594937417;-1280728.5;15.79992088587788;-1.882088e-05
07:52:29;-675;-675.0729;6.196852614176641e-11;2.6041000504082953e+20;6.147514984626429e-11;2000.0;115042.5;10.621322893124;-1284159.5;11.324199750975783;-1.938032e-05
07:52:43;-700;-700.0516;6.180844098511997e-11;2.6176068665942465e+20;6.134788126910108e-11;2000.0;111554.1;10.439803638000095;-1287485.5;16.514766120051473;-1.996493e-05
07:52:57;-725;-725.0185;6.164509759178901e-11;2.6314971929130562e+20;6.121721044982432e-11;2000.0;107924.35;11.880083122604825;-1290897.0;8.919080670113933;-2.0519e-05
07:53:11;-750;-749.9874;6.148361283404782e-11;2.6453384335810524e+20;6.10870339828577e-11;2000.0;104284.8;14.595992600710646;-1294287.5;19.064036823296373;-2.109029e-05
07:53:26;-775;-775.0082;6.132051470332633e-11;2.659429102360048e+20;6.095470195848826e-11;2000.0;100533.35;13.244862211438818;-1297730.0;18.708286933869708;-2.167032e-05
07:53:40;-800;-800.0165;6.116182847700646e-11;2.6732469441095297e+20;6.082605442754097e-11;2000.0;96669.265;13.665385605609579;-1301097.0;13.040322081911935;-2.223393e-05
07:53:55;-825;-825.0432;6.100335348645295e-11;2.687154148590816e+20;6.069670985845227e-11;2000.0;92719.445;11.021870247376505;-1304477.0;13.912224840046253;-2.281611e-05
07:54:09;-850;-850.0217;6.084760512636922e-11;2.7009280837359724e+20;6.056960382785499e-11;2000.0;88601.83;13.01352200597511;-1307816.0;13.292855223765885;-2.339383e-05
07:54:23;-875;-874.9836;6.069929329067493e-11;2.714143031253034e+20;6.044837912599352e-11;2000.0;84464.995;10.648679436906633;-1311011.5;16.61738547425557;-2.400153e-05
07:54:38;-900;-899.9471;6.055760083370002e-11;2.726858974465343e+20;6.033298306169433e-11;2000.0;80180.01499999998;11.922720484436715;-1314079.0;9.10768905925098;-2.460837e-05

File: Data/HighFluenceIrrNeutron2023/CV_onPCB/N8738_2_UR1_4e15_331d_CV.csv
time (16.09.2024);set voltage (V);real voltage (V);serial capacitance;1/serial capacitance^2;parallel capacitance;LCR frequency (Hz);r;delta r;x;delta x;sample current
14:35:22;-25;-25.0408;6.939512487328987e-11;2.076548489669276e+20;6.310511920723875e-11;2000.0;362038.2;533.672842666741;-1146730.0;622.9249553517662;-2.587289e-06
14:35:36;-50;-50.0724;6.893199358296004e-11;2.104545512606291e+20;6.389068916201754e-11;2000.0;324281.35;629.0718292651484;-1154434.5;592.7433993727809;-3.773877e-06
14:35:50;-75;-75.10008;6.846540016789757e-11;2.1333283179522546e+20;6.428467322538145e-11;2000.0;296408.85;720.2108173132364;-1162302.0;580.3535991100598;-5.118655e-06
14:36:04;-100;-100.0763;6.797798081209503e-11;2.164031007507296e+20;6.43783811449046e-11;2000.0;276808.2;679.6850248460679;-1170636.0;658.7675614357464;-1.010477e-05
14:36:18;-125;-125.0253;6.745597086191573e-11;2.1976534311918184e+20;6.438547564203715e-11;2000.0;257620.25;677.4170092158892;-1179695.0;736.2297535416508;-2.586959e-05
14:36:33;-150;-150.0121;6.711878246636695e-11;2.219789845684145e+20;6.439599774707307e-11;2000.0;243794.15;581.0038307748064;-1185621.5;712.5967565881842;-6.779991e-06
14:36:48;-175;-175.0387;6.665977392584152e-11;2.2504653321712704e+20;6.428797199740644e-11;2000.0;229298.2;682.6749577947032;-1193785.5;644.0638458258622;-6.062523e-05
14:37:02;-200;-200.0746;6.636715559243007e-11;2.2703540605701944e+20;6.418903520407464e-11;2000.0;220875.45;608.0462501940127;-1199049.0;491.9161005700057;-7.995818e-06
14:37:16;-225;-225.0798;6.602531372640664e-11;2.2939241470795475e+20;6.407290812023603e-11;2000.0;210391.15;805.5476437647869;-1205257.0;465.6812751228033;-0.0001394585
14:37:31;-250;-250.0589;6.570622944732326e-11;2.3162578712506748e+20;6.396824354741623e-11;2000.0;199629.4;589.2539155576312;-1211110.0;848.1232221794189;-9.166841e-06
14:37:46;-275;-275.0466;6.549723598803734e-11;2.3310632309406614e+20;6.388737876026122e-11;2000.0;192864.95;680.8129826721872;-1214974.5;563.0299614585355;-9.840185e-06
14:38:00;-300;-300.0091;6.522663372659163e-11;2.3504448672517017e+20;6.375343728430647e-11;2000.0;185457.2;788.1054865942756;-1220015.0;772.0445259180327;-0.0002066045
14:38:15;-325;-325.0425;6.490522381794614e-11;2.3737812562452077e+20;6.356777362257095e-11;2000.0;177840.55;570.5138187414921;-1226056.5;642.556719286321;-1.082913e-05
14:38:29;-350;-350.0532;6.455859279695944e-11;2.3993405246013846e+20;6.33457080793574e-11;2000.0;170563.95;593.705257156276;-1232639.5;642.2984022243867;-1.126904e-05
14:38:43;-375;-375.0838;6.430029916664527e-11;2.418655492517948e+20;6.31750902847753e-11;2000.0;165166.05;506.5997753404555;-1237591.0;694.4979841583415;-1.178647e-05
14:38:57;-400;-400.0621;6.412206588388822e-11;2.4321199379552983e+20;6.30829222501176e-11;2000.0;159281.2;601.4182845574285;-1241031.0;843.6746707114063;-1.226725e-05
14:39:11;-425;-425.0343;6.392681323864319e-11;2.4469995492073924e+20;6.299010571647938e-11;2000.0;151800.4;765.1136137855606;-1244821.5;728.6340902675361;-1.272481e-05
14:39:25;-450;-449.9901;6.378273070252414e-11;2.4580673764206893e+20;6.286087818253225e-11;2000.0;151087.15;910.5997069925951;-1247633.5;605.164967178372;-1.340016e-05
14:39:39;-475;-475.0222;6.365365133916297e-11;2.468046614614048e+20;6.281006148490925e-11;2000.0;144883.15;883.8386483827236;-1250163.5;875.3048825980579;-1.392639e-05
14:39:53;-500;-500.0522;6.33575316257899e-11;2.4911707839671278e+20;6.256062422745793e-11;2000.0;141757.25;673.1809707463514;-1256006.5;672.328519029202;-1.430424e-05
14:40:07;-525;-525.0849;6.322298213798483e-11;2.5017853550747497e+20;6.24750222147487e-11;2000.0;137721.3;730.8584921173182;-1258679.5;626.8362924241064;-1.479502e-05
14:40:22;-550;-550.0663;6.296390897078089e-11;2.5224155511816038e+20;6.226225976624304e-11;2000.0;134167.1;753.2438479669116;-1263858.5;647.9750284540291;-1.534652e-05
14:40:37;-575;-575.0235;6.288464753168942e-11;2.5287781943093792e+20;6.221818669004346e-11;2000.0;130970.7;895.520131264507;-1265451.5;772.5303473003504;-1.601407e-05
14:40:51;-600;-599.9994;6.259180754802502e-11;2.552495664622033e+20;6.198607603683786e-11;2000.0;125679.85;735.5792828614738;-1271372.0;920.0392926391786;-1.636508e-05
14:41:05;-625;-625.0261;6.244769431043069e-11;2.5642902670670492e+20;6.188312867345904e-11;2000.0;121715.2;801.6634006863479;-1274306.0;896.8941966586694;-1.681909e-05
14:41:19;-650;-650.0539;6.235697055694244e-11;2.5717573159806393e+20;6.183106462804694e-11;2000.0;117694.4;990.4795818188278;-1276160.0;751.2662643830082;-1.731286e-05
14:41:33;-675;-675.0652;6.223203444215997e-11;2.5820937253255676e+20;6.173500724531621e-11;2000.0;114736.2;745.1279104959093;-1278722.0;741.0217945512803;-1.781808e-05
14:41:48;-700;-700.0464;6.202929184036942e-11;2.5990004451776263e+20;6.156997986894612e-11;2000.0;110805.85;629.1740390186168;-1282901.5;806.3021378490819;-1.823047e-05
14:42:02;-725;-725.0149;6.1910383891545e-11;2.6089935536834855e+20;6.149419482429063e-11;2000.0;105743.8;704.6377140062829;-1285365.5;563.9346039214122;-1.866736e-05
14:42:16;-750;-749.9871;6.16488226048328e-11;2.6311791960784172e+20;6.12612152312005e-11;2000.0;102675.91;703.0893958772243;-1290819.0;707.2329531349625;-1.924804e-05
14:42:30;-775;-775.0078;6.154752434731114e-11;2.6398473986933827e+20;6.119365462571338e-11;2000.0;98321.4;673.5709591052752;-1292943.5;733.9687578500873;-1.970347e-05
14:42:44;-800;-800.0117;6.138131755423984e-11;2.6541629794035345e+20;6.106946081407505e-11;2000.0;92644.46000000002;827.5080986431492;-1296444.5;432.2166557410762;-2.023011e-05
14:42:58;-825;-825.0379;6.113227479972566e-11;2.675832268296471e+20;6.084434057058982e-11;2000.0;89548.05;660.1993914909342;-1301726.0;694.2850279244109;-2.080442e-05
14:43:12;-850;-850.0166;6.105160593223476e-11;2.6829082153849972e+20;6.080383742713915e-11;2000.0;83205.225;722.0805725428087;-1303446.0;443.61886794860294;-2.119337e-05
14:43:26;-875;-874.9843;6.09004581423834e-11;2.6962420680566057e+20;6.067617656281607e-11;2000.0;79443.29999999999;994.360684183561;-1306681.0;579.2473133299799;-2.188155e-05
14:43:40;-900;-899.9515;6.082986058752419e-11;2.702504076616234e+20;6.063912803155311e-11;2000.0;73368.43499999998;669.5926009998539;-1308197.5;603.6848826167507;-2.223098e-05

File: Data/HighFluenceIrrNeutron2023/CV_onPCB/N8740_1_LL1_4e15_11500min_CV.csv
time (21.05.2024);set voltage (V);real voltage (V);serial capacitance;1/serial capacitance^2;parallel capacitance;LCR frequency (Hz);r;delta r;x;delta x;sample current
12:30:12;-25;-25.05498;1.0974001360133704e-10;8.303668074181134e+19;7.958453190728514e-11;2000.0;446368.9;10.136296167733063;-725145.45;33.47846135950695;-5.624614e-07
12:30:27;-50;-44.08667;1.0581093273339236e-10;8.931798450738897e+19;8.281681760325915e-11;2000.0;396285.95;1138.0204094720796;-752072.3;669.8030535164796;-0.0001000006
12:30:42;-75;-75.09963;1.0266375172069836e-10;9.487804734906463e+19;8.45434583276948e-11;2000.0;358852.2;6.462043020593409;-775127.25;20.325338250567935;-1.084538e-06
12:30:56;-100;-100.0767;1.0021974809378726e-10;9.956194825620972e+19;8.533652803370133e-11;2000.0;331602.5;4.189570383702844;-794029.85;11.796456035606624;-1.300285e-06
12:31:10;-125;-125.0331;9.803007436743483e-11;1.0405940439526525e+20;8.558125400041773e-11;2000.0;309603.3;7.239164316411113;-811765.9;22.18658378389968;-1.471806e-06
12:31:25;-150;-150.0136;9.611552727068544e-11;1.082462586241625e+20;8.554719744794177e-11;2000.0;291002.6;8.783621121154987;-827935.65;13.380821163142414;-1.669674e-06
12:31:39;-175;-175.0468;9.447628762870717e-11;1.1203516565387495e+20;8.538975735232185e-11;2000.0;274766.3;8.439520128538113;-842301.0;20.6149217801087;-1.841614e-06
12:31:53;-200;-200.0756;9.300941179957093e-11;1.1559690443168339e+20;8.511744232237058e-11;2000.0;260523.35;5.836640729049546;-855585.15;7.134519955820433;-2.016361e-06
12:32:07;-225;-225.0876;9.1647180709841e-11;1.1905887674386928e+20;8.473319929608852e-11;2000.0;248032.35;6.706070011564152;-868302.45;9.629505439013988;-2.202718e-06
12:32:21;-250;-250.0656;9.043677080232303e-11;1.222671830652069e+20;8.433359422947421e-11;2000.0;236713.35;5.394105579241103;-879923.85;10.307588224216175;-2.396236e-06
12:32:35;-275;-275.0397;8.930307669529478e-11;1.2539122835585362e+20;8.388257210359698e-11;2000.0;226520.6;6.966132355905967;-891094.4;13.182640099767573;-2.599107e-06
12:32:49;-300;-300.0172;8.822802663283599e-11;1.2846560566793152e+20;8.338515425331117e-11;2000.0;217365.55;6.06938011661817;-901952.3;9.092056972984718;-2.809968e-06
12:33:03;-325;-325.0505;8.724561516932132e-11;1.3137501589714467e+20;8.289722211385755e-11;2000.0;208901.2;6.374794114322437;-912108.55;9.897089218553099;-3.03975e-06
12:33:18;-350;-350.0605;8.629242441752815e-11;1.3429339661345325e+20;8.236928021211163e-11;2000.0;201257.45;6.915372368860551;-922183.75;11.937938473622653;-3.269342e-06
12:33:32;-375;-375.0913;8.54094005014583e-11;1.3708459489246801e+20;8.185368281448448e-11;2000.0;194190.95;4.683201362316166;-931717.95;12.251831495739728;-3.543355e-06
12:33:46;-400;-400.07;8.457148541701049e-11;1.398144577712059e+20;8.133390041499449e-11;2000.0;187733.15;7.0417593682260975;-940949.2;9.40521132138986;-3.834052e-06
12:34:00;-425;-425.0433;8.377415457417172e-11;1.4248852555820312e+20;8.081361486331716e-11;2000.0;181812.3;8.253211496138942;-949904.8;18.98164903268417;-4.191243e-06
12:34:14;-450;-449.9991;8.299670333247637e-11;1.451704808396972e+20;8.027699233458065e-11;2000.0;176479.85;6.382897069513186;-958802.8;22.44889752304108;-4.597451e-06
12:34:28;-475;-475.0331;8.22323214870776e-11;1.478818578966937e+20;7.972307850155032e-11;2000.0;171682.85;5.074581263513276;-967715.25;15.615196924790924;-5.169203e-06
12:34:42;-500;-500.0618;8.152055890372537e-11;1.5047546808099114e+20;7.919551038024265e-11;2000.0;167258.7;7.911731795251908;-976164.45;16.895927763813383;-6.086633e-06
12:34:57;-525;-525.0856;8.083025153140782e-11;1.53056627419217e+20;7.867700446358322e-11;2000.0;162869.3;9.18044116586997;-984501.1;23.64623648701841;-1.070307e-05
12:35:11;-550;-550.076;8.019987874492339e-11;1.5547214007130387e+20;7.817942306571498e-11;2000.0;159512.55;6.878399159688247;-992239.3;8.118836123484696;-5.705148e-06
12:35:26;-575;-575.0292;7.958240963446551e-11;1.5789407393893047e+20;7.769041246117106e-11;2000.0;156044.9;30.875467607795034;-999937.95;59.15342234393541;-4.478697e-05
12:35:40;-600;-600.0125;7.8980223098874e-11;1.603109868795175e+20;7.719137621979015e-11;2000.0;153381.85;6.160874532077408;-1007562.0;10.08959860450355;-6.768408e-06
12:35:55;-625;-625.0354;7.836589561676468e-11;1.6283426466082023e+20;7.667526305099722e-11;2000.0;150785.65;36.97893150159966;-1015460.5;88.49710447240632;-8.649002e-05
12:36:09;-650;-650.0637;7.776595256394682e-11;1.6535639969254343e+20;7.615157871326186e-11;2000.0;148992.1;5.440082719959322;-1023294.5;7.98357689259645;-8.053285e-06
12:36:24;-675;-675.0826;7.722980142726108e-11;1.6766027093407973e+20;7.56860461739353e-11;2000.0;147158.9;72.08713130649602;-1030398.5;137.49777270923337;-9.999952e-05
12:36:38;-700;-700.0478;7.664783788625909e-11;1.7021592248096702e+20;7.517227860004423e-11;2000.0;145458.7;8.83801448290282;-1038222.0;7.829431652425353;-9.686814e-06
12:36:53;-725;-725.0203;7.610622841483294e-11;1.7264722395183802e+20;7.468233154512684e-11;2000.0;144377.75;7.851711596843072;-1045610.5;10.379667624736353;-1.061146e-05
12:37:07;-750;-749.9897;7.557541332122867e-11;1.750809675471602e+20;7.419609710639006e-11;2000.0;143565.8;8.44529454785326;-1052954.5;9.911483239152453;-1.160444e-05
12:37:21;-775;-775.0104;7.504996955744074e-11;1.7754112159936607e+20;7.371053797960499e-11;2000.0;142933.85;6.51316935139875;-1060326.5;9.226998428524848;-1.264571e-05
12:37:35;-800;-800.0153;7.453408539092784e-11;1.800073120210065e+20;7.322828820373392e-11;2000.0;142571.8;8.808972698334351;-1067665.5;10.3313842247784;-1.374002e-05
12:37:49;-825;-825.0427;7.402211203753098e-11;1.8250596149049626e+20;7.27466640115692e-11;2000.0;142348.7;6.993604221000784;-1075050.0;9.219544457292887;-1.491011e-05
12:38:03;-850;-850.0222;7.350537618291732e-11;1.850809802133429e+20;7.225912477796175e-11;2000.0;142176.4;7.420714251337267;-1082607.5;10.24390062427394;-1.609577e-05
12:38:18;-875;-874.9859;7.299580480564656e-11;1.8767403766939704e+20;7.177611092626193e-11;2000.0;142111.0;8.73498712076898;-1090165.0;10.758717395675005;-1.732071e-05
12:38:32;-900;-899.9534;7.24904103343999e-11;1.9030004185410162e+20;7.129523615596916e-11;2000.0;142133.0;7.618726927774745;-1097765.5;6.909232953085312;-1.859817e-05
