Repository: aimaax/PENGUIN

# PENGUIN :penguin:  

> **NOTE!!** Google ID and GitLab repo for CERN organization is hidden and the create database function won't work properly in this version. Plotting is still possible with the saved database and data stored in this repo.  

A Python-based environment for GUI-driven analysis for IV, CV, and TCT measurements obtained with [Particulars Setup]() at CERN for CMS HGCAL silicon diodes. Used to plot data for individual diodes, but also to analyse Current Volume Normalization, Saturation Voltage, Charge Collection, and Charge Collection Efficiency.

---

File: Data/HighFluenceIrrNeutron2023/CV_onPCB/N8740_1_LL1_4e15_120min_CV.csv
time (02.11.2023);set voltage (V);real voltage (V);serial capacitance;1/serial capacitance^2;parallel capacitance;LCR frequency (Hz);r;delta r;x;delta x;sample current
13:22:21;-25;-25.04062;8.006300563733474e-11;1.560041746744151e+20;6.999887051582307e-11;2000.0;376878.15;32.53269701392739;-993935.6;81.89668491459223;-2.636945e-06
13:22:36;-50;-50.0715;7.790542633326988e-11;1.6476485590052084e+20;7.081418732253762e-11;2000.0;323238.7;36.28299188325019;-1021462.5;75.33218103838492;-3.952646e-06
13:22:50;-75;-75.10043;7.616468436875261e-11;1.7238231416125814e+20;7.079138422283931e-11;2000.0;287850.4;25.51444688798878;-1044808.0;53.322603087246215;-5.170009e-06
13:23:04;-100;-100.0702;7.484157172853753e-11;1.785312316653335e+20;7.055566358947635e-11;2000.0;262061.2;27.032535952070788;-1063279.0;62.0479653171641;-2.718042e-05
13:23:19;-125;-125.0335;7.356986659463008e-11;1.84756643152102e+20;7.01005833674589e-11;2000.0;240629.7;19.23240754559865;-1081658.5;44.44251905551709;-6.625165e-06
13:23:33;-150;-150.0034;7.256576793622587e-11;1.8990500410976095e+20;6.967241821975297e-11;2000.0;223474.7;33.724924017705355;-1096625.5;57.833705570367876;-8.889573e-05
13:23:48;-175;-175.0468;7.169254609504896e-11;1.945592984235805e+20;6.923513088957177e-11;2000.0;209118.35;27.10638992931371;-1109982.5;47.947236625273824;-8.112794e-06
13:24:02;-200;-199.3203;7.087012049634498e-11;1.9910109918698684e+20;6.876665341012801e-11;2000.0;196383.9;201.18148398895957;-1122863.5;164.44797809641807;-9.999979e-05
13:24:17;-225;-225.0878;7.013211355801147e-11;2.033134665722179e+20;6.831238783110647e-11;2000.0;185193.8;16.706076738719958;-1134679.5;25.154273990715772;-9.343768e-06
13:24:31;-250;-250.0574;6.948586557397531e-11;2.071128554812036e+20;6.789128216535083e-11;2000.0;175513.4;24.86095332041795;-1145232.5;31.810965090672745;-9.999967e-05
13:24:46;-275;-275.0299;6.887102331065486e-11;2.1082733942075697e+20;6.746582953603696e-11;2000.0;166755.35;16.996951932626033;-1155456.5;18.18344026855204;-1.05377e-05
13:25:01;-300;-300.0072;6.828061456732086e-11;2.14489065591798e+20;6.704165797475322e-11;2000.0;158434.0;24.27055829600959;-1165447.5;33.12004679948384;-1.117433e-05
13:25:15;-325;-325.0393;6.770462010311515e-11;2.1815410467889398e+20;6.661585046032319e-11;2000.0;150262.65;29.156240755625543;-1175362.5;39.203794459210194;-1.176305e-05
13:25:29;-350;-350.0511;6.709628728203147e-11;2.221278540647801e+20;6.615919594992221e-11;2000.0;141152.15;39.77538654746174;-1186019.0;43.77727721090017;-1.232197e-05
13:25:43;-375;-375.083;6.649651069902326e-11;2.2615296503880542e+20;6.570688457867579e-11;2000.0;131188.75;43.54692153298554;-1196716.5;47.419800716578294;-1.28266e-05
13:25:57;-400;-400.0603;6.592409669059937e-11;2.3009735404589357e+20;6.527730597006312e-11;2000.0;120156.35;31.44560978896736;-1207107.5;30.568570460523663;-1.33698e-05
13:26:12;-425;-425.0327;6.536454049596463e-11;2.3405373450243316e+20;6.4860400533175e-11;2000.0;107333.1;21.456339389560377;-1217441.0;14.964959071110082;-1.387997e-05
13:26:26;-450;-449.9874;6.490326516366629e-11;2.3739245306077662e+20;6.451936391805685e-11;2000.0;94577.60500000001;15.96849785515202;-1226093.5;11.495107654998277;-1.437456e-05
13:26:40;-475;-475.0198;6.450934620476546e-11;2.403005247711122e+20;6.422930639895287e-11;2000.0;81453.69;11.27683444056894;-1233580.5;6.9453221667536775;-1.484571e-05
13:26:54;-500;-500.0497;6.419321460353112e-11;2.42673163251616e+20;6.399545054133882e-11;2000.0;68912.84000000001;30.094562964096983;-1239655.5;16.54501435478374;-1.520825e-05
13:27:09;-525;-525.0825;6.396093062650643e-11;2.444389738312433e+20;6.382114221138088e-11;2000.0;58227.56999999999;12.810439297697865;-1244157.5;9.845684333757607;-1.570172e-05
13:27:23;-550;-550.0653;6.379420987498701e-11;2.457182843459483e+20;6.36946771330637e-11;2000.0;49310.59999999999;22.049117896188143;-1247409.0;11.043097391583576;-1.614204e-05
13:27:38;-575;-575.0206;6.368227914735032e-11;2.465828136101267e+20;6.360807104146966e-11;2000.0;42681.64;12.002925476732775;-1249601.5;9.804973227908375;-1.649253e-05
13:27:52;-600;-599.9984;6.3604555044464e-11;2.4718582507489277e+20;6.354671397527717e-11;2000.0;37746.225000000006;16.831189611848725;-1251128.5;11.581774475442007;-1.683971e-05
13:28:07;-625;-625.025;6.355005288361951e-11;2.4760999273554418e+20;6.35030182844895e-11;2000.0;34078.91499999999;7.953738979247405;-1252201.5;8.951955093721146;-1.718598e-05
13:28:21;-650;-650.0518;6.351274768479793e-11;2.4790095331069965e+20;6.34730543651616e-11;2000.0;31332.369999999995;11.641101966738315;-1252937.0;9.249324299644812;-1.748962e-05
13:28:35;-675;-675.0634;6.348346174233867e-11;2.4812972746495574e+20;6.344885684053463e-11;2000.0;29274.295000000002;12.726730677986318;-1253515.0;9.233092656309694;-1.780453e-05
13:28:49;-700;-700.0447;6.346272965074666e-11;2.4829187266513407e+20;6.34319890225829e-11;2000.0;27604.100000000006;10.89576752688857;-1253924.5;9.446560220524717;-1.816386e-05
13:29:04;-725;-725.0142;6.344631053797745e-11;2.4842039896480668e+20;6.341828173064828e-11;2000.0;26368.1;10.614553688215072;-1254249.0;8.80056816347672;-1.853794e-05
13:29:18;-750;-749.9857;6.343237740350839e-11;2.4852954369832118e+20;6.340655738088804e-11;2000.0;25315.725000000006;11.964848254365755;-1254524.5;9.313296945765233;-1.884173e-05
13:29:32;-775;-775.0046;6.341933486157776e-11;2.4863177719899308e+20;6.339523749885476e-11;2000.0;24463.855000000003;14.687189103092514;-1254782.5;10.021851126413722;-1.924176e-05
13:29:47;-800;-800.0115;6.341092071944571e-11;2.4869776463099557e+20;6.33881493732543e-11;2000.0;23785.725;13.677475781371339;-1254949.0;6.119640512317696;-1.952228e-05
13:30:01;-825;-825.0374;6.340207943274743e-11;2.4876713022807346e+20;6.338060438437229e-11;2000.0;23103.38;11.020480025842813;-1255124.0;5.263078946776306;-1.992581e-05
13:30:16;-850;-850.0164;6.339334161234168e-11;2.4883571258250527e+20;6.337276985245243e-11;2000.0;22616.785;13.915522403057649;-1255297.0;6.674578638386096;-2.019966e-05
13:30:31;-875;-874.9814;6.338723162002432e-11;2.4888368620524886e+20;6.336744118615941e-11;2000.0;22186.199999999997;10.129992596246119;-1255418.0;7.797435475847172;-2.053786e-05
13:30:45;-900;-899.9473;6.338114804599594e-11;2.4893146618528835e+20;6.33618316711801e-11;2000.0;21921.94;8.68621436530316;-1255538.5;7.289547311047511;-2.101231e-05

File: Data/HighFluenceIrrNeutron2023/CV_onPCB/N8740_1_LL1_4e15_2035min_CV.csv
time (24.01.2024);set voltage (V);real voltage (V);serial capacitance;1/serial capacitance^2;parallel capacitance;LCR frequency (Hz);r;delta r;x;delta x;sample current
15:23:33;-25;-25.03557;8.722795647928503e-11;1.3142821318853465e+20;7.208759007224513e-11;2000.0;418092.5;12.914429913859921;-912293.2;17.13630648652153;-1.16523e-06
15:23:47;-50;-50.06681;8.564715248981448e-11;1.3632457200702061e+20;7.374175214856425e-11;2000.0;373329.65;6.267884411825093;-929131.55;5.209354566546607;-1.681943e-06
15:24:01;-75;-75.09337;8.432752731758538e-11;1.4062458961463837e+20;7.450378826367746e-11;2000.0;342665.2;6.18287958802369;-943671.35;15.89013451799575;-2.07546e-06
15:24:15;-100;-100.0704;8.317580665844395e-11;1.445459597582917e+20;7.484295608403434e-11;2000.0;319237.9;6.810983776224988;-956738.2;6.742254815712618;-2.429482e-06
15:24:29;-125;-125.0249;8.21266032918537e-11;1.4826282739675097e+20;7.493861806317281e-11;2000.0;300093.8;12.03590461909698;-968960.95;18.63779426327053;-2.764142e-06
15:24:44;-150;-150.0057;8.118572006762733e-11;1.5171925660588658e+20;7.490353339673989e-11;2000.0;283866.9;7.525257470678327;-980190.5;8.969531760354048;-3.09655e-06
15:24:58;-175;-175.0403;8.028950699530952e-11;1.5512522255553187e+20;7.475647170083886e-11;2000.0;269642.7;5.711873598041189;-991131.65;11.053342254720967;-3.423922e-06
15:25:12;-200;-200.0712;7.947879861746411e-11;1.583060134569299e+20;7.45611071725352e-11;2000.0;257136.25;5.035312800611298;-1001241.5;11.363868179453684;-3.767314e-06
15:25:26;-225;-225.0844;7.871347310837362e-11;1.613993752240642e+20;7.431654624151992e-11;2000.0;245908.15;5.8584447594903555;-1010976.5;15.480229326466711;-4.122005e-06
15:25:40;-250;-250.0624;7.80265763020794e-11;1.6425360034070767e+20;7.406684729344945e-11;2000.0;235813.35;8.191237696465658;-1019876.5;9.467708276029633;-4.54956e-06
15:25:54;-275;-275.0336;7.732777459952373e-11;1.672356937932929e+20;7.375459396258647e-11;2000.0;226510.1;7.856175914527375;-1029093.0;9.927235264664578;-5.019889e-06
15:26:08;-300;-300.0126;7.669027443900522e-11;1.7002759668612288e+20;7.344793393122964e-11;2000.0;218016.5;6.522844471547669;-1037647.5;9.243240773668076;-5.739759e-06
15:26:22;-325;-325.0469;7.610670152940088e-11;1.726450774480154e+20;7.315038943642035e-11;2000.0;210200.65;9.207680218165704;-1045604.0;22.30919093109385;-7.389749e-06
15:26:37;-350;-350.0497;7.550549780222271e-11;1.7540535568810433e+20;7.281616006461748e-11;2000.0;202544.45;12.58580053075688;-1053929.5;36.63655960922095;-1.644775e-05
15:26:51;-375;-375.0894;7.495107873546192e-11;1.7800992792653732e+20;7.247896360376001e-11;2000.0;196083.3;7.352924588216582;-1061725.5;7.98357689259645;-5.680678e-06
15:27:05;-400;-400.0594;7.441851932174657e-11;1.8056682033066184e+20;7.215569121750169e-11;2000.0;189364.95;16.143957848061923;-1069323.5;54.39795492479473;-2.700645e-05
15:27:20;-425;-425.0392;7.391028925210839e-11;1.8305862509373312e+20;7.181857728855605e-11;2000.0;183745.95;8.744562596265178;-1076676.5;10.05671417511704;-6.316842e-06
15:27:35;-450;-449.9902;7.345357365662149e-11;1.8534212593238026e+20;7.152497960348687e-11;2000.0;177897.05;45.60660451075039;-1083371.0;78.93636677729727;-6.616073e-05
15:27:49;-475;-475.028;7.296692364769892e-11;1.8782263421016732e+20;7.118108649344808e-11;2000.0;172743.9;9.052872472315073;-1090596.5;10.278010507875539;-7.020028e-06
15:28:03;-500;-500.0549;7.249156595680217e-11;1.90293974576185e+20;7.084977531679575e-11;2000.0;167106.1;6.647894403493487;-1097748.0;47.804811473323475;-9.495418e-05
15:28:18;-525;-525.0876;7.203549888381049e-11;1.9271115908189048e+20;7.051099363205955e-11;2000.0;162435.0;10.365568001802892;-1104698.0;14.741099009232654;-7.749504e-06
15:28:32;-550;-550.0742;7.159782261741423e-11;1.9507444046633684e+20;7.019595979071371e-11;2000.0;157067.75;49.53225590461229;-1111451.0;105.1377667634233;-9.999887e-05
15:28:47;-575;-575.0242;7.114764906764174e-11;1.9755084491523978e+20;6.985027073855652e-11;2000.0;152432.95;7.916904382395937;-1118483.5;12.314117914004234;-8.535072e-06
15:29:01;-600;-598.982;7.073178933731745e-11;1.9988063037374038e+20;6.954095030867959e-11;2000.0;147225.05;115.78653796966208;-1125059.5;170.48676634859376;-9.999873e-05
15:29:16;-625;-625.0232;7.025774636213703e-11;2.025869985378547e+20;6.917295725890004e-11;2000.0;141840.55;10.392419112025843;-1132650.5;8.290808163261286;-9.363128e-06
15:29:30;-650;-650.0607;6.985342125940088e-11;2.049390112493646e+20;6.885518666846913e-11;2000.0;137167.25;7.129822929077552;-1139206.5;7.977311577216976;-9.861078e-06
15:29:44;-675;-668.3887;6.944717709893717e-11;2.0734368163801753e+20;6.853901314010904e-11;2000.0;131901.2;370.72164490355834;-1145870.5;244.19200949253027;-9.999884e-05
15:29:59;-700;-700.0436;6.898703096751592e-11;2.101188867874618e+20;6.817559524138397e-11;2000.0;125844.8;10.880165439918642;-1153513.5;11.731900954235847;-1.071367e-05
15:30:13;-725;-725.0126;6.858787619998998e-11;2.1257162349055092e+20;6.78575413590398e-11;2000.0;120366.25;8.941161837255827;-1160226.5;8.19374761632307;-1.12078e-05
15:30:27;-750;-749.9825;6.818241693351676e-11;2.1510733308201134e+20;6.752975111798959e-11;2000.0;114740.2;10.976702601419063;-1167126.0;9.833615815151617;-1.169096e-05
15:30:41;-775;-775.0031;6.778735284101553e-11;2.176219265734117e+20;6.720787813660613e-11;2000.0;109005.55;12.223640006152012;-1173928.0;7.956129712366434;-1.213239e-05
15:30:55;-800;-800.0093;6.741265560420253e-11;2.2004784944130533e+20;6.690002363539221e-11;2000.0;103332.85;8.641260035434648;-1180453.0;9.436630754670864;-1.264228e-05
15:31:09;-825;-825.0358;6.704716160745383e-11;2.2245348092524472e+20;6.65963838273798e-11;2000.0;97648.51999999999;10.529631047667246;-1186888.0;11.86591757935306;-1.316129e-05
15:31:24;-850;-850.0133;6.669343390405972e-11;2.2481942990553095e+20;6.629981986807297e-11;2000.0;91936.11999999998;5.482328884698498;-1193183.0;8.663140308225419;-1.366611e-05
15:31:38;-875;-874.9791;6.635019520563141e-11;2.271514901299171e+20;6.600961210727393e-11;2000.0;86150.12000000001;9.696271448345284;-1199355.5;7.889074723945767;-1.418635e-05
15:31:52;-900;-899.9461;6.601756310958382e-11;2.2944628028527844e+20;6.572582950739651e-11;2000.0;80307.45;11.718253922833465;-1205398.5;7.914385636295466;-1.469109e-05

File: Data/HighFluenceIrrNeutron2023/CV_onPCB/N8740_1_LL1_4e15_3900min_CV.csv
time (22.02.2024);set voltage (V);real voltage (V);serial capacitance;1/serial capacitance^2;parallel capacitance;LCR frequency (Hz);r;delta r;x;delta x;sample current
09:39:25;-25;-25.04357;9.277887571461729e-11;1.1617208636805631e+20;7.35529611619379e-11;2000.0;438515.0;8.102160205772286;-857711.1;23.17055243191237;-8.748229e-07
09:39:39;-50;-42.60241;9.111622009096073e-11;1.2045050081591263e+20;7.58232801236103e-11;2000.0;392228.05;1276.7108139179365;-873362.3;535.5084130991781;-9.999946e-05
09:39:54;-75;-75.09835;8.94244944663579e-11;1.2505095497275282e+20;7.699543018700794e-11;2000.0;357536.5;6.586918854821273;-889884.5;71.06906851788618;-1.57663e-06
09:40:08;-100;-100.0737;8.806713450557129e-11;1.2893542872175175e+20;7.754067666758844e-11;2000.0;332929.75;7.894262156781974;-903600.1;45.85023991213133;-1.874098e-06
09:40:23;-125;-125.0274;8.684188180043596e-11;1.3259939682743724e+20;7.777369658868456e-11;2000.0;312899.4;6.978323580918269;-916349.0;54.97540359106061;-2.138424e-06
09:40:37;-150;-150.008;8.576918781009279e-11;1.3593691350624898e+20;7.785226650620982e-11;2000.0;295870.3;6.209307529829714;-927809.55;18.655893840821452;-2.390929e-06
09:40:51;-175;-175.0436;8.476789449369087e-11;1.3916730202788474e+20;7.779709184824366e-11;2000.0;281007.85;7.631603697782006;-938769.0;21.623598220462753;-2.646678e-06
09:41:06;-200;-200.074;8.386324392232748e-11;1.4218595039819493e+20;7.7673283282112e-11;2000.0;267871.55;6.487478323663208;-948895.7;41.30926651491165;-2.886841e-06
09:41:20;-225;-225.0877;8.299550445431634e-11;1.4517467487350976e+20;7.746777914138311e-11;2000.0;256122.8;6.3386118354100205;-958816.65;33.964486968008224;-3.156417e-06
09:41:34;-250;-250.0631;8.215992646251374e-11;1.4814258421279644e+20;7.720072617324849e-11;2000.0;245485.15;7.319929986003966;-968567.95;15.414193945840957;-3.410035e-06
09:41:48;-275;-275.0364;8.135914321943868e-11;1.510731438761544e+20;7.688973043473806e-11;2000.0;235816.85;7.678305477121891;-978101.15;37.91399972305745;-3.675217e-06
09:42:02;-300;-300.0118;8.060820871073181e-11;1.5390100625895342e+20;7.656106016433527e-11;2000.0;226976.8;8.124530755680599;-987213.0;52.32814730142851;-3.978243e-06
09:42:16;-325;-325.0476;7.990769809911206e-11;1.56611179258802e+20;7.622847089689686e-11;2000.0;218786.85;6.871781064614909;-995867.4;29.840442355970534;-4.31174e-06
09:42:30;-350;-350.0594;7.927815686470498e-11;1.591083275074148e+20;7.591756945238844e-11;2000.0;211189.85;6.56706745815817;-1003775.5;39.632530830114796;-4.736931e-06
09:42:45;-375;-375.0922;7.864832029004113e-11;1.6166689472714945e+20;7.55707563258929e-11;2000.0;204186.65;5.599676329931938;-1011814.0;27.92310870945425;-4.817985e-06
09:42:59;-400;-400.0661;7.806457998582244e-11;1.640937141939648e+20;7.523580987033405e-11;2000.0;197661.75;7.736560928474615;-1019380.0;32.931747600150224;-6.036267e-06
09:43:13;-425;-425.0389;7.750932887815628e-11;1.6645316099379577e+20;7.49009172195891e-11;2000.0;191593.45;8.354183083940644;-1026682.5;56.177731353268435;-8.078148e-06
09:43:27;-450;-449.9865;7.688715166559274e-11;1.6915796623483417e+20;7.449113505554176e-11;2000.0;185621.8;12.92257714235052;-1034990.5;48.715885499495954;-1.77695e-05
09:43:41;-475;-475.0278;7.634473028668816e-11;1.7157020481264982e+20;7.411826914786425e-11;2000.0;180657.5;10.004873812297683;-1042344.0;9.782637681116478;-5.747299e-06
09:43:56;-500;-500.0526;7.58160839871759e-11;1.7397117734951574e+20;7.375831203020871e-11;2000.0;175316.15;8.792688724161685;-1049612.0;53.817283469160714;-4.43627e-05
09:44:10;-525;-525.0938;7.530739181523995e-11;1.7632942319278827e+20;7.338521535102761e-11;2000.0;171019.2;7.6702672704411015;-1056702.0;15.323185047502363;-6.459701e-06
09:44:25;-550;-550.0704;7.481057886590184e-11;1.7867918774805076e+20;7.302534018433617e-11;2000.0;166317.7;29.782469675968763;-1063719.5;92.69432291138438;-7.279703e-05
09:44:39;-575;-575.0286;7.43272891495781e-11;1.8101035195834814e+20;7.265432667370166e-11;2000.0;162462.9;8.672917617503353;-1070636.0;20.400980368599935;-7.266372e-06
09:44:53;-600;-600.0042;7.384787350801785e-11;1.833681957891439e+20;7.229054726254507e-11;2000.0;158161.65;49.91954902640849;-1077586.5;129.81385711856802;-9.979709e-05
09:45:08;-625;-625.0342;7.335924822905966e-11;1.8581905870342432e+20;7.189844558441735e-11;2000.0;154622.0;8.784645695758025;-1084764.0;23.080294625502507;-8.151612e-06
09:45:23;-650;-650.0602;7.294077296572846e-11;1.87957334467442e+20;7.157502293975109e-11;2000.0;150703.95;68.61109513045248;-1090987.5;110.76523597230315;-9.999823e-05
09:45:37;-675;-675.0723;7.245714421273438e-11;1.9047482096349803e+20;7.117758556145848e-11;2000.0;147254.1;11.743061781324325;-1098269.5;11.542854932814498;-9.249175e-06
09:45:52;-700;-696.0016;7.201877683284487e-11;1.92800660739234e+20;7.082488386494847e-11;2000.0;143461.1;216.61486444840295;-1104954.5;152.95011441643317;-9.999828e-05
09:46:06;-725;-725.013;7.154002165322905e-11;1.9538978970774307e+20;7.043249535684805e-11;2000.0;139486.3;7.1788230233096;-1112349.0;12.306502346320826;-1.036843e-05
09:46:21;-750;-749.9837;7.109949648551801e-11;1.978185206367921e+20;7.006871145486349e-11;2000.0;135751.8;12.500119999424006;-1119241.0;9.641058033224361;-1.099334e-05
09:46:35;-775;-775.0038;7.067114100126345e-11;2.0022384343250967e+20;6.971314611837423e-11;2000.0;131999.5;11.572704956059322;-1126025.0;11.863810517704671;-1.162503e-05
09:46:49;-800;-800.0112;7.025408681215058e-11;2.026081046852873e+20;6.936497729075943e-11;2000.0;128240.75;8.586581100764146;-1132709.5;14.150530025408942;-1.232621e-05
09:47:03;-825;-825.039;6.984581870313106e-11;2.0498362795483028e+20;6.902277331710141e-11;2000.0;124412.9;13.435010234458327;-1139330.5;11.168594360974884;-1.301275e-05
09:47:17;-850;-850.0179;6.942191339079215e-11;2.0749462024361057e+20;6.866427124407553e-11;2000.0;120409.35;10.701699631366973;-1146287.5;11.892749892266295;-1.369451e-05
09:47:32;-875;-874.9822;6.901592936695749e-11;2.0994296136504548e+20;6.831892163572907e-11;2000.0;116463.3;20.17536864595044;-1153030.5;37.86472632939528;-1.437658e-05
09:47:46;-900;-899.9474;6.861522822397288e-11;2.1240218281602623e+20;6.797604642769385e-11;2000.0;112461.5;16.286881223856213;-1159764.0;24.076959940989227;-1.507459e-05

File: Data/HighFluenceIrrNeutron2023/CV_onPCB/N8740_1_LL1_4e15_4400min_CV.csv
time (27.02.2024);set voltage (V);real voltage (V);serial capacitance;1/serial capacitance^2;parallel capacitance;LCR frequency (Hz);r;delta r;x;delta x;sample current
11:27:35;-25;-25.03547;9.369772861853354e-11;1.1390476016328027e+20;7.377662114845296e-11;2000.0;441324.9;17.22337075023353;-849299.9;96.13843924258393;-8.339242e-07
11:27:51;-50;-42.82473;9.162432481584334e-11;1.191182831618958e+20;7.601046518089499e-11;2000.0;393638.7;1093.3767399666044;-868519.05;511.0574012525403;-9.999984e-05
11:28:05;-75;-75.09692;8.997552452965028e-11;1.235239655915373e+20;7.722464032277538e-11;2000.0;359383.35;5.842206346920655;-884434.65;37.06664774429973;-1.496002e-06
11:28:19;-100;-100.0722;8.857796739045968e-11;1.2745256481330661e+20;7.778801591356506e-11;2000.0;334593.75;6.516469519609525;-898389.0;98.55052003921644;-1.783592e-06
11:28:33;-125;-125.0274;8.742205827697784e-11;1.3084524516593451e+20;7.81035474220103e-11;2000.0;314417.7;4.954341530415519;-910267.65;238.91305191428947;-2.022208e-06
11:28:48;-150;-150.0079;8.637011393386168e-11;1.3405191269610806e+20;7.822897740985683e-11;2000.0;297225.0;6.070831903454419;-921354.25;115.76730702145576;-2.27827e-06
11:29:02;-175;-175.0423;8.5359726623462e-11;1.3724419017384775e+20;7.819319192367385e-11;2000.0;282232.65;8.50654894772257;-932260.15;131.80207272649395;-2.503368e-06
11:29:16;-200;-200.0719;8.433772912330876e-11;1.4059057072441411e+20;7.799607001644625e-11;2000.0;269050.2;4.40828764941672;-943557.2;74.49575826850815;-2.719933e-06
11:29:30;-225;-225.0845;8.33546849256178e-11;1.4392623724741529e+20;7.771344080274906e-11;2000.0;257216.9;4.077315293180059;-954685.05;103.79965016800392;-2.957727e-06
11:29:45;-250;-250.0616;8.257199018458631e-11;1.4666770469565704e+20;7.750168499881936e-11;2000.0;246501.1;5.599062421513089;-963734.45;21.32867494712224;-3.21473e-06
11:29:59;-275;-275.0343;8.186668510143354e-11;1.4920575992110295e+20;7.728363215299858e-11;2000.0;236710.0;7.0604532432415406;-972037.3;60.341242115157044;-3.468146e-06
11:30:13;-300;-300.0125;8.111298909735404e-11;1.5199146050467948e+20;7.696405244843601e-11;2000.0;227784.5;6.054130821183169;-981069.4;65.08230942429746;-3.766033e-06
11:30:28;-325;-325.0458;8.034476404255407e-11;1.54911921433983e+20;7.658081940655919e-11;2000.0;219580.7;7.190653655962023;-990450.0;67.69652871455078;-3.947383e-06
11:30:42;-350;-350.0581;7.968516205821124e-11;1.574871339738868e+20;7.624968299876839e-11;2000.0;211976.3;8.27076175451814;-998648.55;81.2162383701683;-4.393064e-06
11:30:57;-375;-375.0895;7.906084843186962e-11;1.5998418704092817e+20;7.59153680829697e-11;2000.0;204883.65;6.466558203557748;-1006534.5;50.45034687690462;-4.708761e-06
11:31:11;-400;-400.0666;7.848840567303153e-11;1.623263357252319e+20;7.559620024727576e-11;2000.0;198312.1;8.261325559497097;-1013875.5;31.642337145034023;-5.354103e-06
11:31:25;-425;-425.0402;7.790443485521452e-11;1.6476904980241505e+20;7.523968640938808e-11;2000.0;192235.05;5.540521184870607;-1021475.5;48.22590071735311;-6.284844e-06
11:31:39;-450;-449.9948;7.732833816621426e-11;1.6723325618438305e+20;7.486810620798494e-11;2000.0;186548.2;5.568482737694352;-1029085.5;64.02919256089365;-6.158895e-06
11:31:54;-475;-475.0194;7.674504227085714e-11;1.697850085043389e+20;7.447815688540768e-11;2000.0;180900.65;11.55990376257519;-1036907.0;50.403868899123204;-2.108777e-05
11:32:09;-500;-500.0568;7.626976619089774e-11;1.7190763671060988e+20;7.415309209785777e-11;2000.0;176278.8;6.638373294716108;-1043368.5;79.72538805173669;-5.863808e-06
11:32:23;-525;-525.0865;7.570328046487712e-11;1.7449002362649543e+20;7.374565703969168e-11;2000.0;171266.25;18.176065993498153;-1051176.0;43.205323746038516;-4.862605e-05
11:32:38;-550;-550.0738;7.519186823519576e-11;1.7687165880793806e+20;7.336005287476956e-11;2000.0;167236.2;6.073137574598487;-1058325.5;22.31003137604248;-6.598826e-06
11:32:52;-575;-575.0247;7.47365252290254e-11;1.790334562698113e+20;7.302790465305572e-11;2000.0;162867.95;35.74139581773493;-1064773.5;48.47821675763249;-7.761874e-05
11:33:07;-600;-600.0042;7.424345082166515e-11;1.8141938934790632e+20;7.264007647601588e-11;2000.0;159243.35;8.55957796856831;-1071845.0;21.313141485947114;-7.461887e-06
11:33:21;-625;-625.0334;7.374754383678985e-11;1.8386746082499825e+20;7.225390788077866e-11;2000.0;155143.75;13.782212267992392;-1079052.5;27.3484460253229;-9.999881e-05
11:33:36;-650;-650.0583;7.332673409778223e-11;1.8598388493880417e+20;7.191659087137116e-11;2000.0;151965.45;7.58303204529692;-1085245.0;33.65635155509283;-8.461408e-06
11:33:50;-675;-674.1525;7.28746439793381e-11;1.8829860728282943e+20;7.15560568959631e-11;2000.0;148233.0;80.55566398460135;-1091977.5;134.2476722330782;-9.999875e-05
11:34:06;-700;-700.0447;7.239452315570063e-11;1.908044838395054e+20;7.116356969419263e-11;2000.0;144569.4;8.549678356523128;-1099219.5;23.070273080308347;-9.603928e-06
11:34:20;-725;-725.0128;7.195095782077663e-11;1.9316428932910583e+20;7.079790497219837e-11;2000.0;141145.8;11.489473443113049;-1105996.0;32.637401857378286;-1.021821e-05
11:34:34;-750;-749.9842;7.151314834637232e-11;1.955366649738328e+20;7.04341937810446e-11;2000.0;137725.4;9.69984535959208;-1112767.0;30.10896876347644;-1.085909e-05
11:34:48;-775;-775.0062;7.105743623977215e-11;1.98052775023158e+20;7.005270149418135e-11;2000.0;134120.1;11.317000485994512;-1119903.5;34.570760766867714;-1.144059e-05
11:35:03;-800;-800.0107;7.065325846875876e-11;2.0032521066126462e+20;6.971438045365745e-11;2000.0;130707.75;6.870180128642916;-1126310.0;28.098042636454235;-1.218282e-05
11:35:17;-825;-825.0376;7.02122152189659e-11;2.0284983053644264e+20;6.934103265449118e-11;2000.0;127038.95;11.136757831613293;-1133385.0;28.718460961548757;-1.293377e-05
11:35:31;-850;-850.0155;6.98010646324606e-11;2.052465692953701e+20;6.899277012294345e-11;2000.0;123398.85;11.025034013552975;-1140061.0;15.474172029546523;-1.36422e-05
11:35:45;-875;-874.9811;6.936766163575126e-11;2.0781930609915806e+20;6.862175799181527e-11;2000.0;119603.4;12.412372859368993;-1147184.0;19.778776504121787;-1.429953e-05
11:35:59;-900;-899.9465;6.895642387966963e-11;2.103054554674599e+20;6.826872397033463e-11;2000.0;115825.45;10.67484777409027;-1154025.5;14.238591924765595;-1.498871e-05

File: Data/HighFluenceIrrNeutron2023/CV_onPCB/N8740_1_LL2_4e15_44d_CV.csv
time (22.11.2023);set voltage (V);real voltage (V);serial capacitance;1/serial capacitance^2;parallel capacitance;LCR frequency (Hz);r;delta r;x;delta x;sample current
15:19:32;-25;-25.03735;8.035812258148387e-11;1.5486042135257406e+20;7.049847421940711e-11;2000.0;370340.5;63.16698108980672;-990285.35;136.47245647016103;-2.231126e-06
15:19:47;-50;-50.06823;7.852054574001422e-11;1.6219347593662618e+20;7.133932834670914e-11;2000.0;321544.7;32.60246156350773;-1013460.5;78.14241805831196;-3.366727e-06
15:20:01;-75;-75.09614;7.700682956152485e-11;1.686325910591166e+20;7.142458872133003e-11;2000.0;288895.85;28.092639160463378;-1033382.0;59.927456144909065;-4.324258e-06
15:20:15;-100;-100.0744;7.562680298482348e-11;1.748431075624893e+20;7.116645319147572e-11;2000.0;263427.55;19.58487618035917;-1052239.0;42.20722686934075;-5.485287e-06
15:20:30;-125;-125.0209;7.451960256130427e-11;1.8007728739599847e+20;7.084376049064773e-11;2000.0;243246.85;15.552053722901032;-1067873.0;26.373281934564;-1.175572e-05
15:20:44;-150;-150.009;7.363000767592485e-11;1.8445494750606705e+20;7.050442123353886e-11;2000.0;227558.4;33.344219888910274;-1080775.0;63.45667813555954;-6.0707e-06
15:20:59;-175;-175.0401;7.270263744638049e-11;1.8919064932366313e+20;7.005904595633505e-11;2000.0;212620.45;54.46799404237316;-1094561.0;62.525594759266376;-6.056453e-05
15:21:14;-200;-200.0753;7.196074998356251e-11;1.93111722687654e+20;6.965954605156288e-11;2000.0;200993.35;53.311737685053934;-1105845.5;89.08556280340827;-7.219852e-06
15:21:28;-225;-225.0859;7.127305581153836e-11;1.968562651049563e+20;6.92678806590956e-11;2000.0;189965.6;59.255311998166036;-1116515.5;108.08671287443244;-9.981473e-05
15:21:43;-250;-250.0652;7.061902456564786e-11;2.00519480580628e+20;6.884881000652291e-11;2000.0;180689.6;29.76166998002632;-1126856.0;52.375566822708464;-8.280429e-06
15:21:58;-275;-275.0288;7.00301245991028e-11;2.0390609233813832e+20;6.846759768628424e-11;2000.0;171662.9;34.18595471827575;-1136332.0;78.9860747220673;-9.999936e-05
15:22:12;-300;-300.0064;6.943617876496675e-11;2.074093711878307e+20;6.805277732916146e-11;2000.0;163401.3;44.13581878701243;-1146052.0;63.82632685655661;-9.313692e-06
15:22:27;-325;-325.0508;6.889060913244911e-11;2.107074786799383e+20;6.765818977673373e-11;2000.0;155901.1;25.44768162328349;-1155128.0;36.49383509580762;-9.7847e-06
15:22:41;-350;-343.4415;6.837157544520493e-11;2.1391873689765256e+20;6.728297775488495e-11;2000.0;148045.65;383.45391036603075;-1163897.0;224.17080541408598;-9.999934e-05
15:22:56;-375;-375.0808;6.780262958330704e-11;2.175238719823494e+20;6.685958363777417e-11;2000.0;139388.9;29.341259345842673;-1173663.5;38.113481866657104;-1.080735e-05
15:23:10;-400;-400.0591;6.727431177193949e-11;2.209537989164322e+20;6.646455439431827e-11;2000.0;130563.95;20.83392365830306;-1182880.5;21.54617135363032;-1.125511e-05
15:23:24;-425;-425.0313;6.678074487144649e-11;2.2423194409436915e+20;6.609531755872787e-11;2000.0;121348.45;45.20334473244209;-1191623.0;41.527701597849116;-1.176412e-05
15:23:39;-450;-449.9873;6.62737184426328e-11;2.276760369400649e+20;6.571433457321629e-11;2000.0;110783.15;28.629728867036093;-1200739.5;27.896908430863803;-1.212893e-05
15:23:53;-475;-475.0188;6.583525155891933e-11;2.3071880906400963e+20;6.53860234344351e-11;2000.0;100189.6;30.161929646493103;-1208736.5;26.431751739148883;-1.263533e-05
15:24:07;-500;-500.0488;6.540988638468423e-11;2.3372932801634202e+20;6.506657297141034e-11;2000.0;88371.69;24.660985280397895;-1216597.0;20.833866659840172;-1.290067e-05
15:24:21;-525;-525.0816;6.506953539868843e-11;2.361807994410817e+20;6.481013915646593e-11;2000.0;77370.03500000002;22.576842422047946;-1222960.5;19.42260281218766;-1.326724e-05
15:24:36;-550;-550.0638;6.478116251279417e-11;2.382881938603351e+20;6.459024793626149e-11;2000.0;66784.77500000001;21.04026719768541;-1228404.5;13.3879610098028;-1.370753e-05
15:24:50;-575;-575.0193;6.454487365450336e-11;2.400360602289037e+20;6.440764356430563e-11;2000.0;56909.44500000001;17.930640639698463;-1232901.5;12.986050207819158;-1.412216e-05
15:25:05;-600;-599.9961;6.435339005955803e-11;2.4146664062634217e+20;6.425664086775693e-11;2000.0;47982.55499999999;9.987475844776766;-1236570.0;10.816653826391967;-1.445612e-05
15:25:19;-625;-625.0236;6.420976357174137e-11;2.4254808965799582e+20;6.414077620173823e-11;2000.0;40644.965;14.478066644065498;-1239336.0;13.989281611290838;-1.480624e-05
15:25:33;-650;-650.0508;6.411008105933043e-11;2.4330293504785996e+20;6.405946916985384e-11;2000.0;34889.795;15.284101993574849;-1241263.0;11.403946685248927;-1.509865e-05
15:25:47;-675;-675.0621;6.403764769318544e-11;2.4385364913857734e+20;6.399864430768056e-11;2000.0;30677.54;16.051185937493834;-1242667.0;7.109852319141376;-1.548003e-05
15:26:02;-700;-700.0436;6.398697990509208e-11;2.44239990762163e+20;6.395566352453418e-11;2000.0;27519.769999999997;17.129393013180625;-1243651.0;13.562816816576118;-1.583287e-05
15:26:16;-725;-725.0138;6.395088174010725e-11;2.4451579943240758e+20;6.392493375086713e-11;2000.0;25070.344999999998;10.268272676063956;-1244353.0;12.651086909827155;-1.606624e-05
15:26:30;-750;-749.9843;6.392427130678414e-11;2.4471941616654307e+20;6.390196042011349e-11;2000.0;23260.855;12.93568219113325;-1244871.0;10.791200118615167;-1.641996e-05
15:26:44;-775;-775.0041;6.390263455850548e-11;2.448851629732847e+20;6.388267165759852e-11;2000.0;22013.629999999997;12.474526243509231;-1245292.5;12.203995247458924;-1.679544e-05
15:26:59;-800;-800.0085;6.389080855668476e-11;2.4497582641831936e+20;6.387290094406761e-11;2000.0;20855.1;10.320215598523188;-1245523.0;9.222255689363639;-1.701415e-05
15:27:13;-825;-825.0354;6.387701281269077e-11;2.4508165443349394e+20;6.386058063541669e-11;2000.0;19983.734999999997;17.937851425128983;-1245792.0;12.05404496424333;-1.737617e-05
15:27:28;-850;-850.0146;6.386360741809856e-11;2.4518455376014207e+20;6.384838407126886e-11;2000.0;19240.52;14.127164612900916;-1246053.5;12.314117914004234;-1.767616e-05
15:27:43;-875;-874.9793;6.385581795775069e-11;2.452443751486228e+20;6.384144165490145e-11;2000.0;18700.875000000004;8.712794830018726;-1246205.5;12.37891352259963;-1.806688e-05
15:27:57;-900;-899.9464;6.384721076462849e-11;2.4531050201480364e+20;6.38336960270747e-11;2000.0;18135.394999999997;12.689677842640487;-1246373.5;13.024496151483172;-1.836404e-05

File: Data/HighFluenceIrrNeutron2023/CV_onPCB/N8740_1_LL2_4e15_65days_CV.csv
time (15.12.2023);set voltage (V);real voltage (V);serial capacitance;1/serial capacitance^2;parallel capacitance;LCR frequency (Hz);r;delta r;x;delta x;sample current
14:53:33;-25;-25.03679;8.172151727312539e-11;1.4973632065621167e+20;7.100717452364296e-11;2000.0;378255.6;90.00453877444181;-973764.0;213.2347767133682;-2.193776e-06
14:53:47;-50;-50.06855;7.98397691395017e-11;1.5687778724779495e+20;7.194501828442898e-11;2000.0;330171.6;78.15361156082297;-996714.7;198.58440396969746;-3.320743e-06
14:54:02;-75;-75.09846;7.812623761905492e-11;1.638348091727937e+20;7.1995069456681e-11;2000.0;297244.25;75.16481474067504;-1018575.5;187.79706467354595;-4.192198e-06
14:54:16;-100;-100.075;7.677747385203771e-11;1.696416009908687e+20;7.181197308477407e-11;2000.0;272545.75;72.20058431204002;-1036469.0;192.63553670078633;-5.298026e-06
14:54:30;-125;-125.0292;7.552835848346962e-11;1.752991894968568e+20;7.143330213378606e-11;2000.0;252266.55;31.444433132114185;-1053610.5;88.3387655562381;-8.966632e-06
14:54:45;-150;-150.0042;7.454368554824574e-11;1.7996095028764397e+20;7.10762805760921e-11;2000.0;235786.65;43.20308293397591;-1067528.0;71.94650790691651;-3.033796e-05
14:55:00;-175;-175.0465;7.366937207866865e-11;1.8425787730631016e+20;7.067749016500665e-11;2000.0;222246.45;43.146232454294314;-1080197.5;92.15713482959417;-6.473378e-06
14:55:14;-200;-200.0705;7.290452076071905e-11;1.8814430673936964e+20;7.030076747257644e-11;2000.0;210065.9;42.52851396416291;-1091530.0;112.87160847617969;-7.662574e-05
14:55:29;-225;-225.0879;7.211635003001712e-11;1.922792962922249e+20;6.983809877465988e-11;2000.0;199301.7;42.69854212967932;-1103459.5;76.04760022512217;-7.608908e-06
14:55:43;-250;-250.0564;7.144916451827312e-11;1.9588703397877177e+20;6.944193836092601e-11;2000.0;189356.5;33.00231052517383;-1113763.5;78.35264832792826;-9.999939e-05
14:55:58;-275;-275.0374;7.081232229257299e-11;1.994262511354707e+20;6.902254567274896e-11;2000.0;180961.1;35.124912811279685;-1123780.0;63.95701681598352;-8.577988e-06
14:56:12;-300;-298.663;7.027130242341056e-11;2.025088438209897e+20;6.866970930923412e-11;2000.0;172944.05;89.48800129067584;-1132432.0;121.3148795490479;-9.999938e-05
14:56:27;-325;-325.0406;6.962840763569807e-11;2.062657278311853e+20;6.821318133791678e-11;2000.0;164619.95;31.962906235197075;-1142888.0;47.84140466165265;-9.568309e-06
14:56:42;-350;-350.0512;6.909700983647564e-11;2.0945054391599435e+20;6.783310916301244e-11;2000.0;157205.05;59.188194557698736;-1151677.5;82.80964617724193;-1.015859e-05
14:56:56;-375;-375.0821;6.850070245660696e-11;2.1311300349161406e+20;6.739554950871445e-11;2000.0;148761.55;20.5060326489548;-1161703.0;29.78338462968908;-1.055916e-05
14:57:10;-400;-400.0591;6.795200474257186e-11;2.1656858156152626e+20;6.699020233565913e-11;2000.0;140321.8;39.39343853993962;-1171083.5;42.357260298560384;-1.098728e-05
14:57:24;-425;-425.0322;6.746743757257679e-11;2.1969064719041426e+20;6.663246568282665e-11;2000.0;132034.95;61.18992870562933;-1179494.5;69.22959988328691;-1.164109e-05
14:57:39;-450;-449.9884;6.693994606776112e-11;2.2316664463923233e+20;6.623760279969195e-11;2000.0;122412.9;18.41030961173657;-1188789.0;23.150593944864568;-1.19525e-05
14:57:53;-475;-475.02;6.645072823890595e-11;2.2646469693735387e+20;6.587130125456527e-11;2000.0;112316.0;36.86176881268722;-1197541.0;37.02634197432957;-1.243528e-05
14:58:08;-500;-500.0503;6.599965874981302e-11;2.2957078535237802e+20;6.553216928110731e-11;2000.0;101837.35;22.2325521476955;-1205725.5;16.785037980296618;-1.274256e-05
14:58:22;-525;-525.0828;6.559473935067361e-11;2.3241383592005442e+20;6.522631977713054e-11;2000.0;91176.10500000001;33.42206791552539;-1213168.5;23.898483215467877;-1.32159e-05
14:58:36;-550;-550.066;6.523513557825488e-11;2.3498322577656234e+20;6.495322943257259e-11;2000.0;80363.8;20.96323686838492;-1219856.0;12.477980605851252;-1.35827e-05
14:58:50;-575;-575.0211;6.492759791744328e-11;2.372145524487622e+20;6.471669697617992e-11;2000.0;69966.78;21.089540772619877;-1225634.0;18.41738309315414;-1.395324e-05
14:59:04;-600;-599.9983;6.467880567656049e-11;2.3904299212228552e+20;6.452272521415796e-11;2000.0;60512.634999999995;58.314230370896574;-1230348.5;27.058039470737715;-1.450551e-05
14:59:19;-625;-625.0245;6.445871270933055e-11;2.4067819394299118e+20;6.434725492081347e-11;2000.0;51380.545;17.55228115516608;-1234549.5;12.419239107127295;-1.475799e-05
14:59:34;-650;-650.0523;6.428788407612328e-11;2.4195897502480404e+20;6.42087027640021e-11;2000.0;43468.575;24.81489963207592;-1237830.0;15.652475842498527;-1.50482e-05
14:59:48;-675;-675.0642;6.416275470467721e-11;2.429036257556312e+20;6.41050769274801e-11;2000.0;37201.90499999999;19.59733588399197;-1240244.0;15.482247898803324;-1.544063e-05
15:00:02;-700;-700.0461;6.407270893008356e-11;2.4358684377223417e+20;6.402938767744386e-11;2000.0;32305.605;17.510393306548046;-1241987.0;11.85537852622176;-1.580425e-05
15:00:16;-725;-725.0157;6.400805599390599e-11;2.4407917424705477e+20;6.397420601541345e-11;2000.0;28597.775000000005;15.938078420876236;-1243241.5;12.415212442805801;-1.61178e-05
15:00:30;-750;-749.9882;6.396455516852735e-11;2.444112724197999e+20;6.393669548408273e-11;2000.0;25969.510000000002;19.83319553173416;-1244087.0;12.944110629935144;-1.646603e-05
15:00:44;-775;-775.0065;6.393069071597553e-11;2.4467027309674263e+20;6.390700765439955e-11;2000.0;23962.130000000005;12.461635326071757;-1244746.0;10.986355173577813;-1.690452e-05
15:00:59;-800;-800.0113;6.390804878781072e-11;2.4484367185321614e+20;6.388715270165536e-11;2000.0;22519.58;18.65003029488161;-1245187.0;11.249444430726346;-1.727607e-05
15:01:13;-825;-825.0371;6.388739753020371e-11;2.4500198623608616e+20;6.38690163731333e-11;2000.0;21130.815000000002;22.895319690932475;-1245589.5;12.71760590677349;-1.746449e-05
15:01:27;-850;-850.0181;6.387086049893385e-11;2.451288713284019e+20;6.38541002698287e-11;2000.0;20185.195;13.862213883431515;-1245912.0;11.610340218959994;-1.777132e-05
15:01:42;-875;-874.9824;6.38603786611827e-11;2.4520934726599832e+20;6.38447281502428e-11;2000.0;19510.14;16.998115189632113;-1246116.5;13.25282988648085;-1.821158e-05
15:01:56;-900;-899.9478;6.384925988585533e-11;2.4529475671433786e+20;6.383470179667388e-11;2000.0;18821.665;15.877756886600723;-1246333.5;9.494077101014085;-1.850246e-05
