Repository: aimaax/PENGUIN

# PENGUIN :penguin:  

> **NOTE!!** Google ID and GitLab repo for CERN organization is hidden and the create database function won't work properly in this version. Plotting is still possible with the saved database and data stored in this repo.  

A Python-based environment for GUI-driven analysis for IV, CV, and TCT measurements obtained with [Particulars Setup]() at CERN for CMS HGCAL silicon diodes. Used to plot data for individual diodes, but also to analyse Current Volume Normalization, Saturation Voltage, Charge Collection, and Charge Collection Efficiency.

---

File: Data/HighFluenceIrrNeutron2023/CV_onPCB/N8740_1_LL2_4e15_noadd_CV.csv
time (30.08.2023);set voltage (V);real voltage (V);serial capacitance;1/serial capacitance^2;parallel capacitance;LCR frequency (Hz);r;delta r;x;delta x;sample current
07:54:59;-25;-25.0423;7.965553396923753e-11;1.576043112837006e+20;6.838362429073889e-11;2000;405599.0;22.79824554653274;-999020.0;31.720025220670934;-3.099041e-06
07:55:07;-50;-50.07671;7.82232702906755e-11;1.634286009128776e+20;6.949077805939301e-11;2000;360628.2;6.483209081928486;-1017312.0;22.873565528793275;-1.26255549e-05
07:55:14;-75;-75.10553;7.704351048606113e-11;1.6847205510208097e+20;6.991898491408209e-11;2000;329711.8;10.470530072541695;-1032890.0;6.324555320336758;-2.34131895e-05
07:55:23;-100;-100.0797;7.601756879908645e-11;1.730501771899301e+20;7.003847446184826e-11;2000;305862.0;18.85523799902828;-1046830.0;24.166091947189145;-1.7941315800000004e-05
07:55:31;-125;-125.034;7.51024188182438e-11;1.7729322947654353e+20;6.999516900557118e-11;2000;286217.2;15.713433743138383;-1059586.0;18.0222085217101;-1.98043711e-05
07:55:39;-150;-150.0034;7.431868163355716e-11;1.8105228326541823e+20;6.988236885366304e-11;2000;269786.0;6.1514225996918785;-1070760.0;12.328828005937952;-2.9327423000000006e-05
07:55:47;-175;-175.0381;7.363239219974061e-11;1.8444300085921117e+20;6.97285394117655e-11;2000;255718.8;9.83219202416226;-1080740.0;14.696938456699067;-1.0519141000000001e-05
07:55:54;-200;-200.0714;7.29749866534868e-11;1.877811314599148e+20;6.952034921898498e-11;2000;243086.8;4.033856715353187;-1090476.0;10.039920318408907;-1.1384111e-05
07:56:03;-225;-225.0843;7.237065680044569e-11;1.9093035138508223e+20;6.929089766642268e-11;2000;231818.4;6.116207975535168;-1099582.0;10.353743284435827;-1.2225050999999998e-05
07:56:10;-250;-250.0612;7.178298761839218e-11;1.9406934516583688e+20;6.902919727497603e-11;2000;221420.4;2.7364210202379313;-1108584.0;10.430723848324238;-1.3027613e-05
07:56:18;-275;-275.0328;7.125617538454098e-11;1.9694954576173734e+20;6.877495771566149e-11;2000;212121.6;9.302042786399126;-1116780.0;15.231546211727817;-1.3823935e-05
07:56:25;-300;-300.0089;7.075490138273206e-11;1.997500699287826e+20;6.851036820277659e-11;2000;203572.2;14.765906677207463;-1124692.0;9.121403400793103;-1.4616149000000001e-05
07:56:33;-325;-325.0432;7.02830945557113e-11;2.024408954540983e+20;6.824611015166633e-11;2000;195611.4;6.391244010362928;-1132242.0;19.473058311420935;-1.5407244e-05
07:56:41;-350;-350.0574;6.984229388579454e-11;2.050043188009558e+20;6.798561982201011e-11;2000;188291.6;5.158294291720859;-1139388.0;8.67179335547152;-1.6204782e-05
07:56:48;-375;-375.0901;6.941824955942493e-11;2.0751652357205806e+20;6.772212990065261e-11;2000;181417.6;13.474717065675256;-1146348.0;11.454256850621082;-1.6996091e-05
07:56:55;-400;-400.0653;6.900542621695314e-11;2.1000687605552985e+20;6.745512465114897e-11;2000;174826.6;7.247620299105078;-1153206.0;10.807404868885037;-1.7792944999999997e-05
07:57:03;-425;-425.037;6.860978565093225e-11;2.124358823891782e+20;6.719063598042672e-11;2000;168563.6;9.718436088177972;-1159856.0;6.693280212272604;-1.8583951e-05
07:57:11;-450;-449.9896;6.82226329611584e-11;2.1485380394241232e+20;6.692381564520714e-11;2000;162497.0;6.54828221749796;-1166438.0;16.589153082662175;-1.9394397000000004e-05
07:57:19;-475;-475.0249;6.78340421661447e-11;2.1732245675423642e+20;6.664932287323782e-11;2000;156405.6;12.739230746006603;-1173120.0;13.2664991614216;-2.0189593e-05
07:57:27;-500;-500.0555;6.744676600021331e-11;2.198253325819723e+20;6.637019870330547e-11;2000;150266.8;10.948607217358743;-1179856.0;7.26636084983398;-2.0980297e-05
07:57:35;-525;-525.0906;6.70630955396717e-11;2.2234778530915507e+20;6.608895433194098e-11;2000;144063.2;11.22995992869075;-1186606.0;8.763560920082657;-2.1794116e-05
07:57:43;-550;-550.0714;6.668041281996193e-11;2.249072421551728e+20;6.580458909091677e-11;2000;137680.4;9.548193546425416;-1193416.0;6.06630035524124;-2.2581547000000002e-05
07:57:51;-575;-575.0258;6.631168611522474e-11;2.2741539345416543e+20;6.552973183175403e-11;2000;131090.6;12.479102531832968;-1200052.0;8.67179335547152;-2.3402457e-05
07:57:58;-600;-599.9985;6.595149663266026e-11;2.299062031292959e+20;6.525975096815953e-11;2000;124227.0;6.711184694225007;-1206606.0;15.388307249337075;-2.4216436000000003e-05
07:58:06;-625;-625.0284;6.5610666520964e-11;2.3230101141634194e+20;6.500439535023257e-11;2000;117132.6;10.0343410346669;-1212874.0;16.14930339054908;-2.5056979e-05
07:58:13;-650;-650.0571;6.528469358039237e-11;2.3462660683393784e+20;6.47598831603059e-11;2000;109730.4;20.13673260486914;-1218930.0;7.483314773547883;-2.588549e-05
07:58:22;-675;-675.0693;6.498846989344728e-11;2.3677038270515878e+20;6.453747320839993e-11;2000;102361.0;18.33248482884958;-1224486.0;11.523888232710346;-2.6732457999999994e-05
07:58:29;-700;-700.0523;6.472112551152922e-11;2.3873048357153885e+20;6.433680229611274e-11;2000;95030.42000000001;17.14632088816675;-1229544.0;8.294576541331088;-2.7592062e-05
07:58:37;-725;-725.0181;6.44842807853327e-11;2.4048737353496822e+20;6.415872799874704e-11;2000;87906.12;10.184278079471238;-1234060.0;14.422205101855955;-2.8425817999999994e-05
07:58:45;-750;-749.9897;6.427947155227794e-11;2.4202231153937403e+20;6.400468426815779e-11;2000;81116.7;23.255106965998166;-1237992.0;12.457929201917949;-2.9287708999999995e-05
07:58:53;-775;-775.0106;6.410734377543483e-11;2.433237128054456e+20;6.3874521318296e-11;2000;74942.98000000001;19.21323293982632;-1241316.0;15.126136320951229;-3.0169833999999997e-05
07:59:01;-800;-800.0172;6.396193311830977e-11;2.444313115816712e+20;6.376424462474167e-11;2000;69274.06;20.150088833551646;-1244138.0;12.457929201917949;-3.1037358e-05
07:59:10;-825;-825.0449;6.384267755129933e-11;2.4534534028791808e+20;6.367281100153032e-11;2000;64380.740000000005;12.289169215207009;-1246462.0;7.155417527999327;-3.1884521999999996e-05
07:59:17;-850;-850.0237;6.374796048586148e-11;2.4607495279119227e+20;6.359968785667914e-11;2000;60273.56;20.27577076216841;-1248314.0;15.388307249337075;-3.276186499999999e-05
07:59:24;-875;-874.9878;6.367369319630626e-11;2.466493180203771e+20;6.354203735329353e-11;2000;56887.86;7.388401721617251;-1249770.0;12.328828005937952;-3.360765e-05
07:59:32;-900;-899.9515;6.36164787311696e-11;2.4709317329090724e+20;6.349737577561022e-11;2000;54175.62000000001;11.923704122460853;-1250894.0;4.560701700396551;-3.4476182e-05

File: Data/HighFluenceIrrNeutron2023/CV_onPCB/N8740_1_UL_4e15_3100min_CV.csv
time (01.08.2024);set voltage (V);real voltage (V);serial capacitance;1/serial capacitance^2;parallel capacitance;LCR frequency (Hz);r;delta r;x;delta x;sample current
12:36:53;-25;-25.03981;8.044098947981559e-11;1.545415244078702e+20;7.079203910868014e-11;2000.0;365225.05;9.312216438635861;-989265.2;8.136215336383374;-2.505658e-06
12:37:13;-50;-50.07069;7.83240517458587e-11;1.6300829641357037e+20;7.147426228383506e-11;2000.0;314527.6;5.01218515220657;-1016003.0;13.584918107960753;-3.611889e-06
12:37:32;-75;-75.09747;7.665252612770368e-11;1.7019510153798006e+20;7.141134732602403e-11;2000.0;281251.3;10.214719770997148;-1038158.5;14.530571220705673;-4.485054e-06
12:37:51;-100;-100.0742;7.52775074066204e-11;1.764694529755244e+20;7.110190331247453e-11;2000.0;256179.25;11.971189372823403;-1057121.5;10.542177194488811;-5.229206e-06
12:38:11;-125;-125.0314;7.411228353361206e-11;1.8206212618025406e+20;7.069484203939932e-11;2000.0;236078.6;10.313680235493052;-1073742.0;12.401612798341995;-5.905499e-06
12:38:31;-150;-150.0121;7.310527847900515e-11;1.871123823802042e+20;7.024892292587434e-11;2000.0;219496.55;13.441628435572829;-1088532.5;13.506942659240098;-6.565959e-06
12:38:50;-175;-175.0419;7.221913599822459e-11;1.9173236232327696e+20;6.979455003806115e-11;2000.0;205374.2;8.252454180424149;-1101889.0;10.62779375035101;-8.568379e-06
12:39:11;-200;-200.0646;7.140691393609486e-11;1.9611891039729975e+20;6.933276811495035e-11;2000.0;192752.6;14.993065063555212;-1114422.5;9.614442261514705;-3.98698e-05
12:39:31;-225;-225.0836;7.070423185642949e-11;2.000364705529841e+20;6.889341787894097e-11;2000.0;182470.55;10.576501075497514;-1125498.0;14.63898903613224;-8.281138e-06
12:39:50;-250;-250.056;7.002100480954146e-11;2.0395921073473146e+20;6.844680279808638e-11;2000.0;172351.65;14.740636858697794;-1136480.0;13.285330255586423;-9.986349e-05
12:40:11;-275;-275.0302;6.938465724298189e-11;2.0771750887590013e+20;6.800429879378041e-11;2000.0;163400.9;8.875499985916287;-1146903.0;10.538026380684384;-9.350079e-06
12:40:31;-300;-300.0218;6.878491243081545e-11;2.1135553348979697e+20;6.757164838134564e-11;2000.0;155021.65;9.595904074134966;-1156903.0;12.126417442921879;-9.919867e-06
12:40:51;-325;-325.0402;6.81531031680875e-11;2.1529241524798964e+20;6.71127124812162e-11;2000.0;145378.55;16.09789970772585;-1167628.0;22.44548952462387;-9.999945e-05
12:41:10;-350;-350.0497;6.754127808483895e-11;2.1921054960040077e+20;6.665821601253089e-11;2000.0;135609.35;14.522271688685624;-1178205.0;12.237238250520416;-1.083588e-05
12:41:29;-375;-375.0812;6.694912575187459e-11;2.2310545014764516e+20;6.621710755762742e-11;2000.0;124974.4;12.557149358035048;-1188626.0;13.198484761517134;-1.126224e-05
12:41:48;-400;-400.0588;6.640016049519479e-11;2.268097614459902e+20;6.580866814978968e-11;2000.0;113619.8;13.055956495025557;-1198453.0;14.423938435808717;-1.170342e-05
12:42:07;-425;-425.0313;6.589631024911276e-11;2.3029144487220504e+20;6.54339262734476e-11;2000.0;101514.7;13.848483671507143;-1207616.5;13.04367662892637;-1.214047e-05
12:42:27;-450;-449.9882;6.545443381592034e-11;2.3341129003445525e+20;6.510451580498666e-11;2000.0;89130.975;12.285185946903276;-1215769.0;12.039518262787759;-1.253971e-05
12:42:47;-475;-475.0193;6.508103004834426e-11;2.3609737802636722e+20;6.482499125918424e-11;2000.0;76845.30999999998;10.728084404962534;-1222744.5;12.912687559141203;-1.29072e-05
12:43:06;-500;-500.0469;6.477596843145493e-11;2.3832640981953338e+20;6.459354540279674e-11;2000.0;65286.215000000004;11.345226474160965;-1228503.0;12.729886095327013;-1.328086e-05
12:43:25;-525;-525.0806;6.453613205263753e-11;2.4010109176133478e+20;6.440871350248149e-11;2000.0;54844.26499999999;14.369570757333099;-1233068.5;15.720607494623101;-1.364085e-05
12:43:46;-550;-550.0641;6.4351802822292e-11;2.4147855232299437e+20;6.426328918961647e-11;2000.0;45893.69500000001;11.930537445982697;-1236600.5;13.972741320156183;-1.396947e-05
12:44:05;-575;-575.0201;6.421738051737682e-11;2.4249055488994004e+20;6.415505198512613e-11;2000.0;38624.740000000005;12.74304987041929;-1239189.0;12.407658925034971;-1.42778e-05
12:44:25;-600;-599.9963;6.412098086619067e-11;2.4322022484710294e+20;6.407540846219828e-11;2000.0;33097.505;12.808209232753823;-1241052.0;9.813256340277675;-1.456875e-05
12:44:44;-625;-625.0233;6.405690084182818e-11;2.4370708428990343e+20;6.402204264874286e-11;2000.0;28987.575000000004;16.211144122177206;-1242293.5;13.196116853074619;-1.486641e-05
12:45:04;-650;-650.0517;6.401047587159344e-11;2.4406072006200892e+20;6.398245049916112e-11;2000.0;26018.625000000004;13.157132808860865;-1243194.5;10.965286133977534;-1.514121e-05
12:45:23;-675;-675.0623;6.39766656598056e-11;2.4431874929747745e+20;6.395341137870339e-11;2000.0;23718.55;14.648854050743996;-1243851.5;16.90081358988377;-1.542199e-05
12:45:42;-700;-700.0443;6.395085604367864e-11;2.4451599593279662e+20;6.393083785686894e-11;2000.0;22019.17;14.353386534194659;-1244353.5;14.374891303936874;-1.568679e-05
12:46:01;-725;-725.0129;6.393295065481351e-11;2.446529759104189e+20;6.391532032623556e-11;2000.0;20672.504999999997;12.683332517520762;-1244702.0;13.903237033151667;-1.597678e-05
12:46:21;-750;-749.9842;6.391762215834263e-11;2.4477033359133576e+20;6.390173410805556e-11;2000.0;19631.275;13.814166415314343;-1245000.5;10.3313842247784;-1.622895e-05
12:46:40;-775;-775.0041;6.390422537430707e-11;2.448729709050558e+20;6.38897440791027e-11;2000.0;18747.73;12.289300427607747;-1245261.5;13.624885320618297;-1.649166e-05
12:46:59;-800;-800.0089;6.389552817132999e-11;2.4493963769493307e+20;6.388205108545221e-11;2000.0;18089.57;14.005831107078228;-1245431.0;13.151045585807996;-1.679518e-05
12:47:19;-825;-825.0357;6.388834642581408e-11;2.449947085525703e+20;6.387560955194921e-11;2000.0;17588.644999999997;11.190005529489259;-1245571.0;12.527968710050326;-1.712578e-05
12:47:38;-850;-850.013;6.388103809258524e-11;2.4505076917539176e+20;6.386904054297744e-11;2000.0;17073.370000000003;14.201559949526647;-1245713.5;15.464071262122403;-1.736508e-05
12:47:58;-875;-874.9809;6.387160384056287e-11;2.451231657120321e+20;6.386012999409952e-11;2000.0;16700.210000000003;10.764241496733513;-1245897.5;15.441421566682259;-1.766639e-05
12:48:18;-900;-899.9478;6.386724656722519e-11;2.4515661337498052e+20;6.385624979475229e-11;2000.0;16350.945000000002;13.156647511809323;-1245982.5;15.14719445970111;-1.796585e-05

File: Data/HighFluenceIrrNeutron2023/CV_onPCB/N8740_1_UL_4e15_8970min_CV.csv
time (21.08.2024);set voltage (V);real voltage (V);serial capacitance;1/serial capacitance^2;parallel capacitance;LCR frequency (Hz);r;delta r;x;delta x;sample current
16:34:31;-25;-25.03966;8.248106056927388e-11;1.4699126477407705e+20;7.114984708515584e-11;2000.0;385023.4;13.839508661798654;-964796.9;15.031284043620492;-1.905184e-06
16:34:45;-50;-50.07362;8.066735609403072e-11;1.5367540063534432e+20;7.21218004318249e-11;2000.0;339569.9;7.581193837384715;-986489.15;10.259940301970571;-2.686725e-06
16:34:59;-75;-75.10019;7.917758515213682e-11;1.595127843931995e+20;7.235616198962048e-11;2000.0;308594.1;9.294326226252227;-1005050.5;10.641311009457434;-3.30177e-06
16:35:13;-100;-100.0772;7.790836278171227e-11;1.6475243581186064e+20;7.229097438554031e-11;2000.0;284728.7;11.82245744335754;-1021424.0;8.34865258589672;-3.86929e-06
16:35:28;-125;-125.0309;7.679092100015456e-11;1.6958219303036512e+20;7.206517834175551e-11;2000.0;265370.45;11.336550401246406;-1036287.5;10.997158723961384;-4.645873e-06
16:35:42;-150;-150.012;7.581962354422523e-11;1.7395493441648994e+20;7.177390089701776e-11;2000.0;249185.8;10.46245669047189;-1049563.0;7.781388050984219;-5.660915e-06
16:35:57;-175;-175.038;7.492962440868891e-11;1.7811188039046096e+20;7.14363608061338e-11;2000.0;234851.1;15.053388322899265;-1062029.5;7.952200953195286;-8.280853e-06
16:36:11;-200;-200.0761;7.414798532082991e-11;1.818868448581695e+20;7.108074129932863e-11;2000.0;222940.5;9.134412953222554;-1073225.0;10.571187255932987;-5.67238e-06
16:36:26;-225;-225.0839;7.34025550084194e-11;1.8559986058194954e+20;7.070629863226402e-11;2000.0;211704.7;36.93298661088754;-1084124.0;35.6609029610861;-4.293048e-05
16:36:40;-250;-250.0675;7.271815023011637e-11;1.8910993878375403e+20;7.031990663738889e-11;2000.0;202094.65;9.125315063053987;-1094327.5;9.588404455382554;-6.525398e-06
16:36:54;-275;-275.0326;7.204867337314726e-11;1.9264068897138334e+20;6.992434100276756e-11;2000.0;192513.5;12.322641762219657;-1104496.0;14.956603892595403;-7.587915e-05
16:37:09;-300;-300.017;7.144053723585793e-11;1.95934348147198e+20;6.953453005112039e-11;2000.0;184419.75;11.6995459313599;-1113898.0;10.358571330062848;-7.316892e-06
16:37:23;-325;-325.0494;7.083974339668371e-11;1.9927189062133373e+20;6.914421463721119e-11;2000.0;175908.9;49.68731729526156;-1123345.0;62.807244805038216;-9.998417e-05
16:37:38;-350;-350.062;7.029597732749988e-11;2.0236670170991018e+20;6.876989284357244e-11;2000.0;168635.8;11.653239892836673;-1132034.5;10.758136455725033;-8.100005e-06
16:37:52;-375;-375.0992;6.974958118327173e-11;2.0554967365578113e+20;6.839358021414974e-11;2000.0;160646.35;74.25170957627844;-1140902.5;86.0635666237462;-9.999883e-05
16:38:06;-400;-400.0705;6.92361521520596e-11;2.0860953388499432e+20;6.802447152381823e-11;2000.0;153397.65;11.87524210279521;-1149363.0;10.175952043912156;-8.883289e-06
16:38:21;-425;-422.0685;6.87302859859328e-11;2.1169163538213388e+20;6.766387459171063e-11;2000.0;145353.65;159.62728894208533;-1157822.5;148.79495119122825;-9.999886e-05
16:38:35;-450;-450.0003;6.82328406453153e-11;2.147895241703659e+20;6.729757092657025e-11;2000.0;137488.2;9.928141820099068;-1166263.5;9.254053166045674;-9.678206e-06
16:38:50;-475;-469.1227;6.775722384601104e-11;2.1781550556993467e+20;6.694827549097593e-11;2000.0;129099.7;385.842688799464;-1174450.0;276.0670208481991;-9.99987e-05
16:39:04;-500;-500.0529;6.727678585126072e-11;2.2093754822412078e+20;6.65915876103894e-11;2000.0;119984.0;15.278907028972979;-1182837.0;8.369587803470372;-1.035748e-05
16:39:18;-525;-525.0848;6.68389108774567e-11;2.238418419429028e+20;6.626177726879936e-11;2000.0;111113.65;7.7227828533502105;-1190586.0;10.256705123966467;-1.069401e-05
16:39:32;-550;-550.0672;6.64287062819175e-11;2.2661487365322903e+20;6.594956447720707e-11;2000.0;102108.15;10.846952336947002;-1197938.0;10.261578825892242;-1.104304e-05
16:39:47;-575;-575.0231;6.604602748155432e-11;2.2924855039445195e+20;6.565438879850176e-11;2000.0;93058.13500000001;10.957993144276449;-1204879.0;9.692780818733084;-1.135696e-05
16:40:01;-600;-600.0001;6.569483831353209e-11;2.3170611943571948e+20;6.538060990997242e-11;2000.0;83976.37500000001;9.95205223810643;-1211320.0;11.811011811017716;-1.168692e-05
16:40:15;-625;-625.0257;6.537855661935595e-11;2.339533904585668e+20;6.513064575669606e-11;2000.0;75094.80500000001;11.633717108044122;-1217180.0;9.565563234854496;-1.20217e-05
16:40:29;-650;-650.0549;6.509551057054264e-11;2.359923497982963e+20;6.490364411448512e-11;2000.0;66466.69499999999;12.492854907906358;-1222472.5;15.114149000191839;-1.234414e-05
16:40:43;-675;-675.0656;6.484976554243337e-11;2.3778430166633706e+20;6.470393629900004e-11;2000.0;58255.735;14.799111924368932;-1227105.0;11.124297730643494;-1.267569e-05
16:40:57;-700;-700.0467;6.463451993125983e-11;2.3937067534040895e+20;6.452553492502909e-11;2000.0;50599.145;16.78806640891074;-1231191.5;13.38422579008588;-1.302508e-05
16:41:11;-725;-725.0156;6.445059471367466e-11;2.4073882790891176e+20;6.4370537970439e-11;2000.0;43543.02500000001;11.185340573715264;-1234705.0;11.521718621802911;-1.333336e-05
16:41:26;-750;-749.9874;6.430180592644869e-11;2.4185421429743757e+20;6.42431860932686e-11;2000.0;37383.135;9.707363892942494;-1237562.0;13.501851724856113;-1.365356e-05
16:41:40;-775;-775.007;6.418262670458573e-11;2.4275323510257897e+20;6.413951640585223e-11;2000.0;32144.03;15.660576458100135;-1239860.0;11.61895003862225;-1.400879e-05
16:41:54;-800;-800.0132;6.409012490718812e-11;2.4345447621968635e+20;6.405775766764697e-11;2000.0;27910.394999999997;13.129770513988376;-1241649.5;13.028334505991161;-1.431303e-05
16:42:08;-825;-825.0385;6.40229900731828e-11;2.439653191270759e+20;6.39977780714499e-11;2000.0;24670.355000000003;8.12814700592957;-1242951.5;10.131016730812362;-1.4623e-05
16:42:23;-850;-850.0182;6.397453120642023e-11;2.4433505252537722e+20;6.395404180800953e-11;2000.0;22264.534999999996;13.621243105899035;-1243893.0;9.672124895802368;-1.498466e-05
16:42:38;-875;-874.9817;6.393919199758286e-11;2.4460521526446077e+20;6.392192223980396e-11;2000.0;20456.965000000004;9.446256599838854;-1244580.5;11.714841014712917;-1.532029e-05
16:42:52;-900;-899.9498;6.391518362821969e-11;2.4478901119449793e+20;6.390012768561272e-11;2000.0;19111.254999999997;13.802520557854615;-1245048.0;12.218837915284741;-1.561692e-05

File: Data/HighFluenceIrrNeutron2023/CV_onPCB/N8740_1_UR2_4e15_41000min_CV.csv
time (28.01.2025);set voltage (V);real voltage (V);serial capacitance;1/serial capacitance^2;parallel capacitance;LCR frequency (Hz);r;delta r;x;delta x;sample current
13:30:41;-25;-25.03874;8.391571248364201e-11;1.4200820156546064e+20;7.176396112015247e-11;2000.0;390223.2;20.375180980791317;-948302.4;55.59219369659736;-2.171212e-06
13:31:01;-50;-50.07168;8.174885184922609e-11;1.4963620195192517e+20;7.270630598586638e-11;2000.0;343295.25;11.29200491498299;-973438.4;28.542021652293663;-3.024956e-06
13:31:20;-75;-75.09988;8.005276482389836e-11;1.560440911429941e+20;7.288138804278787e-11;2000.0;311822.0;21.254058435978763;-994062.75;58.70135752263315;-3.678223e-06
13:31:40;-100;-100.0752;7.860039009665614e-11;1.6186412245309607e+20;7.274172716517783e-11;2000.0;287324.65;15.701158396755314;-1012431.0;36.05481937272741;-4.262377e-06
13:31:59;-125;-125.0292;7.737961952283096e-11;1.670116705380166e+20;7.247467227448459e-11;2000.0;267539.3;7.550860878072116;-1028403.5;17.989927737486884;-4.781367e-06
13:32:18;-150;-150.0108;7.632254401148966e-11;1.7166996713287385e+20;7.21398836206136e-11;2000.0;251059.05;6.07843524272489;-1042647.0;16.218816233005416;-5.29737e-06
13:32:38;-175;-175.0431;7.538168904297136e-11;1.7598200908416267e+20;7.17683627418382e-11;2000.0;236870.7;13.64882778849525;-1055660.5;25.450687613500737;-5.793481e-06
13:32:58;-200;-200.0726;7.45048114578406e-11;1.8014879435313758e+20;7.135724557672579e-11;2000.0;224323.2;10.726975342565117;-1068085.0;18.5;-6.231583e-06
13:33:17;-225;-225.084;7.371311417785697e-11;1.840392612555722e+20;7.09457079140622e-11;2000.0;213215.5;11.240217969416785;-1079556.5;16.31372121865517;-6.731003e-06
13:33:36;-250;-250.0627;7.297261105999128e-11;1.8779335793472946e+20;7.052613208535137e-11;2000.0;203107.5;7.365969046907542;-1090511.5;13.933323365227693;-9.099082e-06
13:33:56;-275;-275.0285;7.227767894443596e-11;1.914218921549552e+20;7.011254707295696e-11;2000.0;193477.4;11.640747398685361;-1100996.5;13.309301258894097;-2.445671e-05
13:34:16;-300;-300.0133;7.165726563281794e-11;1.9475092816829943e+20;6.971486886585132e-11;2000.0;185368.6;17.898240136952005;-1110529.0;26.76658364453708;-7.968705e-06
13:34:37;-325;-325.04;7.102280963662144e-11;1.9824594019459033e+20;6.92999519893453e-11;2000.0;176665.0;13.878760751594502;-1120449.5;10.282874111842467;-5.767128e-05
13:34:57;-350;-350.058;7.044679234351266e-11;2.0150116142745974e+20;6.890187176457612e-11;2000.0;169147.85;8.798373429219744;-1129611.0;10.533280590585251;-8.80994e-06
13:35:16;-375;-375.0813;6.984787245638995e-11;2.0497157376935684e+20;6.84865536349385e-11;2000.0;160625.4;16.80482073691951;-1139297.0;9.436630754670864;-0.0001368324
13:35:36;-400;-400.0689;6.931950227917332e-11;2.0810816912886084e+20;6.810841363600964e-11;2000.0;153081.35;11.97941463511469;-1147981.0;13.872634933566154;-9.631039e-06
13:35:55;-425;-425.0315;6.877314214225697e-11;2.114278852370671e+20;6.771568325824688e-11;2000.0;144596.7;263.8537862150172;-1157101.0;147.52440476070393;-0.0001839668
13:36:15;-450;-449.9857;6.825273831940747e-11;2.146643075392142e+20;6.73393991591612e-11;2000.0;135784.9;11.12000449640197;-1165923.5;13.752727002307576;-1.035613e-05
13:36:35;-475;-475.0182;6.77612337278656e-11;2.177897271549764e+20;6.697725402670792e-11;2000.0;127056.7;16.991041757349663;-1174380.5;18.979923603639712;-1.07594e-05
13:36:55;-500;-500.0493;6.727806561886726e-11;2.2092914292811668e+20;6.661649743691305e-11;2000.0;117872.65;8.187574427142634;-1182814.5;15.691956538303309;-1.11265e-05
13:37:14;-525;-525.0835;6.683593561604121e-11;2.238617714258342e+20;6.62822272726496e-11;2000.0;108823.35;10.9051077482068;-1190639.0;9.76985158536198;-1.148129e-05
13:37:34;-550;-550.0641;6.640999632050198e-11;2.267425819214791e+20;6.595537098801549e-11;2000.0;99485.18500000001;10.626634638962454;-1198275.5;7.56554690686668;-1.180929e-05
13:37:53;-575;-575.0203;6.601874064790324e-11;2.2943809535551167e+20;6.56514142816538e-11;2000.0;90162.70000000001;12.586741039681105;-1205377.0;12.371337841963577;-1.211087e-05
13:38:13;-600;-599.9953;6.566410197151027e-11;2.3192308624476917e+20;6.537212831887564e-11;2000.0;80991.165;7.646173144128827;-1211887.0;9.35681569766125;-1.244083e-05
13:38:32;-625;-625.0231;6.534811545086762e-11;2.3417140664185543e+20;6.511998623166444e-11;2000.0;72075.95;11.40000328947258;-1217747.0;8.749285685128815;-1.274998e-05
13:38:52;-650;-650.0517;6.506602395446679e-11;2.3620629225688937e+20;6.489116241119741e-11;2000.0;63487.79500000002;12.148834254775299;-1223026.5;12.232640761503625;-1.30752e-05
13:39:12;-675;-675.0628;6.481772920262429e-11;2.3801941083561112e+20;6.468654155583557e-11;2000.0;55288.630000000005;8.082385477073059;-1227711.5;8.839541843331022;-1.33848e-05
13:39:31;-700;-700.0457;6.461095713071117e-11;2.3954529810390198e+20;6.451338324287407e-11;2000.0;47898.935000000005;9.07241223435083;-1231640.5;9.472987913008229;-1.376768e-05
13:39:50;-725;-725.015;6.443452137422655e-11;2.4085894859706886e+20;6.436281739491265e-11;2000.0;41221.675;10.593823377327103;-1235013.0;9.030503861911582;-1.411242e-05
13:40:10;-750;-749.9839;6.429063679963973e-11;2.4193825561884643e+20;6.423831220697014e-11;2000.0;35326.310000000005;9.608938286824356;-1237777.0;9.249324299644812;-1.440806e-05
13:40:30;-775;-775.0049;6.4178149255591e-11;2.4278710810003738e+20;6.413940958706596e-11;2000.0;30473.225;9.135170701743869;-1239946.5;9.804973227908375;-1.47255e-05
13:40:49;-800;-800.0093;6.409428033878721e-11;2.4342290942078963e+20;6.406471334165287e-11;2000.0;26672.579999999998;11.249763553070794;-1241569.0;8.09011742807235;-1.505088e-05
13:41:08;-825;-825.0369;6.403257215134125e-11;2.438923087897893e+20;6.400928655491388e-11;2000.0;23703.440000000002;8.759575902976103;-1242765.5;11.757444450219612;-1.535219e-05
13:41:28;-850;-850.0161;6.398713425820464e-11;2.442388124266194e+20;6.396788701149736e-11;2000.0;21572.515;12.180480850524724;-1243648.0;7.797435475847172;-1.563382e-05
13:41:47;-875;-874.9807;6.395818036164901e-11;2.444599965173137e+20;6.394175623459343e-11;2000.0;19940.815;9.993641165761302;-1244211.0;9.135097153287424;-1.596446e-05
13:42:07;-900;-899.9465;6.393364407717086e-11;2.4464766894174093e+20;6.391906390651311e-11;2000.0;18798.655000000002;8.958567058966475;-1244688.5;11.429676285879665;-1.63355e-05

File: Data/HighFluenceIrrNeutron2023/CV_onPCB/N8740_2_L11_6e15_5250min_CV.csv
time (19.03.2024);set voltage (V);real voltage (V);serial capacitance;1/serial capacitance^2;parallel capacitance;LCR frequency (Hz);r;delta r;x;delta x;sample current
16:08:01;-25;-25.03658;9.755209349355736e-11;1.0508163274810612e+20;7.394361602406152e-11;2000.0;460932.35;5.673744354480556;-815743.35;43.27691503561684;-1.253064e-06
16:08:16;-50;-50.06689;9.591110373944384e-11;1.087081793675274e+20;7.6469416080503e-11;2000.0;418354.4;5.996415596003999;-829700.3;46.350194174350555;-1.89025e-06
16:08:31;-75;-75.09376;9.435833145258605e-11;1.1231544826657995e+20;7.783652248728066e-11;2000.0;388550.05;4.936332140364948;-843353.95;37.01894616274213;-2.33828e-06
16:08:45;-100;-100.0714;9.29446611838098e-11;1.157580234863551e+20;7.8711846350961e-11;2000.0;364075.15;5.879317562438688;-856181.2;25.480149136141254;-2.73829e-06
16:08:59;-125;-125.0261;9.161772658544422e-11;1.1913544137371317e+20;7.918303175532664e-11;2000.0;344201.0;4.699468055003672;-868581.6;22.508931560605006;-3.124246e-06
16:09:13;-150;-150.0091;9.055091084155475e-11;1.2195914010043166e+20;7.95299710142101e-11;2000.0;327145.7;4.450337065886133;-878814.7;41.96290623872471;-3.484506e-06
16:09:28;-175;-175.0426;8.942245959013892e-11;1.250566462970768e+20;7.962546791009265e-11;2000.0;312150.4;5.391382012063326;-889904.75;22.74729379508692;-3.943815e-06
16:09:43;-200;-200.0712;8.841536536988271e-11;1.2792178418396519e+20;7.964482046796285e-11;2000.0;298673.65;7.51973237555699;-900041.2;18.370710383651467;-4.394948e-06
16:09:57;-225;-225.0835;8.741309386710072e-11;1.3087208349187865e+20;7.953545740434617e-11;2000.0;286504.35;6.086162584091882;-910361.0;36.71600468460587;-4.955962e-06
16:10:11;-250;-250.0624;8.658695859296801e-11;1.3338132574155683e+20;7.94583601790253e-11;2000.0;275277.0;8.150153372789987;-919046.85;37.41999966595404;-5.830694e-06
16:10:25;-275;-275.0365;8.567247715546676e-11;1.3624398920931564e+20;7.922035491565732e-11;2000.0;265082.9;4.451909702588318;-928856.9;10.540137570259697;-9.090198e-06
16:10:40;-300;-300.0086;8.485428367102691e-11;1.3888407699304604e+20;7.899803214310309e-11;2000.0;255339.55;13.083286093332982;-937813.25;66.16724548445401;-2.145033e-05
16:10:55;-325;-325.0477;8.410489702630137e-11;1.4137005701357155e+20;7.875120684659759e-11;2000.0;246698.7;10.292740159937974;-946169.3;55.169561354065536;-5.983374e-06
16:11:09;-350;-350.0536;8.329419164798751e-11;1.4413536903138378e+20;7.841259525310723e-11;2000.0;238376.5;39.098241648442446;-955378.4;61.3764368467248;-5.364748e-05
16:11:23;-375;-375.0889;8.255032760123633e-11;1.4674469090141499e+20;7.806988100514204e-11;2000.0;230935.25;7.369150222379783;-963987.35;13.837498870821994;-6.799653e-06
16:11:38;-400;-400.0581;8.183776094104246e-11;1.4931124701968102e+20;7.772825069528198e-11;2000.0;223584.65;9.797773981879763;-972380.85;41.697918113498176;-8.713242e-05
16:11:52;-425;-425.0386;8.113792421830658e-11;1.5189805552464478e+20;7.734376598414158e-11;2000.0;217225.75;8.73122986755016;-980767.9;31.66495697139032;-7.717461e-06
16:12:07;-450;-449.9982;8.049197711939079e-11;1.5434579777454332e+20;7.698594212124269e-11;2000.0;210979.35;116.31683616312817;-988638.55;157.2025520626176;-9.999953e-05
16:12:21;-475;-475.0261;7.9811586864276e-11;1.569885970620364e+20;7.656796621831606e-11;2000.0;205218.1;8.432051944811537;-997066.65;38.17291415388666;-8.673486e-06
16:12:36;-500;-498.3589;7.916829023785332e-11;1.595502424383542e+20;7.616219867933557e-11;2000.0;199696.4;112.47593964933122;-1005168.5;133.52579338839368;-9.999952e-05
16:12:51;-525;-525.0805;7.851593609001073e-11;1.622125211684981e+20;7.572888926076494e-11;2000.0;194434.65;9.47846902194653;-1013520.0;9.899494936611665;-9.715847e-06
16:13:05;-550;-550.0631;7.790325274128473e-11;1.6477405029366265e+20;7.530572240814982e-11;2000.0;189714.65;9.274770886658064;-1021491.0;18.82684253931073;-1.028714e-05
16:13:20;-575;-575.0192;7.732424310195666e-11;1.6725096988029026e+20;7.489591611166626e-11;2000.0;185310.05;6.96364667397765;-1029140.0;22.737634001804143;-1.088524e-05
16:13:34;-600;-599.9972;7.677984435710773e-11;1.6963112610463223e+20;7.450468834919068e-11;2000.0;181115.95;5.274217951507123;-1036437.0;33.786831754398044;-1.153221e-05
16:13:49;-625;-625.025;7.619017083584239e-11;1.722670058136055e+20;7.405874988867835e-11;2000.0;177189.35;9.886929503136958;-1044458.5;10.937892850087717;-1.215598e-05
16:14:03;-650;-650.0499;7.564549439289917e-11;1.747567135176773e+20;7.364240304965215e-11;2000.0;173497.6;9.645309741008841;-1051979.0;16.261918705983003;-1.285364e-05
16:14:17;-675;-675.0613;7.511932727074702e-11;1.772134253334677e+20;7.323296478761788e-11;2000.0;170019.1;10.523758834180876;-1059347.5;15.37652431468178;-1.358002e-05
16:14:32;-700;-700.0437;7.457809186849705e-11;1.7979493998480962e+20;7.280179881461535e-11;2000.0;166672.95;9.052755105491366;-1067035.5;15.644088340328432;-1.429699e-05
16:14:46;-725;-725.0151;7.405534928792066e-11;1.8234217494060178e+20;7.23803313600759e-11;2000.0;163468.15;9.103371628138666;-1074567.5;11.594718625305228;-1.504914e-05
16:15:01;-750;-749.9854;7.356065160829853e-11;1.8480293519934603e+20;7.197770710005416e-11;2000.0;160427.35;7.290841858112136;-1081794.0;18.04716044146558;-1.585141e-05
16:15:15;-775;-775.0056;7.306970127604952e-11;1.8729463455034448e+20;7.15742402711915e-11;2000.0;157420.75;10.473508247001096;-1089062.5;14.89756691543958;-1.667469e-05
16:15:29;-800;-800.0083;7.257946810086448e-11;1.8983331760288353e+20;7.116602286672176e-11;2000.0;154518.15;12.000265622060205;-1096418.5;25.102539712148648;-1.755815e-05
16:15:43;-825;-825.0335;7.209126252584507e-11;1.9241314460651107e+20;7.075674491342983e-11;2000.0;151595.3;12.550119521343216;-1103843.5;13.933323365227693;-1.837877e-05
16:15:57;-850;-850.0145;7.161892584032979e-11;1.9495949618754598e+20;7.03578406927819e-11;2000.0;148757.3;10.212516829851493;-1111123.5;9.572747776892484;-1.922921e-05
16:16:11;-875;-874.981;7.119857414549617e-11;1.972683478443307e+20;7.000003874555667e-11;2000.0;146249.75;10.404776547336324;-1117683.5;14.340066248103597;-2.027207e-05
16:16:25;-900;-899.9492;7.074518305026302e-11;1.9980495340894044e+20;6.96115960159801e-11;2000.0;143542.3;11.198682958276835;-1124846.5;9.881168959186963;-2.119466e-05

File: Data/HighFluenceIrrNeutron2023/CV_onPCB/N8740_2_LL1_6e15_120min_CV.csv
time (02.11.2023);set voltage (V);real voltage (V);serial capacitance;1/serial capacitance^2;parallel capacitance;LCR frequency (Hz);r;delta r;x;delta x;sample current
15:47:58;-25;-25.03761;7.814150419412434e-11;1.637707983220037e+20;6.893858890276238e-11;2000.0;372083.05;37.62515614585539;-1018376.5;63.084368111284114;-4.261621e-06
15:48:13;-50;-50.06316;7.621998136674265e-11;1.7213228086206746e+20;6.963244023295419e-11;2000.0;321127.25;43.99970880585462;-1044050.0;70.33846742714829;-2.2038e-05
15:48:28;-75;-75.09577;7.487808546323247e-11;1.7835715529691814e+20;6.971286017227664e-11;2000.0;289283.45;15.541311881562642;-1062760.5;31.995898174609817;-7.678956e-06
15:48:42;-100;-100.0653;7.369079307716775e-11;1.8415076992210996e+20;6.951488297006388e-11;2000.0;264675.4;37.80730088223702;-1079883.5;56.79029406509531;-0.0001000001
15:48:57;-125;-125.0223;7.268825998520034e-11;1.8926549910621966e+20;6.922255789894442e-11;2000.0;244961.4;47.43813866500245;-1094777.5;87.08293460833758;-9.979202e-06
15:49:12;-150;-150.0022;7.185486945163338e-11;1.9368125504013517e+20;6.891427640426159e-11;2000.0;228768.8;25.39464510482476;-1107475.0;38.07558272699185;-1.096597e-05
15:49:26;-175;-175.0353;7.111372887627953e-11;1.977393474927009e+20;6.858485686717762e-11;2000.0;214875.05;41.452652207066315;-1119017.0;66.15171955436985;-1.193e-05
15:49:40;-200;-200.0644;7.047396223700184e-11;2.013458215097229e+20;6.826669895451194e-11;2000.0;203041.15;22.55751260666831;-1129175.5;34.84591080743908;-1.274781e-05
15:49:55;-225;-225.0773;6.992520589923499e-11;2.045184498342668e+20;6.797075722015039e-11;2000.0;192977.85;19.68111721930439;-1138037.0;29.85883453854152;-1.368491e-05
15:50:09;-250;-250.0554;6.940592860063214e-11;2.0759020688786237e+20;6.766616053787468e-11;2000.0;183845.7;30.407161985295506;-1146551.5;39.882797043336865;-1.445293e-05
15:50:23;-275;-275.03;6.890769992760709e-11;2.1060297042404013e+20;6.735483019048447e-11;2000.0;175349.9;40.49011607787758;-1154841.5;53.08613284088416;-1.519712e-05
15:50:38;-300;-300.0076;6.848121981504637e-11;2.132342803872272e+20;6.707845275759597e-11;2000.0;168042.8;17.377801932350366;-1162033.5;22.037184484411796;-1.59772e-05
15:50:52;-325;-325.039;6.806432321055849e-11;2.158544164862796e+20;6.6797101379243e-11;2000.0;161034.2;20.537843119470946;-1169151.0;22.977162575043945;-1.676891e-05
15:51:06;-350;-350.0511;6.767033477891869e-11;2.1837521719375652e+20;6.652332737938936e-11;2000.0;154414.45;20.352453783266533;-1175958.0;21.13764414498456;-1.749514e-05
15:51:20;-375;-375.0797;6.728779344404943e-11;2.2086526790361196e+20;6.625095485197314e-11;2000.0;147949.45;21.55637666677775;-1182643.5;25.389712483602487;-1.817483e-05
15:51:35;-400;-400.0594;6.690837141795743e-11;2.2337732294851222e+20;6.59765805609198e-11;2000.0;141342.9;14.246385506506554;-1189350.0;14.247806848775006;-1.89298e-05
15:51:49;-425;-425.0313;6.655721613879576e-11;2.2574061442806356e+20;6.571912990037936e-11;2000.0;135018.55;33.82739089850117;-1195625.0;31.847291878588354;-1.967362e-05
15:52:04;-450;-449.9865;6.620355832216956e-11;2.2815885819008788e+20;6.545731771020933e-11;2000.0;128342.1;19.89332802725577;-1202012.0;18.324846520503247;-2.044517e-05
15:52:18;-475;-475.0188;6.585974321162743e-11;2.3054724343096934e+20;6.520193709249924e-11;2000.0;121363.7;32.07827146215955;-1208287.0;31.22579062249665;-2.119442e-05
15:52:32;-500;-500.0491;6.550610510775157e-11;2.3304320507102193e+20;6.493942095831766e-11;2000.0;113481.4;25.49592124242621;-1214810.0;20.84466358567583;-2.185376e-05
15:52:46;-525;-525.0804;6.518648041697383e-11;2.353341394483322e+20;6.470108302568595e-11;2000.0;105736.65;22.033301500229143;-1220766.5;14.022749373785441;-2.250836e-05
15:53:00;-550;-550.0633;6.487863327075801e-11;2.3757274463617394e+20;6.447325432535349e-11;2000.0;97258.87500000003;25.58021000207049;-1226559.0;17.80308961950144;-2.317568e-05
15:53:15;-575;-575.0209;6.460327276221269e-11;2.3960228790457762e+20;6.426986968072813e-11;2000.0;88719.015;25.55844799180894;-1231787.0;14.354441821262157;-2.388603e-05
15:53:29;-600;-599.9971;6.436827747180071e-11;2.4135495835519992e+20;6.409667722270556e-11;2000.0;80475.84999999999;22.117729878990893;-1236284.0;12.417729261020309;-2.453443e-05
15:53:43;-625;-625.0239;6.417258566638846e-11;2.428292078930585e+20;6.395297370916354e-11;2000.0;72667.16500000001;23.76420972281654;-1240054.0;11.966620241321273;-2.509231e-05
15:53:57;-650;-650.051;6.402214018860315e-11;2.439717963781739e+20;6.384260151734608e-11;2000.0;65914.91;25.08914097772167;-1242968.0;12.915107432770352;-2.574108e-05
15:54:12;-675;-675.062;6.391076907862743e-11;2.4482282929954577e+20;6.376052227617287e-11;2000.0;60442.55;19.27059223272608;-1245134.0;13.405222862750175;-2.644387e-05
15:54:26;-700;-700.044;6.38265988003841e-11;2.4546896722615252e+20;6.36982289474095e-11;2000.0;55970.124999999985;15.966444305167045;-1246776.0;5.310367218940701;-2.70243e-05
15:54:41;-725;-725.0137;6.376563465244917e-11;2.459385606108484e+20;6.365328200537239e-11;2000.0;52430.58500000001;13.30796429774294;-1247968.0;7.956129712366434;-2.756882e-05
15:54:55;-750;-749.9863;6.371710527624315e-11;2.4631333564334355e+20;6.361727869639007e-11;2000.0;49473.15999999999;8.824645601949026;-1248918.5;6.755553271198444;-2.81253e-05
15:55:09;-775;-775.0043;6.367950183566332e-11;2.4660432295754698e+20;6.35890627680321e-11;2000.0;47127.815;12.366568390220465;-1249656.0;7.429670248402684;-2.866478e-05
15:55:24;-800;-800.0107;6.365120745245718e-11;2.4682361394430093e+20;6.356792600748213e-11;2000.0;45252.08500000001;14.87161604365847;-1250211.5;8.10169735302424;-2.914098e-05
15:55:38;-825;-825.0357;6.362670259284067e-11;2.4701377129911445e+20;6.35492113940125e-11;2000.0;43673.885;9.785581932108082;-1250693.0;6.5612498809297;-2.976018e-05
15:55:52;-850;-850.0148;6.360503800673451e-11;2.4718207125356616e+20;6.353228613423068e-11;2000.0;42337.33;12.648446742584706;-1251119.0;9.135097153287424;-3.04081e-05
15:56:06;-875;-874.9814;6.358902790394673e-11;2.4730655526240407e+20;6.351985194434589e-11;2000.0;41298.17;19.38810343999641;-1251434.0;12.911235417263523;-3.09071e-05
15:56:20;-900;-899.9484;6.357399083344465e-11;2.474235592716135e+20;6.35077726392745e-11;2000.0;40419.03;11.889695328308344;-1251730.0;7.176350047203662;-3.164997e-05
