Repository: aimaax/PENGUIN

# PENGUIN :penguin:  

> **NOTE!!** Google ID and GitLab repo for CERN organization is hidden and the create database function won't work properly in this version. Plotting is still possible with the saved database and data stored in this repo.  

A Python-based environment for GUI-driven analysis for IV, CV, and TCT measurements obtained with [Particulars Setup]() at CERN for CMS HGCAL silicon diodes. Used to plot data for individual diodes, but also to analyse Current Volume Normalization, Saturation Voltage, Charge Collection, and Charge Collection Efficiency.

---

File: Data/HighFluenceIrrNeutron2023/CV_onPCB/N8740_2_LL1_6e15_350min_CV.csv
time (22.11.2023);set voltage (V);real voltage (V);serial capacitance;1/serial capacitance^2;parallel capacitance;LCR frequency (Hz);r;delta r;x;delta x;sample current
08:17:46;-25;-25.03996;7.783482759101249e-11;1.6506388571390083e+20;6.924703459120715e-11;2000.0;360044.65;57.66247805115559;-1022389.0;104.30220515406181;-3.470088e-06
08:18:01;-50;-50.07214;7.632547215388701e-11;1.7165679552835813e+20;6.989982626308115e-11;2000.0;316112.0;53.05949490901699;-1042607.0;95.57483978537448;-5.242538e-06
08:18:15;-75;-75.09309;7.512780208411001e-11;1.7717344636549297e+20;7.000687675835555e-11;2000.0;286479.35;61.60297375127275;-1059228.0;118.71309952991707;-2.036922e-05
08:18:29;-100;-100.077;7.40633444561692e-11;1.823028092411437e+20;6.986391795811339e-11;2000.0;263424.0;39.493607077601816;-1074451.5;77.30871555005942;-6.787997e-06
08:18:44;-125;-125.0234;7.316415756808116e-11;1.868113449867637e+20;6.965247592192862e-11;2000.0;244219.9;25.166733995494923;-1087656.5;63.96981710150499;-9.078547e-05
08:18:58;-150;-150.0117;7.23863245225768e-11;1.908477081518808e+20;6.93808396219898e-11;2000.0;228807.95;19.116547151617105;-1099344.0;34.94567212116545;-8.384774e-06
08:19:13;-175;-174.4872;7.175551093246597e-11;1.9421800004449645e+20;6.914120941493665e-11;2000.0;215647.4;173.3204892677147;-1109008.5;188.89848464188378;-9.999934e-05
08:19:28;-200;-200.0813;7.112539224643138e-11;1.9767450094401477e+20;6.883333763633891e-11;2000.0;204163.7;44.022215982387785;-1118833.5;69.1746882898651;-9.875986e-06
08:19:42;-225;-218.3666;7.058977023084571e-11;2.0068571655303296e+20;6.855926147314208e-11;2000.0;194007.15;345.7796572602269;-1127323.0;267.7499766573286;-9.999925e-05
08:19:56;-250;-250.0578;7.001142542701479e-11;2.0401502839458002e+20;6.82240964936998e-11;2000.0;183973.2;19.34872088795536;-1136635.5;20.560581217465618;-1.116692e-05
08:20:11;-275;-275.0297;6.951961671786542e-11;2.069118014692814e+20;6.792733777778141e-11;2000.0;175254.85;28.767974815756492;-1144676.5;34.178026566787025;-1.174312e-05
08:20:25;-300;-300.0065;6.906729418754621e-11;2.0963081151756986e+20;6.764170548634878e-11;2000.0;167265.95;19.117985641798146;-1152173.0;20.372775952235866;-1.239877e-05
08:20:40;-325;-325.0402;6.863490559463641e-11;2.1228041045198088e+20;6.735672571323085e-11;2000.0;159716.8;28.63421030865004;-1159431.5;31.058613942029027;-1.296792e-05
08:20:55;-350;-350.0511;6.820894951275738e-11;2.149400165538918e+20;6.706784801416715e-11;2000.0;152178.65;24.18359723035429;-1166672.0;24.965976848503246;-1.358074e-05
08:21:09;-375;-375.0839;6.782577439665929e-11;2.1737544196533453e+20;6.680331069536349e-11;2000.0;145151.1;27.06435848122028;-1173263.0;25.04096643502403;-1.4165e-05
08:21:23;-400;-400.061;6.744705182768644e-11;2.1982346943200494e+20;6.653584040837214e-11;2000.0;138073.05;34.21698956658812;-1179851.0;38.326883515360336;-1.470104e-05
08:21:37;-425;-425.0322;6.708223191307837e-11;2.222209462572015e+20;6.627583166697294e-11;2000.0;130852.0;25.855270255791176;-1186267.5;30.845380529343448;-1.526857e-05
08:21:51;-450;-449.987;6.672214854655684e-11;2.2462596430006403e+20;6.601533598314162e-11;2000.0;123409.85;27.953915199842754;-1192669.5;22.444097219536363;-1.583044e-05
08:22:06;-475;-475.0192;6.639187849678912e-11;2.2686635135690398e+20;6.577423602559679e-11;2000.0;116149.1;21.402675066449056;-1198602.5;18.54555202737303;-1.636647e-05
08:22:20;-500;-500.0501;6.607772603854658e-11;2.2902865465459714e+20;6.554407239129082e-11;2000.0;108667.1;32.699227819629016;-1204301.0;31.200160255998686;-1.686718e-05
08:22:35;-525;-525.0834;6.579279534090497e-11;2.3101667172564753e+20;6.5333802790897e-11;2000.0;101378.45;25.539134186577265;-1209516.5;21.578635267319385;-1.745997e-05
08:22:49;-550;-550.0656;6.549906892226218e-11;2.3309327672298675e+20;6.511480053655282e-11;2000.0;93332.41;17.534902195336425;-1214940.5;18.59401785521354;-1.799507e-05
08:23:03;-575;-575.0209;6.52305902875202e-11;2.3501597434700654e+20;6.49134045622696e-11;2000.0;85276.31999999999;17.623407162067124;-1219941.0;21.70138244444349;-1.846923e-05
08:23:17;-600;-599.9971;6.499879444229391e-11;2.3669517044148355e+20;6.473946107788028e-11;2000.0;77487.115;18.577755885736053;-1224291.5;18.22463991413822;-1.902938e-05
08:23:31;-625;-625.0248;6.477868401475164e-11;2.3830642850432152e+20;6.457206017711381e-11;2000.0;69490.575;18.22259020419467;-1228451.5;11.119240081948046;-1.942545e-05
08:23:45;-650;-650.0532;6.459139574846191e-11;2.3969041175677734e+20;6.442834464295236e-11;2000.0;61978.185;18.921053452437693;-1232013.5;15.285205265222968;-1.99018e-05
08:24:00;-675;-675.0657;6.444289625355877e-11;2.407963495000587e+20;6.431411391553591e-11;2000.0;55257.355;17.626788526274506;-1234852.5;13.32056680475722;-2.049e-05
08:24:14;-700;-700.0456;6.431560385562206e-11;2.4175045318322572e+20;6.421386459100336e-11;2000.0;49249.71000000001;18.7963492465958;-1237296.5;11.603340036386074;-2.096048e-05
08:24:28;-725;-725.0154;6.421769145150287e-11;2.4248820667702487e+20;6.41360278422332e-11;2000.0;44217.96;13.65429675962837;-1239183.0;7.519973404208288;-2.127338e-05
08:24:43;-750;-749.9857;6.414995309999922e-11;2.430005819125458e+20;6.408200424926184e-11;2000.0;40393.994999999995;16.131463782000676;-1240491.5;11.074181685343618;-2.169911e-05
08:24:57;-775;-775.0064;6.409807489914194e-11;2.4339408934835254e+20;6.404033757694164e-11;2000.0;37277.49;18.198807515878634;-1241495.5;13.369274475453034;-2.210255e-05
08:25:11;-800;-800.0118;6.405978852348901e-11;2.4368511317097274e+20;6.400905995263985e-11;2000.0;34971.17499999999;13.712514129436412;-1242237.5;11.266654339243749;-2.250575e-05
08:25:26;-825;-825.0374;6.402955812403663e-11;2.4391527054061332e+20;6.398438105962721e-11;2000.0;33024.14999999999;12.877292999695216;-1242824.0;14.989996664442591;-2.297093e-05
08:25:40;-850;-850.0189;6.400501853409347e-11;2.4410234112651287e+20;6.396401114073096e-11;2000.0;31480.335;17.660034364349297;-1243300.5;10.546918981389778;-2.328524e-05
08:25:55;-875;-874.9807;6.398582228048413e-11;2.442488283693425e+20;6.394821091834716e-11;2000.0;30161.414999999997;17.832749752912484;-1243673.5;9.881168959186963;-2.371575e-05
08:26:09;-900;-899.9481;6.397211404565146e-11;2.443535170788768e+20;6.39364129733948e-11;2000.0;29394.49;15.970042110151155;-1243940.0;10.747092630102339;-2.422237e-05

File: Data/HighFluenceIrrNeutron2023/CV_onPCB/N8740_2_LL2_6e15_19000min_CV.csv
time (10.09.2024);set voltage (V);real voltage (V);serial capacitance;1/serial capacitance^2;parallel capacitance;LCR frequency (Hz);r;delta r;x;delta x;sample current
08:27:35;-25;-25.04126;8.374151855615236e-11;1.4259960938674471e+20;7.011347550324973e-11;2000.0;418953.0;15.349918566559237;-950275.0;34.98135217512325;-2.323345e-06
08:27:55;-50;-50.07454;8.264356431058317e-11;1.464137692055327e+20;7.146233825714349e-11;2000.0;380879.15;39.31318322140806;-962899.8;109.04821410733878;-3.21198e-06
08:28:14;-75;-75.10107;8.151596605245644e-11;1.5049242502691527e+20;7.205895767573332e-11;2000.0;353655.45;22.168612383277402;-976219.45;60.745266276476215;-3.886675e-06
08:28:33;-100;-100.0761;8.066751146144836e-11;1.5367480867144892e+20;7.245237683895958e-11;2000.0;332179.25;19.551582416776398;-986487.25;66.92450504112824;-4.498117e-06
08:28:53;-125;-125.0322;7.978243661473276e-11;1.571033364205097e+20;7.26033742887536e-11;2000.0;313644.95;16.86616064787716;-997430.95;42.65111223637667;-5.081302e-06
08:29:12;-150;-150.0136;7.895980844439142e-11;1.6039389276646074e+20;7.262463616508006e-11;2000.0;297660.55;22.879409411084023;-1007822.5;58.1028183481662;-5.60605e-06
08:29:32;-175;-175.0478;7.822050227252393e-11;1.6344016773550902e+20;7.258189538458253e-11;2000.0;283557.6;44.40199319850406;-1017348.0;129.498262536607;-6.135251e-06
08:29:51;-200;-200.0779;7.742712667049144e-11;1.6680678591123145e+20;7.241216660230592e-11;2000.0;270473.65;13.099479951509524;-1027772.5;35.94353210245203;-6.664518e-06
08:30:11;-225;-225.0805;7.674030570377347e-11;1.698059681003054e+20;7.22473434493449e-11;2000.0;258596.15;15.886830237652815;-1036971.0;33.88141083249043;-8.514784e-06
08:30:31;-250;-250.0677;7.611143299862337e-11;1.7262361314369307e+20;7.205153876065842e-11;2000.0;248185.25;12.689932032914912;-1045539.0;32.794054339163374;-7.638703e-06
08:30:51;-275;-275.0352;7.550098463314271e-11;1.754263264792027e+20;7.183518630435273e-11;2000.0;238096.6;38.38837063486806;-1053992.5;62.03980577016662;-4.615421e-05
08:31:11;-300;-300.0166;7.491946611918644e-11;1.7816018385017258e+20;7.158638000613702e-11;2000.0;229194.15;13.37315875176841;-1062173.5;28.51556592459634;-8.665932e-06
08:31:30;-325;-325.0412;7.433860690175995e-11;1.8095523996625276e+20;7.13197870618646e-11;2000.0;220236.5;20.147270286567355;-1070473.0;38.61411658966187;-0.0001315239
08:31:51;-350;-350.053;7.386579866423565e-11;1.83279209958226e+20;7.110017630685795e-11;2000.0;212475.0;13.183702059740275;-1077325.0;33.90058996536786;-9.771088e-06
08:32:10;-375;-375.085;7.331660045047902e-11;1.860353009982374e+20;7.07993135157766e-11;2000.0;204663.15;17.842684074992746;-1085395.0;39.657912199206855;-1.023308e-05
08:32:30;-400;-400.0623;7.282662543471334e-11;1.885470001173312e+20;7.052323043576455e-11;2000.0;197477.7;14.82246605663174;-1092697.5;24.67665901211102;-1.07781e-05
08:32:49;-425;-425.0342;7.239228398722194e-11;1.9081628758349067e+20;7.027366482911915e-11;2000.0;190865.75;27.23461721779838;-1099253.5;48.38530252049686;-1.136525e-05
08:33:08;-450;-449.9897;7.191883482539171e-11;1.9333688393089935e+20;6.998004725688764e-11;2000.0;184172.8;15.541975421419249;-1106490.0;40.85339643163099;-1.188264e-05
08:33:27;-475;-475.0215;7.14626708795609e-11;1.958129961349337e+20;6.968765291686555e-11;2000.0;177719.2;16.389722389351203;-1113553.0;29.816941493050557;-1.237685e-05
08:33:47;-500;-500.0519;7.102607425749393e-11;1.9822771638123138e+20;6.940035514183086e-11;2000.0;171480.3;10.829612181421828;-1120398.0;18.86266153012347;-1.29359e-05
08:34:06;-525;-525.0846;7.060827845456095e-11;2.005805206919025e+20;6.911845373783713e-11;2000.0;165464.6;14.781305760994188;-1127027.5;11.997395550701826;-1.345083e-05
08:34:26;-550;-550.0673;7.022559878177719e-11;2.0277251984639328e+20;6.885811467634188e-11;2000.0;159690.2;19.099424075086663;-1133169.0;30.617805277321885;-1.401894e-05
08:34:45;-575;-575.0221;6.985026354517386e-11;2.049575409850083e+20;6.85966325597383e-11;2000.0;154012.35;11.488314715396685;-1139258.0;12.501999840025595;-1.46312e-05
08:35:04;-600;-599.9991;6.945666330859855e-11;2.0728704858872103e+20;6.831467113808526e-11;2000.0;148132.65;10.003818021135732;-1145714.0;13.827508813954884;-1.515579e-05
08:35:23;-625;-625.0255;6.909517998133874e-11;2.0946163786578444e+20;6.805314175093316e-11;2000.0;142514.85;14.155436234888699;-1151708.0;16.905620367203326;-1.575183e-05
08:35:43;-650;-650.0522;6.872877229649115e-11;2.117009601208512e+20;6.778344169226723e-11;2000.0;136735.6;14.529521671410937;-1157848.0;21.279097725232617;-1.630759e-05
08:36:02;-675;-675.0647;6.8373190934162e-11;2.1390862827847572e+20;6.75173377747285e-11;2000.0;131037.7;17.389378942331433;-1163869.5;21.937126065189123;-1.68201e-05
08:36:22;-700;-700.0464;6.80407535389051e-11;2.160039885778719e+20;6.726666389115565e-11;2000.0;125463.3;13.263314065496601;-1169556.0;22.004544985070698;-1.744911e-05
08:36:42;-725;-725.0153;6.772311577586635e-11;2.1803496202273823e+20;6.702362300335813e-11;2000.0;120041.35;11.13850865241842;-1175041.5;12.575273356869822;-1.807323e-05
08:37:01;-750;-749.9874;6.740434749489151e-11;2.2010209799717896e+20;6.677576030948236e-11;2000.0;114544.85;13.757411638822182;-1180598.5;15.688769868922165;-1.865898e-05
08:37:20;-775;-775.0065;6.708995173884477e-11;2.2216980869506754e+20;6.652844986416933e-11;2000.0;108969.4;8.513342469324257;-1186131.0;10.90642012761291;-1.92439e-05
08:37:39;-800;-800.0108;6.678528456902708e-11;2.2420146101344803e+20;6.628557895555513e-11;2000.0;103456.3;22.106005971228722;-1191542.0;18.324846520503247;-1.982354e-05
08:37:59;-825;-825.0383;6.649042680051042e-11;2.261943530912269e+20;6.60479324410127e-11;2000.0;97961.465;33.55669476795934;-1196826.0;37.09043003255691;-2.039218e-05
08:38:18;-850;-850.0171;6.619471959801747e-11;2.282197925926883e+20;6.580669486585524e-11;2000.0;92312.7;18.512326974208737;-1202172.5;15.570404619020021;-2.100421e-05
08:38:38;-875;-874.9825;6.59117836967495e-11;2.3018333114378017e+20;6.557372871439298e-11;2000.0;86687.365;24.88863322382363;-1207333.0;21.108055334397815;-2.157603e-05
08:38:57;-900;-899.9495;6.563247413418356e-11;2.3214666437855766e+20;6.534188748085934e-11;2000.0;80856.20500000002;9.326541360547678;-1212471.0;11.573677030226824;-2.210976e-05

File: Data/HighFluenceIrrNeutron2023/CV_onPCB/N8740_2_LL2_6e15_23500min_CV.csv
time (30.09.2024);set voltage (V);real voltage (V);serial capacitance;1/serial capacitance^2;parallel capacitance;LCR frequency (Hz);r;delta r;x;delta x;sample current
12:04:22;-25;-25.03767;8.510732874167058e-11;1.3805943155282122e+20;7.038966415435396e-11;2000.0;427551.25;37.87386136902336;-935024.9;106.31382553553416;-2.099938e-06
12:04:41;-50;-50.07103;8.428931148966939e-11;1.4075213374324523e+20;7.197481586650277e-11;2000.0;390513.15;37.46933913214911;-944099.2;118.06958964949442;-2.904227e-06
12:05:01;-75;-75.09901;8.327541633897969e-11;1.4420036999518342e+20;7.274513282311832e-11;2000.0;363572.8;38.30584811748724;-955593.8;141.95325991325453;-3.534351e-06
12:05:20;-100;-100.0738;8.210304325965803e-11;1.4834792967869822e+20;7.306633161851594e-11;2000.0;340861.1;13.618902305252064;-969239.0;45.97075157097173;-4.047477e-06
12:05:39;-125;-125.0279;8.123144945779263e-11;1.5154848343270647e+20;7.328911905061672e-11;2000.0;322492.9;13.776592466934629;-979638.7;39.19541427259061;-4.552849e-06
12:05:58;-150;-150.0076;8.050357256924843e-11;1.5430133813107547e+20;7.342987605888005e-11;2000.0;306804.55;20.580145164696972;-988496.15;76.03496810678622;-5.056823e-06
12:06:17;-175;-175.0423;7.969771148326247e-11;1.5743754114756988e+20;7.340008327527192e-11;2000.0;292472.15;21.317278789751754;-998491.3;64.99650375212502;-5.553668e-06
12:06:36;-200;-200.0729;7.89757160772967e-11;1.6032928480018288e+20;7.332632208153371e-11;2000.0;279683.95;17.2662206345222;-1007619.5;73.01532373413131;-6.033257e-06
12:06:55;-225;-225.0846;7.822584626132143e-11;1.6341783770948026e+20;7.315610112741351e-11;2000.0;267798.2;28.031553649414445;-1017278.5;98.93754343018628;-6.536783e-06
12:07:14;-250;-250.0618;7.76049856262844e-11;1.6604306994291868e+20;7.30135250631456e-11;2000.0;257142.75;30.54724823940775;-1025417.0;119.29606028700194;-7.513724e-06
12:07:34;-275;-275.0272;7.689640160750057e-11;1.691172723345086e+20;7.27623007745558e-11;2000.0;246672.9;22.03235121361313;-1034866.0;97.35861543797755;-1.883584e-05
12:07:55;-300;-300.0116;7.6238821092658e-11;1.7204721857335168e+20;7.248690016774701e-11;2000.0;237471.25;16.832539172685742;-1043792.0;53.73360214986521;-7.849287e-06
12:08:15;-325;-325.0391;7.559275086937055e-11;1.7500066549256988e+20;7.220034108823867e-11;2000.0;228188.9;14.642557836662279;-1052713.0;45.98967275378245;-5.267626e-05
12:08:35;-350;-350.0579;7.506816444199902e-11;1.7745506784398583e+20;7.195643343595142e-11;2000.0;220445.15;16.31552558148219;-1060069.5;47.541955155420354;-8.785079e-06
12:08:54;-375;-375.0815;7.457365394021331e-11;1.798163400570754e+20;7.172529760267945e-11;2000.0;212650.15;26.858729958804823;-1067099.0;75.3223074527062;-0.0001373143
12:09:14;-400;-400.0717;7.40636546483425e-11;1.8230128220912114e+20;7.144571335911254e-11;2000.0;205672.8;15.741600935101868;-1074447.0;37.16248107971264;-9.830208e-06
12:09:33;-425;-425.0312;7.35980018829661e-11;1.846154113875135e+20;7.11858656400661e-11;2000.0;199034.4;374.15978805852455;-1081245.0;258.93290636765346;-0.0001982694
12:09:53;-450;-449.9854;7.304515307424735e-11;1.8742054349492444e+20;7.08521759393033e-11;2000.0;191663.4;14.088009085743803;-1089428.5;32.81215476008852;-1.073647e-05
12:10:12;-475;-475.019;7.259761057593015e-11;1.897384490290429e+20;7.057782910093454e-11;2000.0;185432.5;15.843374009345357;-1096144.5;35.99635398203546;-1.123063e-05
12:10:31;-500;-500.0503;7.219027663320967e-11;1.918856899042381e+20;7.032411311639444e-11;2000.0;179570.15;16.099732140628923;-1102329.5;47.87731717629968;-1.184557e-05
12:10:50;-525;-525.0838;7.177829340823573e-11;1.9409472977828938e+20;7.005561264037621e-11;2000.0;173851.3;20.330408259550524;-1108656.5;55.526007419946914;-1.242864e-05
12:11:10;-550;-550.066;7.134049768342001e-11;1.9648424416235582e+20;6.975763888263743e-11;2000.0;168027.05;20.713700176453266;-1115460.0;39.198214245039274;-1.293967e-05
12:11:29;-575;-575.0203;7.09532147258435e-11;1.986350324990304e+20;6.949180157081967e-11;2000.0;162643.9;16.857179479379102;-1121548.5;39.180830772202874;-1.35852e-05
12:11:48;-600;-599.9957;7.053836768778087e-11;2.0097830951093436e+20;6.91969764007823e-11;2000.0;157072.05;28.902376632380943;-1128144.5;49.3278572411168;-1.400393e-05
12:12:07;-625;-625.0232;7.008949205166045e-11;2.0356081209325388e+20;6.886753984514734e-11;2000.0;151236.65;21.713506741196824;-1135369.5;42.605604091480735;-1.449794e-05
12:12:26;-650;-650.052;6.97162477361629e-11;2.0574627968077903e+20;6.85951952230947e-11;2000.0;145922.5;12.209934479758685;-1141448.0;14.94322589001451;-1.508942e-05
12:12:46;-675;-675.0639;6.93760979159463e-11;2.0776876663813014e+20;6.834571829436906e-11;2000.0;140839.1;21.70413555062721;-1147044.5;35.689459228181086;-1.578033e-05
12:13:05;-700;-700.0437;6.901281698919866e-11;2.099618980369934e+20;6.807202474896538e-11;2000.0;135557.3;19.05690163693983;-1153082.5;32.44129313082325;-1.625107e-05
12:13:24;-725;-725.0137;6.864630291591955e-11;2.122099266214208e+20;6.779126697219623e-11;2000.0;130190.2;17.261025462005435;-1159239.0;21.153013969645084;-1.685827e-05
12:13:43;-750;-749.9852;6.832162111113104e-11;2.1423167076972354e+20;6.754152024745699e-11;2000.0;125176.25;29.625738387422516;-1164748.0;45.82903010101785;-1.747409e-05
12:14:03;-775;-775.0031;6.801138705242518e-11;2.1619056461933176e+20;6.7300100241858e-11;2000.0;120288.2;21.976077903029015;-1170061.0;17.23223723142181;-1.823649e-05
12:14:22;-800;-800.0089;6.768967537690489e-11;2.182504447263855e+20;6.704573522767299e-11;2000.0;115213.9;14.56809870916586;-1175622.0;20.501219475923865;-1.876411e-05
12:14:41;-825;-825.0383;6.736355044274672e-11;2.2036877740526187e+20;6.678387760364894e-11;2000.0;110057.8;37.460819531878904;-1181313.5;51.88581212624507;-1.932639e-05
12:15:01;-850;-850.0167;6.7060072030728e-11;2.2236783556118502e+20;6.65378650360847e-11;2000.0;105126.7;37.33511082078102;-1186659.5;40.45043263056651;-2.019004e-05
12:15:20;-875;-874.9804;6.674075495933422e-11;2.2450073644421113e+20;6.627593030072295e-11;2000.0;99854.05000000002;11.770831533923186;-1192337.0;12.188108959145385;-2.05982e-05
12:15:39;-900;-899.9452;6.643433519177924e-11;2.2657647361043317e+20;6.602182947098923e-11;2000.0;94682.29;22.17068774305371;-1197836.5;18.990458130334822;-2.127816e-05

File: Data/HighFluenceIrrNeutron2023/CV_onPCB/N8740_2_LL2_6e15_5000min_CV.csv
time (07.08.2024);set voltage (V);real voltage (V);serial capacitance;1/serial capacitance^2;parallel capacitance;LCR frequency (Hz);r;delta r;x;delta x;sample current
14:33:41;-25;-25.04019;8.024842056545336e-11;1.5528410850311638e+20;6.995951457488901e-11;2000.0;380289.95;16.73177740110118;-991639.1;17.496985454643323;-3.906536e-06
14:33:56;-50;-50.07405;7.844878958578222e-11;1.6249032443814173e+20;7.074334244767522e-11;2000.0;334780.4;17.545569241264303;-1014387.5;14.523687548277813;-6.420938e-06
14:34:10;-75;-75.09331;7.701636920442377e-11;1.6859081824936595e+20;7.087498666384273e-11;2000.0;304154.1;15.190770224053812;-1033254.0;14.498275759551545;-4.49758e-05
14:34:25;-100;-100.0779;7.58691759008537e-11;1.7372777860783643e+20;7.077594611974685e-11;2000.0;281370.5;8.282058922755862;-1048877.5;9.297176990893526;-7.565417e-06
14:34:39;-125;-125.033;7.487368220855935e-11;1.783781339651846e+20;7.056837246935525e-11;2000.0;262517.4;118.64470911085755;-1062823.0;79.94091568152068;-9.999915e-05
14:34:53;-150;-150.0135;7.405111117041109e-11;1.8236304727232915e+20;7.033188558645592e-11;2000.0;247120.45;12.715241838046182;-1074629.0;15.714642853084507;-9.398304e-06
14:35:08;-175;-170.0621;7.326678366825029e-11;1.862883714984253e+20;7.003013671707298e-11;2000.0;233500.7;512.6516951108227;-1086133.0;368.32736797582663;-9.999919e-05
14:35:22;-200;-200.067;7.251095288774858e-11;1.9019223207210618e+20;6.970060325829444e-11;2000.0;220367.95;13.395983539852535;-1097454.5;16.14736820661497;-1.095266e-05
14:35:36;-225;-225.0801;7.186246141351549e-11;1.9364033400835333e+20;6.938189633649161e-11;2000.0;209382.45;13.301405000976406;-1107358.0;14.258330898110058;-1.169321e-05
14:35:51;-250;-250.0567;7.127803530958758e-11;1.968287612282364e+20;6.907059228789753e-11;2000.0;199587.15;12.167019972039169;-1116437.5;9.536115561380324;-1.242144e-05
14:36:05;-275;-275.0305;7.074241585820813e-11;1.9982058503493478e+20;6.876748666974825e-11;2000.0;190631.4;13.90474739072954;-1124890.5;10.011867957579145;-1.313954e-05
14:36:20;-300;-300.0069;7.024025839663675e-11;2.0268788869851542e+20;6.84648878640944e-11;2000.0;182437.7;10.782416241269859;-1132932.5;10.341058939973216;-1.386221e-05
14:36:34;-325;-325.0411;6.976428735764641e-11;2.054630238567915e+20;6.816586021730235e-11;2000.0;174670.65;8.907938874958676;-1140662.0;13.464768843169942;-1.453925e-05
14:36:48;-350;-350.0533;6.931627189422241e-11;2.0812756674343014e+20;6.787374028272716e-11;2000.0;167365.8;12.54284656686831;-1148034.5;11.477695761780758;-1.522982e-05
14:37:02;-375;-375.0848;6.889162300934516e-11;2.1070127676849763e+20;6.758910668413005e-11;2000.0;160352.95;17.71460908403005;-1155111.0;14.746185947559455;-1.591275e-05
14:37:17;-400;-400.0617;6.84785974314527e-11;2.132506122867225e+20;6.730581948687721e-11;2000.0;153397.0;16.184715011392694;-1162078.0;14.275853739794337;-1.656884e-05
14:37:31;-425;-425.0333;6.808397708098655e-11;2.1572981264879813e+20;6.703005909284343e-11;2000.0;146559.45;13.772340941176271;-1168813.5;15.672826803100964;-1.723069e-05
14:37:46;-450;-449.9878;6.770594500222929e-11;2.1814556689533383e+20;6.676185743782602e-11;2000.0;139767.2;14.653941449316637;-1175339.5;17.006983859579567;-1.787825e-05
14:38:00;-475;-475.0197;6.733322718235817e-11;2.2056730656456393e+20;6.649314764465479e-11;2000.0;132841.1;15.116696067593605;-1181845.5;17.937042677097025;-1.851342e-05
14:38:14;-500;-500.0507;6.697899121447062e-11;2.2290653219351678e+20;6.623637731847809e-11;2000.0;125801.2;11.62746748006633;-1188096.0;10.47377677822093;-1.913619e-05
14:38:28;-525;-525.0848;6.663925941311344e-11;2.2518511310610242e+20;6.598716609634844e-11;2000.0;118709.4;13.306652471602316;-1194153.0;13.192801067248759;-1.977599e-05
14:38:42;-550;-550.0657;6.630729344738279e-11;2.274455256861652e+20;6.574024583741484e-11;2000.0;111461.0;15.331340450202;-1200131.5;18.114565962230504;-2.037881e-05
14:38:57;-575;-575.0222;6.599276241390226e-11;2.2961876879529915e+20;6.550488484640404e-11;2000.0;104066.85;11.196935964807517;-1205851.5;15.815735834920865;-2.098832e-05
14:39:11;-600;-599.9977;6.569310286848717e-11;2.3171836177260724e+20;6.527918855814373e-11;2000.0;96457.99;9.396783758286777;-1211352.0;15.372052563011875;-2.15827e-05
14:39:25;-625;-625.0269;6.540883799122213e-11;2.337368206509985e+20;6.50633446656668e-11;2000.0;88655.43000000002;14.56017015697245;-1216616.5;15.170283451537745;-2.217241e-05
14:39:39;-650;-650.0548;6.51488565602617e-11;2.3560603169879422e+20;6.486470878565158e-11;2000.0;80844.63999999998;20.15461163108826;-1221471.5;15.464071262122403;-2.276905e-05
14:39:54;-675;-675.0658;6.491525715754456e-11;2.3730475269514163e+20;6.468502921034283e-11;2000.0;73134.19499999999;11.762632517850845;-1225867.0;10.151354589413177;-2.335231e-05
14:40:08;-700;-700.0469;6.471383592589768e-11;2.3878426942093486e+20;6.452936377545207e-11;2000.0;65747.56999999999;13.051986630394424;-1229682.5;11.850632894491332;-2.391035e-05
14:40:23;-725;-725.015;6.454311990976627e-11;2.400491047701978e+20;6.439534482465474e-11;2000.0;59062.735;12.527881454978846;-1232935.0;14.908051515875574;-2.448342e-05
14:40:37;-750;-749.9866;6.441201652194629e-11;2.4102728495050306e+20;6.42922239497472e-11;2000.0;53328.44999999999;13.695523903816216;-1235444.5;11.324199750975783;-2.503051e-05
14:40:51;-775;-775.0073;6.431191343392135e-11;2.417781987957713e+20;6.421285045685482e-11;2000.0;48600.799999999996;18.865722885699235;-1237367.5;12.059747095192337;-2.557512e-05
14:41:05;-800;-800.0139;6.423728637351938e-11;2.4234029218486007e+20;6.415312477248348e-11;2000.0;44869.48;17.356175557996547;-1238805.0;11.346805717910216;-2.610088e-05
14:41:19;-825;-825.0404;6.418311848561394e-11;2.427495150908059e+20;6.41097181371761e-11;2000.0;41952.365000000005;13.747896702768715;-1239850.5;14.670974746076007;-2.662732e-05
14:41:33;-850;-850.0197;6.414175758348258e-11;2.4306268318907865e+20;6.407654535128519e-11;2000.0;39578.950000000004;12.009561815486903;-1240650.0;12.206555615733702;-2.715392e-05
14:41:47;-875;-874.9841;6.410749870979172e-11;2.433225366822724e+20;6.404842926192093e-11;2000.0;37697.15;13.62141420704926;-1241313.0;15.938946012832842;-2.766318e-05
14:42:01;-900;-899.9492;6.408199627313074e-11;2.435162432673563e+20;6.402755186527618e-11;2000.0;36211.56500000001;18.999839834851336;-1241807.0;13.28721189715886;-2.821119e-05

File: Data/HighFluenceIrrNeutron2023/CV_onPCB/N8740_2_UL_6e15_190d_CV.csv
time (24.04.2024);set voltage (V);real voltage (V);serial capacitance;1/serial capacitance^2;parallel capacitance;LCR frequency (Hz);r;delta r;x;delta x;sample current
11:08:18;-25;-25.04088;8.089880384395152e-11;1.5279734199782536e+20;6.94594686812885e-11;2000.0;399192.8;21.589187108365152;-983666.85;43.88389653392232;-3.054913e-06
11:08:33;-50;-50.0732;7.919452641347532e-11;1.5944454587099267e+20;7.0584174762365e-11;2000.0;350955.25;27.30667271931899;-1004835.5;60.06860660944284;-4.971577e-06
11:08:48;-75;-75.0956;7.769852691873537e-11;1.6564351194459413e+20;7.088966937159547e-11;2000.0;317411.75;11.644714466228875;-1024182.5;40.607111446149425;-2.125723e-05
11:09:02;-100;-100.0789;7.651507061710402e-11;1.7080714483090978e+20;7.090615664039559e-11;2000.0;292509.9;19.001039445251408;-1040023.5;40.646494313778156;-7.124624e-06
11:09:16;-125;-125.0328;7.549421589104853e-11;1.754577850161978e+20;7.078080604838413e-11;2000.0;272010.9;104.54957914788561;-1054087.0;108.66715235065286;-9.994025e-05
11:09:31;-150;-150.004;7.457054421073426e-11;1.7983133771704507e+20;7.054740135176835e-11;2000.0;254838.5;13.769259239334554;-1067143.5;23.230099009689994;-9.150644e-06
11:09:46;-175;-175.0391;7.375660062465027e-11;1.8382230835504543e+20;7.027500754300273e-11;2000.0;240147.35;17.444522779371177;-1078920.0;31.74114049620776;-1.003546e-05
11:10:00;-200;-200.0683;7.308134396246786e-11;1.8723496298763023e+20;7.001780732171639e-11;2000.0;227767.05;23.60619357287405;-1088889.0;49.48686694467533;-1.092156e-05
11:10:14;-225;-225.0824;7.244200636136007e-11;1.9055443446229487e+20;6.97299306683982e-11;2000.0;216641.15;22.16937921999621;-1098499.0;33.66674917481639;-1.183804e-05
11:10:29;-250;-250.0595;7.181447087346759e-11;1.9389922359192348e+20;6.940837722833416e-11;2000.0;206313.9;16.342873064427803;-1108098.0;29.551649700143646;-1.260099e-05
11:10:43;-275;-275.0314;7.128850729319263e-11;1.967709388316419e+20;6.912559783100764e-11;2000.0;197456.0;32.24608503369052;-1116273.5;48.21967959246515;-1.343229e-05
11:10:58;-300;-300.0084;7.077793410981129e-11;1.9962008477726196e+20;6.882994689744921e-11;2000.0;189145.75;15.509009478364502;-1124326.0;27.151427218472325;-1.424873e-05
11:11:12;-325;-325.0412;7.029815079065641e-11;2.0235418844274908e+20;6.853740383795933e-11;2000.0;181439.1;11.099977477454628;-1131999.5;9.986866375395236;-1.499017e-05
11:11:26;-350;-350.0557;6.98889728997711e-11;2.047305644917097e+20;6.827902737170953e-11;2000.0;174841.05;16.33224953887247;-1138627.0;25.6817055508391;-1.58695e-05
11:11:40;-375;-375.0876;6.94812546540497e-11;2.0714034526918155e+20;6.800995115411641e-11;2000.0;168456.35;14.609461831292753;-1145308.5;23.76210217973149;-1.664502e-05
11:11:55;-400;-400.0635;6.910213994708862e-11;2.09419446049164e+20;6.775246609339086e-11;2000.0;162536.35;30.75193286608176;-1151592.0;37.46731909277737;-1.742465e-05
11:12:09;-425;-425.0353;6.872909877288808e-11;2.1169894888532604e+20;6.749054787989001e-11;2000.0;156850.15;21.683435498093928;-1157842.5;29.932215086758948;-1.818187e-05
11:12:23;-450;-449.9884;6.837721530222751e-11;2.1388344966551146e+20;6.723782261411667e-11;2000.0;151498.6;17.732089555379535;-1163801.0;23.631546711969573;-1.901712e-05
11:12:38;-475;-475.0232;6.802310153137849e-11;2.1611610927425172e+20;6.697797205268374e-11;2000.0;146134.5;54.70623821832387;-1169859.5;61.90910676144504;-1.970315e-05
11:12:53;-500;-500.055;6.765865518916855e-11;2.1845061783789984e+20;6.670637160263248e-11;2000.0;140529.1;18.184045204519254;-1176161.0;21.724410233651913;-2.055107e-05
11:13:07;-525;-525.0883;6.729940224928859e-11;2.207890782003881e+20;6.643520695495519e-11;2000.0;134860.8;11.828059857812693;-1182439.5;12.873907720657314;-2.124863e-05
11:13:22;-550;-550.0695;6.695571640260839e-11;2.2306153044043258e+20;6.617388772775229e-11;2000.0;129185.85;9.71680888975388;-1188509.0;15.409412707822447;-2.202027e-05
11:13:36;-575;-575.0227;6.661108999056441e-11;2.2537561219213866e+20;6.591063174193027e-11;2000.0;123156.4;13.813109715049682;-1194658.0;11.653325705565772;-2.281599e-05
11:13:51;-600;-599.9987;6.626221247376879e-11;2.2775511250167972e+20;6.564271309154878e-11;2000.0;116667.9;12.081990730008032;-1200948.0;12.934450123604018;-2.361984e-05
11:14:05;-625;-625.028;6.592576243764704e-11;2.3008572644746202e+20;6.538510766733679e-11;2000.0;109762.9;12.265785747354306;-1207077.0;10.077201992616798;-2.44151e-05
11:14:19;-650;-650.0566;6.558711651556975e-11;2.32467863460705e+20;6.512656793142857e-11;2000.0;102030.55;9.7166030586826;-1213309.5;10.160585613044162;-2.50611e-05
11:14:34;-675;-675.0695;6.528852327480808e-11;2.345990821846617e+20;6.489959130585742e-11;2000.0;94355.91500000001;45.407824917628545;-1218858.5;27.823326544466244;-2.587609e-05
11:14:48;-700;-700.0504;6.500896294906273e-11;2.36621129936958e+20;6.468759297045064e-11;2000.0;86279.785;11.443199454261036;-1224100.0;7.516648189186453;-2.668579e-05
11:15:03;-725;-725.0178;6.477396484606347e-11;2.383411538513174e+20;6.451035476314937e-11;2000.0;78533.68;10.059648602212787;-1228541.0;10.461835403025608;-2.741182e-05
11:15:17;-750;-749.988;6.458044025810897e-11;2.3977174129604808e+20;6.436466042834997e-11;2000.0;71346.19499999999;13.44600214747878;-1232222.5;14.981238266578634;-2.809447e-05
11:15:32;-775;-775.0091;6.443569529154084e-11;2.408501725323996e+20;6.425510920575629e-11;2000.0;65471.444999999985;14.768651724175804;-1234990.5;11.799894067321112;-2.905077e-05
11:15:46;-800;-800.0157;6.43312018635038e-11;2.4163323577643034e+20;6.417673609934988e-11;2000.0;60687.015;26.08857534918302;-1236996.5;14.954514368577803;-2.976425e-05
11:16:00;-825;-825.0436;6.42454285204091e-11;2.4227887006450683e+20;6.411179842001954e-11;2000.0;56549.8;14.349156769650197;-1238648.0;12.033287165193057;-3.050696e-05
11:16:15;-850;-850.0219;6.418205728333647e-11;2.4275754252024136e+20;6.406364844223789e-11;2000.0;53304.36;14.926468771950182;-1239871.0;12.18400590938793;-3.125156e-05
11:16:29;-875;-874.9857;6.413811293191953e-11;2.4309030807287267e+20;6.402979789404314e-11;2000.0;51030.2;39.217971645662615;-1240720.5;11.607648340641614;-3.203985e-05
11:16:43;-900;-899.9495;6.40957258326126e-11;2.4341193014439353e+20;6.39978830245072e-11;2000.0;48544.8;12.256743042097282;-1241541.0;14.228492541376264;-3.274969e-05

File: Data/HighFluenceIrrNeutron2023/CV_onPCB/N8740_2_UR1_6e15_1800min_CV.csv
time (11.10.2024);set voltage (V);real voltage (V);serial capacitance;1/serial capacitance^2;parallel capacitance;LCR frequency (Hz);r;delta r;x;delta x;sample current
11:24:33;-25;-25.04106;8.198040746726132e-11;1.4879209369038432e+20;6.976509577470111e-11;2000.0;406175.05;30.271808254546013;-970688.9;63.38568055957119;-2.976788e-06
11:24:52;-50;-50.07595;8.023174133862885e-11;1.553486786605588e+20;7.094941814649247e-11;2000.0;358754.9;43.97174661074995;-991845.25;109.15200124138815;-4.668669e-06
11:25:12;-75;-75.10324;7.87076730510604e-11;1.6142316350498796e+20;7.132637881205066e-11;2000.0;325247.7;20.151066969269895;-1011051.0;47.370349375954575;-5.957861e-06
11:25:31;-100;-100.0758;7.742901008851657e-11;1.6679867104353596e+20;7.136905318347582e-11;2000.0;299478.9;7.471914078735112;-1027747.5;11.199888392301057;-7.140901e-06
11:25:51;-125;-125.024;7.629879775808608e-11;1.7177684045257585e+20;7.122773159716722e-11;2000.0;278289.95;11.21683444649158;-1042971.5;12.35465499315946;-3.218155e-05
11:26:11;-150;-150.0135;7.538883043269209e-11;1.759486700184454e+20;7.103376583128363e-11;2000.0;261365.35;20.303604975471714;-1055560.5;43.94584735785623;-9.042846e-06
11:26:31;-175;-175.0383;7.45336665312764e-11;1.80009335214426e+20;7.076500233642981e-11;2000.0;246389.45;156.59424438656742;-1067671.5;136.99137746588286;-0.0001537179
11:26:51;-200;-200.0705;7.377851699907859e-11;1.8371311342069632e+20;7.048454072499868e-11;2000.0;233170.45;25.160035274220107;-1078599.5;50.56913584391175;-1.086555e-05
11:27:10;-225;-225.0831;7.311095389577424e-11;1.870833333942943e+20;7.019721035468597e-11;2000.0;221755.0;27.264720794462576;-1088448.0;50.01799676116587;-1.174736e-05
11:27:29;-250;-250.0583;7.247360844606445e-11;1.9038828834150508e+20;6.988530656836311e-11;2000.0;211312.3;24.989807922431098;-1098020.0;35.62302626111375;-1.250408e-05
11:27:48;-275;-275.0316;7.184559256525955e-11;1.9373127550576558e+20;6.954290188648208e-11;2000.0;201549.35;19.023574190987343;-1107618.0;28.780201528133883;-1.332546e-05
11:28:08;-300;-300.0097;7.13202932720794e-11;1.9659558444491545e+20;6.924694559332732e-11;2000.0;193069.1;23.803875734846205;-1115776.0;29.811071768723778;-1.409238e-05
11:28:27;-325;-325.0421;7.085516527323038e-11;1.9918515560225787e+20;6.897216740813236e-11;2000.0;185569.5;19.053805394198818;-1123100.5;29.592862315092127;-1.494161e-05
11:28:47;-350;-350.0546;7.037306207798824e-11;2.019236104850931e+20;6.866869337894926e-11;2000.0;178150.1;19.757897155314883;-1130794.5;20.229619373581897;-1.575781e-05
11:29:06;-375;-375.0856;6.996885816123918e-11;2.042633389669161e+20;6.84077402080739e-11;2000.0;171810.85;32.4613058116891;-1137327.0;48.86767847974773;-1.652033e-05
11:29:26;-400;-400.0614;6.955577163510437e-11;2.066967528942775e+20;6.812828951619561e-11;2000.0;165606.95;21.844275565923443;-1144081.5;28.401364403845108;-1.735791e-05
11:29:45;-425;-425.0342;6.914663283600369e-11;2.091500279153968e+20;6.78425338549852e-11;2000.0;159559.75;14.117343057388668;-1150851.0;17.347910537007042;-1.811542e-05
11:30:04;-450;-449.9875;6.877459834846501e-11;2.1141893195062313e+20;6.757621797219917e-11;2000.0;154085.75;39.6577782408445;-1157076.5;57.53379441684687;-1.892854e-05
11:30:24;-475;-475.0215;6.83860294417722e-11;2.1382831919230547e+20;6.729291218905709e-11;2000.0;148310.35;17.711899248810102;-1163651.0;19.247077700264004;-1.968125e-05
11:30:43;-500;-500.0523;6.802036876104858e-11;2.161334748829897e+20;6.701970960396087e-11;2000.0;142952.9;25.092120277090974;-1169906.5;33.160782560126655;-2.058049e-05
11:31:03;-525;-525.0865;6.765376591796927e-11;2.1848219340191308e+20;6.674223451318147e-11;2000.0;137462.3;32.547741857154996;-1176246.0;43.86000455996328;-2.132375e-05
11:31:22;-550;-550.0675;6.725284895259332e-11;2.2109485013618947e+20;6.643675454661326e-11;2000.0;131143.1;18.429175239277527;-1183258.0;20.68332661831747;-2.204865e-05
11:31:42;-575;-575.0226;6.689582862585791e-11;2.234610961236654e+20;6.616211044297004e-11;2000.0;125271.15;22.06504871963803;-1189573.0;21.518596608515157;-2.293842e-05
11:32:01;-600;-599.9985;6.653409441063882e-11;2.258975390875715e+20;6.588382142678247e-11;2000.0;118824.05;32.26278622499922;-1196040.5;31.894160907601883;-2.387714e-05
11:32:21;-625;-625.0253;6.615702321010399e-11;2.284799467663016e+20;6.559409186184101e-11;2000.0;111431.9;24.597957232258132;-1202857.5;19.759491390215487;-2.446778e-05
11:32:40;-650;-650.0543;6.582514963409357e-11;2.307896295002705e+20;6.533894297883315e-11;2000.0;104285.2;21.592313447150588;-1208922.0;11.86591757935306;-2.541347e-05
11:32:59;-675;-675.0674;6.54978289849429e-11;2.3310210216935303e+20;6.508949323470716e-11;2000.0;96231.32999999999;22.941790579638994;-1214963.5;21.239997645950904;-2.624697e-05
11:33:19;-700;-700.0469;6.521006415991451e-11;2.3516394926957484e+20;6.487019203699077e-11;2000.0;88330.49999999999;19.8735427138703;-1220325.0;16.99264546796643;-2.711677e-05
11:33:38;-725;-725.017;6.495929225422573e-11;2.3698312986054237e+20;6.467965951952162e-11;2000.0;80548.785;16.81747792476621;-1225036.0;12.336936410632909;-2.785887e-05
11:33:57;-750;-749.9871;6.475741364599377e-11;2.3846300356783437e+20;6.452623576337357e-11;2000.0;73553.885;18.24828659765044;-1228855.0;10.5;-2.86618e-05
11:34:17;-775;-775.0071;6.460340387945106e-11;2.3960131532553283e+20;6.44085817094102e-11;2000.0;67745.74999999999;47.70830037844574;-1231784.5;22.720860459058322;-2.981024e-05
11:34:36;-800;-800.012;6.447187290418046e-11;2.4057994804074096e+20;6.430943560883705e-11;2000.0;62033.369999999995;23.277084332020582;-1234297.5;16.894895678872953;-3.03313e-05
11:34:55;-825;-825.04;6.436812127438667e-11;2.4135612971348587e+20;6.423013830449843e-11;2000.0;57301.05499999999;17.262260099708644;-1236287.0;15.876082640248507;-3.104181e-05
11:35:15;-850;-850.0184;6.429388323878219e-11;2.419138234970431e+20;6.417334432267168e-11;2000.0;53642.22500000001;13.349020329222592;-1237714.5;11.714841014712917;-3.176258e-05
11:35:34;-875;-874.985;6.423790863037463e-11;2.42335597225732e+20;6.413017974614901e-11;2000.0;50773.090000000004;16.15980955952144;-1238793.0;10.726136303441235;-3.254731e-05
11:35:53;-900;-899.9488;6.419326638668087e-11;2.4267277173467375e+20;6.409569321834507e-11;2000.0;48367.255;15.472500565519212;-1239654.5;10.87370681966366;-3.327e-05

File: Data/HighFluenceIrrNeutron2023/CV_onPCB/N8740_2_UR1_6e15_41000min_CV.csv
time (28.01.2025);set voltage (V);real voltage (V);serial capacitance;1/serial capacitance^2;parallel capacitance;LCR frequency (Hz);r;delta r;x;delta x;sample current
16:00:17;-25;-25.03833;8.588613912641876e-11;1.3556695446595194e+20;7.172458950583614e-11;2000.0;411707.15;14.459127739943373;-926546.15;39.55099714292927;-2.30416e-06
16:00:36;-50;-50.07106;8.372186723155052e-11;1.4266655963956442e+20;7.295944687542839e-11;2000.0;365061.0;7.058328414008518;-950498.05;15.932902277990658;-3.390796e-06
16:00:55;-75;-75.09896;8.200748874996561e-11;1.48693838872725e+20;7.33350589758186e-11;2000.0;333696.15;7.513413006084518;-970368.35;12.91825742892593;-4.213729e-06
16:01:15;-100;-100.0747;8.060589393459632e-11;1.5390984559995758e+20;7.337418916284158e-11;2000.0;309936.0;17.770903184700543;-987241.35;52.497870194894574;-4.935564e-06
16:01:34;-125;-125.0276;7.938781405816273e-11;1.5866908319869154e+20;7.323084205797117e-11;2000.0;290651.7;8.8769645712935;-1002389.0;18.219495053376207;-5.621458e-06
16:01:53;-150;-150.0091;7.82844088232103e-11;1.6317343175994638e+20;7.297250680215072e-11;2000.0;274258.6;12.62049919773382;-1016517.5;22.736259586836177;-6.253985e-06
16:02:13;-175;-175.0457;7.731744399913107e-11;1.6728038643837675e+20;7.26742723072972e-11;2000.0;260153.5;11.700961498953834;-1029230.5;14.705016150960187;-7.049289e-06
16:02:33;-200;-200.0659;7.63631187868527e-11;1.7148758537719638e+20;7.229881777219106e-11;2000.0;247077.85;15.448345380654844;-1042093.0;18.426882536120967;-1.847886e-05
16:02:53;-225;-225.0902;7.55657249891369e-11;1.7512586492080377e+20;7.19444692588185e-11;2000.0;236263.25;13.866123286629177;-1053089.5;21.58095224961123;-8.025938e-06
16:03:13;-250;-250.0597;7.480143718255982e-11;1.7872286413793208e+20;7.157624471809626e-11;2000.0;225825.8;59.5722082854077;-1063849.5;63.32248810651709;-6.166066e-05
16:03:33;-275;-275.0392;7.409492845715328e-11;1.821474241144207e+20;7.119309099812545e-11;2000.0;216829.95;13.30760590790094;-1073993.5;14.0761322812767;-9.195021e-06
16:03:53;-300;-300.0057;7.342402433823335e-11;1.8549133691851886e+20;7.081547191977607e-11;2000.0;208011.65;10.790568798724191;-1083807.0;16.46359620496081;-0.0001622569
16:04:13;-325;-325.0385;7.281679611102002e-11;1.885979063554404e+20;7.045421300910495e-11;2000.0;200123.75;10.473508247001096;-1092845.0;11.236102527122116;-1.03268e-05
16:04:32;-350;-350.0514;7.225762919339807e-11;1.9152813681851934e+20;7.010679041940925e-11;2000.0;192899.15;12.663189764036549;-1101302.0;17.12600362022617;-1.091512e-05
16:04:51;-375;-375.0817;7.171974833837302e-11;1.9441173946456972e+20;6.975871066028388e-11;2000.0;186035.2;11.212180876172129;-1109561.5;11.984886315689439;-1.147976e-05
16:05:10;-400;-400.0596;7.118965699499758e-11;1.9731777024051665e+20;6.940348017825143e-11;2000.0;179326.65;11.418028507583962;-1117823.5;15.334193816435214;-1.204152e-05
16:05:30;-425;-425.0319;7.068265963365863e-11;2.0015859073996964e+20;6.90550727937816e-11;2000.0;172842.9;13.180459020838386;-1125841.5;16.557098175706997;-1.261749e-05
16:05:49;-450;-449.9861;7.018988965861181e-11;2.0297889346537714e+20;6.870997016207332e-11;2000.0;166389.05;11.493362214774232;-1133745.5;16.332100293593594;-1.313689e-05
16:06:08;-475;-475.0191;6.969838728322913e-11;2.058517395835938e+20;6.835921498234634e-11;2000.0;159803.8;9.762325542615345;-1141740.5;16.30145699009754;-1.36814e-05
16:06:29;-500;-500.0496;6.923579072164612e-11;2.086117118922389e+20;6.802629158754252e-11;2000.0;153258.25;10.209768606584579;-1149369.0;11.020435563080072;-1.424551e-05
16:06:49;-525;-525.0838;6.879466460968954e-11;2.1129561515495575e+20;6.770572617717148e-11;2000.0;146698.05;10.44281451525402;-1156739.0;10.461835403025608;-1.482851e-05
16:07:08;-550;-550.0641;6.837416026418086e-11;2.1390256322161472e+20;6.739770930721711e-11;2000.0;140087.95;15.791370269865755;-1163853.0;16.43319810627256;-1.541031e-05
16:07:27;-575;-575.0204;6.795148252247169e-11;2.1657191031600647e+20;6.708460819522668e-11;2000.0;133124.45;11.528329237144472;-1171092.5;17.027551203857822;-1.599331e-05
16:07:47;-600;-599.9959;6.75400742692384e-11;2.1921836396643493e+20;6.67768024469046e-11;2000.0;125966.6;18.2538215176987;-1178226.0;17.18138527593162;-1.654541e-05
16:08:06;-625;-625.024;6.713766742424429e-11;2.2185412249478686e+20;6.647230045236162e-11;2000.0;118586.2;12.520702855670685;-1185288.0;11.126544836560898;-1.712589e-05
16:08:26;-650;-650.0512;6.67603518712433e-11;2.2436895537020466e+20;6.61847778097036e-11;2000.0;111158.6;24.088316670120392;-1191987.0;26.458458004955617;-1.770194e-05
16:08:45;-675;-675.0631;6.638733673952378e-11;2.2689739363681947e+20;6.589709085802595e-11;2000.0;103390.05;15.884815862955419;-1198684.5;11.279960106312432;-1.828065e-05
16:09:04;-700;-700.0438;6.60347922185903e-11;2.2932656644554657e+20;6.562297749910726e-11;2000.0;95464.14499999999;17.26217030822024;-1205084.0;15.912259424732868;-1.88259e-05
16:09:24;-725;-725.0125;6.5696004367171e-11;2.3169789429726347e+20;6.535663326800843e-11;2000.0;87285.83500000002;9.410407204260608;-1211298.5;10.983510367819571;-1.935459e-05
16:09:43;-750;-749.9839;6.538314941522427e-11;2.339205238121628e+20;6.510863236666336e-11;2000.0;79029.57999999999;11.975204799919007;-1217094.5;12.358701388090903;-1.986167e-05
16:10:03;-775;-775.0038;6.510144838222725e-11;2.359493026998791e+20;6.488327074994596e-11;2000.0;70882.37;11.210809738818867;-1222361.0;10.485704554296769;-2.037654e-05
16:10:23;-800;-800.0112;6.485531503337217e-11;2.3774361030988264e+20;6.468438900149554e-11;2000.0;63073.79;10.18710189406195;-1227000.0;8.031189202104505;-2.091306e-05
16:10:42;-825;-825.0368;6.46459401627879e-11;2.3928610925430558e+20;6.451327390685241e-11;2000.0;55821.895;11.046839989336432;-1230974.0;9.338094023943002;-2.144426e-05
16:11:01;-850;-850.0164;6.447291759425872e-11;2.40572151605962e+20;6.436971414410933e-11;2000.0;49421.86499999999;9.563274217024254;-1234277.5;9.404121436902013;-2.195225e-05
16:11:21;-875;-874.9807;6.434243711470846e-11;2.415488568439636e+20;6.426072610381309e-11;2000.0;44102.185;10.846776652535974;-1236780.5;12.1547315889739;-2.2472e-05
16:11:41;-900;-899.9468;6.42454285204091e-11;2.4227887006450683e+20;6.41788281579318e-11;2000.0;39901.59999999999;13.425522336207074;-1238648.0;11.588787684654507;-2.301076e-05
