Repository: aimaax/PENGUIN

# PENGUIN :penguin:  

> **NOTE!!** Google ID and GitLab repo for CERN organization is hidden and the create database function won't work properly in this version. Plotting is still possible with the saved database and data stored in this repo.  

A Python-based environment for GUI-driven analysis for IV, CV, and TCT measurements obtained with [Particulars Setup]() at CERN for CMS HGCAL silicon diodes. Used to plot data for individual diodes, but also to analyse Current Volume Normalization, Saturation Voltage, Charge Collection, and Charge Collection Efficiency.

---

File: Data/HighFluenceIrrNeutron2023/CV_onPCB/N8740_2_UR1_6e15_63000min_CV.csv
time (26.02.2025);set voltage (V);real voltage (V);serial capacitance;1/serial capacitance^2;parallel capacitance;LCR frequency (Hz);r;delta r;x;delta x;sample current
08:13:33;-25;-25.04105;8.665796924562287e-11;1.3316282040537843e+20;7.16560884585298e-11;2000.0;420172.8;22.489397501934107;-918293.75;77.75271297517534;-1.933442e-06
08:13:53;-50;-50.07506;8.47483948582221e-11;1.3923135100156145e+20;7.307402883522033e-11;2000.0;375313.15;32.71072263035472;-938985.0;131.4585295825265;-2.824953e-06
08:14:12;-75;-75.10526;8.319311938837384e-11;1.444858051494747e+20;7.362247401025931e-11;2000.0;344880.1;17.4802602955448;-956539.1;59.84746861814626;-3.51721e-06
08:14:31;-100;-100.079;8.195515870814637e-11;1.4888378759937645e+20;7.383934744798436e-11;2000.0;321911.05;21.85766170019108;-970987.95;80.78528563420444;-4.142846e-06
08:14:51;-125;-125.0298;8.075417699837058e-11;1.5334513747221316e+20;7.378590522360369e-11;2000.0;302831.45;10.152210350460633;-985428.55;37.33091714651543;-4.686945e-06
08:15:10;-150;-150.01;7.973895888548254e-11;1.5727470455943214e+20;7.365823756717094e-11;2000.0;286738.8;13.86066376476971;-997974.8;39.83764551275589;-5.23978e-06
08:15:30;-175;-175.0463;7.878875669703203e-11;1.610910845591796e+20;7.343969534529939e-11;2000.0;272583.3;39.036783935155306;-1010010.5;132.6602333029759;-5.742355e-06
08:15:49;-200;-200.0749;7.79723330968166e-11;1.6448221324738046e+20;7.321176136264592e-11;2000.0;260248.8;22.92014397860537;-1020586.0;76.6531147442816;-6.301138e-06
08:16:09;-225;-225.0897;7.715507231791816e-11;1.679852053789458e+20;7.290737085034501e-11;2000.0;248952.75;13.61302225811741;-1031396.5;41.95995114391817;-6.814633e-06
08:16:28;-250;-250.0607;7.63996289785835e-11;1.7132372205279422e+20;7.259494372933415e-11;2000.0;238454.25;19.359994189048713;-1041595.0;39.341453963980534;-1.453171e-05
08:16:48;-275;-275.0367;7.573955875493807e-11;1.743229066337077e+20;7.228727526027349e-11;2000.0;229609.4;11.332343093994286;-1050672.5;27.954203619491647;-7.843987e-06
08:17:08;-300;-300.0063;7.504197226333769e-11;1.7757896506694278e+20;7.193126864142931e-11;2000.0;220524.25;18.414786857305735;-1060439.5;36.75238087525759;-5.370668e-05
08:17:28;-325;-325.0419;7.439524740239187e-11;1.8067980587402468e+20;7.157187972803048e-11;2000.0;212450.35;19.148273420859642;-1069658.0;48.75756351582798;-8.847225e-06
08:17:48;-350;-350.0647;7.38219779463495e-11;1.834968635758727e+20;7.123641757346638e-11;2000.0;205367.05;15.886546981644567;-1077964.5;37.2791831992065;-9.419048e-06
08:18:08;-375;-375.0862;7.326718840977866e-11;1.8628631332112718e+20;7.090689020164781e-11;2000.0;198161.75;16.44154417930384;-1086127.0;32.10996729988992;-0.0001744647
08:18:28;-400;-400.0626;7.272190485350309e-11;1.8909041184009945e+20;7.056093065038017e-11;2000.0;191499.45;14.763718196985474;-1094271.0;34.848959812310035;-1.044173e-05
08:18:47;-425;-425.0331;7.222188883388317e-11;1.9171774632158065e+20;7.023585356446479e-11;2000.0;185282.9;18.010260964239244;-1101847.0;33.20466834648405;-1.098218e-05
08:19:07;-450;-449.986;7.17107647927956e-11;1.94460452265887e+20;6.989025573921691e-11;2000.0;179099.3;40.34136214854426;-1109700.5;87.14779113666623;-1.147901e-05
08:19:26;-475;-475.0215;7.125228349062012e-11;1.969710616384537e+20;6.957705536163978e-11;2000.0;173298.7;15.789411008647539;-1116841.0;27.40346693394834;-1.209232e-05
08:19:45;-500;-500.0543;7.07962262276838e-11;1.995169436188554e+20;6.925864964102954e-11;2000.0;167479.4;12.81803417065191;-1124035.5;19.627467997681208;-1.267567e-05
08:20:05;-525;-525.088;7.033745154839029e-11;2.0212812249921585e+20;6.893087834734474e-11;2000.0;161613.55;21.17338836842134;-1131367.0;38.87222658917289;-1.323331e-05
08:20:24;-550;-550.0676;6.990739176523765e-11;2.046226958426562e+20;6.862161290915087e-11;2000.0;155818.75;14.142113526626774;-1138327.0;31.049154577862502;-1.384114e-05
08:20:44;-575;-575.0212;6.946654626982795e-11;2.0722807159195504e+20;6.829859478783137e-11;2000.0;149803.15;25.841659679672272;-1145551.0;38.22891575757806;-1.438725e-05
08:21:04;-600;-599.9955;6.901108136199115e-11;2.0997245924421114e+20;6.796107089908949e-11;2000.0;143330.3;26.305617270841598;-1153111.5;43.538919371063855;-1.490874e-05
08:21:23;-625;-625.0239;6.857797570992927e-11;2.1263300515543515e+20;6.763701269947112e-11;2000.0;136867.25;16.74632422354231;-1160394.0;29.4057817444121;-1.549907e-05
08:21:43;-650;-650.054;6.817794816747538e-11;2.151355326941881e+20;6.733536203669437e-11;2000.0;130566.5;26.347153546445963;-1167202.5;34.84878046646683;-1.607072e-05
08:22:02;-675;-675.0681;6.778781479653441e-11;2.1761896051504962e+20;6.703856801935009e-11;2000.0;124104.8;26.263053897062317;-1173920.0;31.61486991907447;-1.659228e-05
08:22:21;-700;-700.0474;6.737632630376248e-11;2.2028521292202525e+20;6.671990629493697e-11;2000.0;117151.0;9.903282284172253;-1181089.5;13.918961886577604;-1.714461e-05
08:22:41;-725;-725.0144;6.700589292184419e-11;2.2272758188689585e+20;6.643126974130699e-11;2000.0;110454.25;15.867242198945599;-1187619.0;11.681181447096865;-1.772883e-05
08:23:01;-750;-749.9831;6.665748460596885e-11;2.2506199171667958e+20;6.615666817816656e-11;2000.0;103870.85;27.73709384560682;-1193826.5;21.843477287281893;-1.830242e-05
08:23:21;-775;-775.0054;6.629461599131234e-11;2.2753252238461587e+20;6.586734054694931e-11;2000.0;96678.69499999999;21.732652248402484;-1200361.0;16.215733100911596;-1.884183e-05
08:23:40;-800;-800.0125;6.597066006824232e-11;2.2977265428190216e+20;6.560710964438455e-11;2000.0;89793.765;12.102934096738734;-1206255.5;15.644088340328432;-1.949954e-05
08:23:59;-825;-825.0413;6.565240045272364e-11;2.320057669748874e+20;6.534877649022307e-11;2000.0;82620.69;19.022556216239916;-1212103.0;14.69863939281456;-2.006333e-05
08:24:19;-850;-850.0186;6.534800812478407e-11;2.341721758380808e+20;6.509982234112894e-11;2000.0;75189.35;15.488170485890176;-1217749.0;11.508692367076288;-2.052731e-05
08:24:38;-875;-874.9817;6.507363256266658e-11;2.36151059561427e+20;6.487366642449994e-11;2000.0;67893.64;16.572001086169756;-1222883.5;12.634773444743677;-2.113662e-05
08:24:57;-900;-899.9468;6.48372430389799e-11;2.37876160670441e+20;6.467652972597761e-11;2000.0;61181.225;24.373692657248416;-1227342.0;17.256882684888367;-2.178019e-05

File: Data/HighFluenceIrrNeutron2023/CV_onPCB/N8740_2_UR1_6e15_97000min_CV.csv
time (10.04.2025);set voltage (V);real voltage (V);serial capacitance;1/serial capacitance^2;parallel capacitance;LCR frequency (Hz);r;delta r;x;delta x;sample current
14:40:17;-25;-25.03609;8.977080254121904e-11;1.2408799990594804e+20;7.234484848282433e-11;2000.0;435060.35;11.394357156066329;-886451.6;41.83386188245116;-1.656379e-06
14:40:36;-50;-50.06917;8.787306206543888e-11;1.2950557945521296e+20;7.41138377484035e-11;2000.0;390195.0;11.795550008371801;-905595.75;46.36301731984233;-2.423887e-06
14:40:55;-75;-75.09776;8.635194575947547e-11;1.3410832682120295e+20;7.492736626659809e-11;2000.0;359847.0;6.794850991743674;-921548.1;19.416474963288263;-3.00999e-06
14:41:15;-100;-100.0737;8.499032699240744e-11;1.3843981163126997e+20;7.526108081247497e-11;2000.0;336647.2;6.021876783860659;-936312.1;21.34547961513163;-3.529153e-06
14:41:34;-125;-125.0271;8.382616289026759e-11;1.4231177192559043e+20;7.538480606177926e-11;2000.0;317668.95;5.5400699454068265;-949315.45;26.196800854302797;-4.023114e-06
14:41:53;-150;-150.0064;8.274345111872293e-11;1.4606048501348416e+20;7.534274535379228e-11;2000.0;301420.2;6.014815042875382;-961737.4;29.31248880596802;-4.502956e-06
14:42:12;-175;-175.0437;8.175258490762931e-11;1.4962253662432494e+20;7.520673273810752e-11;2000.0;287172.85;6.026721745692262;-973393.95;18.741994957848004;-4.979481e-06
14:42:32;-200;-200.0732;8.08284986756246e-11;1.5306326589717882e+20;7.499927829234872e-11;2000.0;274474.7;6.4335449015297925;-984522.45;15.90227578052902;-5.431507e-06
14:42:52;-225;-225.0874;7.994765718037281e-11;1.5645466498117396e+20;7.47305733887224e-11;2000.0;262996.0;5.856193302820527;-995369.65;18.21884669785659;-5.891434e-06
14:43:12;-250;-250.0639;7.913644414274019e-11;1.596786807226318e+20;7.443930906416952e-11;2000.0;252597.45;6.667261431802415;-1005573.0;8.663140308225419;-6.350004e-06
14:43:31;-275;-275.0376;7.836122694257202e-11;1.628536682052847e+20;7.41165979008815e-11;2000.0;243025.05;7.593903805026765;-1015521.0;13.321035995747476;-6.942103e-06
14:43:51;-300;-300.0041;7.762580359203668e-11;1.6595402183594187e+20;7.37842184915638e-11;2000.0;233914.7;7.864826762237042;-1025142.0;16.57709262808168;-1.267507e-05
14:44:10;-325;-325.0496;7.698995465492755e-11;1.6870652203093033e+20;7.347160337644126e-11;2000.0;226186.1;8.053539594488875;-1033608.5;20.655205155117677;-7.722638e-06
14:44:30;-350;-350.0529;7.630241911278858e-11;1.717605355931909e+20;7.310334253731726e-11;2000.0;218170.25;9.031299740347453;-1042922.0;8.59069263796581;-4.88532e-05
14:44:51;-375;-375.0895;7.570180413076687e-11;1.7449682949033565e+20;7.275737308046975e-11;2000.0;211468.7;7.237091957409411;-1051196.5;16.511738248894332;-8.677474e-06
14:45:11;-400;-400.0581;7.508130280855987e-11;1.773929680760813e+20;7.238848852199058e-11;2000.0;204421.6;14.325746053870978;-1059884.0;25.103784575238848;-0.0001303094
14:45:31;-425;-425.0408;7.453855352015492e-11;1.7998573199865188e+20;7.204653197690698e-11;2000.0;198553.95;6.279122152020933;-1067601.5;14.650511936447819;-9.714596e-06
14:45:51;-450;-449.9851;7.399530289332657e-11;1.8263823245380544e+20;7.16970543462286e-11;2000.0;192545.7;224.43860073525673;-1075439.5;210.1517011589485;-0.0001873348
14:46:11;-475;-475.0175;7.344035485235572e-11;1.8540885278255078e+20;7.132787611036486e-11;2000.0;186475.55;9.53427370070736;-1083566.0;13.572030061858836;-1.07329e-05
14:46:30;-500;-500.0499;7.292322707532432e-11;1.880477933149458e+20;7.097223977216481e-11;2000.0;180928.6;9.372939773624923;-1091250.0;12.82575533838066;-1.124326e-05
14:46:49;-525;-525.0828;7.245391163487429e-11;1.9049181765589834e+20;7.06458534286056e-11;2000.0;175707.85;6.367210927871011;-1098318.5;9.441265804964925;-1.183054e-05
14:47:08;-550;-550.0653;7.198678862589578e-11;1.9297204545638557e+20;7.031261003964685e-11;2000.0;170577.45;7.054599563405423;-1105445.5;17.153352442015525;-1.24144e-05
14:47:28;-575;-575.0197;7.151530132412449e-11;1.9552489183592507e+20;6.996973890456525e-11;2000.0;165378.6;10.546421193940626;-1112733.5;11.231095227091613;-1.301745e-05
14:47:47;-600;-599.9957;7.105391496112597e-11;1.9807240564558555e+20;6.963005942443544e-11;2000.0;160153.6;8.82989241157558;-1119959.0;10.461835403025608;-1.361785e-05
14:48:06;-625;-625.0244;7.060505212673439e-11;2.005988523347954e+20;6.929549564742254e-11;2000.0;154940.15;9.112978382504812;-1127079.0;9.82089608946149;-1.424106e-05
14:48:25;-650;-650.0521;7.016386626468054e-11;2.0312948890873348e+20;6.896399257866272e-11;2000.0;149600.55;10.513675617974906;-1134166.0;15.352524222420232;-1.485958e-05
14:48:45;-675;-675.0634;6.972825143795883e-11;2.0567544743257575e+20;6.863201448343639e-11;2000.0;144234.85;11.435312632368213;-1141251.5;12.515490401897962;-1.550179e-05
14:49:04;-700;-700.0449;6.931213623337598e-11;2.0815240426120816e+20;6.831327242020444e-11;2000.0;138829.4;11.728469635890269;-1148103.0;19.546099355114308;-1.614122e-05
14:49:23;-725;-725.0119;6.890492545246611e-11;2.106199307346703e+20;6.799818883175159e-11;2000.0;133361.9;9.271704266206942;-1154888.0;12.157302332343306;-1.683294e-05
14:49:42;-750;-749.9827;6.850199972793536e-11;2.1310493182151898e+20;6.768239101309918e-11;2000.0;127835.75;9.768028204299984;-1161681.0;9.510520490488414;-1.751673e-05
14:50:02;-775;-775.0023;6.810568231168512e-11;2.155923286960921e+20;6.736886948798731e-11;2000.0;122195.65;10.712206822125868;-1168441.0;9.189668111526117;-1.818663e-05
14:50:21;-800;-800.0099;6.770928628243334e-11;2.181240375743213e+20;6.705144636199573e-11;2000.0;116412.05;8.323603486471468;-1175281.5;9.981858544379397;-1.882893e-05
14:50:40;-825;-825.0381;6.732852724188587e-11;2.205981015168911e+20;6.674390820906813e-11;2000.0;110616.95;12.073830171076619;-1181928.0;11.631852818876277;-1.950535e-05
14:50:59;-850;-850.0155;6.694695731718049e-11;2.2311990330438258e+20;6.643169527049656e-11;2000.0;104685.3;8.459048409839017;-1188664.5;10.87370681966366;-2.011761e-05
14:51:18;-875;-874.98;6.658478286541855e-11;2.255537356439898e+20;6.613312900325698e-11;2000.0;98766.22999999998;11.121499674054801;-1195130.0;12.44989959798873;-2.075518e-05
14:51:37;-900;-899.9456;6.623097061745626e-11;2.2797003221853664e+20;6.583920309302403e-11;2000.0;92683.185;10.356805190308625;-1201514.5;9.232415718543008;-2.139983e-05

File: Data/HighFluenceIrrNeutron2023/CV_onPCB/N8740_2_UR2_6e15_6d_CV.csv
time (04.10.2023);set voltage (V);real voltage (V);serial capacitance;1/serial capacitance^2;parallel capacitance;LCR frequency (Hz);r;delta r;x;delta x;sample current
08:28:17;-25;-25.04418;7.924203604526625e-11;1.592534129521796e+20;6.893230435277479e-11;2000.0;388371.0;585.0792638608891;-1004233.05;1113.497847943587;-4.551471e-06
08:28:31;-50;-50.07187;7.725660584961925e-11;1.6754395059990757e+20;6.979004256111718e-11;2000.0;336913.3;297.4068686160425;-1030041.0;547.9598069201792;-4.161446e-05
08:28:46;-75;-75.10311;7.556802125804876e-11;1.751152220599011e+20;6.982028574793631e-11;2000.0;302141.0;412.9234008868957;-1053057.5;788.0469132608794;-8.400252e-06
08:29:00;-100;-97.89066;7.544297043708416e-11;1.756962291694489e+20;7.028140196289411e-11;2000.0;285852.5;512.3929278395634;-1054803.0;455.8229371148406;-9.999969e-05
08:29:14;-125;-125.0279;7.375092705576136e-11;1.838505918949823e+20;6.968746079398388e-11;2000.0;260551.55;283.1487989997485;-1079003.0;524.5570035753979;-1.1094e-05
08:29:28;-150;-150.0077;7.33271057180905e-11;1.8598199981834728e+20;6.969291514607913e-11;2000.0;247819.3;307.9471634875048;-1085239.5;563.5913745791361;-1.245476e-05
08:29:43;-175;-175.0403;7.215080845468574e-11;1.9209567923727935e+20;6.913487378767285e-11;2000.0;230362.25;169.24148242969275;-1102932.5;289.0232473348814;-1.312798e-05
08:29:57;-200;-200.0701;7.166833343850758e-11;1.9469078168819594e+20;6.896257309819979e-11;2000.0;219938.25;329.6488728556492;-1110357.5;550.7067618070438;-1.440754e-05
08:30:11;-225;-225.0829;7.070388634593111e-11;2.000384256044835e+20;6.841927297251255e-11;2000.0;205666.7;254.42685687639187;-1125503.5;399.31395855892634;-1.525303e-05
08:30:25;-250;-250.0612;7.010122323909803e-11;2.0349268745522794e+20;6.808427159260009e-11;2000.0;195383.95;214.60262667311412;-1135179.5;317.9760014529398;-1.592116e-05
08:30:40;-275;-275.0333;7.02099541485208e-11;2.0286289606675336e+20;6.822516001600382e-11;2000.0;193320.05;337.0416255820637;-1133421.5;509.18134048686426;-1.729522e-05
08:30:54;-300;-300.0118;6.96102876969203e-11;2.0637312600271097e+20;6.784988052363301e-11;2000.0;184140.25;326.121425814067;-1143185.5;469.2912075673269;-1.807229e-05
08:31:09;-325;-325.0447;6.904691881648854e-11;2.0975455160221267e+20;6.748248262340166e-11;2000.0;175480.65;441.23827052398804;-1152513.0;606.1209037807556;-1.908421e-05
08:31:23;-350;-350.0562;6.884322878422498e-11;2.1099761118395407e+20;6.736194594437629e-11;2000.0;171411.75;277.10161380800366;-1155923.0;371.35569202585276;-2.147538e-05
08:31:38;-375;-375.0875;6.817064752260841e-11;2.1518161446931313e+20;6.689050377841759e-11;2000.0;161487.85;237.85925749274503;-1167327.5;295.27518944198476;-2.087383e-05
08:31:52;-400;-400.0643;6.825496289811279e-11;2.146503150075339e+20;6.6964207124481e-11;2000.0;161866.35;391.29673059584843;-1165885.5;490.7720830487406;-2.263556e-05
08:32:06;-425;-425.0368;6.75918771194886e-11;2.188824719966753e+20;6.648371525732707e-11;2000.0;151998.6;173.98645636945423;-1177323.0;200.45834978867805;-2.328718e-05
08:32:20;-450;-449.9916;6.725586144915519e-11;2.210750442027029e+20;6.623846245432153e-11;2000.0;146639.35;585.2689478991689;-1183205.0;639.9419895584286;-2.340152e-05
08:32:35;-475;-475.0244;6.721836657553663e-11;2.2132174739251393e+20;6.620790704673892e-11;2000.0;146253.65;477.08023578324844;-1183865.0;515.9115718802981;-2.586986e-05
08:32:49;-500;-500.0544;6.657561926868038e-11;2.2561583122023383e+20;6.573063280278234e-11;2000.0;135523.9;472.48498335925973;-1195294.5;452.9947433469841;-2.604561e-05
08:33:03;-525;-525.0862;6.616516419463526e-11;2.2842372572296954e+20;6.542230246737053e-11;2000.0;128159.8;260.0066883755108;-1202709.5;223.7001061689511;-2.667658e-05
08:33:18;-550;-550.0702;6.583288236564775e-11;2.3073541557632542e+20;6.517077862773883e-11;2000.0;121838.3;218.89029329780703;-1208780.0;174.8156171513289;-2.820469e-05
08:33:33;-575;-575.027;6.543104961130903e-11;2.3357815615476892e+20;6.487003752109245e-11;2000.0;113102.0;248.52666858910735;-1216203.5;172.3416302000187;-2.832844e-05
08:33:47;-600;-600.0019;6.505530575325914e-11;2.3628413110780373e+20;6.459065830164214e-11;2000.0;103749.1;268.6451367510679;-1223228.0;168.19720568428002;-3.037878e-05
08:34:01;-625;-625.0292;6.487273603298333e-11;2.3761593956610536e+20;6.445021804186097e-11;2000.0;99320.37;334.45623428933135;-1226670.5;192.08133043062773;-2.953583e-05
08:34:15;-650;-650.0569;6.463816871597427e-11;2.39343651449515e+20;6.427511515994008e-11;2000.0;92526.26;198.9985296930607;-1231122.0;99.93898138364229;-3.286865e-05
08:34:29;-675;-675.0676;6.440328480619133e-11;2.4109264572879176e+20;6.410311031503461e-11;2000.0;84553.085;236.67391884985958;-1235612.0;105.77239715540156;-3.269601e-05
08:34:44;-700;-700.0496;6.424039777835443e-11;2.4231681784401153e+20;6.398286004846726e-11;2000.0;78590.585;433.29877915100315;-1238745.0;171.88295436139094;-3.429301e-05
08:34:58;-725;-725.0193;6.404179632238696e-11;2.4382205647065802e+20;6.384161057527773e-11;2000.0;69581.09999999999;255.91701516311866;-1242586.5;92.15550716045134;-3.309601e-05
08:35:13;-750;-749.9894;6.39906074001222e-11;2.4421230062836138e+20;6.38014080005009e-11;2000.0;67720.26499999998;263.5886423269215;-1243580.5;84.32222423536987;-3.500743e-05
08:35:27;-775;-775.0108;6.390807444984963e-11;2.4484347522120598e+20;6.374187335522055e-11;2000.0;63582.69500000002;425.7274809355744;-1245186.5;127.83832563046185;-3.757005e-05
08:35:41;-800;-800.0153;6.382629164196121e-11;2.454713298275296e+20;6.368381450329199e-11;2000.0;58972.369999999995;219.41170389247705;-1246782.0;60.79720388307343;-3.677623e-05
08:35:56;-825;-825.0419;6.37860794329028e-11;2.4578092891108088e+20;6.365365539531962e-11;2000.0;56903.105;152.7781920751452;-1247568.0;41.77080320032163;-3.695661e-05
08:36:10;-850;-850.0211;6.375337407383039e-11;2.4603316388624872e+20;6.362887327897012e-11;2000.0;55213.579999999994;133.63656883503097;-1248208.0;32.577599666028185;-3.803149e-05
08:36:24;-875;-874.9867;6.371511564320457e-11;2.4632871914527248e+20;6.360086530963935e-11;2000.0;52935.240000000005;264.56599180544725;-1248957.5;63.41874722824475;-3.663957e-05
08:36:38;-900;-899.9525;6.366462568518665e-11;2.4671958167707815e+20;6.356527333463281e-11;2000.0;49416.395000000004;123.46601728309696;-1249948.0;24.955961211702505;-3.753767e-05

File: Data/HighFluenceIrrNeutron2023/CV_onPCB/N8740_2_UR2_6e15_noadd_CV.csv
time (30.08.2023);set voltage (V);real voltage (V);serial capacitance;1/serial capacitance^2;parallel capacitance;LCR frequency (Hz);r;delta r;x;delta x;sample current
09:33:37;-25;-25.04228;7.798868603406178e-11;1.6441324208122554e+20;6.764224805782019e-11;2000;399066.2;25.5646631114122;-1020372.0;46.07819440906946;-3.887012e-06
09:33:44;-50;-50.07088;7.672706122156647e-11;1.6986459633904543e+20;6.862104471258729e-11;2000;356464.8;25.32887680099534;-1037150.0;40.099875311526844;-2.9247947300000002e-05
09:33:52;-75;-75.10276;7.569435132307398e-11;1.7453119282955882e+20;6.901925079620362e-11;2000;326941.8;42.95616370208121;-1051300.0;66.39277069079132;-1.7287213099999997e-05
09:34:00;-100;-100.0758;7.478692056240243e-11;1.7879225337638407e+20;6.915218572248429e-11;2000;303737.4;8.54915200473123;-1064056.0;7.797435475847172;-1.8816482e-05
09:34:08;-125;-125.0344;7.397972190805296e-11;1.8271517200436884e+20;6.91438639087693e-11;2000;284470.6;9.881700258558746;-1075666.0;15.126136320951229;-2.1204340299999997e-05
09:34:16;-150;-150.0047;7.331396616095283e-11;1.860486703376717e+20;6.908626293010847e-11;2000;268509.6;28.89512069537;-1085434.0;50.40634880647477;-2.2689475000000005e-05
09:34:24;-175;-175.0381;7.266605748630977e-11;1.8938117371820776e+20;6.894796945737583e-11;2000;254306.6;11.58136434104376;-1095112.0;28.48157299026864;-1.1665016999999999e-05
09:34:32;-200;-200.0677;7.208078190472831e-11;1.9246910281955377e+20;6.87816680510004e-11;2000;241787.0;30.621561031404;-1104004.0;51.349780914819874;-1.2645503999999999e-05
09:34:40;-225;-225.0813;7.153416952460149e-11;1.9542176024606042e+20;6.858931906843044e-11;2000;230504.8;12.644049984083422;-1112440.0;17.20465053408525;-1.3602599000000001e-05
09:34:47;-250;-250.0581;7.103292142744082e-11;1.9818950217246664e+20;6.838692812012779e-11;2000;220362.8;12.31064579946966;-1120290.0;12.649110640673516;-1.4557240000000001e-05
09:34:54;-275;-275.032;7.056542055591114e-11;2.0082423978514943e+20;6.817592325581127e-11;2000;211123.2;12.87291730727732;-1127712.0;16.34625339336204;-1.5477632e-05
09:35:02;-300;-300.0089;7.014184964764692e-11;2.0325702834701733e+20;6.797103282572266e-11;2000;202750.8;8.941588225813131;-1134522.0;13.0843417870369;-1.641173e-05
09:35:10;-325;-325.0411;6.974948948022592e-11;2.055502141484405e+20;6.776823569199605e-11;2000;195077.0;5.93295878967653;-1140904.0;16.395121225535355;-1.7343729e-05
09:35:18;-350;-350.051;6.936451745407892e-11;2.078381467539093e+20;6.755443317939704e-11;2000;187791.2;15.187889912690304;-1147236.0;16.14930339054908;-1.8240746e-05
09:35:26;-375;-375.0838;6.900781981600886e-11;2.0999230774881508e+20;6.734700694927212e-11;2000;181089.4;15.514122598458478;-1153166.0;12.837445228704969;-1.9173572000000002e-05
09:35:34;-400;-400.0613;6.868416325388199e-11;2.1197604082297163e+20;6.715168265027771e-11;2000;175026.0;12.286578042726136;-1158600.0;13.856406460551018;-2.0111046000000004e-05
09:35:42;-425;-425.0345;6.835366332126872e-11;2.1403086668839898e+20;6.694257630444393e-11;2000;169026.2;20.55509669157506;-1164202.0;10.73312629199899;-2.1015852000000002e-05
09:35:50;-450;-449.99;6.805518438764438e-11;2.1591239260535783e+20;6.674861983470872e-11;2000;163596.2;14.779445185797739;-1169308.0;16.8285471743701;-2.1935770999999998e-05
09:35:58;-475;-475.0216;6.775387783305663e-11;2.17837019659542e+20;6.654552374632527e-11;2000;158268.2;29.190957503994277;-1174508.0;16.34625339336204;-2.2848089e-05
09:36:06;-500;-500.0506;6.746197538631869e-11;2.1972622396702124e+20;6.634350160857254e-11;2000;153159.8;13.19818169294543;-1179590.0;20.591260281973998;-2.3802526e-05
09:36:14;-525;-525.0841;6.716237263890146e-11;2.2169093750182068e+20;6.613094140932898e-11;2000;147972.8;12.776227925330698;-1184852.0;6.572670690061993;-2.467357e-05
09:36:21;-550;-550.0662;6.688688843029158e-11;2.2352083636457472e+20;6.593253299592117e-11;2000;143137.8;14.370525390534613;-1189732.0;12.13260071048248;-2.5614501999999996e-05
09:36:29;-575;-575.0231;6.660897127465705e-11;2.253899500352213e+20;6.572845779685388e-11;2000;138276.6;12.682586486990735;-1194696.0;13.446189051177289;-2.6572822999999997e-05
09:36:36;-600;-600.0001;6.634485710636829e-11;2.271880447638728e+20;6.55316936070953e-11;2000;133612.2;18.087343641342137;-1199452.0;17.29739864835172;-2.7568796000000002e-05
09:36:44;-625;-625.0289;6.608601216289306e-11;2.2897122522664514e+20;6.533737514628681e-11;2000;128894.8;27.209410136936082;-1204150.0;22.09072203437452;-2.8654389999999997e-05
09:36:51;-650;-650.0555;6.580740389560097e-11;2.3091411654499864e+20;6.512722153438605e-11;2000;123579.6;6.925893444170217;-1209248.0;15.073154945133417;-2.9596795999999997e-05
09:36:59;-675;-675.0667;6.554991980707355e-11;2.3273176897837433e+20;6.493235829858072e-11;2000;118393.4;22.822094557686853;-1213998.0;11.099549540409287;-3.0580803e-05
09:37:06;-700;-700.0498;6.529990788625052e-11;2.3451728768718278e+20;6.474252665670728e-11;2000;113073.0;10.031948963187562;-1218646.0;13.740451229854134;-3.1648332e-05
09:37:14;-725;-725.0176;6.507328667823572e-11;2.3615356999838463e+20;6.457130161088981e-11;2000;107823.4;15.911253878937385;-1222890.0;17.88854381999832;-3.2732266000000005e-05
09:37:22;-750;-749.9897;6.485193237349289e-11;2.3776841224611797e+20;6.440496025618184e-11;2000;102222.8;16.100683215317293;-1227064.0;11.523888232710346;-3.374304099999999e-05
09:37:31;-775;-775.0093;6.46382737230714e-11;2.3934287380617173e+20;6.424435968850839e-11;2000;96401.46;10.631071441768034;-1231120.0;10.583005244258363;-3.4653535000000005e-05
09:37:39;-800;-800.0143;6.446025301003441e-11;2.4066669189808695e+20;6.411065947865535e-11;2000;91162.18000000001;21.50234219800269;-1234520.0;13.564659966250536;-3.5680787e-05
09:37:46;-825;-825.0408;6.43054432238331e-11;2.4182685515712417e+20;6.399343361554556e-11;2000;86408.94;12.055458514715834;-1237492.0;22.163032283512106;-3.6863071000000004e-05
09:37:53;-850;-850.0198;6.417496624694975e-11;2.4281119265116753e+20;6.389669419495087e-11;2000;81831.42000000001;21.00634951627876;-1240008.0;6.572670690061993;-3.7948725999999996e-05
09:38:01;-875;-874.9857;6.40610003960249e-11;2.436758934428723e+20;6.381171798935545e-11;2000;77641.16;17.934940200624318;-1242214.0;9.20869154657707;-3.8921975e-05
09:38:09;-900;-899.9525;6.396943995294799e-11;2.44373946759518e+20;6.374245650010947e-11;2000;74233.56;21.69306986113344;-1243992.0;18.41738309315414;-4.0082488e-05

File: Data/HighFluenceIrrNeutron2023/CV_onPCB/N8740_3_LL2_8e15_11500min_CV.csv
time (22.05.2024);set voltage (V);real voltage (V);serial capacitance;1/serial capacitance^2;parallel capacitance;LCR frequency (Hz);r;delta r;x;delta x;sample current
10:31:48;-25;-25.04075;1.1119014054716521e-10;8.088489789891628e+19;7.53889342169716e-11;2000.0;493195.25;8.93528818785382;-715688.2;23.23850253351106;-9.332553e-07
10:32:02;-50;-50.07239;1.0868261645794679e-10;8.466030516387008e+19;7.873533352994799e-11;2000.0;451568.8;6.397108721914924;-732200.55;40.54130455473774;-1.420549e-06
10:32:16;-75;-75.09795;1.0647676620127342e-10;8.820440902721924e+19;8.082175121735147e-11;2000.0;421072.9;11.433700188477916;-747369.35;40.664374764651186;-1.917654e-06
10:32:30;-100;-100.0748;1.0458881449773158e-10;9.141753765113522e+19;8.229434783444348e-11;2000.0;396021.2;6.798749885089169;-760860.25;22.430879942614823;-2.345319e-06
10:32:44;-125;-125.0305;1.0284245593203248e-10;9.454860411574369e+19;8.324863836517818e-11;2000.0;375395.15;7.533682698388616;-773780.35;26.15523609145978;-2.754986e-06
10:32:59;-150;-150.0126;1.0118543372483349e-10;9.767063354518095e+19;8.384081903229623e-11;2000.0;357706.4;7.276125342515752;-786451.85;21.475017462158213;-3.1697e-06
10:33:13;-175;-175.0456;9.975459382864189e-11;1.0049262499832781e+20;8.427357864477325e-11;2000.0;341909.55;7.541046014976966;-797732.4;13.836618083910531;-3.640862e-06
10:33:27;-200;-200.0741;9.829891830813475e-11;1.0349098544391086e+20;8.44361530999781e-11;2000.0;328021.35;8.082782627288697;-809545.75;25.600280760179174;-4.147699e-06
10:33:41;-225;-225.089;9.689147413890437e-11;1.0651943963515683e+20;8.442414006240768e-11;2000.0;315615.3;6.442864269872523;-821305.2;26.791285896723952;-4.781624e-06
10:33:55;-250;-250.0647;9.563155127398142e-11;1.0934466506743836e+20;8.435776926205603e-11;2000.0;304201.4;11.516162555295924;-832125.7;19.532677747815324;-5.730014e-06
10:34:09;-275;-275.033;9.448627132592231e-11;1.12011490974743e+20;8.425693180699201e-11;2000.0;293455.6;9.056047703054572;-842212.0;18.04909970053908;-1.067839e-05
10:34:24;-300;-300.0173;9.340338091068803e-11;1.1462380124126624e+20;8.406155190221741e-11;2000.0;284017.3;5.542607689526654;-851976.35;12.412750500996946;-5.934442e-06
10:34:39;-325;-325.0466;9.226182035868203e-11;1.174778424139215e+20;8.372409971991022e-11;2000.0;275431.65;60.46586950503568;-862517.9;110.62933381341493;-5.467149e-05
10:34:53;-350;-350.0634;9.11822031914644e-11;1.2027623826057644e+20;8.33437845158246e-11;2000.0;267644.1;6.893438909571911;-872730.3;8.038065687713681;-7.208679e-06
10:35:08;-375;-375.0914;9.011430265863495e-11;1.2314379897076649e+20;8.288312507089175e-11;2000.0;260836.2;106.0527133080526;-883072.6;141.91554530776395;-9.745413e-05
10:35:22;-400;-400.0688;8.908258815636079e-11;1.260127088111211e+20;8.239808638955788e-11;2000.0;254432.9;7.4769311886629;-893299.95;18.047918855092405;-8.732551e-06
10:35:36;-425;-422.8652;8.812794922077176e-11;1.2875754041376132e+20;8.188873525506753e-11;2000.0;249246.65;189.21182937385285;-902976.55;196.01272248249603;-9.999938e-05
10:35:51;-450;-449.9901;8.710346338221486e-11;1.3180417063815527e+20;8.130642880707363e-11;2000.0;243946.85;6.418440231084184;-913597.1;10.163636160351272;-1.060624e-05
10:36:05;-475;-475.0229;8.612688734157277e-11;1.3481012026578297e+20;8.068349245723639e-11;2000.0;239990.45;6.997669254830496;-923956.2;19.942366960819868;-1.167582e-05
10:36:19;-500;-500.0534;8.516538083790573e-11;1.3787128214797987e+20;8.002479158519858e-11;2000.0;236821.55;7.556611343717499;-934387.55;10.244138567981205;-1.28343e-05
10:36:33;-525;-525.0865;8.422275217535366e-11;1.4097468803103164e+20;7.934040220317671e-11;2000.0;234384.0;8.317752100177065;-944845.3;15.983131733174194;-1.411795e-05
10:36:48;-550;-550.0674;8.329488912985757e-11;1.4413295516453367e+20;7.862968134098335e-11;2000.0;232709.45;8.083153778074495;-955370.4;22.298363168627425;-1.547509e-05
10:37:02;-575;-575.0245;8.241574622222166e-11;1.4722433777691132e+20;7.792426555068511e-11;2000.0;231813.3;7.615477660659244;-965561.5;12.262034904533586;-1.700129e-05
10:37:16;-600;-600.0014;8.154527315045045e-11;1.5038427151860102e+20;7.719505395478989e-11;2000.0;231660.6;9.416050127309221;-975868.6;9.548141180355472;-1.865656e-05
10:37:31;-625;-625.0278;8.06842210401667e-11;1.5361116362706682e+20;7.644618945587394e-11;2000.0;232223.25;7.054741313471387;-986282.95;8.964785273502095;-2.042512e-05
10:37:45;-650;-650.0563;7.987015573162622e-11;1.5675844168017786e+20;7.570989698806649e-11;2000.0;233555.15;8.432459605595513;-996335.5;13.692059742785231;-2.232096e-05
10:37:59;-675;-675.0681;7.907612888879273e-11;1.5992236319305335e+20;7.496930550435679e-11;2000.0;235535.3;8.252908578192297;-1006340.0;10.723805294763608;-2.437235e-05
10:38:14;-700;-700.0483;7.831931097479312e-11;1.6302803122467422e+20;7.424021403989345e-11;2000.0;238168.15;10.0402377959887;-1016064.5;15.612094670479038;-2.650917e-05
10:38:28;-725;-725.0195;7.760755887892397e-11;1.6603205906483865e+20;7.353033813291021e-11;2000.0;241454.3;11.667926122494952;-1025383.0;14.196830632222108;-2.884902e-05
10:38:42;-750;-749.9904;7.692107900363609e-11;1.6900877920005417e+20;7.282802889613451e-11;2000.0;245255.65;11.841510672207328;-1034534.0;13.255187663703595;-3.124134e-05
10:38:57;-775;-775.0101;7.626424757432855e-11;1.719325166953217e+20;7.214173149903308e-11;2000.0;249434.8;14.344789994977274;-1043444.0;14.096098751072935;-3.367126e-05
10:39:11;-800;-800.0154;7.567599559314317e-11;1.7461587056516733e+20;7.149437460724661e-11;2000.0;254312.9;10.069731873292357;-1051555.0;12.479983974348684;-3.635864e-05
10:39:25;-825;-825.0419;7.510964917445443e-11;1.772590972041432e+20;7.086128314546668e-11;2000.0;259418.45;15.025890156659608;-1059484.0;11.584472366059664;-3.905173e-05
10:39:39;-850;-850.0198;7.457903543314728e-11;1.797903905272981e+20;7.025634796723624e-11;2000.0;264671.7;15.02366466611925;-1067022.0;13.794926603646719;-4.174903e-05
10:39:53;-875;-874.9891;7.409254837485399e-11;1.8215912658201303e+20;6.968065702239147e-11;2000.0;270253.85;13.693844420030482;-1074028.0;14.808781178746615;-4.457554e-05
10:40:07;-900;-899.9562;7.366378011056183e-11;1.842858531522498e+20;6.914375262240905e-11;2000.0;276204.15;15.976118896653213;-1080279.5;12.092869800010252;-4.745757e-05

File: Data/HighFluenceIrrNeutron2023/CV_onPCB/N8740_3_LL2_8e15_120min_CV.csv
time (03.11.2023);set voltage (V);real voltage (V);serial capacitance;1/serial capacitance^2;parallel capacitance;LCR frequency (Hz);r;delta r;x;delta x;sample current
10:24:28;-25;-25.0384;7.875998230956554e-11;1.612088129761916e+20;6.796645042970477e-11;2000.0;402641.95;34.92387972433762;-1010379.5;60.924030562660576;-3.973161e-06
10:24:43;-50;-50.06493;7.716352636878965e-11;1.679483984121701e+20;6.89487216645611e-11;2000.0;355970.15;25.397172578852164;-1031283.5;43.4296845487047;-1.578523e-05
10:24:57;-75;-75.09995;7.601190510144892e-11;1.730759663184229e+20;6.930097835984583e-11;2000.0;325784.25;25.6069204513155;-1046908.0;43.38548144252867;-7.847434e-06
10:25:12;-100;-99.56155;7.500547529651119e-11;1.7775182365870408e+20;6.935550402171808e-11;2000.0;302816.7;313.1775782204083;-1060955.5;212.00881467523936;-9.999995e-05
10:25:27;-125;-125.0208;7.415078352878529e-11;1.818731174883738e+20;6.930328693127609e-11;2000.0;283828.65;21.879930872834134;-1073184.5;37.21877886228939;-1.063417e-05
10:25:41;-150;-150.0021;7.336584244645491e-11;1.8578565688695964e+20;6.915325698768373e-11;2000.0;267709.8;28.42468997192406;-1084666.5;51.803836730497096;-1.186595e-05
10:25:55;-175;-175.0364;7.269181231611592e-11;1.8924700136254325e+20;6.898095796339029e-11;2000.0;253908.35;19.927904430722258;-1094724.0;34.105717995667526;-1.297237e-05
10:26:10;-200;-200.0655;7.211001117382542e-11;1.9231310253795623e+20;6.880266950263755e-11;2000.0;241953.25;40.55717414958789;-1103556.5;66.44273850467032;-1.402238e-05
10:26:24;-225;-225.0778;7.161837796584715e-11;1.949624790459882e+20;6.863552760489565e-11;2000.0;231636.45;49.462686694113174;-1111132.0;84.14154740673598;-1.516837e-05
10:26:38;-250;-250.0568;7.110016350157334e-11;1.9781480904165985e+20;6.841544956935799e-11;2000.0;221713.15;21.493286742608724;-1119230.5;33.34272784281454;-1.619345e-05
10:26:52;-275;-275.0308;7.064996530508399e-11;2.0034388636985767e+20;6.82117835466923e-11;2000.0;212951.9;27.327998463114714;-1126362.5;39.222920594978646;-1.719379e-05
10:27:06;-300;-300.0076;7.022324389625873e-11;2.0278611973299618e+20;6.800165377187892e-11;2000.0;204824.3;14.592309618425729;-1133207.0;23.938462774372123;-1.815931e-05
10:27:20;-325;-325.0402;6.983264077296402e-11;2.0506099907465128e+20;6.779776822899296e-11;2000.0;197420.65;21.98741401347598;-1139545.5;30.24462762210836;-1.911557e-05
10:27:34;-350;-350.0506;6.949994479997842e-11;2.0702895057020282e+20;6.761892317272323e-11;2000.0;190971.45;33.378321932056444;-1145000.5;41.11249809972631;-2.021001e-05
10:27:48;-375;-375.0821;6.915678836198678e-11;2.0908860595990564e+20;6.742171177088818e-11;2000.0;184592.8;16.92817178551778;-1150682.0;19.667231630303235;-2.108481e-05
10:28:02;-400;-400.0596;6.887451038165869e-11;2.1080599186307704e+20;6.725732896195414e-11;2000.0;179160.05;34.688000446840405;-1155398.0;47.710585827466005;-2.219456e-05
10:28:17;-425;-425.0325;6.858811266455157e-11;2.125701577680765e+20;6.708140893446023e-11;2000.0;173881.8;43.4626621365972;-1160222.5;54.26727835445592;-2.316214e-05
10:28:31;-450;-449.9889;6.830294369115212e-11;2.1434884996429257e+20;6.689950859629843e-11;2000.0;168746.75;17.11649423801498;-1165066.5;20.07828428925141;-2.414766e-05
10:28:46;-475;-475.0201;6.803627423811375e-11;2.160324316017727e+20;6.672522747589659e-11;2000.0;163950.85;19.03671124432999;-1169633.0;20.833866659840172;-2.512032e-05
10:29:00;-500;-500.0501;6.777802846030705e-11;2.176818081993649e+20;6.65510852833337e-11;2000.0;159417.45;14.163416784095569;-1174089.5;13.646886091706047;-2.614187e-05
10:29:14;-525;-525.0827;6.755475228227177e-11;2.191231126234377e+20;6.639828813242272e-11;2000.0;155461.15;20.592871946379887;-1177970.0;22.181073012818835;-2.723545e-05
10:29:28;-550;-550.066;6.731557019863095e-11;2.2068303206774587e+20;6.623024522631751e-11;2000.0;151330.45;20.53405403226553;-1182155.5;19.71642716112633;-2.831433e-05
10:29:42;-575;-575.021;6.709583470355032e-11;2.2213085069270224e+20;6.60721746811504e-11;2000.0;147626.1;23.567233609399306;-1186027.0;23.66537555163661;-2.939458e-05
10:29:56;-600;-599.9979;6.683652503358325e-11;2.2385782306157694e+20;6.588280890318502e-11;2000.0;143251.7;11.29161193098665;-1190628.5;15.941690625526514;-3.037966e-05
10:30:10;-625;-625.0247;6.659837971651496e-11;2.254616460914541e+20;6.57063199451863e-11;2000.0;139225.85;19.645263424041936;-1194886.0;19.24058211177614;-3.142139e-05
10:30:24;-650;-650.0528;6.637703700770657e-11;2.26967814484894e+20;6.553888151531488e-11;2000.0;135576.7;24.90884381098408;-1198870.5;17.90914570826872;-3.262166e-05
10:30:39;-675;-675.0635;6.616037837318921e-11;2.2845677374147497e+20;6.53733125771378e-11;2000.0;131976.75;27.534149251429575;-1202796.5;24.487496809596525;-3.376222e-05
10:30:53;-700;-700.0464;6.591033701722451e-11;2.301934359371036e+20;6.51827599099563e-11;2000.0;127558.6;18.717825728433308;-1207359.5;15.644088340328432;-3.492649e-05
10:31:08;-725;-725.0149;6.568084889784041e-11;2.3180483248450614e+20;6.50059384005842e-11;2000.0;123451.95;16.928596368275784;-1211578.0;13.069047402163632;-3.617375e-05
10:31:22;-750;-749.9867;6.545018089921412e-11;2.3344162489413114e+20;6.48275758574321e-11;2000.0;119153.2;24.88821006018714;-1215848.0;18.18790807102345;-3.752065e-05
10:31:36;-775;-775.007;6.521059853066435e-11;2.351600951653692e+20;6.464458635781024e-11;2000.0;114187.55;32.946204257850404;-1220315.0;23.189437250610457;-3.850995e-05
10:31:50;-800;-800.0109;6.49962727201761e-11;2.3671353737239665e+20;6.448021391780277e-11;2000.0;109531.25;23.115024875608505;-1224339.0;14.780054127099804;-3.988561e-05
10:32:04;-825;-825.0372;6.479226534728852e-11;2.3820653449305794e+20;6.43254579442818e-11;2000.0;104627.15;17.866347556229837;-1228194.0;12.517987058628874;-4.118264e-05
10:32:18;-850;-850.0174;6.462354980848852e-11;2.3945195062117433e+20;6.419730047644771e-11;2000.0;100339.7;22.844266239036873;-1231400.5;11.586090798884669;-4.256351e-05
10:32:32;-875;-874.9829;6.447631307084289e-11;2.4054681406540317e+20;6.408705571050784e-11;2000.0;96188.50999999998;19.148353584577407;-1234212.5;9.717895862788405;-4.39009e-05
10:32:46;-900;-899.9485;6.435141253003997e-11;2.414814814737341e+20;6.399325812592199e-11;2000.0;92512.43000000001;40.74870065413163;-1236608.0;21.84719661649979;-4.511829e-05
