Repository: aimaax/PENGUIN

# PENGUIN :penguin:  

> **NOTE!!** Google ID and GitLab repo for CERN organization is hidden and the create database function won't work properly in this version. Plotting is still possible with the saved database and data stored in this repo.  

A Python-based environment for GUI-driven analysis for IV, CV, and TCT measurements obtained with [Particulars Setup]() at CERN for CMS HGCAL silicon diodes. Used to plot data for individual diodes, but also to analyse Current Volume Normalization, Saturation Voltage, Charge Collection, and Charge Collection Efficiency.

---

File: Data/HighFluenceIrrNeutron2023/CV_onPCB/N8740_3_LL2_8e15_4800min_CV.csv
time (13.03.2024);set voltage (V);real voltage (V);serial capacitance;1/serial capacitance^2;parallel capacitance;LCR frequency (Hz);r;delta r;x;delta x;sample current
15:39:38;-25;-25.03504;9.603727053109003e-11;1.0842274116177084e+20;7.154270887128271e-11;2000.0;484844.5;10.176320553127246;-828610.3;55.08543818469632;-1.324929e-06
15:39:53;-50;-50.06737;9.461111082887897e-11;1.1171608733475183e+20;7.390379206235836e-11;2000.0;445221.95;8.072940913942078;-841100.7;66.4533332497325;-2.080895e-06
15:40:07;-75;-75.09442;9.339882594713993e-11;1.1463498168090062e+20;7.537810254366048e-11;2000.0;416593.25;5.00093741212585;-852017.9;36.802642568163506;-2.65215e-06
15:40:21;-100;-100.0713;9.231421628528538e-11;1.1734452354237448e+20;7.637731467360229e-11;2000.0;393768.8;6.542782282790708;-862028.35;47.74318145033906;-3.173588e-06
15:40:35;-125;-125.0269;9.137914264618853e-11;1.1975836052723974e+20;7.708701608546089e-11;2000.0;374973.75;3.851541899032126;-870849.4;47.929552470266195;-3.719483e-06
15:40:49;-150;-150.0111;9.039625333900288e-11;1.2237681297031194e+20;7.753083950456723e-11;2000.0;358603.35;6.082875553551954;-880318.25;49.17727498550524;-4.348737e-06
15:41:03;-175;-175.0434;8.943057954997467e-11;1.2503393798297454e+20;7.780584480333787e-11;2000.0;343945.4;4.187123117368296;-889823.95;22.381630302549453;-5.14228e-06
15:41:18;-200;-200.074;8.850933339437425e-11;1.2765030600343604e+20;7.796414089236496e-11;2000.0;330659.4;7.657153518116245;-899085.65;35.27323879373711;-6.639737e-06
15:41:32;-225;-225.086;8.766876848066362e-11;1.3010985361009023e+20;7.805753809884741e-11;2000.0;318513.1;6.397616743757004;-907706.05;31.80333905425655;-7.807602e-06
15:41:47;-250;-250.0572;8.679924228327184e-11;1.3272970586806365e+20;7.803935196260041e-11;2000.0;307161.45;35.07987136521455;-916799.15;75.30259872673717;-4.030046e-05
15:42:01;-275;-275.0373;8.603756326694257e-11;1.3509018491824867e+20;7.800022117052188e-11;2000.0;296900.1;6.146503070852563;-924915.45;30.93610148354184;-6.709213e-06
15:42:16;-300;-300.0132;8.518251511341654e-11;1.3781582271614658e+20;7.782957754388528e-11;2000.0;287142.7;63.68748307163663;-934199.6;74.3749084033049;-8.365841e-05
15:42:31;-325;-325.0472;8.440904529885408e-11;1.4035310455707864e+20;7.7644413999984e-11;2000.0;278271.1;6.168832952836378;-942760.0;22.75038461213348;-7.881685e-06
15:42:45;-350;-350.0616;8.36569790313161e-11;1.4288796296106315e+20;7.741738182543247e-11;2000.0;270051.75;163.2530991283167;-951235.3;181.62841325079071;-9.999954e-05
15:42:59;-375;-375.0928;8.286068965332266e-11;1.4564745917236966e+20;7.711697255309943e-11;2000.0;262097.65;6.279440659804025;-960376.65;8.902043304769975;-9.239082e-06
15:43:13;-400;-395.8049;8.224861031394757e-11;1.478232895283e+20;7.689989382358707e-11;2000.0;255166.4;290.1547552600163;-967523.6;215.90586374621697;-9.999947e-05
15:43:28;-425;-425.032;8.146908178872974e-11;1.506656872417956e+20;7.653999528260737e-11;2000.0;247877.05;5.7902828082918365;-976781.25;34.06045177328099;-1.077749e-05
15:43:42;-450;-449.9872;8.074809279684206e-11;1.5336824681973183e+20;7.616932643453527e-11;2000.0;241625.1;6.732718618804741;-985502.8;12.692438693962636;-1.155671e-05
15:43:56;-475;-475.019;8.007247961492714e-11;1.5596726080271227e+20;7.580358206805639e-11;2000.0;235841.3;7.854330015984813;-993818.0;44.4790962138396;-1.244999e-05
15:44:10;-500;-500.0496;7.938900205506896e-11;1.586643345064368e+20;7.540257148237466e-11;2000.0;230477.65;6.4607565346482465;-1002374.0;22.90633100258529;-1.331178e-05
15:44:24;-525;-525.0824;7.871448528650903e-11;1.613952244284964e+20;7.498278808027554e-11;2000.0;225531.85;8.910744918355594;-1010963.5;20.472847872242884;-1.427082e-05
15:44:38;-550;-550.0647;7.807511121832899e-11;1.6404944931924882e+20;7.456779492632258e-11;2000.0;221049.4;6.9539197579494685;-1019242.5;23.894298483110987;-1.52771e-05
15:44:53;-575;-575.0212;7.74544075089243e-11;1.6668930189152217e+20;7.414902997927647e-11;2000.0;216921.1;5.680624965617781;-1027410.5;22.36598980595314;-1.63216e-05
15:45:07;-600;-599.9982;7.683978525692145e-11;1.6936657886639014e+20;7.371688168231622e-11;2000.0;213157.1;11.218043501431078;-1035628.5;24.89251895650579;-1.743597e-05
15:45:21;-625;-625.0249;7.624112192974123e-11;1.720368345014116e+20;7.328242832655449e-11;2000.0;209725.35;6.516239329551978;-1043760.5;16.605345524860358;-1.858873e-05
15:45:35;-650;-650.0515;7.563898729689214e-11;1.7478678286861147e+20;7.283220145078418e-11;2000.0;206532.0;8.248333164949146;-1052069.5;28.68340112329777;-1.975816e-05
15:45:49;-675;-675.063;7.507503406545705e-11;1.774225938334609e+20;7.240121066030123e-11;2000.0;203698.6;8.053694804249787;-1059972.5;7.411983540186796;-2.101452e-05
15:46:03;-700;-700.0461;7.454930715182495e-11;1.799338103713388e+20;7.199041794813847e-11;2000.0;201249.55;12.57586478139774;-1067447.5;18.67986884322264;-2.240349e-05
15:46:17;-725;-725.0149;7.398649693854424e-11;1.8268171065034477e+20;7.154303547027135e-11;2000.0;198772.7;8.059497502946444;-1075567.5;9.079509898667439;-2.364618e-05
15:46:31;-750;-749.9883;7.345937109464465e-11;1.853128725622019e+20;7.11174209948732e-11;2000.0;196582.0;10.904586191139947;-1083285.5;19.189515366470303;-2.496376e-05
15:46:45;-775;-775.0052;7.296016681614075e-11;1.8785742428048903e+20;7.070786390283019e-11;2000.0;194663.2;12.89817816592716;-1090697.5;17.33313301166295;-2.640832e-05
15:46:59;-800;-800.0107;7.246182866389606e-11;1.9045019444850593e+20;7.029511455222785e-11;2000.0;192805.35;9.055461059493327;-1098198.5;11.09673375367725;-2.777706e-05
15:47:14;-825;-825.0379;7.200027102380859e-11;1.9289978233089897e+20;6.990605442690612e-11;2000.0;191297.55;17.21300017428688;-1105238.5;21.923446353162632;-2.928349e-05
15:47:28;-850;-850.0176;7.153777072121469e-11;1.9540208575912355e+20;6.951493919272278e-11;2000.0;189756.0;11.667904696216883;-1112384.0;14.237275020171522;-3.070312e-05
15:47:42;-875;-874.9841;7.111042442061006e-11;1.9775772556019938e+20;6.914708676916403e-11;2000.0;188567.75;11.040578562738459;-1119069.0;10.317460927960909;-3.226018e-05
15:47:56;-900;-899.9495;7.068218877127188e-11;2.0016125753530594e+20;6.877801804254887e-11;2000.0;187330.4;12.90898911611595;-1125849.0;15.634896865665599;-3.380004e-05

File: Data/HighFluenceIrrNeutron2023/CV_onPCB/N8740_3_LL2_8e15_5700min_CV.csv
time (25.03.2024);set voltage (V);real voltage (V);serial capacitance;1/serial capacitance^2;parallel capacitance;LCR frequency (Hz);r;delta r;x;delta x;sample current
10:59:50;-25;-25.03659;9.925114211155678e-11;1.0151470898791843e+20;7.23258473694706e-11;2000.0;489201.85;34.92780232135999;-801778.9;277.85502424825785;-1.255004e-06
11:00:05;-50;-50.0681;9.759869478257529e-11;1.0498130824157174e+20;7.488989626807946e-11;2000.0;448984.75;16.588079304126804;-815353.85;226.77496858119062;-1.964797e-06
11:00:19;-75;-75.09521;9.594052649241381e-11;1.0864151299468154e+20;7.640905030972765e-11;2000.0;419356.3;6.233016926015843;-829445.85;81.02568342815752;-2.503946e-06
11:00:34;-100;-100.0722;9.496095659192658e-11;1.1089445689587247e+20;7.762142466486417e-11;2000.0;396070.9;4.890245392615794;-838002.0;134.003824572286;-3.023338e-06
11:00:48;-125;-125.0281;9.386477433839503e-11;1.1349970146271671e+20;7.837746184926001e-11;2000.0;376859.9;6.262148193711163;-847788.45;147.41688293747086;-3.550083e-06
11:01:03;-150;-150.0094;9.285894752153097e-11;1.1597182352778999e+20;7.891961249719362e-11;2000.0;360159.55;5.097781380169219;-856971.5;121.34445805227365;-4.134148e-06
11:01:17;-175;-175.0429;9.156140869591514e-11;1.1928204287666276e+20;7.907447373536709e-11;2000.0;345372.25;3.2045865567963676;-869115.85;67.78570184780857;-4.788599e-06
11:01:32;-200;-200.072;9.055439364459069e-11;1.2194975896544772e+20;7.924844580763675e-11;2000.0;331924.05;5.188677577186696;-878780.9;24.123214959868022;-5.27476e-06
11:01:46;-225;-225.0779;8.961856398180755e-11;1.2450994426496773e+20;7.934856342723622e-11;2000.0;319453.65;10.748319636110564;-887957.45;39.883986448197476;-1.067717e-05
11:02:00;-250;-250.065;8.870773267284699e-11;1.270799519493607e+20;7.933691590920302e-11;2000.0;308304.4;5.946595664748023;-897074.8;25.108922716835142;-5.871675e-06
11:02:15;-275;-275.0325;8.78453483576109e-11;1.2958730594397833e+20;7.927954076738677e-11;2000.0;297765.9;62.227441695766345;-905881.45;66.0704727923147;-5.087142e-05
11:02:30;-300;-300.0132;8.69634704072722e-11;1.3222886642187983e+20;7.911572886235674e-11;2000.0;288200.15;5.642816229508097;-915067.8;20.21590957637078;-7.020938e-06
11:02:44;-325;-325.0474;8.616897131514852e-11;1.3467847287455153e+20;7.895225755840767e-11;2000.0;279207.25;95.44778349967063;-923504.95;143.4308627004663;-9.770832e-05
11:02:58;-350;-350.0572;8.528494930131765e-11;1.3748496541648403e+20;7.865639117745863e-11;2000.0;270869.6;6.012653324448365;-933077.55;18.415682854567187;-8.305346e-06
11:03:12;-375;-374.7399;8.451540224359273e-11;1.4000007695867524e+20;7.838811760767954e-11;2000.0;263246.85;130.35611368478274;-941573.6;162.05527452076345;-9.999943e-05
11:03:28;-400;-400.0584;8.368768331812928e-11;1.4278313348086389e+20;7.80415256128113e-11;2000.0;255765.65;6.076296158022584;-950886.3;18.48946997617833;-9.754214e-06
11:03:43;-425;-425.0328;8.296082556249126e-11;1.4529607070244017e+20;7.771734044954904e-11;2000.0;249154.15;7.725048543536799;-959217.45;61.36405605075335;-1.055452e-05
11:03:57;-450;-449.9872;8.231753840390623e-11;1.475758353095907e+20;7.742213354623148e-11;2000.0;243085.75;7.407724009437716;-966713.45;28.2398189618843;-1.150187e-05
11:04:11;-475;-475.0184;8.150690295264263e-11;1.5052589467550463e+20;7.695170001554613e-11;2000.0;237542.05;7.559918981047351;-976328.0;30.704152813585335;-1.239169e-05
11:04:25;-500;-500.0495;8.077466106877943e-11;1.5326737213681897e+20;7.651373532319779e-11;2000.0;232486.25;7.0717306934017214;-985178.65;35.429597443380594;-1.332829e-05
11:04:40;-525;-525.0818;8.006984907234066e-11;1.559775089864132e+20;7.606861748062709e-11;2000.0;227937.2;8.085666329994083;-993850.65;37.564096887852905;-1.436197e-05
11:04:55;-550;-550.0653;7.940567736297288e-11;1.5859770202093578e+20;7.563187660901e-11;2000.0;223859.55;4.982205836775513;-1002163.5;35.12317610923021;-1.548503e-05
11:05:09;-575;-575.0203;7.86795801769681e-11;1.615384577195644e+20;7.511972588386906e-11;2000.0;220174.6;8.892243811322315;-1011412.0;18.077610461562667;-1.659837e-05
11:05:23;-600;-599.9983;7.800913685406512e-11;1.6432704846301023e+20;7.463438670179883e-11;2000.0;216918.2;5.714280357140345;-1020104.5;24.58124284896921;-1.778467e-05
11:05:38;-625;-625.0251;7.73547598756799e-11;1.6711903350703204e+20;7.414487118973686e-11;2000.0;214046.2;12.269596570384866;-1028734.0;34.549963820530984;-1.907652e-05
11:05:52;-650;-650.053;7.671596601363895e-11;1.69913733941085e+20;7.36529174643458e-11;2000.0;211537.0;9.747050836022144;-1037300.0;16.8967452487158;-2.035718e-05
11:06:07;-675;-675.0648;7.606934359280642e-11;1.7281469236195744e+20;7.314206255514952e-11;2000.0;209280.65;8.445198339885216;-1046117.5;21.96445992962267;-2.169113e-05
11:06:21;-700;-700.0457;7.546361054869106e-11;1.7560013268468646e+20;7.26540173374398e-11;2000.0;207369.3;11.476737341248167;-1054514.5;25.084606833673913;-2.311555e-05
11:06:35;-725;-725.0145;7.48914745383461e-11;1.782933877212963e+20;7.218301405473597e-11;2000.0;205826.6;6.456934257060391;-1062570.5;13.350561785932456;-2.454545e-05
11:06:50;-750;-749.9867;7.437254609384312e-11;1.8079012330240626e+20;7.1744235558446e-11;2000.0;204796.4;9.882914549868374;-1069984.5;20.886299337125283;-2.622507e-05
11:07:04;-775;-775.0078;7.385010082645294e-11;1.8335713518937876e+20;7.129676962911969e-11;2000.0;203919.0;11.928118040998756;-1077554.0;21.913466179497938;-2.779145e-05
11:07:18;-800;-800.0119;7.327460946370791e-11;1.8624858208563846e+20;7.080986408541286e-11;2000.0;202616.95;9.907440385891807;-1086017.0;14.03744991086344;-2.926899e-05
11:07:33;-825;-825.0381;7.279091936530273e-11;1.887320210930254e+20;7.038313891287688e-11;2000.0;202202.75;9.267652075903582;-1093233.5;11.341847292218318;-3.099064e-05
11:07:47;-850;-850.0174;7.232392436188347e-11;1.9117717216250505e+20;6.99664530136422e-11;2000.0;201969.8;20.2369217026701;-1100292.5;24.029929254993657;-3.272164e-05
11:08:01;-875;-874.9828;7.183677201431696e-11;1.9377885340901045e+20;6.953765320596263e-11;2000.0;201425.3;13.068301343326917;-1107754.0;19.804039991880444;-3.438839e-05
11:08:15;-900;-899.9504;7.139454955179405e-11;1.9618684554271107e+20;6.913745358117428e-11;2000.0;201392.55;14.14434074108794;-1114615.5;15.771414013968437;-3.608776e-05

File: Data/HighFluenceIrrNeutron2023/CV_onPCB/N8740_3_LR_8e15_65d_CV.csv
time (18.12.2023);set voltage (V);real voltage (V);serial capacitance;1/serial capacitance^2;parallel capacitance;LCR frequency (Hz);r;delta r;x;delta x;sample current
10:55:22;-25;-25.04477;7.972197160558137e-11;1.5734173637050306e+20;6.90866822290307e-11;2000.0;391642.3;43.929380828780175;-998187.45;87.63707762699529;-3.336277e-06
10:55:37;-50;-50.07935;7.83586420482088e-11;1.628644128139526e+20;7.005182449521348e-11;2000.0;349712.25;37.07242067898993;-1015554.5;67.0465323488098;-5.126955e-06
10:55:51;-75;-75.10045;7.717984118947602e-11;1.678774016763108e+20;7.037078186341043e-11;2000.0;320725.6;62.984974398661116;-1031065.5;101.73857429706787;-2.107512e-05
10:56:06;-100;-100.0839;7.621103940771058e-11;1.721726763248213e+20;7.04514180386133e-11;2000.0;298555.0;34.481226776319886;-1044172.5;68.78907980195694;-6.964941e-06
10:56:20;-125;-125.034;7.532688823327623e-11;1.762381583779137e+20;7.040005696447749e-11;2000.0;279471.45;74.3942361678645;-1056428.5;62.03335796166446;-9.790734e-05
10:56:35;-150;-150.0155;7.450449755937839e-11;1.8015031234333934e+20;7.02362687410548e-11;2000.0;263299.95;25.698781585904033;-1068089.5;46.024314226286954;-8.79929e-06
10:56:49;-175;-172.1855;7.383423839525367e-11;1.8343592796716725e+20;7.008539637902727e-11;2000.0;249268.35;213.26663211810705;-1077785.5;159.5015282058451;-9.999893e-05
10:57:03;-200;-200.0719;7.312600305263225e-11;1.870063387109758e+20;6.983251140605461e-11;2000.0;236329.4;45.35545171200481;-1088224.0;80.8807764552245;-1.047151e-05
10:57:18;-225;-225.0862;7.25709958911434e-11;1.898776438943712e+20;6.96231511076052e-11;2000.0;225632.95;25.52425072357659;-1096546.5;42.908478183221554;-1.123438e-05
10:57:32;-250;-250.0623;7.200444051681221e-11;1.9287744284738096e+20;6.936612948859917e-11;2000.0;215536.15;28.409881643540867;-1105174.5;42.99694756607729;-1.198263e-05
10:57:47;-275;-275.0338;7.155620037447047e-11;1.953014451741104e+20;6.916047194123192e-11;2000.0;206982.05;31.84677966451239;-1112097.5;44.19205245290153;-1.285132e-05
10:58:01;-300;-300.0096;7.105359774595226e-11;1.980741742178975e+20;6.889256330212568e-11;2000.0;198357.55;27.022904636622616;-1119964.0;46.31090584300851;-1.350352e-05
10:58:15;-325;-325.0445;7.060583518891537e-11;2.005944028299258e+20;6.864287534283695e-11;2000.0;190593.25;27.179392469295557;-1127066.5;41.32357075568373;-1.426001e-05
10:58:29;-350;-350.0585;7.022439033395386e-11;2.027794986786037e+20;6.842529357475303e-11;2000.0;183747.35;18.916563509263508;-1133188.5;29.927203344114865;-1.505789e-05
10:58:43;-375;-375.09;6.983264077296402e-11;2.0506099907465128e+20;6.818790707195175e-11;2000.0;176980.65;26.4622632252043;-1139545.5;36.57509398484165;-1.577324e-05
10:58:57;-400;-400.0656;6.94482377285286e-11;2.0733734848480186e+20;6.794363273988079e-11;2000.0;170516.25;32.58019912462169;-1145853.0;44.49213413627177;-1.648291e-05
10:59:11;-425;-425.036;6.9089511045468e-11;2.094960127886861e+20;6.771011248427803e-11;2000.0;164397.85;26.07434323238075;-1151802.5;28.97304782034503;-1.723004e-05
10:59:26;-450;-449.9899;6.876731793403526e-11;2.1146370027859703e+20;6.749713559204927e-11;2000.0;158744.4;28.402675930271077;-1157199.0;36.951995886555295;-1.798749e-05
10:59:40;-475;-475.0255;6.844670293758852e-11;2.134493977570058e+20;6.727901698923238e-11;2000.0;153165.45;19.188730416575247;-1162619.5;27.10604176193935;-1.873725e-05
10:59:54;-500;-500.0566;6.812512679350803e-11;2.1546927621735265e+20;6.705492083625083e-11;2000.0;147571.05;38.223126180363636;-1168107.5;41.580494225057016;-1.946255e-05
11:00:08;-525;-525.0921;6.783346393489867e-11;2.1732616180372855e+20;6.685015175527539e-11;2000.0;142278.95;31.074464999417124;-1173130.0;32.64199748789893;-2.017515e-05
11:00:22;-550;-550.0713;6.754910393236699e-11;2.191597596161249e+20;6.664737474422773e-11;2000.0;137030.45;21.515166162500353;-1178068.5;19.815082639242256;-2.096791e-05
11:00:36;-575;-575.0266;6.72500356381986e-11;2.2111334893188655e+20;6.642900924026423e-11;2000.0;131551.95;21.271280520927746;-1183307.5;15.809411753762376;-2.162879e-05
11:00:50;-600;-600.0002;6.697608802438054e-11;2.2292585712216067e+20;6.62282943374774e-11;2000.0;126252.35;20.350955137290235;-1188147.5;26.094779171320837;-2.248266e-05
11:01:05;-625;-625.0302;6.669787788397878e-11;2.247894721383704e+20;6.602209755378789e-11;2000.0;120708.05;17.910258931684936;-1193103.5;20.053366300948078;-2.314068e-05
11:01:20;-650;-650.059;6.642232985180762e-11;2.2665838502253524e+20;6.581458687807194e-11;2000.0;115126.4;27.512760675730092;-1198053.0;25.535269726399992;-2.382743e-05
11:01:34;-675;-675.0718;6.61638714044993e-11;2.2843265225094224e+20;6.56185023679692e-11;2000.0;109648.15;27.3500708408589;-1202733.0;23.548885323938368;-2.450412e-05
11:01:48;-700;-700.0531;6.591669742209952e-11;2.301490146335005e+20;6.54305815144819e-11;2000.0;104057.7;35.16696603348091;-1207243.0;30.64392272539532;-2.537642e-05
11:02:02;-725;-725.0198;6.566418324664143e-11;2.319225121245516e+20;6.523664654826592e-11;2000.0;98107.56;19.272086550241692;-1211885.5;13.81077477913531;-2.626262e-05
11:02:16;-750;-749.9899;6.542042594995209e-11;2.3365402410205964e+20;6.504822219689372e-11;2000.0;92013.05000000002;19.396367572305856;-1216401.0;19.440936191449214;-2.6944e-05
11:02:31;-775;-775.0101;6.518746829480587e-11;2.353270068007849e+20;6.486772829459438e-11;2000.0;85705.79000000001;16.58789603897964;-1220748.0;12.401612798341995;-2.769615e-05
11:02:45;-800;-800.0168;6.497056232669251e-11;2.369009207705914e+20;6.469890095026204e-11;2000.0;79366.82499999998;16.282587133192205;-1224823.5;10.75348780628871;-2.838695e-05
11:02:59;-825;-825.0463;6.477900040819693e-11;2.383041006385828e+20;6.454910081634518e-11;2000.0;73312.81499999999;16.8482302854036;-1228445.5;14.447750689986313;-2.933089e-05
11:03:14;-850;-850.0233;6.461604608034364e-11;2.395075679725456e+20;6.442169064599205e-11;2000.0;67644.43000000001;17.854802015144415;-1231543.5;11.560168683890387;-3.005688e-05
11:03:28;-875;-874.9879;6.448255645721002e-11;2.4050023545324778e+20;6.431717172747698e-11;2000.0;62579.50500000002;14.6299392941326;-1234093.0;12.330855606972293;-3.08216e-05
11:03:42;-900;-899.9512;6.438244252155131e-11;2.412487670158845e+20;6.423803511707193e-11;2000.0;58603.19499999999;25.38870169484836;-1236012.0;10.478549517943787;-3.163975e-05

File: Data/HighFluenceIrrNeutron2023/CV_onPCB/N8740_3_LR_8e15_6d_CV.csv
time (04.10.2023);set voltage (V);real voltage (V);serial capacitance;1/serial capacitance^2;parallel capacitance;LCR frequency (Hz);r;delta r;x;delta x;sample current
14:56:36;-25;-25.04145;7.932845951154095e-11;1.5890660841439524e+20;6.823123372904706e-11;2000.0;404554.2;68.3491258173797;-1003139.0;116.32476090669603;-4.735073e-06
14:56:56;-50;-50.07166;7.769230657310457e-11;1.656700371229171e+20;6.926579100634262e-11;2000.0;357253.7;108.32232226092644;-1024264.5;203.98342457170384;-7.053422e-06
14:57:16;-75;-75.09794;7.640318655571082e-11;1.7130776766156148e+20;6.958931134615085e-11;2000.0;325915.1;132.4898656501696;-1041546.5;122.18484971550278;-6.857607e-05
14:57:36;-100;-100.0685;7.51300008836389e-11;1.7716307598920814e+20;6.954200425754381e-11;2000.0;300248.75;43.171221606528576;-1059197.0;69.48057282435141;-1.03472e-05
14:57:56;-125;-125.0252;7.43261089689635e-11;1.810161003180403e+20;6.951296849289523e-11;2000.0;281728.05;34.19177349889883;-1070653.0;57.95731187693231;-1.175696e-05
14:58:16;-150;-150.0074;7.33561375226516e-11;1.858348185515291e+20;6.925975462901988e-11;2000.0;263823.5;48.07200328673645;-1084810.0;78.23042886243178;-1.297959e-05
14:58:35;-175;-175.0385;7.263969098026779e-11;1.8951868052812795e+20;6.905358875376004e-11;2000.0;249651.6;31.174059729204345;-1095509.5;56.024436632598096;-1.409098e-05
14:58:55;-200;-200.0679;7.208218567409148e-11;1.9246160638762602e+20;6.88820252752597e-11;2000.0;237955.15;76.32133630250455;-1103982.5;117.93403876743983;-1.547624e-05
14:59:14;-225;-225.0796;7.15910271281286e-11;1.9511147553171115e+20;6.87071821171999e-11;2000.0;227728.0;53.04187025360248;-1111556.5;85.21817587815407;-1.645719e-05
14:59:33;-250;-250.0586;7.104398746910267e-11;1.9812776570304207e+20;6.846230555452246e-11;2000.0;217514.6;25.904960914851813;-1120115.5;38.252287513297816;-1.746623e-05
14:59:52;-275;-275.033;7.050080956774373e-11;2.0119250217489514e+20;6.81929079482283e-11;2000.0;207651.5;36.686680144161315;-1128745.5;57.64752813434414;-1.827107e-05
15:00:12;-300;-300.0108;7.009872231457134e-11;2.035072078035215e+20;6.798873942970203e-11;2000.0;199986.65;18.869191159135564;-1135220.0;29.137604568666934;-1.946294e-05
15:00:31;-325;-325.0428;6.969878408276155e-11;2.0584939573663636e+20;6.777212818908475e-11;2000.0;192504.75;32.69433245992339;-1141734.0;45.61469061607236;-2.030503e-05
15:00:51;-350;-350.0538;6.939261356420845e-11;2.076698792393866e+20;6.760369663546568e-11;2000.0;186546.35;76.29709283452416;-1146771.5;99.70274569940388;-2.169499e-05
15:01:11;-375;-375.0837;6.904320460355957e-11;2.097771199064289e+20;6.739477937736076e-11;2000.0;180256.4;53.82909993674424;-1152575.0;67.5148131894031;-2.29838e-05
15:01:30;-400;-400.0608;6.875718735109892e-11;2.1152601837083607e+20;6.722082070475373e-11;2000.0;174971.6;47.5336933132699;-1157369.5;54.94303868553322;-2.406546e-05
15:01:49;-425;-425.0347;6.83922594707963e-11;2.1378936460971852e+20;6.698355662038734e-11;2000.0;168736.4;42.570788106399895;-1163545.0;50.162236792232456;-2.470109e-05
15:02:09;-450;-449.9919;6.812498099147141e-11;2.1547019851905352e+20;6.680887428642679e-11;2000.0;163950.3;72.55928954999492;-1168110.0;86.36550237218562;-2.5896e-05
15:02:28;-475;-475.0236;6.788951142478889e-11;2.1696747435281708e+20;6.665050011581771e-11;2000.0;159817.15;69.17677626920756;-1172161.5;79.20314072055476;-2.688792e-05
15:02:47;-500;-500.0509;6.75674573526926e-11;2.1904071458914835e+20;6.642414047826331e-11;2000.0;154515.8;57.47036627689091;-1177748.5;63.03282874820072;-2.768729e-05
15:03:06;-525;-525.084;6.73377568367576e-11;2.2053763346245514e+20;6.626085142102262e-11;2000.0;150657.85;33.13927239696128;-1181766.0;33.803845935041174;-2.915635e-05
15:03:26;-550;-550.0661;6.704010111595044e-11;2.2250033985275933e+20;6.604471748222461e-11;2000.0;145724.2;20.409385096077738;-1187013.0;22.97933854574583;-2.994774e-05
15:03:45;-575;-575.0253;6.677430068181738e-11;2.242752261019647e+20;6.584727333344255e-11;2000.0;141402.85;34.19987390327631;-1191738.0;34.28994021575424;-3.103866e-05
15:04:04;-600;-600.0021;6.654736448504658e-11;2.2580745653373724e+20;6.56760694340638e-11;2000.0;137733.1;57.74373992044504;-1195802.0;55.00727224649482;-3.25306e-05
15:04:24;-625;-625.0288;6.624577442584422e-11;2.2786815560461507e+20;6.54495755109157e-11;2000.0;132491.9;24.504581204338102;-1201246.0;22.095248357961488;-3.298445e-05
15:04:43;-650;-650.0542;6.60418343631343e-11;2.29277662148993e+20;6.529097228026972e-11;2000.0;129218.45;78.02244789161642;-1204955.5;66.15313673590995;-3.426169e-05
15:05:03;-675;-675.0645;6.578221703030532e-11;2.3109097638444994e+20;6.509106154523755e-11;2000.0;124654.75;37.330475151007654;-1209711.0;28.660949042207235;-3.596835e-05
15:05:22;-700;-700.0483;6.55215037209605e-11;2.329336800971016e+20;6.489036783010539e-11;2000.0;119778.15;37.918681082020775;-1214524.5;19.474021156402188;-3.707296e-05
15:05:41;-725;-725.0176;6.525230644954648e-11;2.3485957234373014e+20;6.468436772967797e-11;2000.0;114273.45;24.48320597879289;-1219535.0;17.741194999210173;-3.817141e-05
15:06:01;-750;-749.9905;6.505437505876594e-11;2.3629089191097808e+20;6.453228294301429e-11;2000.0;110026.85;63.46968863166101;-1223245.5;39.09907287903384;-3.921245e-05
15:06:20;-775;-775.0096;6.481683169035147e-11;2.3802600254384023e+20;6.435495257275268e-11;2000.0;104010.1;53.7299683603108;-1227728.5;32.61345581198043;-4.053925e-05
15:06:39;-800;-800.0134;6.460398080162277e-11;2.395970360011861e+20;6.419669605703193e-11;2000.0;98112.33000000002;77.23086465267673;-1231773.5;46.82026804707551;-4.143101e-05
15:06:58;-825;-825.0397;6.444936805617403e-11;2.4074799190564585e+20;6.408231428774078e-11;2000.0;93447.40000000001;77.11714919523399;-1234728.5;38.654074817540256;-4.245821e-05
15:07:18;-850;-850.0202;6.432238805944204e-11;2.4169946011825884e+20;6.398788026024768e-11;2000.0;89450.38999999998;57.93814369653207;-1237166.0;29.54995769878529;-4.38917e-05
15:07:37;-875;-874.9852;6.421375317504064e-11;2.4251795154738322e+20;6.390604172774535e-11;2000.0;85992.97;33.06890238577641;-1239259.0;27.43993440225395;-4.539799e-05
15:07:57;-900;-899.9528;6.414105963941689e-11;2.430679729389287e+20;6.385285988469861e-11;2000.0;83350.96499999998;68.21459787868001;-1240663.5;46.29943304188508;-4.704578e-05

File: Data/HighFluenceIrrNeutron2023/CV_onPCB/N8740_3_LR_8e15_noadd_CV.csv
time (30.08.2023);set voltage (V);real voltage (V);serial capacitance;1/serial capacitance^2;parallel capacitance;LCR frequency (Hz);r;delta r;x;delta x;sample current
11:33:32;-25;-25.04418;7.84051576290777e-11;1.6267122436158416e+20;6.72837137271415e-11;2000;412639.8;35.59932583631324;-1014952.0;61.27968668327213;-4.280089000000001e-06
11:33:39;-50;-50.07671;7.710905643146367e-11;1.681857601511811e+20;6.82625584187716e-11;2000;371517.4;25.644648564564108;-1032012.0;26.743223440714846;-3.2159123199999995e-05
11:33:47;-75;-75.09616;7.60020319546721e-11;1.7312093657427857e+20;6.867132868988312e-11;2000;342097.6;10.456003060443315;-1047044.0;15.899685531481431;-4.4704454999999995e-05
11:33:58;-100;-100.072;7.508711206994104e-11;1.7736552042957724e+20;6.884144194085201e-11;2000;319219.4;9.938209094198006;-1059802.0;11.454256850621082;-9.385017599999999e-06
11:34:05;-125;-125.025;7.42981427170453e-11;1.8115239698509018e+20;6.888706495146662e-11;2000;300182.4;16.605059469932648;-1071056.0;29.20273959751037;-1.0699072e-05
11:34:13;-150;-150.0051;7.360174580411184e-11;1.8459663009487962e+20;6.885447896902673e-11;2000;283895.0;8.583705493549974;-1081190.0;17.20465053408525;-1.1962464000000001e-05
11:34:21;-175;-175.04;7.301033769129139e-11;1.8759933115626832e+20;6.878826648416076e-11;2000;270029.6;45.37541184386099;-1089948.0;64.4608408260395;-1.3227656e-05
11:34:29;-200;-200.0702;7.243837949335916e-11;1.905735164209781e+20;6.866685901327215e-11;2000;257457.8;7.168821381510353;-1098554.0;10.430723848324238;-1.4402303000000001e-05
11:34:37;-225;-225.0852;7.189479387270989e-11;1.934662056731942e+20;6.851054176130664e-11;2000;246005.8;12.823104148372186;-1106860.0;8.0;-1.5520575e-05
11:34:45;-250;-250.0605;7.144323103340798e-11;1.9591957284913912e+20;6.837023950116164e-11;2000;236143.6;14.234043698120361;-1113856.0;20.89976076418101;-1.6655897e-05
11:34:52;-275;-275.0329;7.099122487925192e-11;1.984223829266759e+20;6.819919728279819e-11;2000;226806.6;8.180953489661213;-1120948.0;11.099549540409287;-1.7754227999999997e-05
11:34:59;-300;-300.0096;7.058782915210987e-11;2.0069675392697388e+20;6.803360364038957e-11;2000;218438.0;7.391887445030531;-1127354.0;12.837445228704969;-1.8847944e-05
11:35:07;-325;-325.0442;7.021772912456029e-11;2.028179738838852e+20;6.786992090802866e-11;2000;210783.2;10.764385723300702;-1133296.0;11.523888232710346;-1.9969604e-05
11:35:15;-350;-350.0569;6.988044211536669e-11;2.0478055326848798e+20;6.771095198789849e-11;2000;203837.4;4.936395446071962;-1138766.0;13.145341380123986;-2.1094089000000002e-05
11:35:23;-375;-375.0879;6.956194299371289e-11;2.0666007930103248e+20;6.755123884209618e-11;2000;197367.6;23.899121322759964;-1143980.0;17.663521732655692;-2.2222413999999997e-05
11:35:31;-400;-400.0641;6.926116024915634e-11;2.0845891597379948e+20;6.739072302722643e-11;2000;191413.2;16.357016842933184;-1148948.0;16.589153082662175;-2.3342101e-05
11:35:39;-425;-425.037;6.898221692029232e-11;2.101482148544382e+20;6.723570546725785e-11;2000;185925.4;20.338338181867268;-1153594.0;18.88915032498815;-2.4483206e-05
11:35:47;-450;-449.9914;6.870669781729522e-11;2.1183701495401097e+20;6.70743214786289e-11;2000;180685.4;9.962329044957308;-1158220.0;18.11077027627483;-2.5597882000000005e-05
11:35:55;-475;-475.0236;6.844420093367435e-11;2.1346500349080368e+20;6.691437401342223e-11;2000;175798.4;12.742370266163197;-1162662.0;10.73312629199899;-2.6755246999999996e-05
11:36:02;-500;-500.0552;6.81984275177552e-11;2.150063457150643e+20;6.676063472555129e-11;2000;171239.4;17.381829592997395;-1166852.0;29.312113536898018;-2.7902521999999996e-05
11:36:10;-525;-525.0899;6.79603323363688e-11;2.165155098763889e+20;6.660563467326406e-11;2000;166993.8;8.116156725938701;-1170940.0;17.663521732655692;-2.9080628000000004e-05
11:36:17;-550;-550.0717;6.772158849185552e-11;2.1804479655478932e+20;6.64451980923702e-11;2000;162863.2;15.485218758545194;-1175068.0;24.560130292814;-3.0255866000000003e-05
11:36:25;-575;-575.0269;6.747673390185943e-11;2.196301174109591e+20;6.627590123852814e-11;2000;158744.8;12.826223138554857;-1179332.0;6.572670690061993;-3.1340199e-05
11:36:33;-600;-600.0012;6.726546913698965e-11;2.2101189535826585e+20;6.612667819614837e-11;2000;155250.0;25.681121470839237;-1183036.0;28.927495570823268;-3.2556717000000006e-05
11:36:41;-625;-625.0303;6.704682266988263e-11;2.2245573004101498e+20;6.59686770330546e-11;2000;151733.6;13.742197786380459;-1186894.0;15.126136320951229;-3.380838499999999e-05
11:36:49;-650;-650.0577;6.683576721293863e-11;2.238628995363033e+20;6.581208906638997e-11;2000;148494.4;15.845756529746378;-1190642.0;11.099549540409287;-3.5105705e-05
11:36:56;-675;-675.0706;6.66190084904243e-11;2.2532203797268274e+20;6.564952774239499e-11;2000;145159.6;7.539761269430219;-1194516.0;17.572706109191035;-3.6388142e-05
11:37:04;-700;-700.0509;6.640775183336255e-11;2.2675790933116938e+20;6.548843496821314e-11;2000;141978.2;17.46860040186391;-1198316.0;20.89976076418101;-3.7729810999999996e-05
11:37:12;-725;-725.0193;6.61986017375794e-11;2.2819302601201366e+20;6.532734681985455e-11;2000;138824.6;8.929053701260845;-1202102.0;14.805404418657396;-3.9082736e-05
11:37:20;-750;-749.9905;6.598824773656574e-11;2.2965018924209567e+20;6.516537195154416e-11;2000;135513.4;16.445303280876274;-1205934.0;16.637307474468336;-4.0479143e-05
11:37:27;-775;-775.0118;6.577726896297715e-11;2.311257451346891e+20;6.500059852990012e-11;2000;132243.4;16.908222851618678;-1209802.0;12.13260071048248;-4.1876141e-05
11:37:35;-800;-800.0175;6.558319766235833e-11;2.3249564602343086e+20;6.484865557761521e-11;2000;129138.4;15.629715288513735;-1213382.0;10.353743284435827;-4.3429156e-05
11:37:43;-825;-825.0446;6.539488949239502e-11;2.3383654176061037e+20;6.470070128914895e-11;2000;126046.4;7.247620299105078;-1216876.0;20.513410247932935;-4.5050796e-05
11:37:51;-850;-850.0236;6.52150341459228e-11;2.3512810731939768e+20;6.45580922855484e-11;2000;123092.2;18.91327576069254;-1220232.0;11.798304963002101;-4.6803013e-05
11:37:59;-875;-874.9879;6.503595278977608e-11;2.364247757308501e+20;6.441930319027435e-11;2000;119714.8;11.870636040246538;-1223592.0;12.13260071048248;-4.8461529e-05
11:38:06;-900;-899.9531;6.48620814118732e-11;2.3769401031829783e+20;6.428493478691727e-11;2000;116248.6;25.82340024086681;-1226872.0;16.34625339336204;-5.006754700000001e-05

File: Data/HighFluenceIrrNeutron2023/CV_onPCB/N8740_3_UR2_8e15_142d_CV.csv
time (06.03.2024);set voltage (V);real voltage (V);serial capacitance;1/serial capacitance^2;parallel capacitance;LCR frequency (Hz);r;delta r;x;delta x;sample current
08:24:44;-25;-25.04719;7.96232190664623e-11;1.57732263947272e+20;6.895092226388644e-11;2000.0;393196.2;39.44747140185287;-999425.45;74.61797621887101;-4.577626e-06
08:24:58;-50;-50.07701;7.7796628913489e-11;1.6522602050516016e+20;6.990179788707382e-11;2000.0;343761.0;83.14580566691262;-1022891.0;86.17395198086253;-3.392249e-05
08:25:13;-75;-75.10963;7.644729867793048e-11;1.7111012643440506e+20;7.015176603194252e-11;2000.0;311835.05;27.382702112830284;-1040945.5;44.33663834798484;-8.616876e-06
08:25:28;-100;-100.0772;7.538493820753557e-11;1.7596683941767496e+20;7.016512546000236e-11;2000.0;287920.35;33.51359985140361;-1055615.0;87.72542390892163;-9.999829e-05
08:25:42;-125;-125.0286;7.446427070180236e-11;1.803450054043841e+20;7.002990697334389e-11;2000.0;268915.65;19.96212350928628;-1068666.5;34.89466291569529;-1.175836e-05
08:25:56;-150;-150.0067;7.3597865747556e-11;1.8461609436161147e+20;6.97966214013724e-11;2000.0;252331.0;11.0006817970524;-1081247.0;12.963410045200298;-1.305796e-05
08:26:10;-175;-175.0419;7.290545584851496e-11;1.88139480480078e+20;6.957964890254579e-11;2000.0;238636.85;16.91497487435319;-1091516.0;29.4737171052448;-1.43436e-05
08:26:25;-200;-200.0753;7.229553947963153e-11;1.9132732269329338e+20;6.93517995582971e-11;2000.0;226777.25;20.310696073743998;-1100724.5;34.528792333355646;-1.553908e-05
08:26:39;-225;-225.0917;7.168224564600535e-11;1.9461521721094878e+20;6.907514552589923e-11;2000.0;215673.35;7.470366456874792;-1110142.0;13.68575902169843;-1.660815e-05
08:26:54;-250;-250.0653;7.121890085638811e-11;1.971557585063274e+20;6.886356675511488e-11;2000.0;206645.7;16.010324793707344;-1117364.5;26.865172621816523;-1.775241e-05
08:27:08;-275;-275.0375;7.07233658441394e-11;1.9992824669896062e+20;6.860329399608472e-11;2000.0;197801.7;23.38397955866366;-1125193.5;33.57286851015266;-1.871686e-05
08:27:22;-300;-300.012;7.029073052033193e-11;2.0239691390662915e+20;6.836535987598168e-11;2000.0;189990.2;29.651188846317787;-1132119.0;42.50235287604675;-1.980333e-05
08:27:36;-325;-325.0469;6.990263262833877e-11;2.0465055918730448e+20;6.814274447051908e-11;2000.0;182948.7;21.914960643359596;-1138404.5;27.436062035211975;-2.080583e-05
08:27:50;-350;-350.0621;6.954753472981758e-11;2.0674571630912963e+20;6.792979077561433e-11;2000.0;176576.6;21.282081665100343;-1144217.0;33.000757567061996;-2.191288e-05
08:28:04;-375;-375.0948;6.91790327719329e-11;2.089541633488907e+20;6.769611560192144e-11;2000.0;170252.0;19.46830757924273;-1150312.0;23.276597689524987;-2.285514e-05
08:28:19;-400;-400.0708;6.886494413389515e-11;2.1086456338858302e+20;6.749290097594694e-11;2000.0;164758.1;23.442685426375533;-1155558.5;26.374940758227307;-2.383715e-05
08:28:33;-425;-425.04;6.856795991425517e-11;2.1269512875598656e+20;6.729436838053035e-11;2000.0;159659.45;10.960491549196144;-1160563.5;19.751898642915318;-2.482132e-05
08:28:47;-450;-449.992;6.82658537178301e-11;2.1458183182651913e+20;6.708644159119859e-11;2000.0;154561.75;12.313788003697319;-1165699.5;19.163441757680168;-2.584546e-05
08:29:02;-475;-475.0283;6.795676311767976e-11;2.165382540879462e+20;6.686776842347791e-11;2000.0;149438.3;11.40002192980347;-1171001.5;12.555377334035008;-2.677299e-05
08:29:16;-500;-500.0603;6.767640630601854e-11;2.183360362842834e+20;6.666584917674487e-11;2000.0;144771.0;9.672383367092104;-1175852.5;12.487493743742176;-2.778228e-05
08:29:30;-525;-525.0959;6.740551792930893e-11;2.200944543252028e+20;6.646614615308744e-11;2000.0;140350.25;19.241345457113958;-1180578.0;18.13284313062902;-2.88136e-05
08:29:44;-550;-550.0763;6.712331162253508e-11;2.2194902944421554e+20;6.625511725096713e-11;2000.0;135711.15;9.327184730667664;-1185541.5;9.779442724409197;-2.978395e-05
08:29:59;-575;-575.0276;6.684522716880945e-11;2.237995417353259e+20;6.604486497369837e-11;2000.0;131051.95;16.944685745094244;-1190473.5;13.624885320618297;-3.077118e-05
08:30:13;-600;-600.0024;6.65715814021532e-11;2.256432012848177e+20;6.583583432678635e-11;2000.0;126367.2;21.816461674616264;-1195367.0;19.43064589765353;-3.172135e-05
08:30:27;-625;-625.0313;6.628550447549464e-11;2.275950793095564e+20;6.561624289432566e-11;2000.0;121245.0;12.999038425975977;-1200526.0;11.798304963002101;-3.279921e-05
08:30:41;-650;-650.0627;6.601923358339335e-11;2.294346691491891e+20;6.541122451526279e-11;2000.0;116211.35;11.964379423940048;-1205368.0;13.520355024924456;-3.37346e-05
08:30:56;-675;-675.0772;6.575373505637144e-11;2.312912190833076e+20;6.520604643591676e-11;2000.0;110915.6;26.838908323551465;-1210235.0;9.733961166965893;-3.495429e-05
08:31:10;-700;-700.0559;6.54968316781217e-11;2.331092010191902e+20;6.50090508766593e-11;2000.0;105243.5;18.881273791775808;-1214982.0;19.806564568344506;-3.591114e-05
08:31:25;-725;-725.0219;6.52595573033675e-11;2.348073857248423e+20;6.482815715217201e-11;2000.0;99472.79500000001;17.587439374451296;-1219399.5;11.056106909758064;-3.696264e-05
08:31:39;-750;-749.9908;6.504344803833392e-11;2.3637029029345657e+20;6.466489359767208e-11;2000.0;93608.75499999998;20.263159273667387;-1223451.0;11.020435563080072;-3.796154e-05
08:31:53;-775;-775.0127;6.486379966242338e-11;2.3768141739415188e+20;6.452870783038928e-11;2000.0;88408.33;56.95090389976281;-1226839.5;29.920519714737576;-3.899954e-05
08:32:07;-800;-800.0215;6.471580947830283e-11;2.3876970586722415e+20;6.441837673657241e-11;2000.0;83554.385;10.90956982424153;-1229645.0;11.456439237389601;-4.01978e-05
08:32:21;-825;-825.0515;6.459026857674309e-11;2.396987775560459e+20;6.432497643844483e-11;2000.0;79121.66499999998;11.150083575920192;-1232035.0;8.703447592764604;-4.123094e-05
08:32:35;-850;-850.028;6.449264247179486e-11;2.4042501759544128e+20;6.42521123034152e-11;2000.0;75495.49499999998;10.059956448713137;-1233900.0;8.602325267042625;-4.223017e-05
08:32:50;-875;-874.9913;6.442260201421963e-11;2.409480834662771e+20;6.419987097166387e-11;2000.0;72757.06499999999;19.48284537099259;-1235241.5;10.15566344460075;-4.355497e-05
08:33:04;-900;-899.9531;6.435705921914863e-11;2.4143910815686528e+20;6.415082960481288e-11;2000.0;70108.11999999998;11.99791773600804;-1236499.5;9.886227794260053;-4.44825e-05
