Repository: aimaax/PENGUIN

# PENGUIN :penguin:  

> **NOTE!!** Google ID and GitLab repo for CERN organization is hidden and the create database function won't work properly in this version. Plotting is still possible with the saved database and data stored in this repo.  

A Python-based environment for GUI-driven analysis for IV, CV, and TCT measurements obtained with [Particulars Setup]() at CERN for CMS HGCAL silicon diodes. Used to plot data for individual diodes, but also to analyse Current Volume Normalization, Saturation Voltage, Charge Collection, and Charge Collection Efficiency.

---

File: Data/HighFluenceIrrNeutron2023/CV_onPCB/N8740_3_UR2_8e15_66d_CV.csv
time (14.12.2023);set voltage (V);real voltage (V);serial capacitance;1/serial capacitance^2;parallel capacitance;LCR frequency (Hz);r;delta r;x;delta x;sample current
08:41:24;-25;-25.04515;7.905794227826606e-11;1.5999594922835188e+20;6.858969331204511e-11;2000.0;393235.05;35.833606781902375;-1006571.5;60.78764265868516;-4.468488e-06
08:41:39;-50;-50.07228;7.740667864989017e-11;1.668949260864145e+20;6.955098309282397e-11;2000.0;345503.45;69.37166118091737;-1028044.0;95.24022259528796;-3.091252e-05
08:41:54;-75;-75.10793;7.614781216016015e-11;1.7245871274703975e+20;6.983958214877159e-11;2000.0;314076.65;18.690542394483902;-1045039.5;32.97328464075122;-8.506545e-06
08:42:08;-100;-100.0735;7.51553673110492e-11;1.770435040660971e+20;6.99008377834495e-11;2000.0;290305.9;17.735261486654206;-1058839.5;29.482833988611063;-9.999931e-05
08:42:23;-125;-125.0262;7.420236362826183e-11;1.816203553787403e+20;6.97608586613463e-11;2000.0;270602.35;23.078807919821166;-1072438.5;40.27576814909928;-1.167897e-05
08:42:38;-150;-150.0057;7.344398107631218e-11;1.8539054447692972e+20;6.960229787221738e-11;2000.0;254555.75;17.090768707112034;-1083512.5;28.168022649806286;-1.303577e-05
08:42:52;-175;-175.0403;7.27803674674295e-11;1.8878675083530302e+20;6.941484652913737e-11;2000.0;240755.3;12.86586569182191;-1093392.0;31.63542318351376;-1.432475e-05
08:43:06;-200;-200.072;7.219473014883281e-11;1.9186201672039078e+20;6.921327218762933e-11;2000.0;228772.75;25.014283419678446;-1102261.5;41.359853723145584;-1.549968e-05
08:43:20;-225;-225.0849;7.163578513438004e-11;1.9486774057437807e+20;6.898201592744242e-11;2000.0;217883.2;13.658989713737983;-1110862.0;20.280532537386684;-1.664956e-05
08:43:35;-250;-250.0621;7.114749004095508e-11;1.975517280354006e+20;6.876113965270524e-11;2000.0;208365.65;19.328511970661374;-1118486.0;28.35842026629833;-1.77322e-05
08:43:49;-275;-275.0333;7.069568931459753e-11;2.0008481644725725e+20;6.853888217276904e-11;2000.0;199679.9;26.370049298399117;-1125634.0;39.30903204099536;-1.878943e-05
08:44:03;-300;-300.0102;7.028380841705614e-11;2.0243678315571187e+20;6.83222097723564e-11;2000.0;191848.75;19.352115517431162;-1132230.5;27.536112652297163;-1.988352e-05
08:44:18;-325;-325.0446;6.994066240600506e-11;2.044280648879922e+20;6.813694003168116e-11;2000.0;185120.25;30.675957605264742;-1137785.5;40.25217385433984;-2.094692e-05
08:44:32;-350;-350.057;6.958654810805905e-11;2.065139592236332e+20;6.793081187179981e-11;2000.0;178536.5;18.50533706799203;-1143575.5;19.42260281218766;-2.200752e-05
08:44:46;-375;-375.0892;6.923988715397244e-11;2.0858702847589797e+20;6.771919209931075e-11;2000.0;172226.1;17.01336239548197;-1149301.0;20.073614522551736;-2.301567e-05
08:45:01;-400;-400.0656;6.891620374309468e-11;2.105509995315701e+20;6.751330383629907e-11;2000.0;166451.4;18.559418094326126;-1154699.0;16.24653809277533;-2.400593e-05
08:45:15;-425;-425.0376;6.86176244130154e-11;2.123873485252495e+20;6.731847363459502e-11;2000.0;161108.0;36.90379384290997;-1159723.5;39.73836307650329;-2.506232e-05
08:45:30;-450;-449.9908;6.835639357967874e-11;2.140137695926316e+20;6.714447725532428e-11;2000.0;156401.95;21.022544446379463;-1164155.5;20.77829396269097;-2.60964e-05
08:45:44;-475;-475.0246;6.808447221388314e-11;2.157266749425004e+20;6.695588791377925e-11;2000.0;151745.1;25.58426274098982;-1168805.0;22.051077071199945;-2.710792e-05
08:45:58;-500;-500.0556;6.781372325271442e-11;2.174527081994089e+20;6.676409720941927e-11;2000.0;147135.8;22.70502147103147;-1173471.5;21.427494020533526;-2.810838e-05
08:46:13;-525;-525.0906;6.755928311358834e-11;2.190937228334949e+20;6.65802787830013e-11;2000.0;142831.7;13.157716367212059;-1177891.0;12.587692401707312;-2.914416e-05
08:46:28;-550;-550.0718;6.730549278307725e-11;2.2074912120898247e+20;6.639239681168001e-11;2000.0;138656.0;27.241971294309813;-1182332.5;23.59952330027028;-3.017573e-05
08:46:42;-575;-575.0253;6.705408233214368e-11;2.2240756396402544e+20;6.620344114042975e-11;2000.0;134523.4;23.65537993776469;-1186765.5;22.107408260580883;-3.133514e-05
08:46:56;-600;-600.0019;6.679447794566263e-11;2.241397485279123e+20;6.600687986575473e-11;2000.0;130138.95;23.812861545811753;-1191378.0;23.017384734152575;-3.233707e-05
08:47:11;-625;-625.0302;6.653142434355624e-11;2.259156710813555e+20;6.58052808260311e-11;2000.0;125644.7;11.46365997402226;-1196088.5;9.753845395535036;-3.334064e-05
08:47:25;-650;-650.0576;6.628117048199276e-11;2.2762484425899327e+20;6.561182893908612e-11;2000.0;121264.25;18.503090957999422;-1200604.5;16.635429059690644;-3.453201e-05
08:47:39;-675;-675.0712;6.602881990349069e-11;2.2936805355551608e+20;6.541772581656821e-11;2000.0;116483.1;32.56400620316856;-1205193.0;25.894980208526903;-3.552018e-05
08:47:53;-700;-700.0493;6.578023227652685e-11;2.3110492177783377e+20;6.522618453722987e-11;2000.0;111495.5;19.674412316508974;-1209747.5;15.196627915429131;-3.65636e-05
08:48:07;-725;-725.0201;6.554854296143992e-11;2.3274154613194087e+20;6.504714690607401e-11;2000.0;106586.8;18.049321316880583;-1214023.5;16.159749379244715;-3.778735e-05
08:48:21;-750;-749.9891;6.532676450336182e-11;2.3432450157914672e+20;6.487820786200665e-11;2000.0;101288.05;23.055419644847067;-1218145.0;13.88344337691482;-3.879616e-05
08:48:36;-775;-775.0118;6.512299868771736e-11;2.3579316928047638e+20;6.472346029115833e-11;2000.0;96007.275;23.724585217659808;-1221956.5;14.022749373785441;-3.986661e-05
08:48:50;-800;-800.0177;6.495566014649989e-11;2.3700963324208084e+20;6.459638367041744e-11;2000.0;91365.75;26.75476266013192;-1225104.5;16.116373661590252;-4.122605e-05
08:49:04;-825;-825.0454;6.480962609566009e-11;2.3807893339217035e+20;6.448692031364043e-11;2000.0;86859.67000000001;15.5176465676982;-1227865.0;9.473647660748208;-4.221165e-05
08:49:19;-850;-850.0234;6.469095151150005e-11;2.389532391011592e+20;6.439857780090906e-11;2000.0;82885.32;34.30478727524808;-1230117.5;17.647591903713092;-4.333627e-05
08:49:33;-875;-874.9886;6.45940696619805e-11;2.3967056788658448e+20;6.432509661584469e-11;2000.0;79663.915;19.83192158490935;-1231962.5;12.244896896258457;-4.465967e-05
08:49:48;-900;-899.9526;6.451666825108117e-11;2.402459840833572e+20;6.426743109253894e-11;2000.0;76812.01000000001;29.790387627555226;-1233440.5;13.462447771486431;-4.597503e-05
