Repository: aimaax/PENGUIN

# PENGUIN :penguin:  

> **NOTE!!** Google ID and GitLab repo for CERN organization is hidden and the create database function won't work properly in this version. Plotting is still possible with the saved database and data stored in this repo.  

A Python-based environment for GUI-driven analysis for IV, CV, and TCT measurements obtained with [Particulars Setup]() at CERN for CMS HGCAL silicon diodes. Used to plot data for individual diodes, but also to analyse Current Volume Normalization, Saturation Voltage, Charge Collection, and Charge Collection Efficiency.

---

File: Data/HighFluenceIrrNeutron2023/IV_onPCB/N8737_2_UL_15e15_58000min_IV.csv
time (14.02.2025);set voltage (V);real voltage (V);current (A);delta current;input current (A)
09:13:56;-25;-25.04058;3.5487332999999997e-06;1.439021395080693e-09;-3.550067e-06
09:14:15;-50;-50.0782;5.32221965e-06;9.261522641418126e-10;-5.324191e-06
09:14:36;-75;-75.10719;6.72537375e-06;1.8714738935863004e-09;-6.738271e-06
09:14:56;-100;-100.0812;7.963322599999999e-06;2.9066883556721465e-09;-7.954513e-06
09:15:16;-125;-125.0339;9.166843049999998e-06;1.8268942969900707e-09;-9.169506e-06
09:15:36;-150;-150.0024;1.03451505e-05;2.137346775209871e-09;-1.033848e-05
09:15:56;-175;-175.0394;1.1489001e-05;2.1699473380706435e-09;-1.151036e-05
09:16:16;-200;-200.0714;1.2613542000000002e-05;8.418089795197026e-09;-1.259183e-05
09:16:36;-225;-225.0865;1.3847739999999999e-05;5.027672175072631e-09;-1.384988e-05
09:16:56;-250;-250.0618;1.48891695e-05;4.590844501559595e-09;-1.489969e-05
09:17:16;-275;-275.0332;1.6031552e-05;3.0198372141556743e-09;-1.60551e-05
09:17:35;-300;-300.0083;1.72091625e-05;9.479863392343774e-09;-1.712193e-05
09:17:55;-325;-325.0424;1.83864355e-05;2.9291808133844815e-09;-1.836803e-05
09:18:15;-350;-350.057;1.9497726500000004e-05;4.289625116196038e-09;-1.955973e-05
09:18:35;-375;-375.09;2.0638877999999996e-05;3.3042837045266744e-09;-2.069152e-05
09:18:54;-400;-400.0648;2.1837681999999997e-05;4.749367884255746e-09;-2.182151e-05
09:19:14;-425;-425.0366;2.2980568e-05;4.367373043375239e-09;-2.302951e-05
09:19:34;-450;-449.9868;2.41401125e-05;5.669907357047351e-09;-2.413383e-05
09:19:54;-475;-475.0222;2.5547570000000004e-05;3.890210983995565e-09;-2.550987e-05
09:20:14;-500;-500.0554;2.6740471e-05;7.2811061281923624e-09;-2.672777e-05
09:20:34;-525;-525.0902;2.8019318999999996e-05;4.8349438414525014e-09;-2.799441e-05
09:20:53;-550;-550.0699;2.922639150000001e-05;6.849983002716147e-09;-2.924021e-05
09:21:13;-575;-575.0228;3.0467903e-05;5.812762643528507e-09;-3.051156e-05
09:21:33;-600;-599.9983;3.1931306999999996e-05;1.4425327502348133e-08;-3.188491e-05
09:21:53;-625;-625.0266;3.326169150000001e-05;7.334725702948984e-09;-3.325243e-05
09:22:13;-650;-650.0562;3.4613384500000004e-05;7.037092633857992e-09;-3.468207e-05
09:22:33;-675;-675.0705;3.5978843500000004e-05;5.764722685220951e-09;-3.604963e-05
09:22:53;-700;-700.0488;3.726612000000001e-05;6.422896893147163e-09;-3.733132e-05
09:23:13;-725;-725.0176;3.8570264999999997e-05;6.442341053529916e-09;-3.86573e-05
09:23:33;-750;-749.9854;3.99049965e-05;1.9276752829185167e-08;-3.985828e-05
09:23:53;-775;-775.0077;4.1252828e-05;1.033592314696651e-08;-4.126366e-05
09:24:13;-800;-800.0139;4.2637266500000004e-05;6.7212565891729215e-09;-4.257721e-05
09:24:33;-825;-825.0435;4.40735465e-05;2.2325035758930097e-08;-4.390597e-05
09:24:53;-850;-850.0215;4.5669586500000014e-05;9.509917909083064e-09;-4.56796e-05
09:25:12;-875;-874.9847;4.72844445e-05;1.4256122780668923e-08;-4.739586e-05
09:25:32;-900;-899.9496;4.9083377e-05;1.624742396658635e-08;-4.912933e-05

File: Data/HighFluenceIrrNeutron2023/IV_onPCB/N8737_2_UL_15e15_6000min_IV.csv
time (31.10.2024);set voltage (V);real voltage (V);current (A);delta current;input current (A)
10:07:56;-25;-25.04216;5.4843432e-06;7.762492241542168e-10;-5.495945e-06
10:08:16;-50;-50.07778;8.319976399999999e-06;1.4915376518881137e-09;-8.338281e-06
10:08:36;-75;-75.09776;1.0518168e-05;1.709080542279978e-09;-1.051952e-05
10:08:56;-100;-100.0724;1.2374336999999999e-05;5.295951005249204e-09;-1.23428e-05
10:09:16;-125;-125.0273;1.4038929e-05;3.964090053215191e-09;-1.402573e-05
10:09:35;-150;-150.006;1.55350075e-05;1.8163877442605526e-09;-1.553822e-05
10:09:55;-175;-175.0403;1.7017297000000002e-05;2.2612777472040112e-09;-1.699381e-05
10:10:15;-200;-200.0702;1.8539e-05;2.585345914959971e-09;-1.855996e-05
10:10:34;-225;-225.0834;1.9996474499999998e-05;5.931034794831358e-09;-1.998551e-05
10:10:54;-250;-250.0607;2.13211835e-05;5.7895255969294255e-09;-2.131211e-05
10:11:14;-275;-275.0329;2.28009e-05;1.0539166001159735e-08;-2.275665e-05
10:11:34;-300;-300.011;2.42021095e-05;2.876546494931074e-09;-2.419252e-05
10:11:54;-325;-325.044;2.5675730499999996e-05;4.754307072276776e-09;-2.571491e-05
10:12:14;-350;-350.056;2.7104556500000006e-05;3.520350073146125e-09;-2.711141e-05
10:12:33;-375;-375.0877;2.8604726500000003e-05;2.3839916395617374e-09;-2.864335e-05
10:12:53;-400;-400.0641;3.0073641999999998e-05;3.014143543363478e-09;-3.008907e-05
10:13:12;-425;-425.0367;3.1641028e-05;9.075211611857758e-09;-3.164329e-05
10:13:32;-450;-449.9911;3.31662485e-05;1.3156414600395533e-08;-3.318954e-05
10:13:52;-475;-475.0245;3.466288749999999e-05;7.476598654301116e-09;-3.474212e-05
10:14:11;-500;-500.0544;3.62672465e-05;1.3094315374906092e-08;-3.627874e-05
10:14:31;-525;-525.0884;3.79336665e-05;1.782337507705828e-08;-3.787444e-05
10:14:51;-550;-550.0697;3.9292260999999996e-05;5.837618045915733e-09;-3.931665e-05
10:15:11;-575;-575.0244;4.0908074e-05;3.3822852777374794e-09;-4.087279e-05
10:15:30;-600;-600.0015;4.2555179e-05;7.1414610164866945e-09;-4.268892e-05
10:15:50;-625;-625.0296;4.42034685e-05;8.195935586465992e-09;-4.425863e-05
10:16:10;-650;-650.0565;4.59729575e-05;2.314627946209724e-08;-4.619042e-05
10:16:29;-675;-675.0685;4.78506975e-05;9.788788430521065e-09;-4.791128e-05
10:16:49;-700;-700.051;4.973673050000001e-05;8.295398196439937e-09;-4.98201e-05
10:17:09;-725;-725.0196;5.1639083e-05;1.27866112613938e-08;-5.182567e-05
10:17:29;-750;-749.9891;5.3486172e-05;5.6769035838211306e-09;-5.349922e-05
10:17:49;-775;-775.0105;5.59099015e-05;1.2642683699970621e-08;-5.594887e-05
10:18:08;-800;-800.0156;5.8812293e-05;1.6911737478745445e-08;-5.887387e-05
10:18:28;-825;-825.0431;6.138125499999998e-05;1.0934343521674927e-08;-6.142986e-05
10:18:48;-850;-850.0223;6.470660800000002e-05;2.1445078311817514e-08;-6.455225e-05
10:19:08;-875;-874.9863;6.7583906e-05;8.166239752787132e-09;-6.75914e-05
10:19:28;-900;-899.9545;7.1455687e-05;2.1946998759511303e-08;-7.130478e-05

File: Data/HighFluenceIrrNeutron2023/IV_onPCB/N8737_2_UL_15e15_63000min_IV.csv
time (26.02.2025);set voltage (V);real voltage (V);current (A);delta current;input current (A)
14:37:27;-25;-25.03811;3.3239621000000004e-06;6.925774213039185e-10;-3.322878e-06
14:37:47;-50;-50.07389;5.002773150000001e-06;7.83207872390859e-10;-5.007481e-06
14:38:07;-75;-75.10237;6.337904749999999e-06;1.3429960049735814e-09;-6.336366e-06
14:38:27;-100;-100.0785;7.565173399999999e-06;2.0948701611317176e-09;-7.572397e-06
14:38:47;-125;-125.0333;8.693629399999998e-06;1.6371334267554667e-09;-8.70393e-06
14:39:06;-150;-150.0124;9.764786e-06;1.8000267123018266e-09;-9.761873e-06
14:39:27;-175;-175.0384;1.0897395499999998e-05;2.1760764548838926e-09;-1.092203e-05
14:39:47;-200;-200.0693;1.19959015e-05;9.509503864555613e-10;-1.201357e-05
14:40:07;-225;-225.084;1.3110472e-05;2.5487719199646343e-09;-1.314534e-05
14:40:27;-250;-250.0583;1.4173794499999998e-05;3.6735220480486997e-09;-1.421164e-05
14:40:47;-275;-275.0309;1.5285282999999998e-05;3.6926393744854345e-09;-1.531788e-05
14:41:07;-300;-300.0082;1.6339596e-05;5.6765843339106075e-09;-1.638786e-05
14:41:27;-325;-325.0421;1.7431927500000004e-05;3.4141148834653695e-09;-1.743603e-05
14:41:47;-350;-350.054;1.85764745e-05;3.2270527943465154e-09;-1.859376e-05
14:42:07;-375;-375.0867;1.9678882e-05;4.776948482033246e-09;-1.968556e-05
14:42:27;-400;-400.0628;2.0852923999999997e-05;8.541142177718334e-09;-2.084544e-05
14:42:47;-425;-425.0348;2.1941831000000005e-05;2.3451120335710977e-09;-2.194865e-05
14:43:07;-450;-449.9875;2.3180125499999998e-05;4.838583959951556e-09;-2.319366e-05
14:43:27;-475;-475.0225;2.4431223e-05;4.895147449260268e-09;-2.438084e-05
14:43:47;-500;-500.0532;2.5580486999999998e-05;2.2482304263575704e-09;-2.556999e-05
14:44:07;-525;-525.0878;2.6740757499999997e-05;3.764730460139241e-09;-2.672104e-05
14:44:27;-550;-550.067;2.8045273500000005e-05;4.8578575666130024e-09;-2.808742e-05
14:44:46;-575;-575.0229;2.9222029999999998e-05;3.734343114926529e-09;-2.92674e-05
14:45:06;-600;-599.9971;3.0497098499999996e-05;3.874171800204498e-09;-3.056602e-05
14:45:26;-625;-625.0267;3.1864398500000005e-05;7.284993043064652e-09;-3.179882e-05
14:45:45;-650;-650.0551;3.3173237499999995e-05;4.29434196792711e-09;-3.320767e-05
14:46:05;-675;-675.0692;3.44990805e-05;3.6353526290443824e-09;-3.448379e-05
14:46:25;-700;-700.0473;3.5827006000000004e-05;9.072385915513053e-09;-3.58615e-05
14:46:45;-725;-725.0166;3.7217012999999995e-05;9.207134193113603e-09;-3.725055e-05
14:47:05;-750;-749.9864;3.8358914e-05;5.983673136126333e-09;-3.843541e-05
14:47:25;-775;-775.0077;3.9669388e-05;1.3871753919385933e-08;-3.957017e-05
14:47:45;-800;-800.0138;4.102430500000001e-05;1.2024215972361803e-08;-4.091724e-05
14:48:05;-825;-825.0413;4.2489279e-05;1.5874291399933303e-08;-4.250962e-05
14:48:24;-850;-850.0209;4.3711752000000006e-05;1.144182722732678e-08;-4.36732e-05
14:48:44;-875;-874.9852;4.5316037e-05;1.2501656992175068e-08;-4.546769e-05
14:49:04;-900;-899.9501;4.6911719e-05;7.666046794143655e-09;-4.687276e-05

File: Data/HighFluenceIrrNeutron2023/IV_onPCB/N8737_2_UL_15e15_77000min_IV.csv
time (25.03.2025);set voltage (V);real voltage (V);current (A);delta current;input current (A)
08:07:38;-25;-25.04174;3.18304395e-06;5.479532802849149e-10;-3.184619e-06
08:07:57;-50;-50.07938;4.805794100000001e-06;5.483509637996437e-10;-4.802439e-06
08:08:17;-75;-75.10966;6.108023800000001e-06;4.3742438546564237e-10;-6.106865e-06
08:08:37;-100;-100.0842;7.2749882e-06;6.780324682491439e-10;-7.280409e-06
08:08:57;-125;-125.0358;8.415136999999998e-06;3.866164442959304e-10;-8.421668e-06
08:09:17;-150;-150.014;9.5347139e-06;1.8380097414051142e-09;-9.534306e-06
08:09:37;-175;-175.0421;1.06748555e-05;6.891590799662629e-10;-1.067328e-05
08:09:57;-200;-200.0746;1.1804468000000001e-05;1.7439870412362795e-09;-1.179913e-05
08:10:16;-225;-225.0915;1.2940886e-05;1.413577093758942e-09;-1.294989e-05
08:10:36;-250;-250.0648;1.4097016000000001e-05;2.386215036412241e-09;-1.411228e-05
08:10:56;-275;-275.0335;1.52618685e-05;9.028979108957745e-10;-1.526783e-05
08:11:16;-300;-300.01;1.6436074000000002e-05;8.010603597732677e-10;-1.643597e-05
08:11:36;-325;-325.0446;1.76329955e-05;2.465231883109627e-09;-1.762866e-05
08:11:56;-350;-350.0589;1.88404395e-05;2.0398163489638464e-09;-1.886953e-05
08:12:15;-375;-375.0942;2.0041529500000002e-05;2.41359622503436e-09;-2.004131e-05
08:12:35;-400;-400.0676;2.12569785e-05;1.6511108798321463e-09;-2.126976e-05
08:12:55;-425;-425.0374;2.24700235e-05;1.7657558261265201e-09;-2.250068e-05
08:13:14;-450;-449.9893;2.3751426999999998e-05;5.941260434453375e-09;-2.370987e-05
08:13:34;-475;-475.0247;2.4973579e-05;2.237242264485389e-09;-2.49747e-05
08:13:54;-500;-500.057;2.62148545e-05;1.886618996379534e-09;-2.621291e-05
08:14:14;-525;-525.094;2.7498800999999994e-05;3.804675932323351e-09;-2.753417e-05
08:14:34;-550;-550.0733;2.8752158e-05;2.6027208455767536e-09;-2.876407e-05
08:14:54;-575;-575.0258;3.00470645e-05;2.902610503925825e-09;-3.008409e-05
08:15:14;-600;-599.9987;3.1538047499999995e-05;1.8089314352678152e-09;-3.153506e-05
08:15:34;-625;-625.0287;3.2959877999999996e-05;2.3027862037106703e-09;-3.297114e-05
08:15:54;-650;-650.0591;3.4309830000000004e-05;2.751388467665066e-09;-3.431724e-05
08:16:14;-675;-675.073;3.5634691e-05;3.6467011051086834e-09;-3.569622e-05
08:16:34;-700;-700.0533;3.70389085e-05;1.1218801796538148e-09;-3.704259e-05
08:16:54;-725;-725.0176;3.8414615499999995e-05;5.5174506103361664e-09;-3.843281e-05
08:17:13;-750;-749.9867;3.97801055e-05;3.2389811264502307e-09;-3.976027e-05
08:17:33;-775;-775.0099;4.126329399999999e-05;4.606456740272363e-09;-4.123235e-05
08:17:53;-800;-800.0186;4.2738585499999995e-05;3.22741595359188e-09;-4.276848e-05
08:18:13;-825;-825.046;4.4184939000000005e-05;4.074533341377886e-09;-4.416634e-05
08:18:32;-850;-850.0239;4.5621852500000005e-05;4.229374414437781e-09;-4.565246e-05
08:18:52;-875;-874.9864;4.72168665e-05;3.7683140975108955e-09;-4.720376e-05
08:19:12;-900;-899.951;4.8853682999999996e-05;2.5800535944047397e-09;-4.888272e-05

File: Data/HighFluenceIrrNeutron2023/IV_onPCB/N8737_2_UL_15e15_7750min_IV.csv
time (05.11.2024);set voltage (V);real voltage (V);current (A);delta current;input current (A)
11:59:33;-25;-25.04374;5.4548705e-06;2.747498641036969e-09;-5.445097e-06
11:59:52;-50;-50.07803;8.216402700000002e-06;2.8846831507983453e-09;-8.24401e-06
12:00:13;-75;-75.09797;1.0399278000000002e-05;5.389895527744462e-09;-1.041664e-05
12:00:32;-100;-100.0735;1.2213060499999999e-05;5.301549182786052e-09;-1.22128e-05
12:00:52;-125;-125.0272;1.3884598500000002e-05;1.0581053640233565e-08;-1.39332e-05
12:01:12;-150;-150.0071;1.5364882500000005e-05;2.758257228305638e-09;-1.537502e-05
12:01:32;-175;-175.0424;1.6777911000000004e-05;1.0810170717893467e-08;-1.680045e-05
12:01:52;-200;-200.0715;1.80608435e-05;4.884266182089236e-09;-1.80552e-05
12:02:11;-225;-225.0847;1.95135545e-05;6.005640451900191e-09;-1.943343e-05
12:02:31;-250;-250.0629;2.0960008500000003e-05;4.341345890101373e-09;-2.093433e-05
12:02:51;-275;-275.0357;2.2382498e-05;6.512694012465225e-09;-2.243052e-05
12:03:10;-300;-300.0107;2.38028905e-05;1.2789496265979318e-08;-2.375091e-05
12:03:30;-325;-325.0453;2.50463925e-05;1.6825959881608526e-08;-2.49337e-05
12:03:49;-350;-350.0571;2.66638795e-05;1.2756585191088545e-08;-2.653154e-05
12:04:09;-375;-375.0886;2.7989929500000002e-05;7.258588515510442e-09;-2.797386e-05
12:04:29;-400;-400.0648;2.9412460500000002e-05;1.2097654761874214e-08;-2.951454e-05
12:04:49;-425;-425.0383;3.09352965e-05;1.395102892755589e-08;-3.081426e-05
12:05:09;-450;-449.9926;3.2401357500000005e-05;6.827964845947917e-09;-3.230191e-05
12:05:29;-475;-475.0253;3.4197492499999995e-05;7.035097258567336e-09;-3.423361e-05
12:05:49;-500;-500.0568;3.56017735e-05;1.986416550317422e-08;-3.57647e-05
12:06:09;-525;-525.0887;3.7116134e-05;1.67692623481176e-08;-3.73119e-05
12:06:29;-550;-550.0713;3.88567185e-05;6.195714941594785e-09;-3.879971e-05
12:06:48;-575;-575.0269;4.0425504e-05;2.428544693226787e-08;-4.03459e-05
12:07:08;-600;-600.001;4.21926875e-05;1.9306052041717416e-08;-4.216376e-05
12:07:28;-625;-625.0315;4.3686940999999996e-05;2.35936353377346e-08;-4.391237e-05
12:07:48;-650;-650.0591;4.547601400000001e-05;2.9080676990056366e-08;-4.566905e-05
12:08:08;-675;-675.0692;4.7378768999999996e-05;1.811320595449612e-08;-4.739727e-05
12:08:27;-700;-700.0515;4.88846015e-05;9.695400205123086e-09;-4.901439e-05
12:08:47;-725;-725.0207;5.1234381e-05;2.271406320872602e-08;-5.103099e-05
12:09:06;-750;-749.9919;5.3402852999999995e-05;9.304118499352936e-09;-5.332226e-05
12:09:26;-775;-775.0113;5.5562401e-05;4.760799610307081e-08;-5.573605e-05
12:09:46;-800;-800.0181;5.824875250000001e-05;1.8950437776935344e-08;-5.816828e-05
12:10:06;-825;-825.0447;6.0976494999999994e-05;1.5483322907244447e-08;-6.088509e-05
12:10:25;-850;-850.025;6.3631965e-05;2.0263862582193102e-08;-6.381099e-05
12:10:45;-875;-874.9893;6.68328935e-05;2.1309487866617112e-08;-6.682488e-05
12:11:05;-900;-899.9566;7.03018635e-05;2.4316702719273257e-08;-7.034782e-05

File: Data/HighFluenceIrrNeutron2023/IV_onPCB/N8737_2_UL_15e15_97000min_IV.csv
time (11.04.2025);set voltage (V);real voltage (V);current (A);delta current;input current (A)
12:06:14;-25;-25.03885;3.0185282499999998e-06;1.657545757286957e-10;-3.02038e-06
12:06:33;-50;-50.07315;4.548504049999999e-06;5.537978894642049e-10;-4.545841e-06
12:06:53;-75;-75.10302;5.7950221000000005e-06;5.911471174758565e-10;-5.797613e-06
12:07:13;-100;-100.0785;6.9122757e-06;1.3446663807428196e-09;-6.918655e-06
12:07:33;-125;-125.032;8.01201335e-06;1.7316316067151825e-09;-8.019906e-06
12:07:53;-150;-150.011;9.0881912e-06;6.09091961857976e-10;-9.092984e-06
12:08:13;-175;-175.0481;1.0194385499999999e-05;1.3251195181945112e-09;-1.019728e-05
12:08:33;-200;-200.069;1.1293160999999999e-05;7.253574635998474e-10;-1.128757e-05
12:08:53;-225;-225.0849;1.24649155e-05;8.94537163845082e-10;-1.246392e-05
12:09:13;-250;-250.0596;1.36045215e-05;1.8846656566882116e-09;-1.359803e-05
12:09:32;-275;-275.0311;1.4818808e-05;5.590882202300465e-09;-1.480363e-05
12:09:52;-300;-300.0078;1.6025502499999998e-05;1.907675794651718e-09;-1.602567e-05
12:10:12;-325;-325.0412;1.7305155e-05;8.980494140080161e-10;-1.730838e-05
12:10:33;-350;-350.0566;1.8593384499999995e-05;3.006609841249842e-09;-1.856884e-05
12:10:53;-375;-375.0888;1.9816154e-05;5.483073335274586e-09;-1.980315e-05
12:11:13;-400;-400.0651;2.10862765e-05;1.4287271039284786e-09;-2.109058e-05
12:11:33;-425;-425.0338;2.24189785e-05;4.7222560961366684e-09;-2.242377e-05
12:11:52;-450;-449.9861;2.3758934499999998e-05;2.6037077865037518e-09;-2.378435e-05
12:12:12;-475;-475.0219;2.51339515e-05;1.0706915598691375e-08;-2.507422e-05
12:12:32;-500;-500.0546;2.6539095e-05;5.1626683749780626e-09;-2.657692e-05
12:12:51;-525;-525.09;2.7959761000000003e-05;2.1946855013873835e-09;-2.796098e-05
12:13:11;-550;-550.0702;2.939797e-05;3.168440625923043e-09;-2.939953e-05
12:13:31;-575;-575.0247;3.0844209499999994e-05;1.645867624537326e-09;-3.082242e-05
12:13:51;-600;-599.9978;3.234858300000001e-05;2.3862445494961064e-09;-3.234612e-05
12:14:11;-625;-625.0268;3.3750243e-05;4.2436286418582975e-09;-3.379673e-05
12:14:31;-650;-650.0578;3.5115278500000004e-05;3.9982257486915165e-09;-3.512545e-05
12:14:51;-675;-675.0717;3.6659829e-05;2.4867865710593082e-09;-3.663903e-05
12:15:10;-700;-700.051;3.8186221e-05;8.581515976213037e-09;-3.818341e-05
12:15:31;-725;-725.0171;3.9805821e-05;3.261240093890706e-09;-3.978827e-05
12:15:50;-750;-749.9862;4.1361687000000005e-05;4.661436211083361e-09;-4.138278e-05
12:16:10;-775;-775.0104;4.2852664e-05;3.931398631530433e-09;-4.285902e-05
12:16:30;-800;-800.0165;4.437004450000001e-05;4.440785768025873e-09;-4.433858e-05
12:16:49;-825;-825.0474;4.58526855e-05;7.345840778120545e-09;-4.581715e-05
12:17:09;-850;-850.0246;4.7454241e-05;6.603968765068536e-09;-4.740498e-05
12:17:28;-875;-874.986;4.8955934e-05;4.808086802461081e-09;-4.902314e-05
12:17:48;-900;-899.9475;5.058215449999999e-05;7.939927092706747e-09;-5.060142e-05

File: Data/HighFluenceIrrNeutron2023/IV_onPCB/N8737_2_UL_15e15_noadd_IV.csv
time (04.10.2024);set voltage (V);real voltage (V);current (A);delta current;input current (A)
11:10:21;-25;-25.03828;5.795916250000001e-06;3.1976242645908605e-10;-5.797821e-06
11:10:41;-50;-50.0749;9.00883445e-06;6.932213913138119e-10;-9.017491e-06
11:11:01;-75;-75.0924;1.15283925e-05;5.660330710303108e-10;-1.153062e-05
11:11:21;-100;-100.0667;1.3695558e-05;1.1148833122797983e-09;-1.368926e-05
11:11:41;-125;-125.0219;1.5611568499999995e-05;1.1494151284456627e-09;-1.560493e-05
11:12:01;-150;-150.0019;1.7380129e-05;1.6391932314403362e-09;-1.73754e-05
11:12:21;-175;-175.0369;1.9176530500000005e-05;1.567551988771067e-09;-1.917296e-05
11:12:41;-200;-200.0677;2.0868872e-05;1.2014862878950433e-09;-2.087086e-05
11:13:01;-225;-225.0814;2.2518348000000002e-05;1.4633642062043487e-09;-2.252169e-05
11:13:21;-250;-250.0573;2.41547275e-05;1.8550891993378456e-09;-2.414577e-05
11:13:41;-275;-275.0298;2.5785227e-05;1.6846660054740653e-09;-2.578923e-05
11:14:01;-300;-300.0074;2.7421773999999998e-05;9.651060563482234e-10;-2.742685e-05
11:14:21;-325;-325.0409;2.9245514500000006e-05;1.5069327249416099e-09;-2.923842e-05
11:14:40;-350;-350.0527;3.0924504499999994e-05;2.6913716275348893e-09;-3.092116e-05
11:15:00;-375;-375.0862;3.26817245e-05;2.1633911429745365e-09;-3.269115e-05
11:15:20;-400;-400.0616;3.44248975e-05;3.4817784877129217e-09;-3.440177e-05
11:15:40;-425;-425.0341;3.6252191e-05;2.9263607860276436e-09;-3.623641e-05
11:16:00;-450;-449.987;3.8128807e-05;2.6495812027564597e-09;-3.813458e-05
11:16:20;-475;-475.0211;4.00366205e-05;2.4982934650478434e-09;-4.003917e-05
11:16:39;-500;-500.0518;4.1825234999999996e-05;4.9131266267011384e-09;-4.183978e-05
11:16:59;-525;-525.0859;4.3578547e-05;2.4521338768509302e-09;-4.360502e-05
11:17:19;-550;-550.0677;4.557630600000001e-05;3.996724684038144e-09;-4.553938e-05
11:17:38;-575;-575.0214;4.7520513e-05;5.438768799094153e-09;-4.755946e-05
11:17:58;-600;-599.9979;4.946340500000001e-05;4.0152540081544745e-09;-4.947101e-05
11:18:18;-625;-625.0272;5.1478268499999995e-05;2.895361918223696e-09;-5.151497e-05
11:18:38;-650;-650.0547;5.3553538999999995e-05;3.965607765525981e-09;-5.357335e-05
11:18:57;-675;-675.0673;5.57794515e-05;4.074952777333801e-09;-5.57769e-05
11:19:17;-700;-700.0485;5.79591375e-05;2.2638939766475165e-09;-5.798369e-05
11:19:36;-725;-725.0162;6.028248499999999e-05;4.904637983582642e-09;-6.032479e-05
11:19:56;-750;-749.9869;6.257345300000002e-05;6.096293427157043e-09;-6.261946e-05
11:20:16;-775;-775.0082;6.528235750000001e-05;2.5244521063983903e-09;-6.527e-05
11:20:36;-800;-800.0132;6.807408649999999e-05;7.57181953941714e-09;-6.810269e-05
11:20:56;-825;-825.0431;7.12243865e-05;4.657440298865972e-09;-7.124443e-05
11:21:16;-850;-850.0231;7.453171949999999e-05;3.2564985394591953e-09;-7.454453e-05
11:21:35;-875;-874.9847;7.8244936e-05;4.794970145892748e-09;-7.82448e-05
11:21:55;-900;-899.952;8.2190408e-05;6.269534257024153e-09;-8.216796e-05

File: Data/HighFluenceIrrNeutron2023/IV_onPCB/N8737_2_UR1_15e15_101d_IV.csv
time (23.01.2024);set voltage (V);real voltage (V);current (A);delta current;input current (A)
16:03:13;-25;-25.03257;5.2891559e-06;4.512361460477163e-10;-5.295603e-06
16:03:27;-50;-50.06969;7.965936600000001e-06;6.225746276551777e-10;-7.972046e-06
16:03:42;-75;-75.08601;1.0229728999999999e-05;5.771580805983916e-10;-1.023677e-05
16:03:57;-100;-100.0632;1.2268925000000002e-05;9.785327025705324e-10;-1.227801e-05
16:04:12;-125;-125.0191;1.4087622e-05;1.1328357338996836e-09;-1.410219e-05
16:04:27;-150;-150.0012;1.57726375e-05;5.664600052077706e-10;-1.576557e-05
16:04:41;-175;-175.0332;1.7358757e-05;1.285484363965612e-09;-1.736114e-05
16:04:56;-200;-200.0623;1.8869756e-05;6.353217295198179e-10;-1.887558e-05
16:05:11;-225;-225.0743;2.0342552999999995e-05;6.759190410101837e-10;-2.03471e-05
16:05:26;-250;-250.0518;2.1818152500000004e-05;9.845369152550953e-10;-2.182642e-05
16:05:40;-275;-275.0271;2.325861e-05;8.17142582417541e-10;-2.325775e-05
16:05:55;-300;-300.0062;2.4689879499999996e-05;7.645326922375833e-10;-2.4693e-05
16:06:10;-325;-325.0378;2.6139166500000004e-05;7.824619080185329e-10;-2.614154e-05
16:06:25;-350;-350.0479;2.7569679000000007e-05;1.4641382960636056e-09;-2.757082e-05
16:06:40;-375;-375.0798;2.9060307500000004e-05;7.78048480173327e-10;-2.906813e-05
16:06:54;-400;-400.0576;3.0550676e-05;1.491791775014077e-09;-3.055307e-05
16:07:09;-425;-425.0313;3.207794799999999e-05;2.7719890512049314e-09;-3.208984e-05
16:07:24;-450;-449.9879;3.3571145000000004e-05;9.029505800431772e-10;-3.357718e-05
16:07:39;-475;-475.0188;3.50915935e-05;1.6884881218120906e-09;-3.510078e-05
16:07:54;-500;-500.0468;3.66098395e-05;3.261282989484315e-09;-3.660822e-05
16:08:08;-525;-525.0804;3.8139778000000004e-05;1.7904603597958235e-09;-3.813708e-05
16:08:23;-550;-550.0623;3.9633768e-05;1.5411169001733131e-09;-3.965427e-05
16:08:38;-575;-575.0201;4.1118592e-05;2.6790986917242854e-09;-4.114928e-05
16:08:53;-600;-599.9982;4.2623286499999995e-05;5.866719367542489e-09;-4.257444e-05
16:09:08;-625;-625.0233;4.4222996e-05;1.2059625616080896e-09;-4.423414e-05
16:09:22;-650;-650.0507;4.595376499999999e-05;3.4278658448077736e-09;-4.597727e-05
16:09:37;-675;-675.0621;4.76654385e-05;3.0637732679656e-09;-4.767642e-05
16:09:51;-700;-700.0439;4.9454497499999995e-05;1.9626239928981966e-09;-4.945824e-05
16:10:06;-725;-725.0144;5.1404170500000014e-05;3.999847901795782e-09;-5.13815e-05
16:10:21;-750;-749.9863;5.33613075e-05;3.689638117417654e-09;-5.335367e-05
16:10:35;-775;-775.0057;5.5594817e-05;7.893747592240356e-09;-5.5544e-05
16:10:50;-800;-800.011;5.8025123999999987e-05;2.399840557203726e-09;-5.799631e-05
16:11:05;-825;-825.0354;6.062111350000001e-05;5.300715908016624e-09;-6.059267e-05
16:11:20;-850;-850.0173;6.34318865e-05;4.099909588942349e-09;-6.344037e-05
16:11:34;-875;-874.9822;6.65214395e-05;3.770894686609713e-09;-6.64708e-05
16:11:49;-900;-899.9504;6.989164349999999e-05;4.106437584756478e-09;-6.985232e-05

File: Data/HighFluenceIrrNeutron2023/IV_onPCB/N8737_2_UR1_15e15_142d_IV.csv
time (06.03.2024);set voltage (V);real voltage (V);current (A);delta current;input current (A)
12:31:06;-25;-25.042;5.3404653e-06;1.1079149044488938e-09;-5.341225e-06
12:31:21;-50;-50.07571;7.9874275e-06;8.728096398986824e-10;-7.993622e-06
12:31:36;-75;-75.10608;1.0250374500000001e-05;1.6226630079901952e-09;-1.02609e-05
12:31:51;-100;-100.0691;1.2241263999999999e-05;9.014298086928005e-10;-1.23967e-05
12:32:06;-125;-125.0251;1.40152775e-05;9.690879410559014e-10;-1.401094e-05
12:32:21;-150;-150.0046;1.5736245000000003e-05;2.2435631816375547e-09;-1.570351e-05
12:32:36;-175;-175.039;1.7239286e-05;2.0399920833179876e-09;-1.72344e-05
12:32:51;-200;-200.0703;1.8765829999999998e-05;4.586099977104861e-09;-1.8789e-05
12:33:05;-225;-225.0836;2.0183894999999998e-05;3.981171655430045e-09;-2.019748e-05
12:33:20;-250;-250.06;2.1592808e-05;2.754319934212415e-09;-2.161928e-05
12:33:35;-275;-275.0328;2.30401275e-05;3.3202944052447586e-09;-2.302901e-05
12:33:50;-300;-300.0094;2.4521485e-05;1.882027165053609e-09;-2.452477e-05
12:34:05;-325;-325.0431;2.6083840499999997e-05;3.802813989337424e-09;-2.611566e-05
12:34:19;-350;-350.0546;2.75079705e-05;3.868901942088929e-09;-2.752223e-05
12:34:34;-375;-375.0867;2.8997911e-05;3.066089113186343e-09;-2.899685e-05
12:34:49;-400;-400.0636;3.0342921500000003e-05;4.59113386185812e-09;-3.030716e-05
12:35:03;-425;-425.0366;3.18158445e-05;9.15351627722922e-09;-3.178014e-05
12:35:18;-450;-449.9908;3.3416390500000005e-05;5.831176702647573e-09;-3.33405e-05
12:35:33;-475;-475.0245;3.4833230999999995e-05;3.883282883077273e-09;-3.487425e-05
12:35:47;-500;-500.0547;3.64155625e-05;1.1298747560570568e-08;-3.637329e-05
12:36:02;-525;-525.0891;3.7862724000000005e-05;7.21289003798077e-09;-3.784574e-05
12:36:17;-550;-550.0701;3.932695199999999e-05;2.984418502824337e-09;-3.936819e-05
12:36:32;-575;-575.0267;4.0858525000000004e-05;4.777677652374666e-09;-4.082493e-05
12:36:47;-600;-600.0015;4.24164075e-05;7.571738006395713e-09;-4.235124e-05
12:37:01;-625;-625.0289;4.3891020000000005e-05;1.440377188447534e-08;-4.385823e-05
12:37:16;-650;-650.0584;4.55263255e-05;3.3856758907933112e-09;-4.554205e-05
12:37:31;-675;-675.0693;4.73731375e-05;1.930633402377314e-08;-4.725452e-05
12:37:46;-700;-700.051;4.9168085500000005e-05;7.02695768007038e-09;-4.910931e-05
12:38:01;-725;-725.0184;5.094034e-05;3.2084179902251055e-09;-5.092806e-05
12:38:15;-750;-749.991;5.3170102999999996e-05;1.3599451461364102e-08;-5.313403e-05
12:38:30;-775;-775.0106;5.5528983499999995e-05;7.556815872938806e-09;-5.551967e-05
12:38:45;-800;-800.018;5.782467999999999e-05;1.1833275603145539e-08;-5.782633e-05
12:38:59;-825;-825.0438;6.0520993e-05;8.190934168335142e-09;-6.058385e-05
12:39:14;-850;-850.0236;6.343185150000001e-05;1.709592415277673e-08;-6.334038e-05
12:39:29;-875;-874.9901;6.650157399999999e-05;8.817006731312205e-09;-6.646333e-05
12:39:44;-900;-899.9548;6.984902900000001e-05;4.063154002742414e-09;-6.98323e-05

File: Data/HighFluenceIrrNeutron2023/IV_onPCB/N8737_2_UR1_15e15_190d_IV.csv
time (25.04.2024);set voltage (V);real voltage (V);current (A);delta current;input current (A)
10:01:54;-25;-25.04151;5.1039872e-06;1.9308496316387107e-10;-5.106283e-06
10:02:09;-50;-50.07695;7.6104560500000015e-06;3.3181248827463606e-10;-7.608747e-06
10:02:24;-75;-75.10823;9.71491055e-06;3.975337814261767e-10;-9.719139e-06
10:02:38;-100;-100.0705;1.155313e-05;4.500438867487805e-10;-1.165054e-05
10:02:53;-125;-125.0239;1.3237341000000002e-05;1.2662742396495518e-09;-1.323204e-05
10:03:08;-150;-150.0041;1.4780101500000002e-05;9.43366120602178e-10;-1.477653e-05
10:03:22;-175;-175.0394;1.62401005e-05;1.2435894569752852e-09;-1.623698e-05
10:03:37;-200;-200.0707;1.7635115e-05;8.620485775174831e-10;-1.763284e-05
10:03:52;-225;-225.0839;1.9018903e-05;1.0840828151023033e-09;-1.901708e-05
10:04:07;-250;-250.0591;2.0386483499999997e-05;7.041218910813787e-10;-2.038059e-05
10:04:22;-275;-275.0322;2.17065075e-05;1.7233887946427091e-09;-2.172158e-05
10:04:37;-300;-300.0082;2.3032215e-05;1.934239708516022e-09;-2.303467e-05
10:04:52;-325;-325.0433;2.4391468499999996e-05;1.6225514283066712e-09;-2.440296e-05
10:05:06;-350;-350.0566;2.5724346499999997e-05;1.2876999407858968e-09;-2.572403e-05
10:05:21;-375;-375.0884;2.7101433e-05;1.3849079572304342e-09;-2.710276e-05
10:05:36;-400;-400.0653;2.8532622000000002e-05;1.7916304864564594e-09;-2.85284e-05
10:05:50;-425;-425.0361;2.9957245e-05;1.4814308117492635e-09;-2.996503e-05
10:06:05;-450;-449.988;3.1346311e-05;4.0345614321757536e-09;-3.135139e-05
10:06:20;-475;-475.0223;3.27594815e-05;1.465392997628839e-09;-3.275301e-05
10:06:34;-500;-500.0547;3.4157639000000007e-05;2.132870237496767e-09;-3.415256e-05
10:06:49;-525;-525.09;3.5512378499999993e-05;1.2507738154837902e-09;-3.552478e-05
10:07:04;-550;-550.0704;3.693088199999999e-05;3.041359120524824e-09;-3.692177e-05
10:07:19;-575;-575.0261;3.8339319999999995e-05;2.230685544849526e-09;-3.835004e-05
10:07:34;-600;-599.9996;3.975168600000001e-05;2.5978484751808932e-09;-3.974342e-05
10:07:48;-625;-625.0295;4.1221154999999994e-05;1.4894566962484062e-09;-4.123147e-05
10:08:03;-650;-650.0573;4.2848913000000005e-05;2.583647818492155e-09;-4.283243e-05
10:08:18;-675;-675.071;4.46394725e-05;2.3008880758308518e-09;-4.463633e-05
10:08:33;-700;-700.0524;4.627324e-05;2.3625805806363397e-09;-4.625538e-05
10:08:48;-725;-725.0193;4.81513925e-05;1.3498042219152823e-09;-4.814714e-05
10:09:03;-750;-749.9895;5.00978175e-05;3.6765311691186903e-09;-5.011994e-05
10:09:18;-775;-775.0128;5.2269485000000004e-05;2.971064077060453e-09;-5.22421e-05
10:09:32;-800;-800.018;5.460845849999999e-05;1.8111691355311215e-09;-5.462655e-05
10:09:47;-825;-825.0448;5.7125439500000005e-05;4.231148099216099e-09;-5.710438e-05
10:10:02;-850;-850.0253;5.985664100000001e-05;6.481455079686887e-09;-5.9804e-05
10:10:17;-875;-874.9888;6.2964101e-05;7.293366503200176e-09;-6.293596e-05
10:10:32;-900;-899.9545;6.64299645e-05;4.050133483911159e-09;-6.639225e-05

File: Data/HighFluenceIrrNeutron2023/IV_onPCB/N8737_2_UR1_15e15_250d_IV.csv
time (27.06.2024);set voltage (V);real voltage (V);current (A);delta current;input current (A)
07:44:47;-25;-25.04694;5.0736258999999995e-06;6.28848141048374e-10;-5.076217e-06
07:45:09;-50;-50.0815;7.4966988999999996e-06;6.281099780293411e-10;-7.495617e-06
07:45:31;-75;-75.11211;9.55214455e-06;1.2508681454793623e-09;-9.554238e-06
07:45:51;-100;-100.0744;1.1389529e-05;1.601587165907654e-09;-1.147357e-05
07:46:13;-125;-125.028;1.29994965e-05;6.389316375795176e-10;-1.299956e-05
07:46:33;-150;-150.0067;1.4582624e-05;3.4456247183928554e-09;-1.457182e-05
07:46:53;-175;-175.0441;1.6081251500000002e-05;1.7378373449491666e-09;-1.609711e-05
07:47:15;-200;-200.0756;1.7426525e-05;1.3316477574795002e-09;-1.743497e-05
07:47:35;-225;-225.089;1.8811826500000004e-05;2.3156545807827135e-09;-1.880272e-05
07:47:57;-250;-250.0648;2.0119920999999998e-05;3.046362987235773e-09;-2.014761e-05
07:48:19;-275;-275.0353;2.1451738500000002e-05;1.7255098195895402e-09;-2.145514e-05
07:48:40;-300;-300.0118;2.27632195e-05;2.9775609544558773e-09;-2.275007e-05
07:48:55;-325;-325.0466;2.4093083e-05;2.3633405488841813e-09;-2.412721e-05
07:49:10;-350;-350.0595;2.5415337e-05;2.5963120093702e-09;-2.541536e-05
07:49:24;-375;-375.0932;2.6722793500000003e-05;2.322302873765577e-09;-2.674799e-05
07:49:39;-400;-400.069;2.8145428500000005e-05;1.0145132515152053e-09;-2.81473e-05
07:49:55;-425;-425.0399;2.9557319000000004e-05;4.005112476572966e-09;-2.957895e-05
07:50:09;-450;-449.9934;3.08964465e-05;4.248448321152213e-09;-3.089115e-05
07:50:24;-475;-475.0279;3.24654405e-05;3.4216350240055038e-09;-3.249857e-05
07:50:39;-500;-500.0591;3.3726238500000004e-05;1.849578097161515e-09;-3.37546e-05
07:50:54;-525;-525.0944;3.50132575e-05;1.8143081153705776e-09;-3.503539e-05
07:51:09;-550;-550.0742;3.6518373500000003e-05;4.984259186428829e-09;-3.650422e-05
07:51:24;-575;-575.0289;3.8062554499999996e-05;2.2924703351407654e-09;-3.806034e-05
07:51:39;-600;-600.0035;3.9408988e-05;4.8950477832195036e-09;-3.940949e-05
07:51:53;-625;-625.033;4.08695445e-05;6.709685107178909e-09;-4.08931e-05
07:52:08;-650;-650.0626;4.23314475e-05;1.9023572055478288e-09;-4.236052e-05
07:52:23;-675;-675.0764;4.39330405e-05;1.164751388655532e-08;-4.388859e-05
07:52:38;-700;-700.0559;4.57784615e-05;4.005235216251241e-09;-4.575801e-05
07:52:53;-725;-725.0233;4.75962335e-05;3.250489138191422e-09;-4.760956e-05
07:53:08;-750;-749.9916;4.942999649999999e-05;1.7013030539486565e-08;-4.937627e-05
07:53:23;-775;-775.0139;5.1556653e-05;2.716525532826823e-08;-5.143505e-05
07:53:38;-800;-800.0213;5.374209099999999e-05;5.3777597984663515e-09;-5.370039e-05
07:53:53;-825;-825.0495;5.63186065e-05;1.3109422875836283e-08;-5.626336e-05
07:54:07;-850;-850.028;5.893000499999999e-05;2.536054662265774e-09;-5.896337e-05
07:54:22;-875;-874.9934;6.211708950000001e-05;3.63367185879173e-08;-6.193883e-05
07:54:38;-900;-899.9557;6.536346000000001e-05;3.2697586302354487e-09;-6.537147e-05

File: Data/HighFluenceIrrNeutron2023/IV_onPCB/N8737_2_UR1_15e15_331d_IV.csv
time (18.09.2024);set voltage (V);real voltage (V);current (A);delta current;input current (A)
13:51:21;-25;-25.03973;4.668291000000001e-06;9.504368232554894e-10;-4.670283e-06
13:51:41;-50;-50.07542;6.8758076e-06;2.723726007145357e-09;-6.891182e-06
13:52:01;-75;-75.10548;8.779619050000001e-06;2.827183819169702e-09;-8.780941e-06
13:52:21;-100;-99.97779;1.0409797500000001e-05;7.802518423560193e-10;-1.042496e-05
13:52:41;-125;-125.0234;1.1869571999999999e-05;1.1519740882502474e-09;-1.189946e-05
13:53:01;-150;-150.0052;1.3289538999999999e-05;3.3840273270173487e-09;-1.326485e-05
13:53:21;-175;-175.0396;1.45457595e-05;2.632386224986741e-09;-1.458308e-05
13:53:41;-200;-200.0702;1.58190645e-05;1.789108922760272e-09;-1.581041e-05
13:54:01;-225;-225.0824;1.7041507999999998e-05;1.7447300077662445e-09;-1.705616e-05
13:54:21;-250;-250.0603;1.8344522500000002e-05;3.374325552980896e-09;-1.833848e-05
13:54:41;-275;-275.0338;1.9504066999999998e-05;1.991448229304444e-09;-1.952127e-05
13:55:01;-300;-300.0107;2.0778113499999997e-05;2.3831329458299236e-09;-2.081452e-05
13:55:21;-325;-325.0431;2.1911966499999998e-05;2.024791504698706e-09;-2.193985e-05
13:55:41;-350;-350.0556;2.3096869999999997e-05;2.227104622598533e-09;-2.312245e-05
13:56:01;-375;-375.0868;2.4418676999999998e-05;7.004012317950297e-09;-2.439607e-05
13:56:21;-400;-400.0646;2.5597726499999996e-05;2.2182234192029777e-09;-2.561469e-05
13:56:41;-425;-425.0354;2.6882330999999997e-05;3.255607616098743e-09;-2.688808e-05
13:57:01;-450;-449.9893;2.8159246e-05;7.658273055983282e-09;-2.814506e-05
13:57:21;-475;-475.0226;2.93852825e-05;5.217157793042074e-09;-2.940114e-05
13:57:41;-500;-500.0532;3.07063145e-05;4.51192151278148e-09;-3.069938e-05
13:58:01;-525;-525.0861;3.198117500000001e-05;5.782088787799798e-09;-3.200442e-05
13:58:21;-550;-550.0697;3.325132800000001e-05;6.016429115347355e-09;-3.326835e-05
13:58:41;-575;-575.0245;3.446236399999999e-05;1.1400405067364862e-08;-3.444928e-05
13:59:01;-600;-599.9992;3.5659241000000005e-05;2.844279601234645e-09;-3.567451e-05
13:59:21;-625;-625.0275;3.6940364e-05;3.998959264608722e-09;-3.695224e-05
13:59:41;-650;-650.0565;3.8245595e-05;6.910406373723584e-09;-3.829871e-05
14:00:01;-675;-675.0695;3.962894e-05;5.096550892515611e-09;-3.966756e-05
14:00:21;-700;-700.049;4.108682e-05;3.837108807422575e-09;-4.114324e-05
14:00:41;-725;-725.0186;4.2678551500000006e-05;5.785124383926514e-09;-4.270723e-05
14:01:01;-750;-749.9895;4.4360383499999994e-05;2.938246949713417e-09;-4.436991e-05
14:01:21;-775;-775.0084;4.6150300999999994e-05;9.33192477198567e-09;-4.622408e-05
14:01:41;-800;-800.014;4.7980537500000005e-05;1.2719231302932528e-08;-4.805333e-05
14:02:01;-825;-825.0414;5.01895965e-05;1.3810988003669322e-08;-5.022529e-05
14:02:21;-850;-850.0208;5.24938215e-05;8.620556863538541e-09;-5.24096e-05
14:02:41;-875;-874.986;5.4978672500000004e-05;6.060621250127716e-09;-5.501721e-05
14:03:01;-900;-899.9526;5.79017635e-05;1.0031343187106214e-08;-5.794979e-05

File: Data/HighFluenceIrrNeutron2023/IV_onPCB/N8737_2_UR1_15e15_33d_IV.csv
time (09.11.2023);set voltage (V);real voltage (V);current (A);delta current;input current (A)
14:57:49;-25;-25.03487;5.3226703e-06;1.1110337845898405e-09;-5.328894e-06
14:58:04;-50;-50.06851;8.1051178e-06;1.8659235697101308e-09;-8.107302e-06
14:58:19;-75;-75.08569;1.0550935e-05;2.028554349777202e-09;-1.054099e-05
14:58:33;-100;-100.0644;1.2688181000000001e-05;2.0609959849548496e-09;-1.268558e-05
14:58:48;-125;-125.02;1.46227e-05;3.4554512729888204e-09;-1.461007e-05
14:59:03;-150;-150.0005;1.64031385e-05;2.20987706388846e-09;-1.64105e-05
14:59:18;-175;-175.0346;1.81196295e-05;5.17132011555072e-09;-1.807814e-05
14:59:33;-200;-200.0647;1.9733996e-05;3.0311753001105093e-09;-1.97331e-05
14:59:48;-225;-225.0752;2.1280349e-05;4.423110890538473e-09;-2.130879e-05
15:00:02;-250;-250.0538;2.2802063999999998e-05;3.5844749545784447e-09;-2.280041e-05
15:00:17;-275;-275.0287;2.4398399e-05;6.28105245560013e-09;-2.438532e-05
15:00:32;-300;-300.0074;2.5851533e-05;4.418307600201716e-09;-2.587695e-05
15:00:46;-325;-325.0393;2.7426421499999998e-05;6.0413746480002045e-09;-2.740442e-05
15:01:01;-350;-350.05;2.8944510500000006e-05;6.638382237977874e-09;-2.891861e-05
15:01:16;-375;-375.0798;3.0565745e-05;4.777164090755033e-09;-3.058229e-05
15:01:31;-400;-400.0588;3.2104078e-05;7.532187749917011e-09;-3.212392e-05
15:01:46;-425;-425.0324;3.3635278999999995e-05;3.5238973381753723e-09;-3.364591e-05
15:02:01;-450;-449.9876;3.5217032500000004e-05;7.890060800621281e-09;-3.517226e-05
15:02:16;-475;-475.0195;3.6956917499999996e-05;9.112710131322066e-09;-3.691084e-05
15:02:31;-500;-500.05;3.8484394499999995e-05;5.618726923200625e-09;-3.845894e-05
15:02:46;-525;-525.081;4.01261665e-05;9.387606731084292e-09;-4.006178e-05
15:03:00;-550;-550.064;4.171714449999999e-05;8.115157283595712e-09;-4.169168e-05
15:03:15;-575;-575.0214;4.3337649000000004e-05;5.85914720330539e-09;-4.343156e-05
15:03:30;-600;-599.9993;4.5033245e-05;5.499865657450199e-09;-4.498881e-05
15:03:44;-625;-625.0261;4.663415450000001e-05;5.666048732361847e-09;-4.665181e-05
15:03:59;-650;-650.0527;4.841795899999999e-05;1.1550876826025222e-08;-4.833131e-05
15:04:14;-675;-675.0631;5.0221613e-05;7.575284849429656e-09;-5.020762e-05
15:04:28;-700;-700.0452;5.219633599999999e-05;8.302755759384955e-09;-5.219198e-05
15:04:43;-725;-725.0154;5.4085332e-05;5.340132751158885e-09;-5.410167e-05
15:04:57;-750;-749.9883;5.608669450000001e-05;8.615311528755251e-09;-5.598958e-05
15:05:12;-775;-775.0051;5.856840800000001e-05;1.2463573095224133e-08;-5.848803e-05
15:05:27;-800;-800.011;6.0910855e-05;1.1911275026209568e-08;-6.090762e-05
15:05:41;-825;-825.0378;6.324179000000001e-05;9.82874847068534e-09;-6.319564e-05
15:05:56;-850;-850.0189;6.617288149999999e-05;1.7613262137874753e-08;-6.613696e-05
15:06:11;-875;-874.9857;6.944714900000002e-05;1.8307711352050747e-08;-6.942704e-05
15:06:26;-900;-899.9511;7.2894873e-05;6.62454085578719e-09;-7.296069e-05

File: Data/HighFluenceIrrNeutron2023/IV_onPCB/N8737_2_UR1_15e15_422d_IV.csv
time (09.01.2025);set voltage (V);real voltage (V);current (A);delta current;input current (A)
11:37:50;-25;-25.03958;4.70579035e-06;5.860896871426879e-10;-4.706698e-06
11:38:10;-50;-50.07378;6.93031575e-06;1.3740220046909838e-09;-6.926559e-06
11:38:30;-75;-75.10216;8.836353100000002e-06;1.2803742829735927e-09;-8.831126e-06
11:38:50;-100;-100.0678;1.0475686499999998e-05;1.3974267914635108e-09;-1.047863e-05
11:39:09;-125;-125.0242;1.2023195499999998e-05;3.3709869826951066e-09;-1.198978e-05
11:39:29;-150;-150.0037;1.3395003000000001e-05;3.839861787877268e-09;-1.337987e-05
11:39:49;-175;-175.0382;1.4784936e-05;3.853819884218769e-09;-1.479328e-05
11:40:08;-200;-200.0676;1.60367245e-05;1.4887641645002561e-09;-1.607406e-05
11:40:28;-225;-225.0798;1.7280344499999996e-05;2.609627509339213e-09;-1.73026e-05
11:40:48;-250;-250.0588;1.85543755e-05;7.041175167363769e-09;-1.854206e-05
11:41:07;-275;-275.0316;1.9772643000000002e-05;2.6412776359178956e-09;-1.976575e-05
11:41:27;-300;-300.0096;2.10922355e-05;3.527244921677537e-09;-2.111417e-05
11:41:47;-325;-325.0421;2.22596175e-05;4.0845269539445535e-09;-2.227518e-05
11:42:07;-350;-350.0525;2.3563345999999998e-05;2.5654518510391364e-09;-2.355296e-05
11:42:26;-375;-375.0838;2.4765073500000002e-05;2.449703581558381e-09;-2.477283e-05
11:42:46;-400;-400.062;2.6043461000000002e-05;2.976865205211685e-09;-2.600269e-05
11:43:06;-425;-425.0326;2.7314023499999997e-05;2.6784280161131417e-09;-2.731704e-05
11:43:26;-450;-449.9896;2.85702255e-05;2.656101981758193e-09;-2.856612e-05
11:43:46;-475;-475.0216;2.984229e-05;3.968851471143733e-09;-2.981155e-05
11:44:06;-500;-500.0519;3.11525885e-05;3.561656024590234e-09;-3.112986e-05
11:44:25;-525;-525.0843;3.242825e-05;4.248889678492593e-09;-3.244619e-05
11:44:45;-550;-550.067;3.3759559e-05;4.458757556763995e-09;-3.377368e-05
11:45:04;-575;-575.0224;3.4916873e-05;2.27972554269161e-09;-3.491278e-05
11:45:24;-600;-599.9992;3.6240609000000005e-05;6.303863295630688e-09;-3.62258e-05
11:45:44;-625;-625.0272;3.75848335e-05;5.49001057717558e-09;-3.758485e-05
11:46:04;-650;-650.0552;3.8980581500000004e-05;7.029434766572643e-09;-3.89304e-05
11:46:24;-675;-675.0651;4.0422677e-05;5.976726909438052e-09;-4.04677e-05
11:46:44;-700;-700.0479;4.18994585e-05;8.373182885707065e-09;-4.187398e-05
11:47:03;-725;-725.0161;4.34331995e-05;7.420715749676765e-09;-4.339185e-05
11:47:23;-750;-749.9869;4.5176824e-05;5.501624914513995e-09;-4.515121e-05
11:47:43;-775;-775.0085;4.6955407999999996e-05;4.0805939273593245e-09;-4.699294e-05
11:48:02;-800;-800.0128;4.89459275e-05;1.216257127163076e-08;-4.888203e-05
11:48:22;-825;-825.0394;5.1163722999999996e-05;1.0829085305324725e-08;-5.125268e-05
11:48:42;-850;-850.0188;5.3543895500000005e-05;5.474486938289336e-09;-5.359188e-05
11:49:02;-875;-874.9848;5.607181e-05;5.458233551250879e-09;-5.60423e-05
11:49:22;-900;-899.9512;5.9014791499999996e-05;9.291101771991375e-09;-5.903709e-05
