Repository: aimaax/PENGUIN

# PENGUIN :penguin:  

> **NOTE!!** Google ID and GitLab repo for CERN organization is hidden and the create database function won't work properly in this version. Plotting is still possible with the saved database and data stored in this repo.  

A Python-based environment for GUI-driven analysis for IV, CV, and TCT measurements obtained with [Particulars Setup]() at CERN for CMS HGCAL silicon diodes. Used to plot data for individual diodes, but also to analyse Current Volume Normalization, Saturation Voltage, Charge Collection, and Charge Collection Efficiency.

---

File: Data/HighFluenceIrrNeutron2023/IV_onPCB/N8737_2_UR1_15e15_548d_IV.csv
time (21.05.2025);set voltage (V);real voltage (V);current (A);delta current;input current (A)
07:45:44;-25;-25.04379;4.73785705e-06;3.3169677022095e-10;-4.739476e-06
07:46:04;-50;-50.08039;6.9896549999999996e-06;4.404255669236233e-10;-6.988923e-06
07:46:24;-75;-75.11138;8.909193900000001e-06;9.621090528105579e-10;-8.90407e-06
07:46:43;-100;-100.0736;1.0588871499999998e-05;1.974883828861851e-09;-1.059348e-05
07:47:03;-125;-125.0257;1.210547e-05;1.3948481996260598e-09;-1.21048e-05
07:47:23;-150;-150.0047;1.3523281000000001e-05;3.636850072521508e-09;-1.350034e-05
07:47:43;-175;-175.0422;1.4863630500000001e-05;1.9133942974463134e-09;-1.484678e-05
07:48:03;-200;-200.0744;1.6128172e-05;1.4906697488042206e-09;-1.612347e-05
07:48:23;-225;-225.0896;1.73941775e-05;2.5908389447241695e-09;-1.740115e-05
07:48:43;-250;-250.0627;1.8606766499999998e-05;3.091525939968827e-09;-1.858824e-05
07:49:03;-275;-275.0331;1.9829331999999998e-05;1.919163307277468e-09;-1.985012e-05
07:49:23;-300;-300.0093;2.1155617500000002e-05;2.8984508685674357e-09;-2.114742e-05
07:49:43;-325;-325.0448;2.23907205e-05;5.308889830981524e-09;-2.243216e-05
07:50:02;-350;-350.0596;2.3696867e-05;4.552337756581829e-09;-2.371612e-05
07:50:22;-375;-375.0941;2.4966736500000003e-05;2.756599379217073e-09;-2.5019e-05
07:50:42;-400;-400.0676;2.6191692499999998e-05;3.927029976648968e-09;-2.623417e-05
07:51:02;-425;-425.0372;2.7526973500000007e-05;3.4136985276237225e-09;-2.751337e-05
07:51:21;-450;-449.9901;2.8807598e-05;7.09495040856526e-09;-2.880393e-05
07:51:41;-475;-475.0259;3.00919975e-05;6.1328516970084385e-09;-3.006862e-05
07:52:01;-500;-500.0566;3.1438415e-05;6.996292107252256e-09;-3.141222e-05
07:52:21;-525;-525.0927;3.2784122500000015e-05;3.0214937427538143e-09;-3.282525e-05
07:52:41;-550;-550.0729;3.40963625e-05;1.8886783573442315e-09;-3.411242e-05
07:53:01;-575;-575.025;3.54044445e-05;3.526712809047705e-09;-3.543295e-05
07:53:20;-600;-599.999;3.6625964999999996e-05;4.058317785733404e-09;-3.665277e-05
07:53:40;-625;-625.029;3.7986287000000004e-05;2.1242121009918676e-09;-3.799232e-05
07:53:59;-650;-650.059;3.9327385999999994e-05;6.111508095388479e-09;-3.929463e-05
07:54:19;-675;-675.0742;4.0773512999999994e-05;5.635270894109595e-09;-4.08013e-05
07:54:39;-700;-700.0526;4.2269341000000004e-05;4.978202180506659e-09;-4.226968e-05
07:54:59;-725;-725.0198;4.3808243e-05;2.714875696970257e-09;-4.38252e-05
07:55:18;-750;-749.988;4.548496650000001e-05;1.1922386176328316e-08;-4.550499e-05
07:55:38;-775;-775.0084;4.7306295e-05;5.206876006781753e-09;-4.727774e-05
07:55:58;-800;-800.0175;4.920330949999999e-05;3.896732443663666e-09;-4.920731e-05
07:56:18;-825;-825.0465;5.1417759500000014e-05;9.265861764428639e-09;-5.149053e-05
07:56:38;-850;-850.0253;5.36232915e-05;7.82425853595725e-09;-5.367491e-05
07:56:58;-875;-874.987;5.607462649999999e-05;1.5384509161409845e-08;-5.615933e-05
07:57:18;-900;-899.9521;5.88525975e-05;7.300490082008137e-09;-5.887116e-05

File: Data/HighFluenceIrrNeutron2023/IV_onPCB/N8737_2_UR1_15e15_66d_IV.csv
time (14.12.2023);set voltage (V);real voltage (V);current (A);delta current;input current (A)
14:40:45;-25;-25.04033;5.392012100000001e-06;1.0186024197399152e-09;-5.39493e-06
14:41:00;-50;-50.07338;8.1675229e-06;2.2636768904814764e-09;-8.150188e-06
14:41:15;-75;-75.09182;1.0498028499999998e-05;2.044578352008048e-09;-1.051148e-05
14:41:30;-100;-100.0675;1.2569242499999998e-05;1.2117487105419041e-09;-1.258161e-05
14:41:45;-125;-125.0251;1.4472558e-05;1.2450950967696937e-09;-1.447793e-05
14:42:00;-150;-150.0052;1.6222586000000005e-05;2.587027773333795e-09;-1.621223e-05
14:42:14;-175;-175.0386;1.7857990500000005e-05;3.944211167965042e-09;-1.782912e-05
14:42:29;-200;-200.0678;1.9431919500000003e-05;2.3348915900958316e-09;-1.943224e-05
14:42:44;-225;-225.0787;2.09629205e-05;3.6732589396202716e-09;-2.094529e-05
14:42:58;-250;-250.0586;2.2452063000000004e-05;2.5385473306597563e-09;-2.243681e-05
14:43:13;-275;-275.0311;2.39225625e-05;1.8617534577650122e-09;-2.394811e-05
14:43:28;-300;-300.0095;2.5414663500000003e-05;5.362105243045855e-09;-2.54374e-05
14:43:43;-325;-325.0422;2.6936579499999996e-05;5.135005621954086e-09;-2.697183e-05
14:43:58;-350;-350.0528;2.8425518999999996e-05;2.744145486303619e-09;-2.849183e-05
14:44:12;-375;-375.0843;2.9933412e-05;1.7892574716904207e-09;-2.996906e-05
14:44:27;-400;-400.0617;3.14679275e-05;6.078979555608215e-09;-3.144138e-05
14:44:42;-425;-425.0347;3.3047692000000004e-05;6.184823425126937e-09;-3.307565e-05
14:44:57;-450;-449.9911;3.4592264e-05;4.756868055769395e-09;-3.459493e-05
14:45:12;-475;-475.0236;3.617695800000001e-05;5.758182161064304e-09;-3.614629e-05
14:45:26;-500;-500.0521;3.76207585e-05;4.3553318056724265e-09;-3.766155e-05
14:45:41;-525;-525.0842;3.9235267499999995e-05;3.4733723436308696e-09;-3.921889e-05
14:45:56;-550;-550.0677;4.071403800000001e-05;4.518819624636415e-09;-4.071747e-05
14:46:11;-575;-575.0255;4.2334823e-05;2.6243299239996786e-09;-4.232532e-05
14:46:26;-600;-600.002;4.3847749999999994e-05;9.404431535185917e-09;-4.387982e-05
14:46:41;-625;-625.0291;4.5518513499999995e-05;5.289962016640494e-09;-4.556378e-05
14:46:56;-650;-650.0563;4.7167855499999994e-05;4.9539897292483695e-09;-4.720059e-05
14:47:10;-675;-675.0684;4.887444949999999e-05;5.893353267665351e-09;-4.886228e-05
14:47:25;-700;-700.0497;5.07908255e-05;9.45179634976869e-09;-5.083809e-05
14:47:40;-725;-725.0187;5.2803082500000005e-05;1.311488093493403e-08;-5.265945e-05
14:47:55;-750;-749.9924;5.476772000000001e-05;5.173623730036668e-09;-5.473193e-05
14:48:10;-775;-775.01;5.7031735e-05;5.57542462508461e-09;-5.700454e-05
14:48:25;-800;-800.0161;5.936490449999999e-05;8.640763521674572e-09;-5.931345e-05
14:48:40;-825;-825.0403;6.21770555e-05;1.602094832516179e-08;-6.203567e-05
14:48:54;-850;-850.0239;6.501793299999999e-05;9.952622018845146e-09;-6.501973e-05
14:49:09;-875;-874.9896;6.8012804e-05;3.0728448870710734e-09;-6.799181e-05
14:49:24;-900;-899.9554;7.149003849999999e-05;7.824577888774272e-09;-7.137985e-05

File: Data/HighFluenceIrrNeutron2023/IV_onPCB/N8737_2_UR1_15e15_noadd_IV.csv
time (05.10.2023);set voltage (V);real voltage (V);current (A);delta current;input current (A)
13:15:08;-25;-25.0412;5.55146855e-06;4.246029643973378e-10;-5.554499e-06
13:15:28;-50;-50.0736;8.4887942e-06;2.415678848688555e-10;-8.488316e-06
13:15:48;-75;-75.09102;1.10282635e-05;2.081805406372021e-10;-1.105826e-05
13:16:08;-100;-100.0681;1.3359147500000002e-05;4.6094352962158924e-10;-1.33613e-05
13:16:28;-125;-125.0245;1.5434947999999998e-05;7.554563521474317e-10;-1.544322e-05
13:16:47;-150;-150.0054;1.74125805e-05;9.243745114941121e-10;-1.740815e-05
13:17:07;-175;-175.0392;1.92919135e-05;9.298325857379099e-10;-1.929879e-05
13:17:27;-200;-200.0678;2.1037423500000004e-05;5.376552217731958e-10;-2.104302e-05
13:17:47;-225;-225.0778;2.27375285e-05;6.373108641000388e-10;-2.27353e-05
13:18:07;-250;-250.0577;2.4415544500000002e-05;8.535342626398072e-10;-2.441543e-05
13:18:27;-275;-275.0311;2.6180499999999998e-05;6.591164540504112e-10;-2.618081e-05
13:18:47;-300;-300.0107;2.7803197e-05;2.9266286064344356e-10;-2.780942e-05
13:19:07;-325;-325.0426;2.9446787000000002e-05;4.468971358153308e-10;-2.945431e-05
13:19:27;-350;-350.0525;3.1161855e-05;1.078611028128247e-09;-3.115935e-05
13:19:47;-375;-375.0826;3.2828968500000004e-05;9.934903811812076e-10;-3.28268e-05
13:20:07;-400;-400.0603;3.4600987e-05;2.8439660775051848e-09;-3.458516e-05
13:20:27;-425;-425.0353;3.64092245e-05;4.185859977351006e-10;-3.641988e-05
13:20:47;-450;-449.9926;3.8163813e-05;3.3194510088261605e-10;-3.816562e-05
13:21:06;-475;-475.0235;3.9964879e-05;6.288433429717172e-10;-3.99664e-05
13:21:26;-500;-500.0518;4.17729255e-05;1.111654054776144e-09;-4.177225e-05
13:21:46;-525;-525.0842;4.3604646e-05;1.344567662856699e-09;-4.360108e-05
13:22:06;-550;-550.0674;4.5439551e-05;2.253609759918431e-09;-4.544625e-05
13:22:26;-575;-575.0231;4.730601600000001e-05;1.2447432265331557e-09;-4.731835e-05
13:22:46;-600;-600.002;4.911543749999999e-05;6.974327476538518e-10;-4.912755e-05
13:23:06;-625;-625.0292;5.102775900000001e-05;1.1888124116110185e-09;-5.102767e-05
13:23:26;-650;-650.0557;5.2882487499999996e-05;3.3414769844336402e-09;-5.292473e-05
13:23:45;-675;-675.0657;5.4607138000000005e-05;1.2863276409996375e-09;-5.461356e-05
13:24:05;-700;-700.0491;5.671504999999999e-05;1.975249477913998e-09;-5.672266e-05
13:24:25;-725;-725.0195;5.8900697e-05;6.164544184283647e-10;-5.890642e-05
13:24:45;-750;-749.9918;6.1173859e-05;3.3400516463075824e-10;-6.118985e-05
13:25:05;-775;-775.0095;6.3603399e-05;7.431466544366844e-10;-6.360106e-05
13:25:25;-800;-800.0151;6.61506735e-05;8.547052927765425e-10;-6.615638e-05
13:25:44;-825;-825.0405;6.8940964e-05;1.3148770664973946e-09;-6.893812e-05
13:26:04;-850;-850.0198;7.198271649999999e-05;2.2284556619998817e-09;-7.196644e-05
13:26:24;-875;-874.9882;7.519722599999998e-05;9.827826311038185e-10;-7.521037e-05
13:26:43;-900;-899.9554;7.8709091e-05;1.7238861476325505e-09;-7.873252e-05

File: Data/HighFluenceIrrNeutron2023/IV_onPCB/N8737_2_UR2_15e15_1000min_IV.csv
time (15.07.2024);set voltage (V);real voltage (V);current (A);delta current;input current (A)
07:40:07;-25;-25.04949;8.2557788e-06;2.636834048627583e-10;-8.26187e-06
07:40:21;-50;-50.07671;1.2033540999999998e-05;1.0086022258551862e-09;-1.218995e-05
07:40:36;-75;-75.10535;1.4857025e-05;4.983103952357126e-10;-1.486019e-05
07:40:51;-100;-100.0773;1.7313748e-05;1.0462114031111316e-09;-1.732713e-05
07:41:05;-125;-125.0301;1.94790225e-05;6.385933271652305e-10;-1.949187e-05
07:41:20;-150;-150.009;2.1525207e-05;1.565377765908292e-09;-2.15347e-05
07:41:35;-175;-175.0448;2.3442061000000004e-05;7.616045233584633e-10;-2.3456e-05
07:41:49;-200;-200.0772;2.5283673e-05;1.1153358462812298e-09;-2.530724e-05
07:42:04;-225;-225.093;2.71024395e-05;1.0994513347575265e-09;-2.712252e-05
07:42:19;-250;-250.0683;2.8961298499999992e-05;1.0001515572651726e-09;-2.897574e-05
07:42:33;-275;-275.0378;3.0696419499999996e-05;8.252737348903647e-10;-3.070104e-05
07:42:48;-300;-300.0126;3.2491996e-05;2.5783333182503873e-09;-3.248949e-05
07:43:03;-325;-325.0487;3.4349855999999994e-05;1.4589291278194333e-09;-3.434942e-05
07:43:18;-350;-350.0631;3.61446815e-05;1.5587140974212102e-09;-3.615811e-05
07:43:33;-375;-375.0973;3.798282599999999e-05;1.09301312892386e-09;-3.799916e-05
07:43:48;-400;-400.0721;3.9901289500000005e-05;9.448760434575493e-10;-3.990987e-05
07:44:03;-425;-425.0419;4.1955974e-05;5.109861857232655e-09;-4.193119e-05
07:44:17;-450;-449.9939;4.390164249999999e-05;1.0366358750786022e-09;-4.391396e-05
07:44:32;-475;-475.0291;4.5863042999999995e-05;1.1752916871992898e-09;-4.587853e-05
07:44:47;-500;-500.062;4.7818238e-05;2.228613986315454e-09;-4.781207e-05
07:45:01;-525;-525.0988;4.97578755e-05;2.142789709117455e-09;-4.976715e-05
07:45:16;-550;-550.0778;5.179095299999999e-05;3.203021081728773e-09;-5.177579e-05
07:45:31;-575;-575.0316;5.3928878499999996e-05;3.2432325136352723e-09;-5.389448e-05
07:45:46;-600;-600.0046;5.6086427e-05;3.595486204951821e-09;-5.60681e-05
07:46:01;-625;-625.0348;5.83549295e-05;4.487664898084622e-09;-5.831405e-05
07:46:15;-650;-650.0648;6.08172735e-05;4.196273363056811e-09;-6.080212e-05
07:46:30;-675;-675.0782;6.338828149999998e-05;3.465292936751448e-09;-6.337365e-05
07:46:45;-700;-700.0584;6.613877899999999e-05;1.1086130749723766e-09;-6.613702e-05
07:46:59;-725;-725.025;6.9012485e-05;4.961347372438593e-09;-6.901235e-05
07:47:14;-750;-749.9937;7.22112285e-05;1.1010819707792128e-08;-7.216904e-05
07:47:29;-775;-775.0165;7.5939282e-05;6.767341930182129e-09;-7.592172e-05
07:47:44;-800;-800.0244;7.98290035e-05;6.539011212522826e-09;-7.977498e-05
07:47:59;-825;-825.0529;8.410449150000001e-05;1.1407454323270268e-08;-8.406134e-05
07:48:13;-850;-850.0306;8.878802749999999e-05;1.0306072430246936e-08;-8.872805e-05
07:48:28;-875;-874.9948;9.414658150000001e-05;1.4877586636867377e-08;-9.401882e-05
07:48:39;-900;-899.2925;nan;nan;-9.996896e-05

File: Data/HighFluenceIrrNeutron2023/IV_onPCB/N8737_2_UR2_15e15_11000min_IV.csv
time (30.08.2024);set voltage (V);real voltage (V);current (A);delta current;input current (A)
14:35:44;-25;-25.04036;4.67130025e-06;4.898873231417824e-10;-4.674369e-06
14:36:04;-50;-50.07521;6.5195413e-06;6.056170741483467e-10;-6.518262e-06
14:36:24;-75;-75.10429;8.02054365e-06;1.0764015892663338e-09;-8.01542e-06
14:36:43;-100;-100.0781;9.3216739e-06;3.501520531783296e-09;-9.296223e-06
14:37:04;-125;-125.0224;1.0534393500000001e-05;1.481825609678803e-09;-1.055107e-05
14:37:23;-150;-150.0032;1.1714586000000001e-05;1.234810997683478e-09;-1.173055e-05
14:37:43;-175;-175.0375;1.28399425e-05;3.0835916457112255e-09;-1.284139e-05
14:38:03;-200;-200.0703;1.39685885e-05;1.276165011861691e-09;-1.396617e-05
14:38:23;-225;-225.0831;1.5076688e-05;4.377353401314528e-09;-1.507454e-05
14:38:43;-250;-250.06;1.6165024500000006e-05;3.226860198009814e-09;-1.61446e-05
14:39:02;-275;-275.0312;1.72705485e-05;3.721477816338615e-09;-1.730196e-05
14:39:22;-300;-300.0087;1.8394590499999996e-05;1.998468097693771e-09;-1.840355e-05
14:39:42;-325;-325.0424;1.9541070000000003e-05;4.154932791273507e-09;-1.95706e-05
14:40:02;-350;-350.055;2.0536614e-05;1.0259604120042765e-08;-2.049252e-05
14:40:22;-375;-375.0874;2.1679235499999998e-05;3.624300723932846e-09;-2.165509e-05
14:40:42;-400;-400.0645;2.2768560999999997e-05;4.165248846107565e-09;-2.275841e-05
14:41:01;-425;-425.0365;2.39855215e-05;8.559940954089533e-09;-2.398422e-05
14:41:21;-450;-449.9892;2.5124280499999996e-05;3.664133900050617e-09;-2.509471e-05
14:41:41;-475;-475.0219;2.6172627500000003e-05;3.383069159431939e-09;-2.623922e-05
14:42:01;-500;-500.0534;2.7270314000000004e-05;3.935455907515699e-09;-2.725403e-05
14:42:20;-525;-525.0887;2.8493926500000004e-05;8.636220332848003e-09;-2.844345e-05
14:42:40;-550;-550.0714;2.9581859000000003e-05;3.356356052328193e-09;-2.960572e-05
14:43:00;-575;-575.0247;3.0704710999999994e-05;5.379584365915297e-09;-3.072734e-05
14:43:20;-600;-599.9994;3.18638525e-05;5.323982666904554e-09;-3.186927e-05
14:43:40;-625;-625.0283;3.30168355e-05;6.532678947989203e-09;-3.302366e-05
14:44:00;-650;-650.0568;3.41471175e-05;6.685473202212582e-09;-3.415292e-05
14:44:20;-675;-675.0705;3.52423465e-05;4.711140216285202e-09;-3.525717e-05
14:44:39;-700;-700.0497;3.63488765e-05;8.420008143553087e-09;-3.632785e-05
14:44:59;-725;-725.0173;3.74606725e-05;6.2976131937028025e-09;-3.753586e-05
14:45:19;-750;-749.9883;3.8639777e-05;3.116935762892934e-09;-3.866858e-05
14:45:39;-775;-775.0093;3.99129625e-05;4.9503690708373354e-09;-3.995215e-05
14:45:58;-800;-800.0158;4.1097064499999996e-05;3.767749426049947e-09;-4.112062e-05
14:46:18;-825;-825.0433;4.23887395e-05;9.824190385853619e-09;-4.239632e-05
14:46:38;-850;-850.0215;4.387372249999999e-05;1.0059696190119196e-08;-4.39678e-05
14:46:58;-875;-874.9861;4.5469458500000006e-05;6.009164096403077e-09;-4.544751e-05
14:47:18;-900;-899.9507;4.7241418e-05;6.446600328855382e-09;-4.726451e-05

File: Data/HighFluenceIrrNeutron2023/IV_onPCB/N8737_2_UR2_15e15_1250min_IV.csv
time (17.07.2024);set voltage (V);real voltage (V);current (A);delta current;input current (A)
07:47:26;-25;-25.05038;8.10860535e-06;2.342320886962456e-10;-8.11201e-06
07:47:49;-50;-50.07402;1.17763375e-05;1.0889161756075952e-09;-1.191849e-05
07:48:09;-75;-75.1038;1.4478816000000001e-05;7.414895144235081e-10;-1.448603e-05
07:48:31;-100;-100.0774;1.67865185e-05;6.577971856887235e-10;-1.679614e-05
07:48:53;-125;-125.0282;1.88893075e-05;2.61457333995436e-10;-1.889366e-05
07:49:07;-150;-150.0073;2.0899592000000004e-05;8.694379218782367e-10;-2.091285e-05
07:49:22;-175;-175.0429;2.27691075e-05;1.343783255402437e-09;-2.278351e-05
07:49:38;-200;-200.0756;2.4567707999999997e-05;1.4903488853285493e-09;-2.458462e-05
07:49:53;-225;-225.0925;2.6398177e-05;7.640288279901369e-10;-2.640836e-05
07:50:07;-250;-250.0654;2.8248023e-05;8.146827910297193e-10;-2.824807e-05
07:50:22;-275;-275.0368;3.0061938999999998e-05;7.747721923250229e-10;-3.007238e-05
07:50:37;-300;-300.0112;3.1849186e-05;1.653539446157672e-09;-3.185999e-05
07:50:51;-325;-325.047;3.3597529499999995e-05;1.050304116672772e-09;-3.36127e-05
07:51:06;-350;-350.062;3.54266855e-05;2.471857143424633e-09;-3.541898e-05
07:51:20;-375;-375.0953;3.7179656e-05;8.038639188319154e-10;-3.719249e-05
07:51:36;-400;-400.0701;3.905555000000001e-05;2.549164470959219e-09;-3.904601e-05
07:51:50;-425;-425.0406;4.10743405e-05;3.352299544715542e-09;-4.105768e-05
07:52:05;-450;-449.9922;4.3003219e-05;5.178213495019317e-10;-4.301416e-05
07:52:20;-475;-475.0258;4.486898750000001e-05;3.1905882588482994e-09;-4.487092e-05
07:52:35;-500;-500.0599;4.6719781500000006e-05;1.2831584615704892e-09;-4.674711e-05
07:52:50;-525;-525.0963;4.86248475e-05;1.7029634281158179e-09;-4.864295e-05
07:53:04;-550;-550.0776;5.06100485e-05;2.467950290727249e-09;-5.061511e-05
07:53:19;-575;-575.0291;5.26004415e-05;2.0826045321903527e-09;-5.260618e-05
07:53:34;-600;-600.0024;5.4757269999999996e-05;1.944102620748173e-09;-5.476169e-05
07:53:49;-625;-625.0323;5.704168600000001e-05;3.1565031601441764e-09;-5.703848e-05
07:54:03;-650;-650.065;5.9381229e-05;3.844276518410098e-09;-5.934875e-05
07:54:18;-675;-675.0777;6.202484650000001e-05;3.4170918391962337e-09;-6.201552e-05
07:54:32;-700;-700.0579;6.47208125e-05;4.8819077149716505e-09;-6.470565e-05
07:54:47;-725;-725.0246;6.760465749999999e-05;2.642237203110346e-09;-6.758269e-05
07:55:02;-750;-749.9924;7.0749884e-05;9.010606455727686e-09;-7.071213e-05
07:55:17;-775;-775.0161;7.421818350000001e-05;5.609882631348192e-09;-7.418949e-05
07:55:32;-800;-800.023;7.81065075e-05;1.1008819575118086e-08;-7.805482e-05
07:55:46;-825;-825.0502;8.243930049999999e-05;9.87772388951546e-09;-8.237927e-05
07:56:02;-850;-850.0309;8.7124966e-05;1.1379216480056728e-08;-8.703956e-05
07:56:16;-875;-874.9941;9.231882000000001e-05;1.3018081847952885e-08;-9.223233e-05
07:56:27;-900;-899.9577;nan;nan;-9.813671e-05

File: Data/HighFluenceIrrNeutron2023/IV_onPCB/N8737_2_UR2_15e15_14700min_IV.csv
time (03.09.2024);set voltage (V);real voltage (V);current (A);delta current;input current (A)
12:53:05;-25;-25.04055;4.27771715e-06;9.359738091287843e-10;-4.272944e-06
12:53:25;-50;-50.07634;5.9349944e-06;7.051507228954492e-10;-5.937426e-06
12:53:45;-75;-75.10567;7.2872737999999995e-06;7.252383042835035e-10;-7.297581e-06
12:54:05;-100;-100.0814;8.4967136e-06;1.957987789032381e-09;-8.518782e-06
12:54:25;-125;-125.0346;9.6250258e-06;8.96895706311479e-10;-9.639479e-06
12:54:45;-150;-150.0045;1.07585625e-05;7.62491598314377e-10;-1.077023e-05
12:55:04;-175;-175.0387;1.186308e-05;8.866416976434308e-10;-1.185861e-05
12:55:24;-200;-200.0712;1.29026505e-05;9.009260444120873e-10;-1.291561e-05
12:55:45;-225;-225.084;1.4012017500000002e-05;2.1834214979018514e-09;-1.40091e-05
12:56:05;-250;-250.0595;1.5004194999999997e-05;1.983671028673869e-09;-1.500049e-05
12:56:25;-275;-275.0329;1.6092922000000003e-05;2.7458632158211974e-09;-1.608486e-05
12:56:44;-300;-300.01;1.7078371499999998e-05;1.9849297563138994e-09;-1.709309e-05
12:57:04;-325;-325.0428;1.8198403e-05;1.5096844206654078e-09;-1.819079e-05
12:57:24;-350;-350.0549;1.9284887499999998e-05;3.3697930110764905e-09;-1.926387e-05
12:57:44;-375;-375.0878;2.03104835e-05;2.3891480986955895e-09;-2.029564e-05
12:58:04;-400;-400.0635;2.13925845e-05;2.262029451068207e-09;-2.139795e-05
12:58:23;-425;-425.036;2.2384565000000003e-05;1.0354171864520137e-09;-2.241533e-05
12:58:43;-450;-449.9887;2.35894075e-05;1.5820175212366722e-09;-2.359197e-05
12:59:04;-475;-475.0227;2.4693156000000002e-05;2.7036275076275335e-09;-2.470494e-05
12:59:24;-500;-500.0544;2.57246835e-05;1.5460820280631145e-09;-2.573039e-05
12:59:43;-525;-525.0879;2.68772915e-05;2.319133596302805e-09;-2.690156e-05
13:00:03;-550;-550.0698;2.7933517499999997e-05;1.3168562706308355e-09;-2.790689e-05
13:00:24;-575;-575.0242;2.9008232500000003e-05;2.8386390995510305e-09;-2.898915e-05
13:00:44;-600;-600.0003;3.0163177000000003e-05;4.215267909635186e-09;-3.016968e-05
13:01:04;-625;-625.0277;3.1325845500000005e-05;3.906171621613835e-09;-3.133112e-05
13:01:24;-650;-650.0552;3.2391798499999996e-05;4.421950942457542e-09;-3.242456e-05
13:01:43;-675;-675.0669;3.3666041499999996e-05;2.635053441109029e-09;-3.365746e-05
13:02:03;-700;-700.0494;3.4792309e-05;1.3304177744227475e-08;-3.478729e-05
13:02:24;-725;-725.0173;3.5916450000000004e-05;9.267210826348901e-09;-3.58573e-05
13:02:44;-750;-749.9888;3.6872041e-05;8.786950292905684e-09;-3.685162e-05
13:03:03;-775;-775.0087;3.81360055e-05;7.45126474080071e-09;-3.81122e-05
13:03:24;-800;-800.0155;3.92796355e-05;3.1429351309722043e-09;-3.933802e-05
13:03:44;-825;-825.0426;4.050670050000001e-05;8.141182545398456e-09;-4.048297e-05
13:04:03;-850;-850.0222;4.1796931499999996e-05;6.8644886289875186e-09;-4.177503e-05
13:04:23;-875;-874.9855;4.3092045499999994e-05;2.7737850020324207e-09;-4.310293e-05
13:04:42;-900;-899.9512;4.4732268499999996e-05;7.011152696775123e-09;-4.476693e-05

File: Data/HighFluenceIrrNeutron2023/IV_onPCB/N8737_2_UR2_15e15_1500min_IV.csv
time (18.07.2024);set voltage (V);real voltage (V);current (A);delta current;input current (A)
14:17:11;-25;-25.04778;8.02739025e-06;3.408182204269745e-10;-8.030534e-06
14:17:26;-50;-50.07262;1.16046705e-05;7.612931350669122e-10;-1.173188e-05
14:17:41;-75;-75.10073;1.4287744000000003e-05;2.8179726755241593e-10;-1.429227e-05
14:17:56;-100;-100.0733;1.66176345e-05;2.950266725229106e-10;-1.661853e-05
14:18:11;-125;-125.027;1.8728248499999997e-05;4.170721010808479e-10;-1.873245e-05
14:18:26;-150;-150.0068;2.0714750499999998e-05;3.1483604860300656e-10;-2.071924e-05
14:18:41;-175;-175.0413;2.2580071999999994e-05;1.4009985010699618e-09;-2.259085e-05
14:18:55;-200;-200.0733;2.4309741999999997e-05;2.1401590595094125e-09;-2.433344e-05
14:19:10;-225;-225.0882;2.60817535e-05;5.674342583066819e-10;-2.609066e-05
14:19:25;-250;-250.0629;2.7882777999999997e-05;5.504478176904128e-10;-2.789141e-05
14:19:40;-275;-275.0342;2.9651245999999997e-05;7.432497561385463e-10;-2.964551e-05
14:19:55;-300;-300.0105;3.141750100000001e-05;1.0273248999222755e-09;-3.141792e-05
14:20:09;-325;-325.046;3.3159656e-05;9.059479565626884e-10;-3.317073e-05
14:20:24;-350;-350.0605;3.4854937999999994e-05;7.811135000753002e-10;-3.486718e-05
14:20:39;-375;-375.0913;3.66507625e-05;9.540620721419178e-10;-3.665225e-05
14:20:54;-400;-400.0677;3.8493860000000005e-05;5.257099961005254e-10;-3.849776e-05
14:21:09;-425;-425.0401;4.03599845e-05;6.417949341495493e-10;-4.036184e-05
14:21:23;-450;-449.9918;4.22287055e-05;1.073079790835752e-09;-4.223098e-05
14:21:38;-475;-475.0266;4.4118018e-05;2.659177654839928e-09;-4.410557e-05
14:21:53;-500;-500.0587;4.6006408499999994e-05;1.7577641017781221e-09;-4.60079e-05
14:22:08;-525;-525.0922;4.7898057000000004e-05;1.2054308565820107e-09;-4.789318e-05
14:22:23;-550;-550.0732;4.9815800000000005e-05;1.0544126327012441e-09;-4.981523e-05
14:22:38;-575;-575.0289;5.1784005499999996e-05;2.0831775578428955e-09;-5.178925e-05
14:22:53;-600;-600.0046;5.3853023000000004e-05;1.2786453965035534e-09;-5.384113e-05
14:23:07;-625;-625.033;5.6058011500000006e-05;3.932583646599365e-09;-5.60382e-05
14:23:22;-650;-650.0626;5.8480232499999995e-05;5.220920698258094e-09;-5.844919e-05
14:23:37;-675;-675.0743;6.0896416500000004e-05;4.604365715003546e-09;-6.08744e-05
14:23:52;-700;-700.0557;6.35010535e-05;3.302294147634563e-09;-6.347602e-05
14:24:07;-725;-725.0231;6.631888600000001e-05;6.170630697100356e-09;-6.628902e-05
14:24:21;-750;-749.9921;6.9397648e-05;5.7075538368026996e-09;-6.936094e-05
14:24:36;-775;-775.015;7.281094699999999e-05;5.7336753962879585e-09;-7.2772e-05
14:24:51;-800;-800.0228;7.65460435e-05;5.629330523028524e-09;-7.650784e-05
14:25:06;-825;-825.0505;8.07871165e-05;1.2854634480898223e-08;-8.06851e-05
14:25:21;-850;-850.0289;8.54049095e-05;9.951603601304823e-09;-8.532968e-05
14:25:35;-875;-874.9915;9.0445968e-05;1.3140873878855638e-08;-9.035425e-05
14:25:46;-900;-899.959;nan;nan;-9.608032e-05

File: Data/HighFluenceIrrNeutron2023/IV_onPCB/N8737_2_UR2_15e15_1800min_IV.csv
time (23.07.2024);set voltage (V);real voltage (V);current (A);delta current;input current (A)
12:07:25;-25;-25.04646;7.93352015e-06;6.558524082253864e-10;-7.940574e-06
12:07:40;-50;-50.06788;1.1483109e-05;6.289828694010605e-10;-1.159971e-05
12:07:55;-75;-75.09553;1.4162180999999996e-05;1.05647359171913e-09;-1.417163e-05
12:08:10;-100;-100.0713;1.6478937e-05;1.3105512389830616e-09;-1.649277e-05
12:08:25;-125;-125.0264;1.8540880999999995e-05;2.9135197699690764e-09;-1.856959e-05
12:08:40;-150;-150.0054;2.0385994500000003e-05;2.236781110770632e-09;-2.04095e-05
12:08:55;-175;-175.0412;2.2132048e-05;3.9603488861462616e-09;-2.216078e-05
12:09:10;-200;-200.0717;2.3848523e-05;2.0483940172730927e-09;-2.387287e-05
12:09:24;-225;-225.0843;2.5525388e-05;2.904828790135521e-09;-2.554861e-05
12:09:39;-250;-250.0613;2.7139927999999997e-05;3.54158951602237e-09;-2.719207e-05
12:09:54;-275;-275.0329;2.86914565e-05;4.63689202348941e-09;-2.872748e-05
12:10:09;-300;-300.0107;3.0268225e-05;1.8268925118901095e-09;-3.028586e-05
12:10:24;-325;-325.0442;3.19240025e-05;3.4342143843243294e-09;-3.194698e-05
12:10:39;-350;-350.0562;3.353973000000001e-05;1.950190888092806e-09;-3.357496e-05
12:10:53;-375;-375.0865;3.515479e-05;2.952015159175109e-09;-3.517867e-05
12:11:08;-400;-400.065;3.67846995e-05;2.4631830499377066e-09;-3.680208e-05
12:11:23;-425;-425.0366;3.8447290999999996e-05;1.445341464844865e-09;-3.84684e-05
12:11:38;-450;-449.9912;4.0152308500000005e-05;8.563177783392875e-10;-4.015747e-05
12:11:53;-475;-475.0229;4.191893100000001e-05;1.0029032605392539e-09;-4.191678e-05
12:12:08;-500;-500.0562;4.3776418500000004e-05;4.308533060973268e-09;-4.375802e-05
12:12:23;-525;-525.0881;4.5573543000000004e-05;1.182730125599184e-09;-4.558032e-05
12:12:38;-550;-550.0704;4.7276495999999996e-05;9.635365587250663e-10;-4.729709e-05
12:12:52;-575;-575.0268;4.903629700000001e-05;3.2428893829424294e-09;-4.907233e-05
12:13:07;-600;-600.0026;5.0886866499999994e-05;1.3391970122053818e-09;-5.088526e-05
12:13:22;-625;-625.0298;5.29445595e-05;4.390977936348538e-09;-5.292291e-05
12:13:37;-650;-650.0583;5.5092227e-05;1.9833595362415933e-09;-5.509078e-05
12:13:52;-675;-675.0709;5.746478100000001e-05;4.453593375017495e-09;-5.743808e-05
12:14:06;-700;-700.0524;6.00332155e-05;4.25522481632869e-09;-6.000783e-05
12:14:21;-725;-725.0206;6.265368950000001e-05;3.709170289633686e-09;-6.263092e-05
12:14:36;-750;-749.9915;6.5538448e-05;1.650280976076254e-09;-6.552775e-05
12:14:51;-775;-775.0118;6.86169795e-05;2.9789801505718234e-09;-6.859809e-05
12:15:06;-800;-800.0173;7.197762049999999e-05;6.180341635985648e-09;-7.194035e-05
12:15:21;-825;-825.0452;7.568611e-05;4.699357722072236e-09;-7.564463e-05
12:15:36;-850;-850.0249;7.97637615e-05;6.40235465571076e-09;-7.972253e-05
12:15:51;-875;-874.9902;8.432419599999999e-05;7.105614378785513e-09;-8.427922e-05
12:16:06;-900;-899.9567;8.94638275e-05;9.827491792797084e-09;-8.936511e-05

File: Data/HighFluenceIrrNeutron2023/IV_onPCB/N8737_2_UR2_15e15_19000min_IV.csv
time (10.09.2024);set voltage (V);real voltage (V);current (A);delta current;input current (A)
13:02:12;-25;-25.04385;3.9373179e-06;1.1672225214156713e-09;-3.932673e-06
13:02:32;-50;-50.0779;5.4659343e-06;1.1360281248718969e-09;-5.463522e-06
13:02:52;-75;-75.10683;6.749075200000001e-06;9.95414339860556e-10;-6.749935e-06
13:03:13;-100;-100.0818;7.9194945e-06;1.5372771797890236e-09;-7.927753e-06
13:03:34;-125;-125.0358;8.998161949999998e-06;1.464821041074654e-09;-8.994836e-06
13:03:54;-150;-150.0181;1.0069237999999999e-05;1.9600949721888593e-09;-1.006648e-05
13:04:14;-175;-175.0415;1.1095823999999999e-05;2.432049793898185e-09;-1.1064e-05
13:04:34;-200;-200.0726;1.2130457e-05;1.780322316323635e-09;-1.213727e-05
13:04:53;-225;-225.0864;1.3192665499999999e-05;3.6265219891102886e-09;-1.319217e-05
13:05:13;-250;-250.0625;1.4251027999999998e-05;1.397449211957277e-09;-1.427339e-05
13:05:33;-275;-275.0342;1.52941185e-05;4.888639651017469e-09;-1.528368e-05
13:05:53;-300;-300.0118;1.634314e-05;2.1965914504067117e-09;-1.635272e-05
13:06:13;-325;-325.0453;1.7366653e-05;4.188151746295795e-09;-1.736373e-05
13:06:33;-350;-350.0585;1.84596735e-05;4.098314304381757e-09;-1.843509e-05
13:06:53;-375;-375.0906;1.9529278e-05;5.220650179814746e-09;-1.951276e-05
13:07:13;-400;-400.0665;2.0639110999999997e-05;4.154273757228834e-09;-2.068267e-05
13:07:33;-425;-425.0374;2.1768548999999997e-05;4.395101699619745e-09;-2.182061e-05
13:07:53;-450;-449.9921;2.29056915e-05;3.3995351355001522e-09;-2.290817e-05
13:08:13;-475;-475.0254;2.39636555e-05;3.9293673457059256e-09;-2.398997e-05
13:08:33;-500;-500.0566;2.50250015e-05;2.2909417577712883e-09;-2.504909e-05
13:08:53;-525;-525.0927;2.6207621000000007e-05;3.728625007961983e-09;-2.619979e-05
13:09:13;-550;-550.0734;2.72976405e-05;7.322857040629724e-09;-2.730347e-05
13:09:33;-575;-575.0281;2.8377389500000002e-05;7.228449123947679e-09;-2.834999e-05
13:09:53;-600;-600.0018;2.9584485999999996e-05;8.786940662141759e-09;-2.955049e-05
13:10:13;-625;-625.0322;3.0747738e-05;6.662393849060577e-09;-3.073498e-05
13:10:33;-650;-650.061;3.19606825e-05;6.804344747108266e-09;-3.194177e-05
13:10:53;-675;-675.0725;3.3074153e-05;8.7397763157875e-09;-3.307978e-05
13:11:13;-700;-700.0536;3.422697500000001e-05;4.994015944107446e-09;-3.421251e-05
13:11:33;-725;-725.0212;3.53841495e-05;3.0156570158924546e-09;-3.541182e-05
13:11:53;-750;-749.9912;3.6609077000000005e-05;4.496588490177766e-09;-3.66388e-05
13:12:13;-775;-775.0112;3.7643209000000004e-05;4.958835543754159e-09;-3.762272e-05
13:12:34;-800;-800.0179;3.88609895e-05;6.710661497758461e-09;-3.887748e-05
13:12:53;-825;-825.0466;4.0209752e-05;7.590706442749583e-09;-4.025291e-05
13:13:14;-850;-850.0264;4.1316666000000004e-05;6.237592740793497e-09;-4.139658e-05
13:13:34;-875;-874.9875;4.259113e-05;5.2926099894096906e-09;-4.263623e-05
13:13:53;-900;-899.9531;4.385179450000001e-05;4.483450929529461e-09;-4.385503e-05

File: Data/HighFluenceIrrNeutron2023/IV_onPCB/N8737_2_UR2_15e15_2100min_IV.csv
time (26.07.2024);set voltage (V);real voltage (V);current (A);delta current;input current (A)
07:34:56;-25;-25.0481;7.323050450000001e-06;3.620714810296373e-10;-7.326892e-06
07:35:11;-50;-50.07549;1.0479265999999998e-05;7.774864629046385e-10;-1.048913e-05
07:35:26;-75;-75.10442;1.2849428e-05;4.862101397544087e-10;-1.28528e-05
07:35:41;-100;-100.0766;1.4871014500000002e-05;9.80297269964551e-10;-1.487987e-05
07:35:56;-125;-125.0275;1.67054215e-05;3.5389000762958e-10;-1.670908e-05
07:36:10;-150;-150.0048;1.8471670499999997e-05;8.460356006102132e-10;-1.847578e-05
07:36:25;-175;-175.0422;2.0184603e-05;1.3990784645616249e-09;-2.018605e-05
07:36:40;-200;-200.0771;2.1878584e-05;1.7009875660921058e-09;-2.187537e-05
07:36:54;-225;-225.0904;2.3493357e-05;1.0770234677109956e-09;-2.350332e-05
07:37:09;-250;-250.0659;2.5057413e-05;3.847974142325048e-10;-2.506289e-05
07:37:24;-275;-275.0354;2.6639188500000003e-05;1.4403172003068817e-09;-2.664467e-05
07:37:39;-300;-300.0098;2.8222277e-05;1.3003876537402456e-09;-2.824581e-05
07:37:54;-325;-325.0465;2.9760274000000003e-05;9.415055496385097e-10;-2.978956e-05
07:38:08;-350;-350.0623;3.13863975e-05;9.836884351764007e-10;-3.138746e-05
07:38:23;-375;-375.0958;3.3064655999999995e-05;1.9503857823518368e-09;-3.305888e-05
07:38:38;-400;-400.0695;3.467402700000001e-05;2.871119912159929e-09;-3.467189e-05
07:38:53;-425;-425.0394;3.6331646e-05;1.5242134693014937e-09;-3.633065e-05
07:39:08;-450;-449.9917;3.8003987e-05;1.5471906960681828e-09;-3.801718e-05
07:39:22;-475;-475.0263;3.9671961e-05;3.09621372808773e-09;-3.966203e-05
07:39:37;-500;-500.0607;4.1326481999999995e-05;1.5159095619461034e-09;-4.133384e-05
07:39:52;-525;-525.0968;4.2902069e-05;1.3175287283394827e-09;-4.292917e-05
07:40:06;-550;-550.076;4.45770355e-05;2.2767649719504004e-09;-4.456919e-05
07:40:21;-575;-575.029;4.6284132500000005e-05;1.7461410130629694e-09;-4.627977e-05
07:40:36;-600;-600.0012;4.8077859e-05;1.3404381559773302e-09;-4.809067e-05
07:40:51;-625;-625.0323;4.9927119000000004e-05;1.9682721991635282e-09;-4.993597e-05
07:41:06;-650;-650.063;5.1896796e-05;3.0000904486365196e-09;-5.186841e-05
07:41:20;-675;-675.0782;5.40841575e-05;4.9968052230899965e-09;-5.407058e-05
07:41:35;-700;-700.056;5.6460582000000004e-05;1.8606655529675907e-09;-5.645038e-05
07:41:50;-725;-725.0209;5.8792054999999986e-05;2.026034859028801e-09;-5.881532e-05
07:42:05;-750;-749.9893;6.141969099999999e-05;4.321609763733692e-09;-6.140023e-05
07:42:20;-775;-775.0118;6.445020849999999e-05;1.3068656898759347e-08;-6.435713e-05
07:42:35;-800;-800.0215;6.787713049999998e-05;7.79610093171596e-09;-6.782052e-05
07:42:50;-825;-825.0515;7.14414875e-05;2.559685906024352e-09;-7.141046e-05
07:43:04;-850;-850.0295;7.52325665e-05;6.544448573982387e-09;-7.520072e-05
07:43:19;-875;-874.9909;7.9506084e-05;9.166249898404347e-09;-7.942825e-05
07:43:34;-900;-899.9557;8.4356449e-05;1.6678235756518217e-08;-8.425402e-05

File: Data/HighFluenceIrrNeutron2023/IV_onPCB/N8737_2_UR2_15e15_23500min_IV.csv
time (01.10.2024);set voltage (V);real voltage (V);current (A);delta current;input current (A)
10:28:01;-25;-25.0352;3.4168577999999997e-06;6.630988071170106e-10;-3.406619e-06
10:28:20;-50;-50.06938;4.8124130000000004e-06;1.1507959636703414e-09;-4.814136e-06
10:28:40;-75;-75.09815;5.9519583e-06;1.4877904575241854e-09;-5.938264e-06
10:29:00;-100;-100.0742;6.988728449999999e-06;1.5685996039062885e-09;-6.973703e-06
10:29:20;-125;-125.0293;7.9625209e-06;2.1052669259502315e-09;-7.964869e-06
10:29:40;-150;-150.0101;8.868676099999998e-06;2.6431688055249148e-09;-8.891126e-06
10:30:00;-175;-175.0454;9.9092919e-06;5.17270338696312e-09;-9.894115e-06
10:30:20;-200;-200.0658;1.091485e-05;3.119392328643543e-09;-1.086517e-05
10:30:40;-225;-225.0814;1.1824236999999999e-05;2.6077758818579425e-09;-1.182951e-05
10:30:59;-250;-250.0568;1.2893416e-05;2.6492151101788365e-09;-1.29048e-05
10:31:19;-275;-275.0294;1.3837402500000001e-05;4.241228941887038e-09;-1.386459e-05
10:31:39;-300;-300.0067;1.4837963000000003e-05;5.804358366779289e-09;-1.479973e-05
10:31:59;-325;-325.0405;1.5885525500000002e-05;3.4131547338935463e-09;-1.592871e-05
10:32:19;-350;-350.0522;1.6867909e-05;5.442978821380844e-09;-1.685909e-05
10:32:39;-375;-375.083;1.79683805e-05;5.165809010939086e-09;-1.790885e-05
10:32:58;-400;-400.0613;1.89365595e-05;5.039833304534939e-09;-1.897445e-05
10:33:18;-425;-425.0314;2.0037647e-05;4.363329010056517e-09;-2.004607e-05
10:33:38;-450;-449.9854;2.1075971499999998e-05;7.750382031712951e-09;-2.111601e-05
10:33:57;-475;-475.0208;2.2057716999999997e-05;2.790640616417621e-09;-2.206274e-05
10:34:17;-500;-500.0508;2.3127384999999997e-05;1.0056381692736236e-08;-2.311742e-05
10:34:38;-525;-525.0847;2.4281963e-05;7.50171327431277e-09;-2.434268e-05
10:34:57;-550;-550.0655;2.5353061000000003e-05;5.450313793718598e-09;-2.539553e-05
10:35:18;-575;-575.0203;2.642551e-05;4.657388109230229e-09;-2.643258e-05
10:35:38;-600;-599.9955;2.75973285e-05;6.670251879614385e-09;-2.75921e-05
10:35:58;-625;-625.0247;2.8777381999999997e-05;1.3651607205746883e-08;-2.878411e-05
10:36:17;-650;-650.0531;2.9817908000000003e-05;4.524783950643378e-09;-2.986095e-05
10:36:37;-675;-675.0652;3.1178561999999996e-05;5.889522119832842e-09;-3.122165e-05
10:36:57;-700;-700.0456;3.21337745e-05;4.7243857524021486e-09;-3.210711e-05
10:37:16;-725;-725.0143;3.3405976e-05;4.734176982327402e-09;-3.344366e-05
10:37:36;-750;-749.9842;3.461263799999999e-05;1.1848483312221967e-08;-3.45448e-05
10:37:56;-775;-775.0063;3.5678487999999994e-05;2.2303314412884978e-08;-3.552977e-05
10:38:16;-800;-800.012;3.6696238e-05;1.286554518083077e-08;-3.669334e-05
10:38:35;-825;-825.0388;3.8007364000000006e-05;2.4691222057646456e-08;-3.777706e-05
10:38:55;-850;-850.0175;3.9092736499999996e-05;9.280448945902433e-09;-3.910903e-05
10:39:15;-875;-874.9812;4.011752900000001e-05;1.4373579562864488e-08;-4.007224e-05
10:39:34;-900;-899.9481;4.1614714499999996e-05;1.278534726698877e-08;-4.161124e-05

File: Data/HighFluenceIrrNeutron2023/IV_onPCB/N8737_2_UR2_15e15_2500min_IV.csv
time (30.07.2024);set voltage (V);real voltage (V);current (A);delta current;input current (A)
13:45:15;-25;-25.04534;7.261464699999999e-06;2.3246807415213755e-10;-7.259924e-06
13:45:34;-50;-50.0852;1.0339561e-05;2.1951298367067269e-10;-1.034137e-05
13:45:55;-75;-75.09574;1.2655629500000002e-05;1.599675822627839e-09;-1.292213e-05
13:46:14;-100;-100.0719;1.4634285e-05;4.698071412824502e-10;-1.463813e-05
13:46:35;-125;-125.0252;1.64326545e-05;3.997258279120785e-10;-1.643745e-05
13:46:54;-150;-150.006;1.8141738999999996e-05;6.117294745227967e-10;-1.814715e-05
13:47:14;-175;-175.041;1.97925145e-05;6.691298360558192e-10;-1.979938e-05
13:47:34;-200;-200.0704;2.13616475e-05;8.682058727628966e-10;-2.137213e-05
13:47:54;-225;-225.0833;2.2912186500000007e-05;6.382042286760557e-10;-2.292236e-05
13:48:14;-250;-250.0626;2.44385815e-05;1.5158301809569137e-09;-2.445672e-05
13:48:34;-275;-275.0334;2.5976708e-05;2.1454323573587334e-10;-2.598154e-05
13:48:54;-300;-300.0097;2.7482172499999994e-05;1.5055018889061454e-09;-2.747875e-05
13:49:14;-325;-325.0439;2.9107430500000002e-05;1.4242690186548208e-09;-2.909336e-05
13:49:34;-350;-350.0572;3.0690940000000004e-05;1.9603854212882386e-09;-3.070723e-05
13:49:53;-375;-375.0883;3.2187092e-05;6.629644032677395e-10;-3.219506e-05
13:50:13;-400;-400.0651;3.3733969e-05;6.411489296565884e-10;-3.372698e-05
13:50:33;-425;-425.0363;3.528873850000001e-05;1.1012109868231296e-09;-3.531177e-05
13:50:54;-450;-449.9904;3.69412875e-05;1.0945188155076243e-09;-3.694492e-05
13:51:13;-475;-475.0235;3.86995985e-05;2.2492115590801754e-09;-3.870167e-05
13:51:33;-500;-500.055;4.03478165e-05;7.43879450919426e-10;-4.036563e-05
13:51:54;-525;-525.0886;4.1962525e-05;2.4059870635563473e-09;-4.193135e-05
13:52:14;-550;-550.072;4.372156700000001e-05;9.58952318939799e-10;-4.371877e-05
13:52:33;-575;-575.0251;4.53570215e-05;8.960567155599161e-10;-4.537746e-05
13:52:53;-600;-600.0013;4.7053139999999994e-05;2.2508391768405912e-09;-4.704279e-05
13:53:13;-625;-625.0319;4.8921003e-05;2.2416642366777248e-09;-4.89056e-05
13:53:33;-650;-650.0571;5.08614435e-05;1.581678582234717e-09;-5.086439e-05
13:53:54;-675;-675.0693;5.28306705e-05;9.580423985920375e-10;-5.283786e-05
13:54:13;-700;-700.0507;5.5012848e-05;2.03933697558789e-09;-5.499997e-05
13:54:34;-725;-725.0191;5.7339573e-05;2.573616628404348e-09;-5.736398e-05
13:54:54;-750;-749.9898;5.974841750000001e-05;2.4168602436840603e-09;-5.974455e-05
13:55:13;-775;-775.0115;6.249688100000001e-05;2.7471237594982423e-09;-6.24838e-05
13:55:33;-800;-800.0179;6.54543515e-05;2.6474656064810288e-09;-6.54691e-05
13:55:53;-825;-825.045;6.884054799999999e-05;1.9711309697733335e-09;-6.882988e-05
13:56:13;-850;-850.0236;7.245338749999999e-05;5.99046690584219e-10;-7.246255e-05
13:56:33;-875;-874.9893;7.637229150000001e-05;1.9447128676233514e-09;-7.637975e-05
13:56:52;-900;-899.955;8.0878723e-05;2.2397337006884856e-09;-8.0873e-05
