Repository: aimaax/PENGUIN

# PENGUIN :penguin:  

> **NOTE!!** Google ID and GitLab repo for CERN organization is hidden and the create database function won't work properly in this version. Plotting is still possible with the saved database and data stored in this repo.  

A Python-based environment for GUI-driven analysis for IV, CV, and TCT measurements obtained with [Particulars Setup]() at CERN for CMS HGCAL silicon diodes. Used to plot data for individual diodes, but also to analyse Current Volume Normalization, Saturation Voltage, Charge Collection, and Charge Collection Efficiency.

---

File: Data/HighFluenceIrrNeutron2023/IV_onPCB/N8737_3_LL1_6e15_142d_IV.csv
time (06.03.2024);set voltage (V);real voltage (V);current (A);delta current;input current (A)
10:41:50;-25;-25.04248;3.2786730500000003e-06;1.2780755307786e-09;-3.27591e-06
10:42:05;-50;-50.0747;4.6726298000000005e-06;5.837818282543919e-10;-4.675397e-06
10:42:19;-75;-75.10325;5.7825994e-06;1.436476711262658e-09;-5.780928e-06
10:42:34;-100;-100.0785;6.7562113e-06;2.704933009429265e-09;-6.776017e-06
10:42:49;-125;-125.0323;7.656013999999997e-06;2.0504885039911973e-09;-7.64749e-06
10:43:03;-150;-150.0142;8.506239199999998e-06;2.358803311639194e-09;-8.493969e-06
10:43:18;-175;-175.0494;9.31043055e-06;1.949728929204005e-09;-9.332606e-06
10:43:33;-200;-200.0821;1.0041988999999998e-05;1.954425094497058e-09;-1.004447e-05
10:43:48;-225;-225.084;1.0717225000000001e-05;1.7394396367795931e-09;-1.071832e-05
10:44:03;-250;-250.0601;1.1299093499999999e-05;3.6946364689235466e-09;-1.133577e-05
10:44:17;-275;-275.0326;1.1870062000000001e-05;2.1756735278988856e-09;-1.188135e-05
10:44:32;-300;-300.0087;1.24449025e-05;1.920090476383875e-09;-1.243808e-05
10:44:47;-325;-325.0439;1.2879204999999999e-05;3.8256562508934165e-09;-1.289532e-05
10:45:01;-350;-350.0562;1.3279760999999998e-05;1.9917887563695366e-09;-1.328748e-05
10:45:16;-375;-375.0887;1.3697207e-05;6.030746185174767e-09;-1.367127e-05
10:45:31;-400;-400.064;1.4077240000000002e-05;9.332830331683938e-09;-1.404531e-05
10:45:46;-425;-425.0351;1.4442722000000002e-05;2.5420067466471853e-09;-1.442828e-05
10:46:01;-450;-449.9882;1.4786012500000003e-05;3.067831471495832e-09;-1.479051e-05
10:46:15;-475;-475.022;1.5185049999999998e-05;3.822513440133339e-09;-1.514353e-05
10:46:30;-500;-500.054;1.5479061e-05;3.020832989425165e-09;-1.549788e-05
10:46:45;-525;-525.0879;1.5817647999999997e-05;3.271292909539032e-09;-1.579877e-05
10:46:59;-550;-550.0697;1.6226473500000002e-05;5.146489399338156e-09;-1.61743e-05
10:47:14;-575;-575.0239;1.6732109000000003e-05;6.368983392190573e-09;-1.667758e-05
10:47:29;-600;-599.9993;1.71005625e-05;5.477616629292362e-09;-1.708827e-05
10:47:44;-625;-625.0278;1.7495472e-05;2.938718479201455e-09;-1.751804e-05
10:47:58;-650;-650.0556;1.7957688000000003e-05;3.889103084259886e-09;-1.797067e-05
10:48:13;-675;-675.0685;1.8406395499999998e-05;6.494000095280279e-09;-1.843288e-05
10:48:28;-700;-700.0493;1.8908783e-05;2.5600061621019747e-09;-1.890636e-05
10:48:43;-725;-725.0168;1.9470372e-05;3.865798985979483e-09;-1.948708e-05
10:48:58;-750;-749.9866;2.0060066000000005e-05;7.125455648588417e-09;-2.007362e-05
10:49:12;-775;-775.0076;2.0642872999999998e-05;3.817584648701325e-09;-2.066464e-05
10:49:27;-800;-800.0144;2.1317460499999996e-05;8.068973710299169e-09;-2.122997e-05
10:49:42;-825;-825.0405;2.2073474499999998e-05;4.117591800737362e-09;-2.208167e-05
10:49:57;-850;-850.0203;2.2637582e-05;7.143185094899801e-09;-2.259589e-05
10:50:11;-875;-874.9855;2.34068175e-05;8.710872799983867e-09;-2.339084e-05
10:50:27;-900;-899.9509;2.4016218999999997e-05;6.187447288664347e-09;-2.405397e-05

File: Data/HighFluenceIrrNeutron2023/IV_onPCB/N8737_3_LL1_6e15_190d_IV.csv
time (25.04.2024);set voltage (V);real voltage (V);current (A);delta current;input current (A)
07:44:57;-25;-25.0448;3.2537513e-06;3.5175951373061297e-10;-3.251216e-06
07:45:18;-50;-50.08048;4.6237476e-06;3.5325396246894233e-10;-4.621231e-06
07:45:39;-75;-75.11205;5.711931549999999e-06;3.013176104627895e-10;-5.713357e-06
07:46:01;-100;-100.083;6.662833850000001e-06;5.609311734740734e-10;-6.662355e-06
07:46:23;-125;-125.0355;7.549983449999999e-06;7.552540250637467e-10;-7.555748e-06
07:46:45;-150;-150.0123;8.348866200000001e-06;3.7528908590578817e-10;-8.349899e-06
07:47:07;-175;-175.0524;9.09797995e-06;4.587228818960456e-10;-9.100922e-06
07:47:31;-200;-200.0869;9.7892613e-06;6.861967578617802e-10;-9.794675e-06
07:47:53;-225;-224.936;1.0402714999999999e-05;6.499405742065993e-10;-1.040181e-05
07:48:15;-250;-250.0656;1.0922081e-05;5.418001937984033e-10;-1.093781e-05
07:48:36;-275;-275.0345;1.1403167999999999e-05;1.1535411999577816e-09;-1.141089e-05
07:48:57;-300;-300.0099;1.1868656e-05;5.98223787557816e-10;-1.187372e-05
07:49:11;-325;-325.0445;1.2297354999999999e-05;4.712433023396598e-10;-1.230367e-05
07:49:26;-350;-350.0616;1.2671486e-05;5.859728662659743e-10;-1.267806e-05
07:49:41;-375;-375.095;1.3000012499999998e-05;2.0731867830709507e-09;-1.301603e-05
07:49:55;-400;-400.0682;1.3319225e-05;1.278273933865511e-09;-1.332587e-05
07:50:10;-425;-425.037;1.3645062999999998e-05;1.192765924228232e-09;-1.36609e-05
07:50:25;-450;-449.9883;1.3966623999999998e-05;1.5290290056110398e-09;-1.397576e-05
07:50:39;-475;-475.0247;1.4336932499999999e-05;1.249146083330521e-09;-1.434281e-05
07:50:54;-500;-500.059;1.4724542000000003e-05;8.290791880152507e-10;-1.472602e-05
07:51:09;-525;-525.096;1.51123345e-05;1.2902936632797664e-09;-1.512417e-05
07:51:24;-550;-550.074;1.5458983499999997e-05;8.222232893197777e-10;-1.546065e-05
07:51:39;-575;-575.0252;1.5830904999999998e-05;5.269551688711723e-10;-1.583162e-05
07:51:55;-600;-599.9987;1.6252397e-05;6.506593194598274e-10;-1.625301e-05
07:52:10;-625;-625.0289;1.6723299e-05;1.600617365268782e-09;-1.673018e-05
07:52:24;-650;-650.062;1.7160762000000003e-05;1.4427199312409573e-09;-1.717069e-05
07:52:39;-675;-675.0752;1.76086375e-05;7.397167954697016e-10;-1.761856e-05
07:52:54;-700;-700.0546;1.8081075500000005e-05;1.0451142222264578e-09;-1.808276e-05
07:53:09;-725;-725.0196;1.8566514500000002e-05;5.979002738750875e-10;-1.856976e-05
07:53:23;-750;-749.9866;1.9107718499999997e-05;3.466808871281635e-10;-1.911671e-05
07:53:38;-775;-775.0101;1.965194e-05;1.2408015554471717e-09;-1.967199e-05
07:53:53;-800;-800.0186;2.0292155000000002e-05;1.3995201856350539e-09;-2.029497e-05
07:54:07;-825;-825.0477;2.0998452e-05;1.6133749719145248e-09;-2.098981e-05
07:54:22;-850;-850.0249;2.16576885e-05;1.5374638654290521e-09;-2.167307e-05
07:54:37;-875;-874.9874;2.2323139e-05;1.6054236045355377e-09;-2.23239e-05
07:54:51;-900;-899.9492;2.3011969e-05;1.9725791365621395e-09;-2.302723e-05

File: Data/HighFluenceIrrNeutron2023/IV_onPCB/N8737_3_LL1_6e15_250d_IV.csv
time (26.06.2024);set voltage (V);real voltage (V);current (A);delta current;input current (A)
12:48:12;-25;-25.04332;3.15909835e-06;2.026086039017109e-10;-3.159061e-06
12:48:27;-50;-50.07471;4.453733100000001e-06;2.5871245524715025e-10;-4.455642e-06
12:48:41;-75;-75.10444;5.4698766e-06;5.822200975576089e-10;-5.478207e-06
12:48:56;-100;-100.0799;6.361813300000001e-06;1.9217572817606166e-10;-6.360823e-06
12:49:11;-125;-125.036;7.210350049999999e-06;1.926434851610699e-10;-7.208459e-06
12:49:26;-150;-150.0156;7.9676246e-06;3.3472836300496294e-10;-7.970817e-06
12:49:40;-175;-175.0504;8.667448350000001e-06;6.515344360622748e-10;-8.674665e-06
12:49:55;-200;-200.0811;9.35865035e-06;6.078674044353666e-10;-9.360361e-06
12:50:10;-225;-225.0946;1.0003539699999998e-05;5.583983215411454e-10;-1.000209e-05
12:50:24;-250;-250.0608;1.0583099499999999e-05;6.921489994936226e-10;-1.05887e-05
12:50:39;-275;-275.0341;1.1108768e-05;4.025441590683193e-10;-1.111013e-05
12:50:54;-300;-300.0119;1.158006e-05;1.8172231563572864e-10;-1.158803e-05
12:51:08;-325;-325.0451;1.20132655e-05;1.6968570210834804e-10;-1.201758e-05
12:51:23;-350;-350.0563;1.2391733999999997e-05;4.657356546368588e-10;-1.24006e-05
12:51:38;-375;-375.0891;1.2748817499999998e-05;9.566028107318126e-10;-1.275625e-05
12:51:52;-400;-400.064;1.3080721499999999e-05;3.2490173514458586e-10;-1.308993e-05
12:52:07;-425;-425.0371;1.34929385e-05;9.320006102465959e-10;-1.348906e-05
12:52:22;-450;-449.9926;1.3841699e-05;5.119022855975819e-10;-1.384964e-05
12:52:36;-475;-475.0243;1.4150850499999998e-05;4.108834840924868e-10;-1.415791e-05
12:52:51;-500;-500.0548;1.4483541000000002e-05;4.532322252444238e-10;-1.448465e-05
12:53:06;-525;-525.0884;1.4840236499999999e-05;7.16950931026647e-10;-1.483846e-05
12:53:20;-550;-550.0704;1.52016075e-05;5.887303606066747e-10;-1.520439e-05
12:53:35;-575;-575.026;1.5560203999999998e-05;4.472674814917562e-10;-1.557036e-05
12:53:50;-600;-600.0024;1.59433345e-05;1.436031419398555e-09;-1.594212e-05
12:54:04;-625;-625.0302;1.64288735e-05;1.7731125563539644e-09;-1.642306e-05
12:54:19;-650;-650.0574;1.684985e-05;1.8539948759368145e-09;-1.686571e-05
12:54:34;-675;-675.0693;1.72635195e-05;1.3674087675234693e-09;-1.726801e-05
12:54:48;-700;-700.0499;1.7763407999999995e-05;2.03229901835332e-09;-1.776033e-05
12:55:03;-725;-725.0181;1.8267683999999997e-05;1.2709690004087905e-09;-1.828397e-05
12:55:18;-750;-749.9904;1.8770245e-05;1.5378424008980583e-09;-1.877127e-05
12:55:33;-775;-775.011;1.9294004e-05;1.3130728083392228e-09;-1.931309e-05
12:55:48;-800;-800.0156;1.9850899e-05;7.877848373762072e-10;-1.985589e-05
12:56:03;-825;-825.0419;2.0421668000000004e-05;1.1408671263561385e-09;-2.043239e-05
12:56:17;-850;-850.0212;2.09895325e-05;1.1146882692035669e-09;-2.100872e-05
12:56:32;-875;-874.9857;2.1619116e-05;3.8759605261140616e-10;-2.163012e-05
12:56:47;-900;-899.9525;2.2309408e-05;1.8933570186311134e-09;-2.229896e-05

File: Data/HighFluenceIrrNeutron2023/IV_onPCB/N8737_3_LL1_6e15_331d_IV.csv
time (19.09.2024);set voltage (V);real voltage (V);current (A);delta current;input current (A)
07:54:15;-25;-25.04463;3.40925505e-06;3.686238833485892e-10;-3.412296e-06
07:54:35;-50;-50.07995;4.8517357e-06;1.1848076386063632e-09;-4.861417e-06
07:54:55;-75;-75.10692;5.997481300000001e-06;6.222599179603226e-10;-5.998538e-06
07:55:15;-100;-100.0813;6.954601999999999e-06;7.639600807633937e-10;-6.959645e-06
07:55:35;-125;-125.0345;7.823176000000001e-06;1.601963964950543e-09;-7.823231e-06
07:55:55;-150;-150.0126;8.653154899999999e-06;9.336347463006906e-10;-8.66638e-06
07:56:15;-175;-175.0505;9.377211650000001e-06;1.6089776774010897e-09;-9.38717e-06
07:56:35;-200;-200.0843;1.0112761499999999e-05;2.2080156560812824e-09;-1.010011e-05
07:56:55;-225;-225.0875;1.0790169999999998e-05;1.172282175928607e-09;-1.079421e-05
07:57:15;-250;-250.0622;1.1409717500000001e-05;1.6847762277228427e-09;-1.141022e-05
07:57:35;-275;-275.0329;1.1938045e-05;1.4171957345405774e-09;-1.192089e-05
07:57:55;-300;-300.0098;1.2430982e-05;1.4963032112510314e-09;-1.243689e-05
07:58:15;-325;-325.0435;1.2877677999999999e-05;1.5149575241570092e-09;-1.287285e-05
07:58:35;-350;-350.0574;1.32856615e-05;3.7052265973216357e-09;-1.325876e-05
07:58:55;-375;-375.0912;1.3637212000000002e-05;3.0266397704385007e-09;-1.362504e-05
07:59:15;-400;-400.0651;1.39802165e-05;9.532555467973865e-10;-1.397074e-05
07:59:35;-425;-425.0362;1.4332625000000002e-05;1.3214682175519514e-09;-1.433485e-05
07:59:55;-450;-449.9883;1.4656945500000001e-05;7.978895521937641e-10;-1.4675e-05
08:00:14;-475;-475.0235;1.49863175e-05;2.0852111254019043e-09;-1.498088e-05
08:00:34;-500;-500.0545;1.537075e-05;1.4809446309703422e-09;-1.536485e-05
08:00:54;-525;-525.0898;1.56967925e-05;2.370142914994831e-09;-1.569277e-05
08:01:14;-550;-550.0698;1.6036966e-05;1.2673506618138218e-09;-1.60327e-05
08:01:34;-575;-575.0235;1.6418256e-05;1.9997257812010513e-09;-1.643433e-05
08:01:54;-600;-599.9979;1.6783441499999996e-05;1.4310093072723598e-09;-1.67766e-05
08:02:14;-625;-625.027;1.7156228e-05;2.7360633764588476e-09;-1.715817e-05
08:02:33;-650;-650.0569;1.7427257500000002e-05;5.480024355557176e-09;-1.746723e-05
08:02:53;-675;-675.0688;1.7662434000000002e-05;3.823413161038108e-09;-1.767994e-05
08:03:13;-700;-700.0494;1.8258066500000002e-05;4.981307071191212e-09;-1.823788e-05
08:03:33;-725;-725.0169;1.8811641499999998e-05;1.5197564401903121e-09;-1.881651e-05
08:03:53;-750;-749.9851;1.93392095e-05;2.6180307938410648e-09;-1.931732e-05
08:04:13;-775;-775.0076;1.99184075e-05;3.4339950404011964e-09;-1.990643e-05
08:04:33;-800;-800.0151;2.0507486e-05;2.2166508971869842e-09;-2.05242e-05
08:04:53;-825;-825.0425;2.1092472e-05;2.8428906591707526e-09;-2.110943e-05
08:05:13;-850;-850.0195;2.16636655e-05;2.1787681697464834e-09;-2.166614e-05
08:05:33;-875;-874.9819;2.23022925e-05;2.6134420669875562e-09;-2.232194e-05
08:05:53;-900;-899.9487;2.29212315e-05;5.1385200824264914e-09;-2.296161e-05

File: Data/HighFluenceIrrNeutron2023/IV_onPCB/N8737_3_LL1_6e15_422d_IV.csv
time (08.01.2025);set voltage (V);real voltage (V);current (A);delta current;input current (A)
12:29:31;-25;-25.03962;3.3548629499999995e-06;7.909557493153546e-10;-3.349347e-06
12:29:50;-50;-50.07292;4.7774937e-06;1.4229961632063582e-09;-4.778458e-06
12:30:10;-75;-75.09983;5.8496576499999996e-06;1.336519908708793e-09;-5.830864e-06
12:30:29;-100;-100.0762;6.7427617500000004e-06;9.62719034492935e-10;-6.737219e-06
12:30:49;-125;-125.0324;7.5967902e-06;1.1381593398992778e-09;-7.590073e-06
12:31:08;-150;-150.0125;8.355165000000002e-06;3.320054900148484e-09;-8.361971e-06
12:31:29;-175;-175.0488;9.107931950000001e-06;1.3139869700172464e-09;-9.128137e-06
12:31:48;-200;-200.078;9.799623200000001e-06;8.883270445056027e-10;-9.801405e-06
12:32:08;-225;-224.4641;1.0446282499999999e-05;2.4497112967653998e-09;-1.049029e-05
12:32:28;-250;-250.0565;1.1026108e-05;1.6350130886326622e-09;-1.103976e-05
12:32:48;-275;-275.0312;1.15521835e-05;1.6196541721922959e-09;-1.15517e-05
12:33:08;-300;-300.0093;1.2041557e-05;3.026296176847245e-09;-1.20384e-05
12:33:28;-325;-325.0415;1.2563865000000003e-05;1.3008555838370544e-09;-1.257727e-05
12:33:48;-350;-350.0537;1.3012806500000001e-05;4.732845406042751e-09;-1.300455e-05
12:34:08;-375;-375.0833;1.3403307e-05;2.6959255460787537e-09;-1.342631e-05
12:34:28;-400;-400.0599;1.3772982000000001e-05;3.1254988881776903e-09;-1.378875e-05
12:34:47;-425;-425.0339;1.4103132999999999e-05;3.0106803300915344e-09;-1.412428e-05
12:35:07;-450;-449.9896;1.4415656999999999e-05;1.2919479672184711e-09;-1.442415e-05
12:35:26;-475;-475.022;1.4801813499999998e-05;4.8275385174537694e-09;-1.482579e-05
12:35:46;-500;-500.0507;1.5231136500000004e-05;3.866897158898826e-09;-1.521387e-05
12:36:06;-525;-525.083;1.5512147000000002e-05;6.201579036826061e-09;-1.550037e-05
12:36:26;-550;-550.0652;1.5849823999999998e-05;2.9600557765015546e-09;-1.587299e-05
12:36:46;-575;-575.0222;1.6214069999999996e-05;6.988131796124113e-09;-1.618055e-05
12:37:06;-600;-599.9988;1.6528827e-05;1.5325346814999854e-09;-1.656236e-05
12:37:26;-625;-625.0253;1.6982892e-05;7.639278159616888e-09;-1.706228e-05
12:37:45;-650;-650.0521;1.72534795e-05;8.502562775422775e-10;-1.727328e-05
12:38:05;-675;-675.0633;1.7680488500000003e-05;3.419720695831719e-09;-1.768773e-05
12:38:25;-700;-700.0448;1.8125004999999997e-05;5.39034439994331e-09;-1.807948e-05
12:38:45;-725;-725.0135;1.8543284e-05;5.142237810525634e-09;-1.85314e-05
12:39:05;-750;-749.9854;1.8982568e-05;6.899152650869479e-09;-1.900772e-05
12:39:25;-775;-775.0062;1.9428227e-05;2.7601589718709947e-09;-1.941841e-05
12:39:44;-800;-800.012;1.9919976500000005e-05;2.1629904386057925e-09;-1.992983e-05
12:40:04;-825;-825.0352;2.04226025e-05;4.29276710729797e-09;-2.046727e-05
12:40:24;-850;-850.0155;2.0986244000000003e-05;3.4701749523619193e-09;-2.097804e-05
12:40:43;-875;-874.9828;2.16050085e-05;4.245802472737064e-09;-2.164545e-05
12:41:03;-900;-899.9478;2.2299466000000003e-05;1.1933602607762711e-08;-2.224351e-05

File: Data/HighFluenceIrrNeutron2023/IV_onPCB/N8737_3_LL1_6e15_548d_IV.csv
time (20.05.2025);set voltage (V);real voltage (V);current (A);delta current;input current (A)
15:03:43;-25;-25.0388;3.4120277500000006e-06;7.014423065192225e-10;-3.409316e-06
15:04:03;-50;-50.07143;4.86530845e-06;1.3400546882030408e-09;-4.865624e-06
15:04:23;-75;-75.10162;6.01797945e-06;1.3192157906783015e-09;-6.022824e-06
15:04:43;-100;-100.0769;7.0042783500000005e-06;5.884467234805822e-10;-7.007354e-06
15:05:03;-125;-125.0314;7.9099236e-06;3.0680404637162095e-09;-7.903828e-06
15:05:23;-150;-150.0125;8.744148900000002e-06;9.182175311439303e-10;-8.753079e-06
15:05:43;-175;-175.0475;9.53842845e-06;3.6598785085539586e-09;-9.549537e-06
15:06:03;-200;-200.0793;1.0246130999999998e-05;3.6132324101834423e-09;-1.022891e-05
15:06:24;-225;-225.0817;1.0931844e-05;3.5002193074148775e-09;-1.089954e-05
15:06:43;-250;-250.0585;1.15273525e-05;1.2531268640883613e-09;-1.152717e-05
15:07:03;-275;-275.0316;1.2150955500000001e-05;4.7870215413657725e-09;-1.212565e-05
15:07:23;-300;-300.0079;1.2685707000000002e-05;2.088427769878599e-09;-1.270476e-05
15:07:43;-325;-325.0418;1.3171237999999997e-05;2.3599526054562797e-09;-1.316861e-05
15:08:03;-350;-350.054;1.3646159000000003e-05;3.6313471949126418e-09;-1.365821e-05
15:08:23;-375;-375.0872;1.4034990999999997e-05;2.326152929194471e-09;-1.40256e-05
15:08:43;-400;-400.0617;1.4334016e-05;2.301544199010759e-09;-1.434039e-05
15:09:03;-425;-425.0338;1.4676073e-05;2.9872102453627636e-09;-1.465675e-05
15:09:24;-450;-449.9878;1.5052019e-05;3.857698400601044e-09;-1.50881e-05
15:09:44;-475;-475.0201;1.5460315499999997e-05;5.824122701102735e-09;-1.543175e-05
15:10:04;-500;-500.0518;1.5808971500000003e-05;6.34945408184836e-09;-1.579545e-05
15:10:24;-525;-525.0861;1.611917e-05;5.3649582943393255e-09;-1.615183e-05
15:10:44;-550;-550.0661;1.64755945e-05;5.02751889479293e-09;-1.64641e-05
15:11:03;-575;-575.023;1.6885717499999998e-05;5.02178020601259e-09;-1.686689e-05
15:11:23;-600;-599.9965;1.7224504000000002e-05;2.1746089763449426e-09;-1.72301e-05
15:11:42;-625;-625.0253;1.762286e-05;5.230760030817656e-09;-1.76541e-05
15:12:02;-650;-650.0536;1.79076465e-05;3.0463960900545764e-09;-1.789095e-05
15:12:22;-675;-675.0663;1.8275375999999995e-05;2.1988231397726147e-09;-1.828918e-05
15:12:42;-700;-700.0476;1.8750073500000003e-05;5.174781168078489e-09;-1.872486e-05
15:13:01;-725;-725.015;1.93082075e-05;6.800791787542125e-09;-1.927054e-05
15:13:21;-750;-749.9861;1.9701435e-05;6.400777823827345e-09;-1.967806e-05
15:13:41;-775;-775.006;2.02109495e-05;1.4683020337706462e-08;-2.0126e-05
15:14:01;-800;-800.0127;2.0665973999999997e-05;4.195251208211505e-09;-2.069148e-05
15:14:21;-825;-825.0397;2.1166693e-05;2.332778182768312e-09;-2.119763e-05
15:14:40;-850;-850.0184;2.17810425e-05;1.4861828412077122e-09;-2.178126e-05
15:15:00;-875;-874.9826;2.24437365e-05;7.631020255345924e-09;-2.249243e-05
15:15:20;-900;-899.9484;2.30512955e-05;3.261303993420429e-09;-2.308301e-05

File: Data/HighFluenceIrrNeutron2023/IV_onPCB/N8737_3_LL1_6e15_66d_IV.csv
time (14.12.2023);set voltage (V);real voltage (V);current (A);delta current;input current (A)
12:52:08;-25;-25.03911;3.80207015e-06;5.582548310359641e-10;-3.804103e-06
12:52:22;-50;-50.07251;5.6467741999999995e-06;6.032979761278781e-10;-5.652882e-06
12:52:37;-75;-75.10157;7.122276100000001e-06;9.589633984151848e-10;-7.117521e-06
12:52:52;-100;-100.0784;8.36002475e-06;1.9707200129330963e-09;-8.367841e-06
12:53:07;-125;-125.0332;9.4757995e-06;2.8681687716206624e-09;-9.483572e-06
12:53:22;-150;-150.0033;1.05226465e-05;1.4295552236622563e-09;-1.052218e-05
12:53:36;-175;-175.038;1.1530901000000001e-05;1.4394922542341457e-09;-1.153929e-05
12:53:51;-200;-200.0682;1.2436644999999999e-05;2.183591937611013e-09;-1.24327e-05
12:54:06;-225;-225.08;1.3302326500000002e-05;2.2684611827183787e-09;-1.329586e-05
12:54:20;-250;-250.0576;1.4081843e-05;3.261012273819267e-09;-1.408795e-05
12:54:35;-275;-275.0306;1.48151315e-05;2.1238036956131473e-09;-1.481608e-05
12:54:50;-300;-300.009;1.55168065e-05;2.860409697490922e-09;-1.551043e-05
12:55:05;-325;-325.0412;1.6143892e-05;1.937597558834159e-09;-1.616326e-05
12:55:20;-350;-350.0523;1.6681091999999997e-05;3.3016440298736595e-09;-1.671471e-05
12:55:34;-375;-375.0832;1.7236219e-05;3.785521952122344e-09;-1.722411e-05
12:55:49;-400;-400.0617;1.7694493500000004e-05;3.910795844518059e-09;-1.769729e-05
12:56:04;-425;-425.0336;1.8156194500000002e-05;1.8114294735096814e-09;-1.816142e-05
12:56:19;-450;-449.9902;1.8562104500000002e-05;3.2750391963302315e-09;-1.858937e-05
12:56:34;-475;-475.0202;1.8980018500000002e-05;2.6195821494086197e-09;-1.898737e-05
12:56:48;-500;-500.0515;1.9487384e-05;4.12920491136012e-09;-1.951281e-05
12:57:03;-525;-525.0834;1.9944420000000006e-05;1.4484344997272334e-09;-1.993561e-05
12:57:18;-550;-550.0656;2.0417606000000002e-05;2.253737052098105e-09;-2.04208e-05
12:57:33;-575;-575.0219;2.0901631500000003e-05;4.161043875940293e-09;-2.093032e-05
12:57:48;-600;-599.9979;2.14191575e-05;2.4687336708321077e-09;-2.141483e-05
12:58:02;-625;-625.0257;2.1906569e-05;6.3364724374055785e-09;-2.189143e-05
12:58:17;-650;-650.0541;2.2446404e-05;2.8603403993232097e-09;-2.242745e-05
12:58:32;-675;-675.0656;2.3015162500000004e-05;3.770474630268769e-09;-2.298944e-05
12:58:46;-700;-700.0458;2.3535845000000002e-05;4.14772585280169e-09;-2.359215e-05
12:59:01;-725;-725.0157;2.41124435e-05;3.891148562763898e-09;-2.412537e-05
12:59:16;-750;-749.9874;2.4752293499999996e-05;5.33404486646859e-09;-2.476428e-05
12:59:30;-775;-775.0076;2.5308468e-05;2.5694420211398856e-09;-2.533498e-05
12:59:45;-800;-800.0142;2.6047219499999997e-05;4.185734850357731e-09;-2.601633e-05
13:00:00;-825;-825.0392;2.6749154499999997e-05;2.632858472744001e-09;-2.678215e-05
13:00:15;-850;-850.0191;2.7480489e-05;3.302621224118769e-09;-2.748165e-05
13:00:30;-875;-874.9852;2.8320010000000004e-05;1.0843540127652188e-08;-2.82493e-05
13:00:44;-900;-899.9498;2.91216355e-05;5.098784731433615e-09;-2.914516e-05

File: Data/HighFluenceIrrNeutron2023/IV_onPCB/N8737_3_LL2_6e15_12000min_IV.csv
time (15.11.2024);set voltage (V);real voltage (V);current (A);delta current;input current (A)
11:55:59;-25;-25.0417;3.89544505e-06;8.180377328552669e-10;-3.899517e-06
11:56:19;-50;-50.07598;5.3470770000000004e-06;2.466740782895514e-09;-5.357522e-06
11:56:39;-75;-75.10449;6.458703499999999e-06;8.788493571141594e-10;-6.461674e-06
11:56:59;-100;-100.0797;7.4542008e-06;2.7597703841080725e-09;-7.460238e-06
11:57:19;-125;-125.0335;8.3789257e-06;5.55069678468388e-09;-8.383364e-06
11:57:39;-150;-150.0139;9.1266439e-06;2.863149306183717e-09;-9.138556e-06
11:57:59;-175;-175.0509;9.923044900000001e-06;2.9567719990726322e-09;-9.919273e-06
11:58:19;-200;-200.0705;1.06542125e-05;4.42933910843369e-09;-1.062816e-05
11:58:39;-225;-225.0844;1.1268492e-05;2.4569199824170153e-09;-1.129616e-05
11:58:59;-250;-250.0612;1.1869908e-05;2.8040046897250115e-09;-1.187188e-05
11:59:19;-275;-275.0324;1.2506069499999999e-05;8.352302361474915e-09;-1.250205e-05
11:59:39;-300;-300.0097;1.3023096000000001e-05;4.328551743943894e-09;-1.302952e-05
11:59:59;-325;-325.0431;1.3479049e-05;2.6120220041186196e-09;-1.348197e-05
12:00:19;-350;-350.0564;1.39421245e-05;6.923914011417274e-09;-1.39348e-05
12:00:39;-375;-375.0867;1.4264510999999999e-05;2.98428424416982e-09;-1.427448e-05
12:00:59;-400;-400.0635;1.4644385e-05;5.51513614972469e-09;-1.463498e-05
12:01:19;-425;-425.0354;1.51051285e-05;4.6269563038243e-09;-1.506549e-05
12:01:39;-450;-449.9877;1.54499705e-05;8.12989761543777e-09;-1.541546e-05
12:01:59;-475;-475.0219;1.58346795e-05;6.162097957473577e-09;-1.579202e-05
12:02:19;-500;-500.0541;1.61086215e-05;1.6065793281068166e-09;-1.612604e-05
12:02:39;-525;-525.0878;1.65262e-05;6.442943271518101e-09;-1.658013e-05
12:02:58;-550;-550.0684;1.6996339e-05;2.5710788494326226e-09;-1.699729e-05
12:03:18;-575;-575.0234;1.72589825e-05;5.447360869035626e-09;-1.730228e-05
12:03:38;-600;-599.999;1.7680909e-05;6.705554708598027e-09;-1.765555e-05
12:03:58;-625;-625.0268;1.8061936499999997e-05;5.09745040559486e-09;-1.808839e-05
12:04:18;-650;-650.0554;1.84656365e-05;7.521499693378863e-09;-1.847357e-05
12:04:38;-675;-675.0684;1.8827992e-05;5.046004240981146e-09;-1.882764e-05
12:04:57;-700;-700.0477;1.9251408e-05;4.283227673145601e-09;-1.927913e-05
12:05:17;-725;-725.017;1.97653405e-05;4.205496788430451e-09;-1.975951e-05
12:05:37;-750;-749.9866;2.01922645e-05;4.157383761153136e-09;-2.024199e-05
12:05:57;-775;-775.0069;2.0637303e-05;8.12423507476246e-09;-2.07129e-05
12:06:17;-800;-800.0143;2.1153947e-05;7.49157430384297e-09;-2.114532e-05
12:06:37;-825;-825.0397;2.1725694999999997e-05;8.512824898351864e-09;-2.171078e-05
12:06:57;-850;-850.0189;2.2399529999999997e-05;8.367740883894498e-09;-2.234518e-05
12:07:17;-875;-874.9844;2.29754515e-05;8.006399573934613e-09;-2.300905e-05
12:07:37;-900;-899.95;2.3624760000000002e-05;3.4457638485537023e-09;-2.365492e-05

File: Data/HighFluenceIrrNeutron2023/IV_onPCB/N8737_3_LL2_6e15_130000min_IV.csv
time (08.05.2025);set voltage (V);real voltage (V);current (A);delta current;input current (A)
12:19:00;-25;-25.03815;1.8207563e-06;3.5725134079524483e-10;-1.823692e-06
12:19:20;-50;-50.06979;2.47388345e-06;7.639342951949639e-10;-2.477063e-06
12:19:40;-75;-75.09834;2.98125375e-06;2.1817125011101383e-10;-2.982129e-06
12:20:00;-100;-100.0732;3.4399714500000005e-06;3.208275430429803e-10;-3.436146e-06
12:20:19;-125;-125.0269;3.9239162e-06;9.3472780155508e-10;-3.908398e-06
12:20:39;-150;-150.0068;4.368097999999999e-06;3.805454177887303e-10;-4.367869e-06
12:20:59;-175;-175.0432;4.83070265e-06;8.721505382529902e-10;-4.826166e-06
12:21:19;-200;-200.0728;5.2856299e-06;2.9864410398499436e-09;-5.27258e-06
12:21:38;-225;-225.0873;5.7331194e-06;8.007025458933021e-10;-5.72991e-06
12:21:59;-250;-250.0643;6.2064453e-06;1.143862284324481e-09;-6.209704e-06
12:22:18;-275;-275.0365;6.693533699999999e-06;7.298381022528134e-10;-6.686348e-06
12:22:38;-300;-300.0133;7.187814199999999e-06;2.1326316449401213e-09;-7.164821e-06
12:22:58;-325;-325.0483;7.670389600000002e-06;1.0750925202046713e-09;-7.661718e-06
12:23:18;-350;-350.0607;8.165796150000002e-06;1.7100329664585512e-09;-8.158219e-06
12:23:38;-375;-375.0936;8.6397359e-06;8.065775688054039e-10;-8.652491e-06
12:23:58;-400;-400.0696;9.11513365e-06;7.23476911431829e-10;-9.115732e-06
12:24:17;-425;-425.0419;9.6453893e-06;2.3818009846542446e-09;-9.672954e-06
12:24:37;-450;-449.998;1.0156348e-05;1.7164108773833836e-09;-1.015013e-05
12:24:57;-475;-475.0193;1.0624896000000001e-05;9.564571082908095e-10;-1.064487e-05
12:25:17;-500;-500.0513;1.1220566e-05;2.3488432685047426e-09;-1.1235e-05
12:25:37;-525;-525.0854;1.1818735500000001e-05;2.737760076686788e-09;-1.1848e-05
12:25:57;-550;-550.0673;1.2307497499999998e-05;1.4732616663376501e-09;-1.230347e-05
12:26:17;-575;-575.0222;1.2781897999999998e-05;1.5504179436525891e-09;-1.277512e-05
12:26:37;-600;-599.9966;1.3326323000000003e-05;1.7036111792307232e-09;-1.331909e-05
12:26:57;-625;-625.0257;1.38582095e-05;5.711081529579111e-09;-1.38358e-05
12:27:17;-650;-650.0546;1.4349177999999998e-05;2.1215442017548936e-09;-1.438176e-05
12:27:37;-675;-675.0665;1.4861990999999998e-05;2.1492923137628445e-09;-1.487904e-05
12:27:56;-700;-700.0464;1.5329779e-05;5.573094782075821e-09;-1.533235e-05
12:28:16;-725;-725.0153;1.58078025e-05;2.6035532330835725e-09;-1.58307e-05
12:28:35;-750;-749.984;1.6280512500000005e-05;2.8050193292560586e-09;-1.628376e-05
12:28:55;-775;-775.0048;1.6755984499999998e-05;2.601863800720645e-09;-1.677714e-05
12:29:15;-800;-800.0123;1.7167193e-05;2.6091866644607482e-09;-1.717678e-05
12:29:35;-825;-825.0383;1.7653402999999998e-05;5.289540674765575e-09;-1.761131e-05
12:29:55;-850;-850.0184;1.81497825e-05;1.9873713637617447e-09;-1.815296e-05
12:30:15;-875;-874.9819;1.8705774499999997e-05;2.0213686545259824e-09;-1.870077e-05
12:30:35;-900;-899.9473;1.9202540500000002e-05;3.7677408665538655e-09;-1.925131e-05

File: Data/HighFluenceIrrNeutron2023/IV_onPCB/N8737_3_LL2_6e15_152000min_IV.csv
time (04.06.2025);set voltage (V);real voltage (V);current (A);delta current;input current (A)
11:12:57;-25;-25.03776;1.6986834e-06;1.7719392483942157e-10;-1.699499e-06
11:13:17;-50;-50.07153;2.3391704499999997e-06;3.934354233860965e-10;-2.337985e-06
11:13:36;-75;-75.09891;2.8529532e-06;3.736241734684742e-10;-2.851155e-06
11:13:56;-100;-100.0736;3.3013442000000007e-06;3.235596668313322e-10;-3.300273e-06
11:14:16;-125;-125.0276;3.7335883000000005e-06;3.3033290859374113e-10;-3.733684e-06
11:14:36;-150;-150.0077;4.1621433e-06;5.07850741360071e-10;-4.163953e-06
11:14:56;-175;-175.043;4.578916999999999e-06;8.538762966613003e-10;-4.588456e-06
11:15:17;-200;-200.074;5.004705500000001e-06;4.858269985293059e-10;-5.003916e-06
11:15:37;-225;-225.0862;5.4444311500000005e-06;3.795164770797325e-10;-5.446925e-06
11:15:56;-250;-250.0642;5.8823548e-06;6.272922389126182e-10;-5.880257e-06
11:16:16;-275;-275.0372;6.3250809499999995e-06;1.6405699550384802e-09;-6.331317e-06
11:16:36;-300;-300.0146;6.760279800000001e-06;1.5007930230381514e-09;-6.765265e-06
11:16:56;-325;-325.0493;7.24354765e-06;3.421032028131038e-10;-7.243966e-06
11:17:16;-350;-350.0612;7.70383145e-06;7.812432798911078e-10;-7.702612e-06
11:17:36;-375;-375.093;8.210701650000002e-06;7.79640331418884e-10;-8.205302e-06
11:17:55;-400;-400.0705;8.705585850000001e-06;1.4904665096455408e-09;-8.698707e-06
11:18:15;-425;-425.0423;9.233254249999998e-06;2.0939110282853296e-09;-9.230485e-06
11:18:35;-450;-449.9974;9.765568949999998e-06;1.307909409085724e-09;-9.767294e-06
11:18:55;-475;-475.0389;1.0292607000000001e-05;8.468155348126378e-10;-1.028675e-05
11:19:15;-500;-500.0502;1.08531365e-05;1.195609943710714e-09;-1.089017e-05
11:19:35;-525;-525.0859;1.1409789e-05;7.46636424238735e-10;-1.14108e-05
11:19:55;-550;-550.0678;1.19477815e-05;1.8012283690581963e-09;-1.194963e-05
11:20:15;-575;-575.0222;1.2560349e-05;1.4267902613909612e-09;-1.255543e-05
11:20:35;-600;-599.9974;1.3135101500000003e-05;1.2690587604599205e-09;-1.31672e-05
11:20:55;-625;-625.0262;1.3699086e-05;1.7949391911705657e-09;-1.369873e-05
11:21:14;-650;-650.0537;1.4281410499999999e-05;2.396935906005845e-09;-1.425887e-05
11:21:34;-675;-675.0663;1.4844858499999997e-05;3.41564512757109e-09;-1.482996e-05
11:21:53;-700;-700.0466;1.53923135e-05;3.190011855385491e-09;-1.536483e-05
11:22:13;-725;-725.0155;1.5923069500000003e-05;1.9050474370734668e-09;-1.592454e-05
11:22:33;-750;-749.9859;1.64361755e-05;1.949858260874371e-09;-1.645851e-05
11:22:53;-775;-775.0065;1.6935342500000003e-05;1.1497795169075144e-09;-1.693887e-05
11:23:13;-800;-800.0132;1.7402646999999997e-05;1.214732295610927e-09;-1.740552e-05
11:23:33;-825;-825.0391;1.7894314999999997e-05;1.2713786808029274e-09;-1.787772e-05
11:23:53;-850;-850.019;1.8407281000000004e-05;2.0402225246281316e-09;-1.840737e-05
11:24:12;-875;-874.9835;1.8919135500000004e-05;3.77277043265289e-09;-1.895068e-05
11:24:32;-900;-899.9478;1.9419150000000002e-05;1.960877354655339e-09;-1.944024e-05

File: Data/HighFluenceIrrNeutron2023/IV_onPCB/N8737_3_LL2_6e15_15600min_IV.csv
time (19.11.2024);set voltage (V);real voltage (V);current (A);delta current;input current (A)
12:25:09;-25;-25.04231;3.6343650499999995e-06;1.634806125317312e-09;-3.628383e-06
12:25:29;-50;-50.07409;4.96643895e-06;1.897614252785585e-09;-4.971324e-06
12:25:49;-75;-75.10453;5.9886573999999996e-06;1.197528063136739e-09;-6.00376e-06
12:26:09;-100;-100.0792;6.91759485e-06;1.5103290937325578e-09;-6.936809e-06
12:26:29;-125;-125.0341;7.7026564e-06;1.1630050588883925e-09;-7.71001e-06
12:26:49;-150;-150.0135;8.50023855e-06;2.905082695445163e-09;-8.481329e-06
12:27:08;-175;-175.0504;9.231935050000002e-06;1.4982698062682001e-09;-9.243478e-06
12:27:28;-200;-200.0812;9.918682250000002e-06;1.3706317227377305e-09;-9.919825e-06
12:27:49;-225;-225.0844;1.0538112e-05;1.3271651366729186e-09;-1.053622e-05
12:28:09;-250;-250.0608;1.111791e-05;2.986521638963935e-09;-1.112687e-05
12:28:28;-275;-275.0331;1.16712575e-05;1.4583529879627939e-09;-1.168983e-05
12:28:48;-300;-300.0095;1.2220948e-05;2.2154546485992135e-09;-1.218361e-05
12:29:08;-325;-325.0433;1.2622687999999999e-05;1.6784122854650436e-09;-1.262545e-05
12:29:28;-350;-350.0562;1.3096327499999999e-05;2.090325438179409e-09;-1.312094e-05
12:29:48;-375;-375.0871;1.3445709999999996e-05;1.5632742881529113e-09;-1.347321e-05
12:30:07;-400;-400.0638;1.3840114e-05;6.520485886803217e-09;-1.383065e-05
12:30:27;-425;-425.0353;1.4111070499999999e-05;2.2499349407260354e-09;-1.412159e-05
12:30:47;-450;-449.9904;1.451259e-05;8.623635660207363e-09;-1.446118e-05
12:31:07;-475;-475.0226;1.4785701999999999e-05;2.4874447330543524e-09;-1.479362e-05
12:31:27;-500;-500.0541;1.5095120000000002e-05;4.8056706087704655e-09;-1.506878e-05
12:31:47;-525;-525.087;1.5477981000000005e-05;2.2461481362546326e-09;-1.546626e-05
12:32:07;-550;-550.0691;1.5900408499999998e-05;6.154256627530175e-09;-1.587124e-05
12:32:27;-575;-575.024;1.6240925500000002e-05;4.520769927512338e-09;-1.630114e-05
12:32:47;-600;-599.9982;1.65179015e-05;2.8930479839608995e-09;-1.65475e-05
12:33:07;-625;-625.0266;1.6967656000000003e-05;2.2096973095878984e-09;-1.700063e-05
12:33:27;-650;-650.0547;1.7344230999999994e-05;1.3859101051294784e-08;-1.727928e-05
12:33:47;-675;-675.0681;1.76712525e-05;4.881964045084743e-09;-1.765094e-05
12:34:07;-700;-700.0486;1.8071758e-05;2.5269072598732277e-09;-1.807828e-05
12:34:27;-725;-725.0162;1.8452104e-05;2.656807332118715e-09;-1.845481e-05
12:34:47;-750;-749.9878;1.89523775e-05;4.423867023035441e-09;-1.89906e-05
12:35:07;-775;-775.0087;1.9405734999999995e-05;3.99825089883071e-09;-1.944138e-05
12:35:27;-800;-800.0127;1.9862052e-05;3.746448358112026e-09;-1.986358e-05
12:35:47;-825;-825.0409;2.0456255e-05;4.996025245132455e-09;-2.042592e-05
12:36:07;-850;-850.0202;2.09773815e-05;4.272653465646414e-09;-2.097239e-05
12:36:27;-875;-874.9836;2.1525517e-05;4.386561358285112e-09;-2.153657e-05
12:36:47;-900;-899.9496;2.2014616e-05;1.5241042287193364e-09;-2.203578e-05

File: Data/HighFluenceIrrNeutron2023/IV_onPCB/N8737_3_LL2_6e15_1800min_IV.csv
time (14.10.2024);set voltage (V);real voltage (V);current (A);delta current;input current (A)
10:46:26;-25;-25.04491;4.539304e-06;2.0001854913980764e-10;-4.541108e-06
10:46:40;-50;-50.07934;6.55977905e-06;1.718634828104836e-09;-6.558601e-06
10:46:55;-75;-75.10786;8.1377895e-06;6.038687626463506e-10;-8.138729e-06
10:47:10;-100;-100.0841;9.472123750000002e-06;1.3252965892112348e-09;-9.485868e-06
10:47:25;-125;-125.0259;1.0728178499999998e-05;3.84749186321426e-09;-1.070971e-05
10:47:40;-150;-150.0064;1.1839339500000002e-05;1.6429165339419852e-09;-1.183832e-05
10:47:55;-175;-175.0411;1.2901698500000001e-05;1.7182338715960413e-09;-1.29182e-05
10:48:10;-200;-200.0713;1.39171425e-05;1.8068632868869997e-09;-1.392141e-05
10:48:25;-225;-225.0861;1.4876940000000001e-05;1.0637349293880204e-09;-1.487827e-05
10:48:40;-250;-250.0619;1.5725475499999997e-05;3.601517282687948e-09;-1.574049e-05
10:48:55;-275;-275.0341;1.65456185e-05;7.900328577818861e-09;-1.651243e-05
10:49:10;-300;-300.0107;1.7296487e-05;1.0447815800443578e-09;-1.731115e-05
10:49:25;-325;-325.0438;1.80030685e-05;3.9309761049261265e-09;-1.797039e-05
10:49:40;-350;-350.0567;1.8608308e-05;6.174665521305629e-09;-1.870879e-05
10:49:54;-375;-375.0897;1.9176669499999995e-05;3.5222865070149746e-09;-1.915367e-05
10:50:09;-400;-400.0653;1.9711409500000002e-05;9.89377707134649e-09;-1.969692e-05
10:50:24;-425;-425.036;2.0283124500000003e-05;3.962049310331791e-09;-2.030942e-05
10:50:38;-450;-449.9909;2.07929645e-05;2.4982411287744063e-09;-2.078398e-05
10:50:53;-475;-475.0233;2.1303866500000003e-05;2.7559162065454415e-09;-2.131473e-05
10:51:08;-500;-500.0562;2.1891178e-05;9.519855686931424e-09;-2.182125e-05
10:51:23;-525;-525.0888;2.2394193e-05;1.763373627453989e-09;-2.240047e-05
10:51:38;-550;-550.0688;2.2846478499999997e-05;2.2964298677513005e-09;-2.285838e-05
10:51:53;-575;-575.0239;2.3502865e-05;1.5278987131024208e-08;-2.34314e-05
10:52:08;-600;-600.0007;2.3914652499999993e-05;9.827339098147943e-10;-2.390128e-05
10:52:23;-625;-625.0284;2.45685505e-05;3.503472240149824e-09;-2.461958e-05
10:52:38;-650;-650.0563;2.5267220000000002e-05;8.410033174726446e-09;-2.522403e-05
10:52:53;-675;-675.0689;2.5739314500000002e-05;4.352634172257084e-09;-2.572728e-05
10:53:08;-700;-700.0508;2.6364816000000003e-05;8.000080355846394e-09;-2.632588e-05
10:53:23;-725;-725.0178;2.70503345e-05;4.460212465510955e-09;-2.702819e-05
10:53:38;-750;-749.9871;2.7708128500000005e-05;1.8362139411027885e-09;-2.7702e-05
10:53:52;-775;-775.0082;2.8420527500000002e-05;1.583433433239231e-09;-2.843251e-05
10:54:07;-800;-800.0151;2.930438499999999e-05;8.420938382983206e-09;-2.926388e-05
10:54:22;-825;-825.0422;3.0053873999999996e-05;1.2570979277685004e-09;-3.0067e-05
10:54:37;-850;-850.022;3.0933452e-05;5.626421535931976e-09;-3.095615e-05
10:54:52;-875;-874.9845;3.18068955e-05;5.202530032349819e-09;-3.178824e-05
10:55:06;-900;-899.9503;3.2726522500000004e-05;6.0652526276736826e-09;-3.278689e-05

File: Data/HighFluenceIrrNeutron2023/IV_onPCB/N8737_3_LL2_6e15_20000min_IV.csv
time (26.11.2024);set voltage (V);real voltage (V);current (A);delta current;input current (A)
13:13:15;-25;-25.04128;3.45166765e-06;1.0210251154476869e-09;-3.449832e-06
13:13:34;-50;-50.07453;4.691327999999999e-06;3.0125071178338985e-09;-4.711123e-06
13:13:54;-75;-75.10215;5.655137749999999e-06;2.239717349215076e-09;-5.632815e-06
13:14:14;-100;-100.0777;6.45640115e-06;1.6391922496690385e-09;-6.471599e-06
13:14:34;-125;-125.0321;7.298721249999999e-06;1.8432353700423061e-09;-7.2957e-06
13:14:54;-150;-150.0129;8.0214808e-06;7.265997876616794e-09;-8.035444e-06
13:15:13;-175;-175.0491;8.7938048e-06;3.2908212680119695e-09;-8.816505e-06
13:15:33;-200;-200.0792;9.3381548e-06;3.744281026846147e-09;-9.328292e-06
13:15:53;-225;-225.0937;1.00472565e-05;3.916172702716285e-09;-1.002437e-05
13:16:14;-250;-250.0585;1.0599973000000001e-05;6.076959893729765e-09;-1.055669e-05
13:16:34;-275;-275.0331;1.11808675e-05;7.50457556677923e-09;-1.115941e-05
13:16:54;-300;-300.0103;1.1775146e-05;2.45584185158573e-09;-1.175704e-05
13:17:14;-325;-325.0428;1.21912805e-05;8.630933132489252e-09;-1.217167e-05
13:17:34;-350;-350.0535;1.2639243500000002e-05;3.6050742208032247e-09;-1.268191e-05
13:17:54;-375;-375.0862;1.3056419000000001e-05;5.33098658317578e-09;-1.308432e-05
13:18:14;-400;-400.0622;1.34538365e-05;5.610248892651734e-09;-1.346494e-05
13:18:34;-425;-425.0346;1.3921137500000002e-05;1.1743724555587171e-08;-1.383852e-05
13:18:53;-450;-449.9883;1.4173947000000002e-05;5.73997587538485e-09;-1.414305e-05
13:19:13;-475;-475.0228;1.4513981500000001e-05;8.791108185974003e-09;-1.446687e-05
13:19:33;-500;-500.053;1.4872993499999999e-05;3.546360971122403e-09;-1.483369e-05
13:19:53;-525;-525.0853;1.5242403500000001e-05;9.996151491324054e-09;-1.525865e-05
13:20:13;-550;-550.0673;1.5544645500000005e-05;3.5532421445069114e-09;-1.554693e-05
13:20:33;-575;-575.0242;1.5883291499999998e-05;5.176725329539906e-09;-1.589264e-05
13:20:53;-600;-599.9985;1.6231030499999998e-05;3.0833872182227814e-09;-1.626408e-05
13:21:12;-625;-625.0267;1.6594282e-05;5.5541576138960456e-09;-1.666605e-05
13:21:32;-650;-650.0546;1.6943129e-05;6.080865024813512e-09;-1.691039e-05
13:21:52;-675;-675.0669;1.7338491e-05;5.598305721376778e-09;-1.731027e-05
13:22:12;-700;-700.0469;1.77051985e-05;6.400236490747846e-09;-1.76474e-05
13:22:32;-725;-725.0155;1.8044305e-05;7.220035716670666e-09;-1.799111e-05
13:22:52;-750;-749.9871;1.8459431e-05;6.6748220538078645e-09;-1.849419e-05
13:23:12;-775;-775.0065;1.8925397999999998e-05;1.2264950766309634e-08;-1.900846e-05
13:23:32;-800;-800.0105;1.94037405e-05;5.188008070300251e-09;-1.940946e-05
13:23:52;-825;-825.038;1.9803950500000003e-05;4.021035965705842e-09;-1.979205e-05
13:24:12;-850;-850.0183;2.03757435e-05;1.7710736281631646e-08;-2.052182e-05
13:24:32;-875;-874.9833;2.0963494500000002e-05;5.29692252515557e-09;-2.093837e-05
13:24:52;-900;-899.9475;2.13930845e-05;6.608030813903578e-09;-2.133484e-05
