Repository: aimaax/PENGUIN

# PENGUIN :penguin:  

> **NOTE!!** Google ID and GitLab repo for CERN organization is hidden and the create database function won't work properly in this version. Plotting is still possible with the saved database and data stored in this repo.  

A Python-based environment for GUI-driven analysis for IV, CV, and TCT measurements obtained with [Particulars Setup]() at CERN for CMS HGCAL silicon diodes. Used to plot data for individual diodes, but also to analyse Current Volume Normalization, Saturation Voltage, Charge Collection, and Charge Collection Efficiency.

---

File: Data/HighFluenceIrrNeutron2023/IV_onPCB/N8737_3_LL2_6e15_26000min_IV.csv
time (13.01.2025);set voltage (V);real voltage (V);current (A);delta current;input current (A)
10:31:13;-25;-25.03929;3.32814365e-06;2.001286745446571e-10;-3.324481e-06
10:31:33;-50;-50.07398;4.548559450000001e-06;3.715015644314283e-10;-4.546228e-06
10:31:53;-75;-75.10117;5.5069030999999996e-06;5.951209788773931e-10;-5.511345e-06
10:32:13;-100;-100.0779;6.3225021000000004e-06;7.164019992294874e-10;-6.327101e-06
10:32:33;-125;-125.0321;7.07689635e-06;1.0781179209042797e-09;-7.083498e-06
10:32:53;-150;-150.0111;7.795910749999999e-06;8.579513240126411e-10;-7.798599e-06
10:33:13;-175;-175.0472;8.467857600000001e-06;4.3078003319560774e-10;-8.473587e-06
10:33:33;-200;-200.0796;9.126095950000002e-06;7.441173276943764e-10;-9.126484e-06
10:33:52;-225;-225.0923;9.7283352e-06;9.211759701598716e-10;-9.728998e-06
10:34:12;-250;-250.0789;1.0276308499999998e-05;2.0659396500140256e-09;-1.02897e-05
10:34:32;-275;-275.0317;1.0771259000000001e-05;7.59942728105247e-10;-1.077459e-05
10:34:52;-300;-300.0089;1.1288048e-05;1.3665452059848053e-09;-1.129759e-05
10:35:12;-325;-325.0417;1.1744839e-05;9.650789864047267e-10;-1.174436e-05
10:35:32;-350;-350.0546;1.2217831500000001e-05;1.5408024329874078e-09;-1.222425e-05
10:35:51;-375;-375.0873;1.2613703e-05;9.017591418998558e-10;-1.26214e-05
10:36:11;-400;-400.063;1.3048052e-05;1.1279897162651688e-09;-1.305671e-05
10:36:30;-425;-425.0344;1.3396959500000002e-05;9.294997243140982e-10;-1.340405e-05
10:36:50;-450;-449.9882;1.3765045999999999e-05;2.087479389119787e-09;-1.375921e-05
10:37:10;-475;-475.0215;1.4126096999999999e-05;1.0990875988746241e-09;-1.412877e-05
10:37:29;-500;-500.0526;1.4471750999999999e-05;8.749611134215851e-10;-1.447015e-05
10:37:49;-525;-525.0865;1.4763327999999998e-05;1.0467207363953294e-09;-1.477262e-05
10:38:09;-550;-550.068;1.5067254999999999e-05;1.5517829261852223e-09;-1.507516e-05
10:38:29;-575;-575.0228;1.5412066000000005e-05;1.227110712201651e-09;-1.541019e-05
10:38:49;-600;-599.9973;1.57541855e-05;1.3479080968300366e-09;-1.575359e-05
10:39:09;-625;-625.0265;1.61089e-05;1.7119031806734526e-09;-1.609947e-05
10:39:29;-650;-650.0543;1.6417049999999996e-05;1.9750821501902305e-09;-1.641003e-05
10:39:49;-675;-675.0671;1.6763399499999998e-05;3.051486234197995e-09;-1.67343e-05
10:40:09;-700;-700.0486;1.717435e-05;1.1166098244239304e-09;-1.716509e-05
10:40:29;-725;-725.0171;1.7552790500000003e-05;9.270133426763837e-10;-1.753274e-05
10:40:48;-750;-749.9857;1.7956814499999997e-05;1.2630537350010064e-09;-1.798358e-05
10:41:08;-775;-775.0079;1.8393817e-05;1.9185477711018777e-09;-1.839575e-05
10:41:28;-800;-800.0129;1.88439415e-05;2.5237030604848088e-09;-1.882109e-05
10:41:48;-825;-825.04;1.9307455999999997e-05;1.4678665470675642e-09;-1.929967e-05
10:42:07;-850;-850.0182;1.9811370500000004e-05;1.3764649423433114e-09;-1.982667e-05
10:42:27;-875;-874.9824;2.0347785999999997e-05;1.0641908663392702e-09;-2.036039e-05
10:42:47;-900;-899.9471;2.0908141499999997e-05;2.333548293372105e-09;-2.089217e-05

File: Data/HighFluenceIrrNeutron2023/IV_onPCB/N8737_3_LL2_6e15_3000min_IV.csv
time (17.10.2024);set voltage (V);real voltage (V);current (A);delta current;input current (A)
09:21:02;-25;-25.03882;4.49567705e-06;2.935907566239067e-10;-4.498132e-06
09:21:22;-50;-50.07519;6.4615535e-06;6.288276492807889e-10;-6.465557e-06
09:21:42;-75;-75.10413;7.949861e-06;1.4628006203854304e-09;-7.944409e-06
09:22:02;-100;-100.0801;9.22947685e-06;3.980674646023983e-10;-9.228776e-06
09:22:22;-125;-125.0237;1.03687665e-05;1.4665274076879691e-09;-1.036861e-05
09:22:42;-150;-150.0047;1.1418748499999999e-05;1.0046373163982767e-09;-1.143021e-05
09:23:02;-175;-175.039;1.23681945e-05;1.6141201124761433e-09;-1.237574e-05
09:23:22;-200;-200.0704;1.3303084e-05;1.3673235535161066e-09;-1.329653e-05
09:23:42;-225;-225.0845;1.4139419999999997e-05;1.6626236796100268e-09;-1.413181e-05
09:24:02;-250;-250.0603;1.4889960000000004e-05;7.983313848271344e-10;-1.488541e-05
09:24:22;-275;-275.0324;1.5580833000000005e-05;1.3272539508322628e-09;-1.558972e-05
09:24:42;-300;-300.0077;1.61396825e-05;1.687925483396664e-09;-1.615213e-05
09:25:02;-325;-325.0433;1.6707536e-05;1.4394800102815217e-09;-1.672884e-05
09:25:22;-350;-350.0551;1.7257421e-05;2.7779355554080674e-09;-1.726888e-05
09:25:42;-375;-375.0858;1.76625725e-05;7.016715310599718e-10;-1.7674e-05
09:26:02;-400;-400.0637;1.81489455e-05;1.9835646542273338e-09;-1.815774e-05
09:26:22;-425;-425.0339;1.8643605e-05;2.9006354045278008e-09;-1.865319e-05
09:26:42;-450;-449.9886;1.9100035000000003e-05;1.8573523494480206e-09;-1.909956e-05
09:27:01;-475;-475.0219;1.95167085e-05;1.2047450508301625e-09;-1.952845e-05
09:27:21;-500;-500.0526;1.98886815e-05;2.909790737750702e-09;-1.988273e-05
09:27:41;-525;-525.0851;2.0334647499999997e-05;2.6278210436596205e-09;-2.033066e-05
09:28:01;-550;-550.0674;2.0852217e-05;1.313659221411684e-09;-2.08491e-05
09:28:21;-575;-575.0226;2.1385144e-05;3.9001393821246526e-09;-2.14106e-05
09:28:40;-600;-599.9985;2.1860542999999996e-05;2.083885565476092e-09;-2.185186e-05
09:29:00;-625;-625.0258;2.2370009000000002e-05;3.149580916566544e-09;-2.237929e-05
09:29:20;-650;-650.0532;2.2921778e-05;2.234241213477225e-09;-2.29385e-05
09:29:40;-675;-675.0663;2.35021455e-05;2.0900470658575413e-09;-2.35199e-05
09:30:00;-700;-700.0471;2.4048101500000002e-05;2.342686734819611e-09;-2.407167e-05
09:30:20;-725;-725.0143;2.4649816999999995e-05;2.5731529394887526e-09;-2.468466e-05
09:30:40;-750;-749.9856;2.5310684e-05;1.8086642032173648e-09;-2.530411e-05
09:31:00;-775;-775.0049;2.5995790999999995e-05;2.6308828271133687e-09;-2.602569e-05
09:31:20;-800;-800.012;2.6679899499999997e-05;3.3599219838412872e-09;-2.666761e-05
09:31:40;-825;-825.0377;2.7470174000000006e-05;3.821161302536268e-09;-2.745305e-05
09:32:00;-850;-850.0181;2.8248152e-05;3.259135207382461e-09;-2.8255e-05
09:32:20;-875;-874.9809;2.9118230499999995e-05;2.4505849786326807e-09;-2.914072e-05
09:32:40;-900;-899.9474;3.00450385e-05;2.2612442675438366e-09;-3.003434e-05

File: Data/HighFluenceIrrNeutron2023/IV_onPCB/N8737_3_LL2_6e15_33000min_IV.csv
time (21.01.2025);set voltage (V);real voltage (V);current (A);delta current;input current (A)
13:01:09;-25;-25.03834;3.02280545e-06;2.460153397148129e-10;-3.025574e-06
13:01:29;-50;-50.07264;4.104886650000001e-06;1.4413572206431963e-10;-4.10747e-06
13:01:49;-75;-75.10023;4.95228775e-06;1.560083952068024e-10;-4.954248e-06
13:02:09;-100;-100.0756;5.69077475e-06;1.793016017078489e-10;-5.694425e-06
13:02:29;-125;-125.0291;6.365922799999999e-06;3.162306088916539e-10;-6.368336e-06
13:02:48;-150;-150.0087;6.998761950000001e-06;3.5359298264387407e-10;-7.002082e-06
13:03:08;-175;-175.0456;7.619593449999999e-06;4.663795957961617e-10;-7.619681e-06
13:03:28;-200;-200.0764;8.224110050000001e-06;4.003542773282594e-10;-8.229398e-06
13:03:48;-225;-225.0909;8.7999255e-06;5.810238613860628e-10;-8.803883e-06
13:04:08;-250;-250.0674;9.33814195e-06;1.1778327289454355e-09;-9.347859e-06
13:04:28;-275;-275.0396;9.76646e-06;1.0886227307933562e-09;-9.775953e-06
13:04:48;-300;-300.0167;1.02565385e-05;4.178571974969322e-10;-1.025579e-05
13:05:08;-325;-325.0399;1.080496e-05;2.0224448076523895e-09;-1.078877e-05
13:05:28;-350;-350.0528;1.1362830000000001e-05;9.344707058008838e-10;-1.135989e-05
13:05:48;-375;-375.0846;1.1904044500000002e-05;9.852607459449402e-10;-1.190159e-05
13:06:08;-400;-400.0612;1.2381416000000002e-05;6.760748479273733e-10;-1.238153e-05
13:06:28;-425;-425.0324;1.28510405e-05;5.253158454681861e-10;-1.284969e-05
13:06:48;-450;-449.9866;1.32602895e-05;6.200126914023605e-10;-1.32615e-05
13:07:08;-475;-475.0203;1.36150335e-05;4.883596395076505e-10;-1.362079e-05
13:07:28;-500;-500.0512;1.3958756999999997e-05;1.3757076542637954e-09;-1.395793e-05
13:07:48;-525;-525.0859;1.4287166e-05;4.337645674786924e-10;-1.429144e-05
13:08:08;-550;-550.0666;1.4601652000000005e-05;1.0556508892621518e-09;-1.460728e-05
13:08:27;-575;-575.0204;1.4901799499999999e-05;7.758980200387204e-10;-1.490009e-05
13:08:47;-600;-599.9965;1.5205934499999999e-05;5.417538532396109e-10;-1.520762e-05
13:09:07;-625;-625.0243;1.5503798500000005e-05;6.748978719036328e-10;-1.551353e-05
13:09:27;-650;-650.0536;1.5799492500000003e-05;6.650819028511408e-10;-1.580993e-05
13:09:46;-675;-675.0653;1.61540605e-05;5.829080008885924e-10;-1.615646e-05
13:10:06;-700;-700.0468;1.6484516e-05;4.224508255406406e-10;-1.648926e-05
13:10:26;-725;-725.0135;1.6844211500000002e-05;8.78552011835435e-10;-1.684795e-05
13:10:46;-750;-749.9845;1.7202104499999998e-05;3.5008889942418876e-10;-1.720339e-05
13:11:06;-775;-775.0056;1.7591223e-05;8.505430912070987e-10;-1.75981e-05
13:11:26;-800;-800.0113;1.79983645e-05;2.2274370333411964e-09;-1.798677e-05
13:11:46;-825;-825.038;1.8403327999999997e-05;4.1574968430535505e-10;-1.84087e-05
13:12:05;-850;-850.0183;1.88451085e-05;6.750367675171646e-10;-1.884537e-05
13:12:25;-875;-874.9813;1.9297678e-05;7.385873678855491e-10;-1.930084e-05
13:12:45;-900;-899.9454;1.97775185e-05;4.552380009400649e-10;-1.978112e-05

File: Data/HighFluenceIrrNeutron2023/IV_onPCB/N8737_3_LL2_6e15_41000min_IV.csv
time (29.01.2025);set voltage (V);real voltage (V);current (A);delta current;input current (A)
10:42:11;-25;-25.03777;3.1680196e-06;8.88796831114966e-10;-3.16361e-06
10:42:30;-50;-50.07251;4.27552075e-06;1.3015780208558313e-09;-4.280999e-06
10:42:50;-75;-75.10114;5.175039949999999e-06;2.2910577638669495e-09;-5.174468e-06
10:43:10;-100;-100.0756;5.988001649999999e-06;1.588662208077908e-09;-5.972312e-06
10:43:30;-125;-125.0299;6.731291699999999e-06;2.875914661546823e-09;-6.74126e-06
10:43:49;-150;-150.0096;7.478984800000001e-06;5.864772576835357e-09;-7.465273e-06
10:44:09;-175;-175.0456;8.138713750000001e-06;2.77174379125758e-09;-8.156815e-06
10:44:29;-200;-200.0779;8.86569325e-06;3.021225356436539e-09;-8.887106e-06
10:44:49;-225;-225.0914;9.540988799999999e-06;2.5846891627428106e-09;-9.549205e-06
10:45:09;-250;-250.0698;1.0134596e-05;3.934758213664457e-09;-1.01334e-05
10:45:30;-275;-275.0301;1.0737912e-05;2.5756981189573033e-09;-1.074208e-05
10:45:50;-300;-300.0063;1.1352287e-05;3.5971547853824625e-09;-1.139031e-05
10:46:10;-325;-325.04;1.19753815e-05;4.088406919265734e-09;-1.200029e-05
10:46:30;-350;-350.0526;1.2571791499999999e-05;6.534307586691978e-09;-1.259218e-05
10:46:49;-375;-375.0848;1.3091795e-05;3.6018403976300727e-09;-1.306688e-05
10:47:09;-400;-400.0599;1.3553260000000002e-05;2.577351838612628e-09;-1.3601e-05
10:47:29;-425;-425.0337;1.4040399e-05;3.0138269608588825e-09;-1.405626e-05
10:47:49;-450;-449.9868;1.4609787e-05;4.370134385805521e-09;-1.458515e-05
10:48:09;-475;-475.0201;1.5027485e-05;5.332435770827388e-09;-1.512786e-05
10:48:28;-500;-500.0502;1.5446440499999996e-05;4.238619024812177e-09;-1.54412e-05
10:48:49;-525;-525.0859;1.5878911999999997e-05;5.116434676608278e-09;-1.585449e-05
10:49:09;-550;-550.0665;1.6188571e-05;7.002934559882705e-09;-1.620608e-05
10:49:29;-575;-575.0215;1.66202095e-05;6.179425599317489e-09;-1.661143e-05
10:49:48;-600;-599.9965;1.690312e-05;9.460642076518868e-09;-1.690922e-05
10:50:08;-625;-625.0237;1.7288478e-05;3.394902767385371e-09;-1.732455e-05
10:50:28;-650;-650.0526;1.7649313499999997e-05;5.350530453842814e-09;-1.766023e-05
10:50:48;-675;-675.0656;1.8094186999999998e-05;3.788726045783702e-09;-1.810895e-05
10:51:08;-700;-700.0453;1.83933335e-05;7.24933691019391e-09;-1.842056e-05
10:51:28;-725;-725.0135;1.8828194e-05;3.899139738455164e-09;-1.885715e-05
10:51:48;-750;-749.9838;1.9289376e-05;9.297912491521905e-09;-1.924469e-05
10:52:08;-775;-775.0051;1.98036225e-05;7.976244914588587e-09;-1.98078e-05
10:52:28;-800;-800.0103;2.0214131e-05;4.475140271544515e-09;-2.019329e-05
10:52:48;-825;-825.0388;2.0625898e-05;4.2433253233755656e-09;-2.064641e-05
10:53:08;-850;-850.0179;2.11378985e-05;6.0372381216496835e-09;-2.111607e-05
10:53:27;-875;-874.9809;2.16988995e-05;8.7127662792881e-09;-2.167949e-05
10:53:47;-900;-899.9466;2.2245326000000003e-05;1.0342294677681528e-08;-2.223331e-05

File: Data/HighFluenceIrrNeutron2023/IV_onPCB/N8737_3_LL2_6e15_4500min_IV.csv
time (22.10.2024);set voltage (V);real voltage (V);current (A);delta current;input current (A)
10:35:25;-25;-25.04243;4.413159249999999e-06;1.0647182582143382e-09;-4.42754e-06
10:35:45;-50;-50.07327;6.23362155e-06;1.188887806891371e-09;-6.242437e-06
10:36:05;-75;-75.10116;7.63249205e-06;2.723875285760187e-09;-7.64166e-06
10:36:24;-100;-100.0781;8.891096450000002e-06;8.742150029447863e-09;-8.818285e-06
10:36:44;-125;-125.0357;9.9575869e-06;4.422271770199081e-09;-9.925856e-06
10:37:04;-150;-150.0051;1.0916437e-05;5.245192327265008e-09;-1.090427e-05
10:37:24;-175;-175.0394;1.17697195e-05;2.697269033207489e-09;-1.179305e-05
10:37:43;-200;-200.0684;1.2569279499999999e-05;1.4483520764993022e-09;-1.257212e-05
10:38:03;-225;-225.0796;1.3398174999999998e-05;5.14187900966173e-09;-1.346096e-05
10:38:23;-250;-250.058;1.4099500000000001e-05;3.126348589009198e-09;-1.40995e-05
10:38:43;-275;-275.0307;1.4794704500000001e-05;4.9188434349448685e-09;-1.481387e-05
10:39:03;-300;-300.0092;1.54167835e-05;4.435822656227307e-09;-1.541476e-05
10:39:22;-325;-325.0418;1.6001105000000005e-05;6.19575231509458e-09;-1.606171e-05
10:39:42;-350;-350.0523;1.64861285e-05;8.549900679978601e-09;-1.656935e-05
10:40:02;-375;-375.083;1.7002248e-05;6.421873542822229e-09;-1.694392e-05
10:40:22;-400;-400.0604;1.7423632e-05;1.0789432181537569e-08;-1.745227e-05
10:40:42;-425;-425.033;1.78581715e-05;8.201825750252175e-09;-1.787376e-05
10:41:02;-450;-449.9885;1.81269325e-05;1.0693647354855118e-09;-1.814105e-05
10:41:22;-475;-475.0206;1.85832005e-05;3.8437288194538305e-09;-1.863499e-05
10:41:42;-500;-500.05;1.90077645e-05;4.63646214666954e-09;-1.898624e-05
10:42:01;-525;-525.0814;1.9388010500000003e-05;2.9093290871779205e-09;-1.939931e-05
10:42:21;-550;-550.0646;1.9900730499999997e-05;7.874980110292305e-09;-1.999953e-05
10:42:41;-575;-575.0212;2.02986275e-05;1.3116582422167033e-08;-2.022613e-05
10:43:01;-600;-599.9982;2.0827335000000002e-05;1.0841310056907383e-08;-2.077259e-05
10:43:20;-625;-625.0244;2.13679925e-05;9.905969308326221e-09;-2.134455e-05
10:43:40;-650;-650.0526;2.1809487499999998e-05;8.780428516735387e-09;-2.189512e-05
10:44:00;-675;-675.0635;2.2313789e-05;9.502263701350263e-09;-2.230804e-05
10:44:20;-700;-700.0447;2.2769775000000002e-05;4.74963543337794e-09;-2.282427e-05
10:44:40;-725;-725.0144;2.33283105e-05;4.902746295445052e-09;-2.338965e-05
10:45:00;-750;-749.9855;2.3990501000000003e-05;1.0105945302147752e-08;-2.397803e-05
10:45:20;-775;-775.0056;2.4514172e-05;2.041366405131658e-09;-2.454454e-05
10:45:40;-800;-800.0112;2.5272612499999997e-05;9.197545946473922e-09;-2.529692e-05
10:46:00;-825;-825.037;2.6018668499999996e-05;1.011693548647515e-08;-2.617907e-05
10:46:19;-850;-850.0166;2.66956245e-05;1.5832797407596968e-09;-2.67222e-05
10:46:39;-875;-874.9821;2.7661763000000002e-05;1.754700216703697e-08;-2.75177e-05
10:46:59;-900;-899.9483;2.8522870499999993e-05;7.59098157272837e-09;-2.844153e-05

File: Data/HighFluenceIrrNeutron2023/IV_onPCB/N8737_3_LL2_6e15_50000min_IV.csv
time (05.02.2025);set voltage (V);real voltage (V);current (A);delta current;input current (A)
12:37:26;-25;-25.03798;3.00796355e-06;1.370099141440123e-09;-3.003884e-06
12:37:45;-50;-50.07181;4.0716928e-06;1.3076722899870738e-09;-4.079821e-06
12:38:05;-75;-75.10202;4.8950015500000005e-06;1.1780855539284965e-09;-4.899062e-06
12:38:25;-100;-100.0753;5.664998700000001e-06;1.2406694827793607e-09;-5.652299e-06
12:38:45;-125;-125.0299;6.414917e-06;1.0462230474425317e-09;-6.414116e-06
12:39:05;-150;-150.0099;7.056700799999998e-06;3.2783878657047295e-09;-7.060961e-06
12:39:24;-175;-175.0452;7.745058149999999e-06;1.917011859998539e-09;-7.755734e-06
12:39:44;-200;-200.0779;8.4699855e-06;3.4215167122929654e-09;-8.427291e-06
12:40:04;-225;-225.0928;9.05802835e-06;2.2379320893125765e-09;-9.027557e-06
12:40:24;-250;-250.0677;9.6885744e-06;2.981461042341489e-09;-9.696151e-06
12:40:44;-275;-275.0406;1.0282212499999999e-05;2.3438585574859264e-09;-1.027692e-05
12:41:04;-300;-300.0048;1.0940395999999999e-05;3.1564664104026383e-09;-1.089853e-05
12:41:24;-325;-325.0399;1.14654995e-05;2.2485008867020605e-09;-1.148272e-05
12:41:44;-350;-350.0531;1.2084040000000001e-05;2.492715386882305e-09;-1.202553e-05
12:42:03;-375;-375.0858;1.2574801999999999e-05;2.1674000092276416e-09;-1.257173e-05
12:42:23;-400;-400.0609;1.3127407500000001e-05;2.908288317464397e-09;-1.31182e-05
12:42:43;-425;-425.0322;1.3654400000000003e-05;3.5712635719028114e-09;-1.364264e-05
12:43:03;-450;-449.9866;1.4077028500000002e-05;3.399941122652009e-09;-1.409402e-05
12:43:23;-475;-475.0191;1.45404845e-05;5.59545599013165e-09;-1.455676e-05
12:43:42;-500;-500.0524;1.5023319999999999e-05;3.3935853459137268e-09;-1.50063e-05
12:44:02;-525;-525.0856;1.5447118e-05;3.2688442605912054e-09;-1.54649e-05
12:44:22;-550;-550.0686;1.58901155e-05;3.3893284345870227e-09;-1.588685e-05
12:44:41;-575;-575.0222;1.6456964499999998e-05;5.916700198379257e-09;-1.642441e-05
12:45:01;-600;-599.9969;1.6799647e-05;3.5922115124251122e-09;-1.67688e-05
12:45:21;-625;-625.0248;1.7132534e-05;4.078510414354714e-09;-1.712935e-05
12:45:41;-650;-650.0529;1.7556482e-05;3.6306293256128326e-09;-1.755061e-05
12:46:01;-675;-675.0669;1.7944559999999998e-05;4.907049062318341e-09;-1.792666e-05
12:46:20;-700;-700.0463;1.8376296e-05;5.6383105803069235e-09;-1.837876e-05
12:46:40;-725;-725.0135;1.87451505e-05;4.505005131795073e-09;-1.87567e-05
12:47:00;-750;-749.9847;1.9132182500000002e-05;4.147854015934e-09;-1.915382e-05
12:47:20;-775;-775.0043;1.96014745e-05;3.58421745120188e-09;-1.964922e-05
12:47:40;-800;-800.0124;2.00454325e-05;4.8596825963738634e-09;-2.001415e-05
12:48:00;-825;-825.0385;2.0585753999999996e-05;3.4420690289417542e-09;-2.057525e-05
12:48:19;-850;-850.0172;2.1100094999999998e-05;5.885713401958959e-09;-2.112395e-05
12:48:39;-875;-874.9834;2.16420865e-05;2.871557528154396e-09;-2.168007e-05
12:48:59;-900;-899.9463;2.22687455e-05;3.929024082071755e-09;-2.230923e-05

File: Data/HighFluenceIrrNeutron2023/IV_onPCB/N8737_3_LL2_6e15_58000min_IV.csv
time (13.02.2025);set voltage (V);real voltage (V);current (A);delta current;input current (A)
12:02:06;-25;-25.03598;2.5976577e-06;2.5840332274372864e-09;-2.588801e-06
12:02:26;-50;-50.0698;3.5229435e-06;1.1663316991748158e-09;-3.518066e-06
12:02:46;-75;-75.09795;4.23889295e-06;1.8293093019976318e-09;-4.228435e-06
12:03:06;-100;-100.0746;4.885044150000001e-06;1.7543525447797012e-09;-4.906428e-06
12:03:26;-125;-125.0291;5.476418749999999e-06;1.813699653849827e-09;-5.498427e-06
12:03:45;-150;-150.008;6.075716450000001e-06;2.3142901346579118e-09;-6.092467e-06
12:04:05;-175;-175.0431;6.65423115e-06;1.868174107618191e-09;-6.661512e-06
12:04:25;-200;-200.0749;7.256065349999999e-06;3.101805057764744e-09;-7.268466e-06
12:04:44;-225;-225.0895;7.7724061e-06;2.089212063075447e-09;-7.783487e-06
12:05:04;-250;-250.0656;8.2927383e-06;2.3527322904444624e-09;-8.288063e-06
12:05:24;-275;-275.0389;8.823262700000001e-06;2.83843242045678e-09;-8.831294e-06
12:05:44;-300;-300.0166;9.404101999999999e-06;3.451672637287626e-09;-9.378073e-06
12:06:04;-325;-325.0507;9.96162115e-06;3.888564584313229e-09;-9.960318e-06
12:06:24;-350;-350.0533;1.0396933e-05;4.620065210578775e-09;-1.04457e-05
12:06:44;-375;-375.0851;1.0902214e-05;3.4708585681355074e-09;-1.090249e-05
12:07:04;-400;-400.0611;1.1416982499999998e-05;2.239686236395596e-09;-1.14029e-05
12:07:23;-425;-425.0325;1.1842539499999999e-05;3.041163221121179e-09;-1.183082e-05
12:07:43;-450;-449.9856;1.2300641499999999e-05;1.829757671797013e-09;-1.231881e-05
12:08:03;-475;-475.0196;1.2761887999999998e-05;4.466953077882055e-09;-1.274729e-05
12:08:23;-500;-500.0506;1.3158174e-05;2.2050032199523193e-09;-1.317803e-05
12:08:43;-525;-525.0843;1.3553418000000002e-05;3.2133139902598908e-09;-1.3523e-05
12:09:02;-550;-550.0662;1.40017145e-05;4.010828435311105e-09;-1.39722e-05
12:09:22;-575;-575.0206;1.4433703499999997e-05;5.1643454219774445e-09;-1.44328e-05
12:09:42;-600;-599.996;1.4773306999999999e-05;3.2907623053025353e-09;-1.476691e-05
12:10:02;-625;-625.0247;1.5145481000000004e-05;2.2892535792262205e-09;-1.511719e-05
12:10:22;-650;-650.0522;1.5422779e-05;7.66133222422845e-09;-1.541693e-05
12:10:42;-675;-675.0655;1.5783378000000002e-05;4.657006366755397e-09;-1.579058e-05
12:11:02;-700;-700.0454;1.6196547e-05;4.651718397538758e-09;-1.618943e-05
12:11:21;-725;-725.0132;1.6605275999999996e-05;4.479400261195547e-09;-1.663057e-05
12:11:41;-750;-749.9833;1.6935266999999997e-05;4.7271145585864235e-09;-1.690409e-05
12:12:01;-775;-775.0039;1.73268855e-05;7.302349877779131e-09;-1.727935e-05
12:12:21;-800;-800.0115;1.7616476500000002e-05;4.047693866573856e-09;-1.764622e-05
12:12:40;-825;-825.0374;1.8074091499999997e-05;3.5055320049174095e-09;-1.80452e-05
12:13:00;-850;-850.0162;1.8504566000000003e-05;7.344942014747241e-09;-1.848169e-05
12:13:20;-875;-874.9814;1.8906816500000005e-05;3.710474651240673e-09;-1.887056e-05
12:13:40;-900;-899.9459;1.9424634000000003e-05;8.08455701940434e-09;-1.947667e-05

File: Data/HighFluenceIrrNeutron2023/IV_onPCB/N8737_3_LL2_6e15_6000min_IV.csv
time (31.10.2024);set voltage (V);real voltage (V);current (A);delta current;input current (A)
07:38:45;-25;-25.04676;4.379512449999999e-06;3.5954458329254105e-10;-4.384681e-06
07:39:05;-50;-50.08129;6.175499700000001e-06;1.2175878532984748e-09;-6.191436e-06
07:39:25;-75;-75.11239;7.5712101e-06;4.987627750193476e-09;-7.618132e-06
07:39:45;-100;-100.0851;8.6960323e-06;1.8357373819530924e-09;-8.708914e-06
07:40:05;-125;-125.0384;9.705942999999999e-06;4.027075417098626e-09;-9.721068e-06
07:40:26;-150;-150.0057;1.0632215e-05;5.283095091894571e-09;-1.062409e-05
07:40:45;-175;-175.0433;1.1463160000000001e-05;2.2831759678132575e-09;-1.145937e-05
07:41:06;-200;-200.0754;1.2274567499999999e-05;4.629334286644255e-09;-1.232354e-05
07:41:26;-225;-225.0897;1.2915855500000001e-05;6.640984396156928e-10;-1.291784e-05
07:41:46;-250;-250.0646;1.3602391999999997e-05;1.7790228497689341e-09;-1.362503e-05
07:42:05;-275;-275.0365;1.4178304999999996e-05;7.045010645840226e-10;-1.417898e-05
07:42:25;-300;-300.0111;1.4708376000000002e-05;2.2826756668435646e-09;-1.473487e-05
07:42:44;-325;-325.0468;1.5341403e-05;1.1780655416826305e-08;-1.542007e-05
07:43:04;-350;-350.059;1.5713165999999998e-05;4.926921472887436e-09;-1.570828e-05
07:43:24;-375;-375.0942;1.6116793999999998e-05;2.30532052001449e-09;-1.614867e-05
07:43:44;-400;-400.0683;1.6462866e-05;6.185836903766614e-09;-1.643598e-05
07:44:04;-425;-425.0378;1.69017285e-05;3.3822353019119935e-09;-1.694644e-05
07:44:24;-450;-449.9911;1.7286218e-05;2.339315134820442e-09;-1.727797e-05
07:44:44;-475;-475.0241;1.76293415e-05;3.1130393107065294e-10;-1.764684e-05
07:45:03;-500;-500.0564;1.80390195e-05;3.5640661101473055e-09;-1.804155e-05
07:45:24;-525;-525.0913;1.8598199500000003e-05;3.4899549047946493e-09;-1.850624e-05
07:45:43;-550;-550.072;1.8979980499999998e-05;8.571855588931727e-09;-1.89427e-05
07:46:03;-575;-575.026;1.9435202e-05;1.0619229082188589e-08;-1.934048e-05
07:46:23;-600;-600.0;1.9817013e-05;4.057776675717918e-09;-1.986163e-05
07:46:42;-625;-625.029;2.0214686000000003e-05;3.2559409853373768e-09;-2.023479e-05
07:47:02;-650;-650.0574;2.073571e-05;1.373162044334233e-09;-2.07309e-05
07:47:22;-675;-675.0722;2.12293535e-05;6.063222875459862e-09;-2.127431e-05
07:47:42;-700;-700.0515;2.1864411e-05;7.727208613076265e-09;-2.190883e-05
07:48:02;-725;-725.0186;2.23867145e-05;7.160493260767704e-09;-2.247012e-05
07:48:22;-750;-749.9867;2.3011785999999997e-05;6.361796774496972e-09;-2.312205e-05
07:48:42;-775;-775.0095;2.3464994499999995e-05;1.6798908409477654e-09;-2.349781e-05
07:49:02;-800;-800.0158;2.41319285e-05;4.589027308428178e-09;-2.411677e-05
07:49:22;-825;-825.0435;2.4758808000000003e-05;2.14905207009978e-09;-2.476556e-05
07:49:41;-850;-850.0219;2.55652875e-05;2.3689098626794457e-09;-2.55895e-05
07:50:01;-875;-874.9847;2.6382201000000006e-05;5.713586828779246e-09;-2.644812e-05
07:50:21;-900;-899.9495;2.7282737e-05;1.398426639298607e-08;-2.731433e-05

File: Data/HighFluenceIrrNeutron2023/IV_onPCB/N8737_3_LL2_6e15_63000min_IV.csv
time (26.02.2025);set voltage (V);real voltage (V);current (A);delta current;input current (A)
12:23:46;-25;-25.03808;2.4445406999999995e-06;8.356207276629797e-10;-2.444086e-06
12:24:06;-50;-50.0707;3.3294362500000007e-06;2.6500263088316316e-10;-3.326883e-06
12:24:26;-75;-75.09888;4.036241450000001e-06;1.1483676185677686e-09;-4.02646e-06
12:24:46;-100;-100.0729;4.6363673500000006e-06;5.439131560966195e-10;-4.642655e-06
12:25:06;-125;-125.0285;5.1987616500000005e-06;1.0165211367084317e-09;-5.208687e-06
12:25:26;-150;-150.0075;5.755459999999999e-06;1.726010989246591e-09;-5.758101e-06
12:25:46;-175;-175.0445;6.2859318e-06;2.335394605414651e-09;-6.283003e-06
12:26:06;-200;-200.0745;6.840267950000001e-06;1.3794065979163004e-09;-6.844762e-06
12:26:26;-225;-225.0885;7.3356687499999994e-06;5.71065385376281e-10;-7.337847e-06
12:26:45;-250;-250.0656;7.85753865e-06;9.490140680596098e-10;-7.868232e-06
12:27:05;-275;-275.0377;8.3659042e-06;1.0546112236269942e-09;-8.36518e-06
12:27:25;-300;-300.0152;8.88846265e-06;1.5619476420082378e-09;-8.890936e-06
12:27:44;-325;-325.0484;9.366138150000001e-06;2.365892262207894e-09;-9.373307e-06
12:28:05;-350;-350.0629;9.839487050000001e-06;3.6455306750012446e-09;-9.875173e-06
12:28:25;-375;-375.085;1.0292749499999998e-05;2.06624387173924e-09;-1.031422e-05
12:28:45;-400;-400.0612;1.0751247500000001e-05;1.6882597363853814e-09;-1.077677e-05
12:29:04;-425;-425.0319;1.1262734e-05;2.68040196612371e-09;-1.127022e-05
12:29:24;-450;-449.9863;1.171499e-05;9.334133596643986e-10;-1.170343e-05
12:29:44;-475;-475.0188;1.2184586499999998e-05;2.5822445928881263e-09;-1.217881e-05
12:30:04;-500;-500.0504;1.2588712000000001e-05;6.539580246468392e-09;-1.25607e-05
12:30:24;-525;-525.0836;1.2985581000000003e-05;1.856697592501297e-09;-1.298571e-05
12:30:44;-550;-550.0652;1.3386921e-05;3.219952243434686e-09;-1.340438e-05
12:31:04;-575;-575.0211;1.38100005e-05;2.0024250891107034e-09;-1.383017e-05
12:31:24;-600;-599.9957;1.4227294500000003e-05;4.0282278035756185e-09;-1.423169e-05
12:31:44;-625;-625.0237;1.4577077e-05;2.330514117099482e-09;-1.457118e-05
12:32:04;-650;-650.0522;1.4900311499999998e-05;2.902997526264926e-09;-1.49298e-05
12:32:23;-675;-675.0654;1.5248052000000001e-05;1.5691869869457624e-09;-1.526446e-05
12:32:43;-700;-700.0457;1.5629137500000002e-05;3.676135054306282e-09;-1.56106e-05
12:33:03;-725;-725.0142;1.5943529499999998e-05;3.593372404510933e-09;-1.597682e-05
12:33:23;-750;-749.9842;1.6310771999999996e-05;3.994817743026617e-09;-1.629902e-05
12:33:43;-775;-775.0044;1.6661077e-05;1.3799545463528922e-09;-1.666253e-05
12:34:03;-800;-800.011;1.70692755e-05;2.8874105592208596e-09;-1.710218e-05
12:34:23;-825;-825.038;1.7432529e-05;1.499999483333296e-09;-1.74304e-05
12:34:42;-850;-850.0167;1.7825612500000002e-05;1.3213753961309266e-09;-1.785301e-05
12:35:03;-875;-874.9816;1.83530385e-05;3.729743709358671e-09;-1.837431e-05
12:35:23;-900;-899.9463;1.87167835e-05;3.972873033146084e-09;-1.875013e-05

File: Data/HighFluenceIrrNeutron2023/IV_onPCB/N8737_3_LL2_6e15_77000min_IV.csv
time (24.03.2025);set voltage (V);real voltage (V);current (A);delta current;input current (A)
14:52:01;-25;-25.03876;2.2680924500000007e-06;2.8143777709292254e-10;-2.270181e-06
14:52:20;-50;-50.07253;3.0821765e-06;3.3786970491596576e-10;-3.079164e-06
14:52:40;-75;-75.10069;3.7237138e-06;5.100678268622828e-10;-3.723503e-06
14:53:01;-100;-100.0756;4.3090046499999995e-06;4.489615811792932e-10;-4.313305e-06
14:53:21;-125;-125.0287;4.8558203e-06;6.265612783279752e-10;-4.85612e-06
14:53:41;-150;-150.009;5.39874585e-06;4.614338049763939e-10;-5.399385e-06
14:54:01;-175;-175.0435;5.927195850000001e-06;5.602101983853885e-10;-5.935554e-06
14:54:21;-200;-200.0751;6.473155100000001e-06;3.58520696055338e-10;-6.476785e-06
14:54:40;-225;-225.0886;7.0075920999999985e-06;6.92983895556038e-10;-7.005729e-06
14:55:00;-250;-250.0674;7.54894905e-06;7.896270653764237e-10;-7.545807e-06
14:55:20;-275;-275.0385;8.073321949999997e-06;5.984123598113705e-10;-8.083e-06
14:55:40;-300;-300.0168;8.6114255e-06;8.147915883831753e-10;-8.624998e-06
14:56:00;-325;-325.0515;9.149057100000001e-06;1.7182276710320008e-09;-9.159944e-06
14:56:19;-350;-350.0641;9.688577499999999e-06;5.916239536225728e-10;-9.69159e-06
14:56:39;-375;-375.0979;1.0181786500000001e-05;6.883321418471974e-10;-1.01751e-05
14:56:59;-400;-400.062;1.0647893e-05;6.276922414686889e-10;-1.064442e-05
14:57:19;-425;-425.0337;1.11634255e-05;5.140542164986199e-10;-1.117462e-05
14:57:39;-450;-449.9862;1.1632453999999998e-05;1.8117780493205943e-09;-1.162807e-05
14:57:59;-475;-475.0201;1.2133334e-05;1.2636521277630276e-09;-1.212381e-05
14:58:19;-500;-500.0519;1.2634332999999999e-05;2.2298282557183833e-09;-1.26175e-05
14:58:40;-525;-525.0858;1.3109378500000001e-05;7.050511594912877e-10;-1.311254e-05
14:58:59;-550;-550.0674;1.35688005e-05;1.5914927701689504e-09;-1.357692e-05
14:59:19;-575;-575.0214;1.4017101499999999e-05;1.2872673139251294e-09;-1.402481e-05
14:59:39;-600;-599.9971;1.44580415e-05;8.177301740183197e-10;-1.446443e-05
14:59:59;-625;-625.0244;1.4883293500000001e-05;1.8009270217029691e-09;-1.489095e-05
15:00:18;-650;-650.0542;1.52842285e-05;4.230111598705177e-09;-1.530868e-05
15:00:38;-675;-675.0676;1.5677172e-05;8.241627873181579e-10;-1.567844e-05
15:00:58;-700;-700.0471;1.6051894e-05;1.4035372100518672e-09;-1.604628e-05
15:01:17;-725;-725.0154;1.6447159e-05;1.0481271153825064e-09;-1.644451e-05
15:01:37;-750;-749.9855;1.68167655e-05;1.7435838773915844e-09;-1.681318e-05
15:01:56;-775;-775.0051;1.7190698499999997e-05;8.744204580749277e-10;-1.718963e-05
15:02:16;-800;-800.0114;1.7622998999999998e-05;3.0495129857077367e-09;-1.761222e-05
15:02:36;-825;-825.0392;1.8055670000000002e-05;1.3152687938212255e-09;-1.805368e-05
15:02:56;-850;-850.0178;1.8489303e-05;7.461839920555779e-10;-1.850472e-05
15:03:15;-875;-874.9811;1.8959409500000003e-05;1.888462929871843e-09;-1.89618e-05
15:03:35;-900;-899.9479;1.9470999e-05;1.6159818841806506e-09;-1.946073e-05

File: Data/HighFluenceIrrNeutron2023/IV_onPCB/N8737_3_LL2_6e15_7750min_IV.csv
time (05.11.2024);set voltage (V);real voltage (V);current (A);delta current;input current (A)
10:00:48;-25;-25.044;4.29413575e-06;1.782493579055748e-09;-4.297518e-06
10:01:08;-50;-50.0773;5.8575708499999995e-06;2.6250496131263683e-09;-5.83703e-06
10:01:28;-75;-75.10506;7.20524235e-06;7.101119687864368e-09;-7.161093e-06
10:01:48;-100;-100.0805;8.26974535e-06;3.78858261377192e-09;-8.236021e-06
10:02:08;-125;-125.0354;9.2916578e-06;5.185411334021607e-09;-9.253436e-06
10:02:27;-150;-150.0175;1.0101328e-05;9.090448080265354e-09;-1.006272e-05
10:02:48;-175;-175.0411;1.1051279500000001e-05;3.239526082237954e-09;-1.100003e-05
10:03:08;-200;-200.0724;1.1798222000000002e-05;4.943271517932242e-09;-1.182699e-05
10:03:27;-225;-225.084;1.25765225e-05;9.816254170379867e-09;-1.260055e-05
10:03:47;-250;-250.0617;1.3178084499999998e-05;6.468912446269427e-09;-1.319864e-05
10:04:07;-275;-275.0335;1.3710222000000001e-05;8.716378536984282e-09;-1.380358e-05
10:04:27;-300;-300.0118;1.4277128999999999e-05;4.700298229899876e-09;-1.42396e-05
10:04:46;-325;-325.0441;1.4678580499999999e-05;9.759984617687657e-09;-1.474255e-05
10:05:07;-350;-350.0563;1.5065466500000002e-05;6.3451836961194705e-09;-1.511653e-05
10:05:27;-375;-375.0874;1.5598851000000003e-05;1.033317995343161e-08;-1.550782e-05
10:05:47;-400;-400.0644;1.5996247499999998e-05;8.464211802495323e-09;-1.604155e-05
10:06:07;-425;-425.0364;1.63238735e-05;5.7579582438135486e-09;-1.639232e-05
10:06:27;-450;-449.9919;1.6789213e-05;4.192313448443432e-09;-1.671452e-05
10:06:46;-475;-475.0239;1.7169719000000005e-05;7.448668233315302e-09;-1.718553e-05
10:07:06;-500;-500.0536;1.7581705000000002e-05;7.229805201386777e-09;-1.760113e-05
10:07:26;-525;-525.0884;1.7883324500000002e-05;4.128013897445098e-09;-1.788423e-05
10:07:46;-550;-550.0687;1.8167164e-05;1.2469948805027227e-08;-1.81046e-05
10:08:05;-575;-575.0245;1.8516542e-05;1.0070194501597272e-08;-1.851524e-05
10:08:25;-600;-600.0003;1.90319975e-05;7.127571917385325e-09;-1.909408e-05
10:08:45;-625;-625.0286;1.9414616499999997e-05;7.217106354869648e-09;-1.949671e-05
10:09:05;-650;-650.0558;1.9913708999999997e-05;1.3496917627740084e-08;-1.981207e-05
10:09:25;-675;-675.0679;2.0463608e-05;6.6819764142056985e-09;-2.043382e-05
10:09:44;-700;-700.0479;2.097346e-05;9.161315789776099e-09;-2.0892e-05
10:10:04;-725;-725.0185;2.1419416e-05;1.2228015852950121e-08;-2.15762e-05
10:10:24;-750;-749.9876;2.20516875e-05;1.5619661405981285e-08;-2.201123e-05
10:10:43;-775;-775.0093;2.25967265e-05;5.58292572380286e-09;-2.260772e-05
10:11:03;-800;-800.0131;2.3193797e-05;8.337214495861319e-09;-2.317895e-05
10:11:23;-825;-825.04;2.39304255e-05;9.851127155686265e-09;-2.389776e-05
10:11:43;-850;-850.0188;2.4516318499999998e-05;5.959533592278781e-09;-2.452602e-05
10:12:02;-875;-874.9855;2.5264198e-05;2.271095410369183e-08;-2.545268e-05
10:12:22;-900;-899.95;2.5989986e-05;9.59260401038211e-09;-2.592924e-05

File: Data/HighFluenceIrrNeutron2023/IV_onPCB/N8737_3_LL2_6e15_97000min_IV.csv
time (11.04.2025);set voltage (V);real voltage (V);current (A);delta current;input current (A)
09:56:18;-25;-25.03633;2.0660815000000002e-06;3.515371708653312e-10;-2.067855e-06
09:56:38;-50;-50.07088;2.8079146000000003e-06;3.690781380683429e-10;-2.809968e-06
09:56:58;-75;-75.09917;3.39400875e-06;1.0145034053047887e-09;-3.403373e-06
09:57:18;-100;-100.0741;3.91411855e-06;7.335584587304289e-10;-3.920751e-06
09:57:38;-125;-125.0267;4.4281646e-06;2.221380398986201e-09;-4.423041e-06
09:57:58;-150;-150.0062;4.93314e-06;1.4926208711524772e-09;-4.927871e-06
09:58:18;-175;-175.042;5.4428170999999996e-06;1.094365601387403e-09;-5.454743e-06
09:58:37;-200;-200.0744;5.9479244500000015e-06;1.4942587969876607e-09;-5.943021e-06
09:58:57;-225;-225.0886;6.391788149999999e-06;1.1957372271427659e-09;-6.399539e-06
09:59:17;-250;-250.0646;6.90344135e-06;1.7144161546646152e-09;-6.905585e-06
09:59:37;-275;-275.0363;7.398014300000001e-06;2.3183972460516698e-09;-7.400628e-06
09:59:56;-300;-300.0121;7.906819949999999e-06;1.1551651212597423e-09;-7.904012e-06
10:00:16;-325;-325.0474;8.4026308e-06;1.3861134163552472e-09;-8.402636e-06
10:00:37;-350;-350.0605;8.8898944e-06;2.2561023728989067e-09;-8.880238e-06
10:00:57;-375;-375.0943;9.407584399999999e-06;1.8668483098527566e-09;-9.422736e-06
10:01:17;-400;-400.0703;9.915808050000002e-06;3.739049928441014e-09;-9.95707e-06
10:01:37;-425;-425.03;1.04384785e-05;1.2177924787807562e-08;-1.039421e-05
10:01:57;-450;-449.9845;1.0929742999999999e-05;2.6229453006115107e-09;-1.092011e-05
10:02:17;-475;-475.0176;1.1454881999999998e-05;9.913069368263326e-09;-1.142998e-05
10:02:37;-500;-500.0502;1.2000133499999999e-05;4.035315989795602e-09;-1.197677e-05
10:02:57;-525;-525.085;1.2451599500000002e-05;7.41372873458432e-10;-1.244403e-05
10:03:16;-550;-550.065;1.2991229999999997e-05;1.7659225634211457e-09;-1.298986e-05
10:03:36;-575;-575.0179;1.349144e-05;3.0137114991319124e-09;-1.346128e-05
10:03:56;-600;-599.9943;1.3974504500000002e-05;2.5666124050000285e-09;-1.397826e-05
10:04:16;-625;-625.0242;1.4389066e-05;5.318148521807203e-09;-1.443787e-05
10:04:36;-650;-650.0522;1.4861308999999999e-05;5.021439181151182e-09;-1.481342e-05
10:04:56;-675;-675.0662;1.5254052e-05;1.6107704057375912e-09;-1.5258e-05
10:05:16;-700;-700.0446;1.5645051499999998e-05;4.262808362746263e-09;-1.568577e-05
10:05:35;-725;-725.0132;1.6081051e-05;5.2430711849068834e-09;-1.605653e-05
10:05:55;-750;-749.9825;1.6489258000000003e-05;5.0991550574580685e-09;-1.649391e-05
10:06:15;-775;-775.0044;1.6845033e-05;1.7582723196366e-09;-1.686534e-05
10:06:35;-800;-800.0109;1.7265005000000002e-05;3.0531923047852533e-09;-1.727911e-05
10:06:55;-825;-825.0383;1.7817893e-05;1.4457246108785814e-08;-1.777706e-05
10:07:15;-850;-850.0175;1.8073517999999998e-05;3.8417517228472265e-09;-1.809976e-05
10:07:35;-875;-874.9809;1.8580555499999998e-05;7.812328989328286e-09;-1.855271e-05
10:07:55;-900;-899.9454;1.8947874e-05;1.449554655747843e-09;-1.896425e-05

File: Data/HighFluenceIrrNeutron2023/IV_onPCB/N8737_3_LL2_6e15_990min_IV.csv
time (08.10.2024);set voltage (V);real voltage (V);current (A);delta current;input current (A)
13:50:13;-25;-25.03897;4.315865050000001e-06;2.4375963032256027e-10;-4.316378e-06
13:50:33;-50;-50.07287;6.3722461e-06;1.0528403176645623e-09;-6.376729e-06
13:50:53;-75;-75.10082;7.968874149999999e-06;1.0395122636963118e-09;-7.962823e-06
13:51:13;-100;-100.0785;9.331796500000001e-06;5.256863537319435e-10;-9.331176e-06
13:51:33;-125;-125.0229;1.0580810999999999e-05;1.01495810258355e-09;-1.058839e-05
13:51:53;-150;-150.005;1.176067e-05;5.460691348171823e-10;-1.176902e-05
13:52:13;-175;-175.0378;1.2880516e-05;1.6670889898262937e-09;-1.290066e-05
13:52:33;-200;-200.0691;1.3961656000000002e-05;1.2390460846958327e-09;-1.397352e-05
13:52:53;-225;-225.0817;1.4971576e-05;1.0296408111569596e-09;-1.497038e-05
13:53:13;-250;-250.0579;1.5931118e-05;1.423071431798146e-09;-1.594506e-05
13:53:32;-275;-275.0315;1.6833260999999997e-05;2.3150183476594495e-09;-1.681981e-05
13:53:52;-300;-300.0085;1.7679746499999997e-05;1.4193310528202756e-09;-1.767047e-05
13:54:12;-325;-325.0412;1.8481873e-05;1.488269649626775e-09;-1.848162e-05
13:54:32;-350;-350.0534;1.9193313499999998e-05;2.0274497866778063e-09;-1.920468e-05
13:54:51;-375;-375.0851;1.9894040499999997e-05;2.0676155922946167e-09;-1.990444e-05
13:55:11;-400;-400.062;2.0525059000000002e-05;1.6808041081577337e-09;-2.053946e-05
13:55:31;-425;-425.0342;2.1126737e-05;2.5076104262823387e-09;-2.114639e-05
13:55:51;-450;-449.9885;2.1735663500000003e-05;2.124422306769521e-09;-2.17309e-05
13:56:11;-475;-475.0222;2.2331493e-05;4.201006552006316e-09;-2.233772e-05
13:56:31;-500;-500.051;2.2902754500000003e-05;1.9561807783280007e-09;-2.293114e-05
13:56:50;-525;-525.0858;2.35375905e-05;2.3930576126579814e-09;-2.356456e-05
13:57:10;-550;-550.0672;2.40979855e-05;1.3490708793462237e-09;-2.411179e-05
13:57:30;-575;-575.0228;2.4743225500000004e-05;1.8257395042832057e-09;-2.473439e-05
13:57:50;-600;-599.998;2.5329396000000004e-05;3.3902697090350105e-09;-2.535113e-05
13:58:10;-625;-625.0255;2.5986183e-05;1.9640072683165193e-09;-2.598403e-05
13:58:29;-650;-650.0538;2.6654644999999997e-05;1.6605373377314242e-09;-2.666608e-05
13:58:49;-675;-675.0656;2.7350816500000004e-05;2.821696588490646e-09;-2.737702e-05
13:59:09;-700;-700.0477;2.8083444000000003e-05;2.134848870529223e-09;-2.808673e-05
13:59:29;-725;-725.0137;2.88246275e-05;7.921489364381351e-10;-2.883421e-05
13:59:49;-750;-749.9877;2.9596516999999993e-05;2.5768856299805277e-09;-2.960495e-05
14:00:08;-775;-775.0062;3.0339218499999996e-05;4.9197554448875335e-09;-3.033848e-05
14:00:28;-800;-800.0123;3.10705605e-05;2.6795093277501143e-09;-3.107302e-05
14:00:48;-825;-825.0393;3.1934874e-05;2.2868328972620844e-09;-3.196163e-05
14:01:08;-850;-850.0178;3.283794850000001e-05;1.9864289913057017e-09;-3.284897e-05
14:01:28;-875;-874.9828;3.37960335e-05;2.238241639658301e-09;-3.383694e-05
14:01:47;-900;-899.9489;3.47687735e-05;2.239301930848009e-09;-3.477832e-05
