Repository: aimaax/PENGUIN

# PENGUIN :penguin:  

> **NOTE!!** Google ID and GitLab repo for CERN organization is hidden and the create database function won't work properly in this version. Plotting is still possible with the saved database and data stored in this repo.  

A Python-based environment for GUI-driven analysis for IV, CV, and TCT measurements obtained with [Particulars Setup]() at CERN for CMS HGCAL silicon diodes. Used to plot data for individual diodes, but also to analyse Current Volume Normalization, Saturation Voltage, Charge Collection, and Charge Collection Efficiency.

---

File: Data/HighFluenceIrrNeutron2023/IV_onPCB/N8737_3_LL2_6e15_noadd_IV.csv
time (03.10.2024);set voltage (V);real voltage (V);current (A);delta current;input current (A)
13:15:37;-25;-25.03552;4.1843688999999995e-06;7.15466330095283e-10;-4.190447e-06
13:15:57;-50;-50.06971;6.17020645e-06;1.1091790713743925e-09;-6.172053e-06
13:16:17;-75;-75.09927;7.7303145e-06;9.095192507583407e-10;-7.738756e-06
13:16:36;-100;-100.0759;9.072614000000002e-06;1.333491884114823e-09;-9.084572e-06
13:16:56;-125;-125.0312;1.0311649e-05;1.6591802041972457e-09;-1.033117e-05
13:17:16;-150;-150.0006;1.1535886499999999e-05;1.7514275998453574e-09;-1.150526e-05
13:17:37;-175;-175.0353;1.26808885e-05;1.5601492356502438e-09;-1.268375e-05
13:17:56;-200;-200.0664;1.3772057499999999e-05;2.388459846323566e-09;-1.375878e-05
13:18:16;-225;-225.0779;1.4812656000000001e-05;1.9142125535060023e-09;-1.483194e-05
13:18:36;-250;-250.0551;1.5854609e-05;2.1424422862705776e-09;-1.584903e-05
13:18:56;-275;-275.0263;1.68040845e-05;3.6794694913125407e-09;-1.681256e-05
13:19:15;-300;-300.0055;1.7694658e-05;4.491304465297391e-09;-1.76845e-05
13:19:35;-325;-325.0376;1.85645115e-05;1.6553071127437716e-09;-1.857078e-05
13:19:55;-350;-350.0503;1.9360554000000007e-05;2.627247266627278e-09;-1.936887e-05
13:20:15;-375;-375.0809;2.0141411499999998e-05;2.427193881316428e-09;-2.015404e-05
13:20:35;-400;-400.0579;2.0879037e-05;1.4103919845206083e-09;-2.090281e-05
13:20:55;-425;-425.0299;2.1497722000000003e-05;4.978637996480506e-09;-2.153172e-05
13:21:15;-450;-449.9857;2.2122348e-05;2.1383483813447876e-09;-2.21072e-05
13:21:35;-475;-475.0184;2.2913101500000003e-05;2.5457807520482966e-09;-2.289952e-05
13:21:54;-500;-500.0483;2.3495403e-05;4.94047994126075e-09;-2.351664e-05
13:22:14;-525;-525.0822;2.40655125e-05;3.2287875336572413e-09;-2.409838e-05
13:22:34;-550;-550.0629;2.4760826499999998e-05;3.673045961800618e-09;-2.474083e-05
13:22:53;-575;-575.0187;2.5397176499999994e-05;4.656572949874184e-09;-2.542001e-05
13:23:13;-600;-599.9948;2.6066827999999996e-05;2.2076637651598993e-09;-2.609102e-05
13:23:33;-625;-625.0234;2.6685198e-05;4.871012040633812e-09;-2.668098e-05
13:23:53;-650;-650.0521;2.73880945e-05;1.83051993638426e-09;-2.739827e-05
13:24:12;-675;-675.0628;2.8003404999999994e-05;4.4437698804056044e-09;-2.807646e-05
13:24:32;-700;-700.0436;2.8823756e-05;7.614608177706859e-09;-2.886063e-05
13:24:52;-725;-725.012;2.95623855e-05;5.62717497839721e-09;-2.956528e-05
13:25:12;-750;-749.9849;3.0257850000000004e-05;5.0804178961971784e-09;-3.021501e-05
13:25:32;-775;-775.0039;3.1120199499999996e-05;6.3815401148547265e-09;-3.106615e-05
13:25:52;-800;-800.0099;3.194337599999999e-05;9.097996273905524e-09;-3.188552e-05
13:26:12;-825;-825.0361;3.279499049999999e-05;4.427869604843812e-09;-3.282513e-05
13:26:32;-850;-850.0157;3.37386775e-05;4.240855271935167e-09;-3.37499e-05
13:26:52;-875;-874.981;3.4627697e-05;7.20128023687449e-09;-3.46876e-05
13:27:12;-900;-899.9458;3.575386649999999e-05;6.29026574458511e-09;-3.569099e-05

File: Data/HighFluenceIrrNeutron2023/IV_onPCB/N8737_3_UL_6e15_1000min_IV.csv
time (08.01.2024);set voltage (V);real voltage (V);current (A);delta current;input current (A)
13:05:08;-25;-25.04373;2.25600255e-06;6.120401640211206e-10;-2.256724e-06
13:05:23;-50;-50.0773;3.03049135e-06;5.373503385827583e-10;-3.027468e-06
13:05:37;-75;-75.10381;3.6353801999999997e-06;5.13389908354261e-10;-3.637771e-06
13:05:52;-100;-100.0799;4.1715922500000005e-06;5.834312207749992e-10;-4.171446e-06
13:06:07;-125;-125.0338;4.67174635e-06;4.4634312067624256e-10;-4.673022e-06
13:06:21;-150;-150.0149;5.149330450000001e-06;8.503289642103332e-10;-5.156483e-06
13:06:36;-175;-175.051;5.6069990500000004e-06;5.677477894056579e-10;-5.60814e-06
13:06:51;-200;-200.0811;6.07831285e-06;9.590273360937211e-10;-6.078549e-06
13:07:06;-225;-225.0946;6.513583999999999e-06;1.0522546531139837e-09;-6.51536e-06
13:07:20;-250;-250.0723;6.9335152e-06;1.1242565645794472e-09;-6.932544e-06
13:07:35;-275;-275.0442;7.3893684e-06;1.353711367685144e-09;-7.378388e-06
13:07:50;-300;-300.0208;7.79000825e-06;9.346218108812756e-10;-7.801749e-06
13:08:05;-325;-325.0554;8.213168e-06;1.5993451722501652e-09;-8.203268e-06
13:08:19;-350;-350.0692;8.57761465e-06;1.591744323493906e-09;-8.566148e-06
13:08:34;-375;-375.0999;8.949854749999998e-06;1.6479567923264543e-09;-8.965612e-06
13:08:49;-400;-400.0772;9.29490825e-06;1.4883650423786734e-09;-9.310726e-06
13:09:04;-425;-425.0494;9.644742350000002e-06;2.076132612906752e-09;-9.638602e-06
13:09:19;-450;-450.0038;9.970619699999999e-06;1.8428168141461883e-09;-9.971679e-06
13:09:34;-475;-475.0276;1.0296950999999999e-05;1.6134926247119507e-09;-1.030594e-05
13:09:49;-500;-500.0574;1.0609516999999999e-05;1.932523622106571e-09;-1.061798e-05
13:10:03;-525;-525.0919;1.09044845e-05;1.4676994711111392e-09;-1.090832e-05
13:10:18;-550;-550.0735;1.1191077000000002e-05;2.49295729004734e-09;-1.119838e-05
13:10:33;-575;-575.0272;1.1450081000000002e-05;1.3650732397933695e-09;-1.145304e-05
13:10:47;-600;-600.0032;1.1708742000000002e-05;2.0249526661134417e-09;-1.169748e-05
13:11:02;-625;-625.032;1.19693005e-05;1.6768518829938571e-09;-1.198194e-05
13:11:17;-650;-650.0591;1.2231401e-05;1.3677885253210621e-09;-1.223697e-05
13:11:32;-675;-675.0726;1.2495532999999998e-05;3.2766494395953133e-09;-1.253128e-05
13:11:47;-700;-700.0527;1.2760881000000001e-05;1.9897666823022475e-09;-1.275471e-05
13:12:02;-725;-725.0222;1.30422615e-05;1.4667774669321903e-09;-1.304115e-05
13:12:16;-750;-749.9917;1.3337377e-05;3.122973190727019e-09;-1.329902e-05
13:12:31;-775;-775.0129;1.36360875e-05;2.891898932794845e-09;-1.365004e-05
13:12:46;-800;-800.0182;1.3916429e-05;2.136230312957836e-09;-1.393026e-05
13:13:00;-825;-825.0455;1.42223685e-05;2.532820391875426e-09;-1.423179e-05
13:13:15;-850;-850.0237;1.4565467999999997e-05;3.054726550773443e-09;-1.455277e-05
13:13:30;-875;-874.9866;1.4877528499999999e-05;2.1553090584646945e-09;-1.486054e-05
13:13:45;-900;-899.9545;1.5239809499999999e-05;4.3639875386508806e-09;-1.521692e-05

File: Data/HighFluenceIrrNeutron2023/IV_onPCB/N8737_3_UL_6e15_11500min_IV.csv
time (22.05.2024);set voltage (V);real voltage (V);current (A);delta current;input current (A)
12:38:14;-25;-25.04778;7.8838592e-07;8.293631460343562e-11;-7.89448e-07
12:38:29;-50;-50.07421;1.15269775e-06;9.439319029993448e-11;-1.159972e-06
12:38:44;-75;-75.10185;1.4119697e-06;4.035629442850636e-11;-1.412558e-06
12:38:59;-100;-100.0768;1.6393669499999999e-06;2.2740478749358055e-10;-1.64247e-06
12:39:14;-125;-125.0308;1.8549245000000002e-06;6.990652687696912e-11;-1.857506e-06
12:39:29;-150;-150.0093;2.0736973500000005e-06;8.165329984146319e-11;-2.07496e-06
12:39:43;-175;-175.0452;2.2971551e-06;1.8319151044739997e-10;-2.300965e-06
12:39:58;-200;-200.0759;2.52479405e-06;1.466414756301934e-10;-2.525888e-06
12:40:13;-225;-225.0887;2.7597390500000004e-06;1.2061275792801578e-10;-2.761624e-06
12:40:28;-250;-250.066;3.0054581500000003e-06;2.2255379433971308e-10;-3.007694e-06
12:40:42;-275;-275.0386;3.26171145e-06;6.895500253788812e-11;-3.264015e-06
12:40:57;-300;-300.0151;3.5274417000000004e-06;4.14249677730714e-10;-3.532277e-06
12:41:11;-325;-325.0494;3.7996918499999997e-06;1.895870944315588e-10;-3.803512e-06
12:41:26;-350;-350.0618;4.0996558500000005e-06;2.69911034185332e-10;-4.100179e-06
12:41:41;-375;-375.0954;4.42382025e-06;1.4478131569715954e-10;-4.426931e-06
12:41:56;-400;-400.071;4.7631846999999995e-06;4.5479482791695707e-10;-4.766195e-06
12:42:11;-425;-425.0422;5.13594185e-06;3.5389807342650663e-10;-5.138545e-06
12:42:25;-450;-449.9981;5.5354786e-06;5.271043274343351e-10;-5.540269e-06
12:42:40;-475;-475.0303;5.974402600000001e-06;4.4870772447105356e-10;-5.980832e-06
12:42:55;-500;-500.0626;6.44934355e-06;5.697581656939931e-10;-6.458306e-06
12:43:10;-525;-525.0965;6.9684876e-06;2.1321627986625442e-10;-6.972377e-06
12:43:25;-550;-550.0795;7.53707405e-06;3.7323590043696543e-10;-7.545288e-06
12:43:40;-575;-575.0342;8.1723286e-06;4.2659111219061694e-10;-8.171925e-06
12:43:55;-600;-600.0106;8.861275149999998e-06;5.265956716257561e-10;-8.864256e-06
12:44:10;-625;-625.0402;9.6183714e-06;6.239723407331486e-10;-9.621891e-06
12:44:25;-650;-649.8307;1.0409263999999999e-05;1.120830138781067e-09;-1.040963e-05
12:44:39;-675;-675.0696;1.132428e-05;1.131677502648173e-08;-1.171788e-05
12:44:54;-700;-700.0507;1.2213048499999999e-05;3.043388530897504e-10;-1.222174e-05
12:45:09;-725;-725.0188;1.31953645e-05;4.920734066173663e-10;-1.320136e-05
12:45:24;-750;-749.9905;1.4202210999999998e-05;1.193436403835615e-09;-1.421408e-05
12:45:39;-775;-775.0107;1.5219308499999997e-05;7.424049686660017e-10;-1.523365e-05
12:45:54;-800;-800.0176;1.6312908e-05;7.479981951849258e-10;-1.631352e-05
12:46:09;-825;-825.0445;1.7466455000000003e-05;6.395961616520342e-10;-1.747121e-05
12:46:23;-850;-850.0229;1.86114935e-05;4.745973424914459e-10;-1.862054e-05
12:46:38;-875;-874.9874;1.9781406499999998e-05;5.277642821374198e-10;-1.978915e-05
12:46:53;-900;-899.9525;2.0914906999999998e-05;8.581570660432188e-10;-2.092387e-05

File: Data/HighFluenceIrrNeutron2023/IV_onPCB/N8737_3_UL_6e15_120min_IV.csv
time (03.11.2023);set voltage (V);real voltage (V);current (A);delta current;input current (A)
15:01:00;-25;-25.03921;4.408604e-06;9.672923937465888e-10;-4.413177e-06
15:01:14;-50;-50.07013;6.034008e-06;1.4483754502890534e-09;-6.041735e-06
15:01:29;-75;-75.09956;7.256029849999999e-06;2.725815095778686e-09;-7.262131e-06
15:01:44;-100;-100.0764;8.310933e-06;2.1166483966402815e-09;-8.330981e-06
15:01:59;-125;-125.0323;9.260679099999998e-06;1.354795209432039e-09;-9.250327e-06
15:02:14;-150;-150.0167;1.00872635e-05;2.1081233686622768e-09;-1.009004e-05
15:02:28;-175;-175.0353;1.08434665e-05;2.943701859478953e-09;-1.085793e-05
15:02:43;-200;-200.0669;1.1475964e-05;1.687482799912296e-09;-1.14815e-05
15:02:58;-225;-225.0781;1.1984657999999999e-05;3.533127976736765e-09;-1.196252e-05
15:03:12;-250;-250.0559;1.2431675499999998e-05;1.7154185312920095e-09;-1.241694e-05
15:03:27;-275;-275.029;1.2810453499999998e-05;2.7625942766717847e-09;-1.279535e-05
15:03:42;-300;-300.0078;1.3118372000000001e-05;5.68915391776315e-09;-1.313673e-05
15:03:57;-325;-325.0394;1.3421161500000003e-05;2.84138102645526e-09;-1.342771e-05
15:04:12;-350;-350.0511;1.3740439e-05;1.8467292573628546e-09;-1.372278e-05
15:04:26;-375;-375.0808;1.4114829000000002e-05;2.632217401735613e-09;-1.410038e-05
15:04:41;-400;-400.0584;1.4423319999999998e-05;3.850336413873444e-09;-1.438754e-05
15:04:56;-425;-425.0313;1.4714114499999998e-05;3.3068387075120537e-09;-1.471282e-05
15:05:11;-450;-449.9873;1.50635375e-05;4.369108197046611e-09;-1.508703e-05
15:05:26;-475;-475.02;1.540968e-05;3.247324745078697e-09;-1.538003e-05
15:05:40;-500;-500.0478;1.5700531999999997e-05;4.607238630676591e-09;-1.569104e-05
15:05:55;-525;-525.0825;1.59833575e-05;3.5635158113160847e-09;-1.599575e-05
15:06:10;-550;-550.0632;1.6397378e-05;3.620615182534589e-09;-1.637672e-05
15:06:25;-575;-575.0198;1.6718411000000003e-05;2.815501722606425e-09;-1.673704e-05
15:06:40;-600;-599.9979;1.71855745e-05;2.0034143948519947e-09;-1.721346e-05
15:06:55;-625;-625.0227;1.75666155e-05;2.7192159232947345e-09;-1.75406e-05
15:07:09;-650;-650.0516;1.79441615e-05;2.8532840092601913e-09;-1.790994e-05
15:07:24;-675;-675.0624;1.8302984500000002e-05;3.393354569964698e-09;-1.829717e-05
15:07:39;-700;-700.0438;1.8686432000000002e-05;3.4106230809047524e-09;-1.871053e-05
15:07:54;-725;-725.0128;1.9192860500000002e-05;3.4530239265750815e-09;-1.917579e-05
15:08:09;-750;-749.985;1.96675115e-05;2.584940161299628e-09;-1.968546e-05
15:08:24;-775;-775.0054;2.0255142e-05;3.379454512195652e-09;-2.024187e-05
15:08:39;-800;-800.0105;2.07121525e-05;2.88781343536942e-09;-2.072304e-05
15:08:53;-825;-825.0349;2.1241628e-05;4.1920212666444635e-09;-2.125921e-05
15:09:08;-850;-850.0165;2.1793736e-05;4.000738894254454e-09;-2.178499e-05
15:09:23;-875;-874.9805;2.24066985e-05;5.196556709735744e-09;-2.23642e-05
15:09:38;-900;-899.9464;2.3252435000000004e-05;4.994182841066111e-09;-2.321702e-05

File: Data/HighFluenceIrrNeutron2023/IV_onPCB/N8737_3_UL_6e15_1300min_IV.csv
time (12.01.2024);set voltage (V);real voltage (V);current (A);delta current;input current (A)
07:52:00;-25;-25.04222;2.0410168000000004e-06;3.562912474367148e-10;-2.042347e-06
07:52:15;-50;-50.07798;2.7258488000000002e-06;5.714688469199398e-10;-2.724959e-06
07:52:30;-75;-75.10572;3.2544303500000007e-06;7.859247110092575e-10;-3.258893e-06
07:52:45;-100;-100.079;3.73614465e-06;8.608046940944262e-10;-3.737927e-06
07:53:00;-125;-125.0309;4.1809547e-06;1.6941475675100051e-09;-4.187179e-06
07:53:14;-150;-150.0103;4.6077521000000005e-06;8.419205600886846e-10;-4.614176e-06
07:53:29;-175;-175.0466;5.0298194500000006e-06;1.2910147452198113e-09;-5.045966e-06
07:53:44;-200;-200.0783;5.44537365e-06;9.247768224685384e-10;-5.442958e-06
07:53:59;-225;-225.0939;5.8742754e-06;2.0741329193183444e-09;-5.8638e-06
07:54:14;-250;-250.0709;6.299187900000002e-06;9.535813072307817e-10;-6.2977e-06
07:54:28;-275;-275.0405;6.67413855e-06;2.96498460575685e-09;-6.69066e-06
07:54:43;-300;-300.0167;7.068500600000001e-06;1.6080667343117382e-09;-7.077046e-06
07:54:58;-325;-325.0518;7.46497755e-06;1.3997868524796828e-09;-7.475557e-06
07:55:12;-350;-350.0657;7.8388165e-06;1.7346616925210633e-09;-7.846381e-06
07:55:27;-375;-375.0992;8.19989955e-06;1.944336379687166e-09;-8.212567e-06
07:55:42;-400;-400.0742;8.54190105e-06;1.713662608967972e-09;-8.542952e-06
07:55:57;-425;-425.0458;8.919075899999998e-06;1.8766956997606146e-09;-8.912668e-06
07:56:12;-450;-449.9986;9.2471899e-06;2.430896907419144e-09;-9.249042e-06
07:56:26;-475;-475.0328;9.577689500000001e-06;1.4442087582825152e-09;-9.580996e-06
07:56:41;-500;-500.0654;9.8666381e-06;1.9091514488117503e-09;-9.881523e-06
07:56:56;-525;-525.1091;1.0200419999999998e-05;2.5831483697225004e-09;-1.020227e-05
07:57:10;-550;-550.0708;1.04756495e-05;1.6993361166938235e-09;-1.048549e-05
07:57:25;-575;-575.0254;1.0760366e-05;3.209336489058111e-09;-1.073443e-05
07:57:40;-600;-599.9993;1.1048212e-05;1.582784982238605e-09;-1.103902e-05
07:57:55;-625;-625.0293;1.1294044499999999e-05;1.610469415263776e-09;-1.130206e-05
07:58:10;-650;-650.0567;1.1610683000000002e-05;2.829210234323364e-09;-1.160807e-05
07:58:24;-675;-675.0708;1.1836298000000002e-05;1.8893463949207814e-09;-1.184408e-05
07:58:39;-700;-700.0503;1.2121760500000002e-05;2.1799469574969368e-09;-1.211368e-05
07:58:54;-725;-725.0175;1.2381725999999998e-05;2.772461848249672e-09;-1.238463e-05
07:59:08;-750;-749.986;1.2635837500000001e-05;2.4653413429990064e-09;-1.261532e-05
07:59:24;-775;-775.0074;1.29160525e-05;2.825893918302657e-09;-1.292346e-05
07:59:39;-800;-800.0166;1.3210885000000002e-05;3.3177054947659774e-09;-1.322156e-05
07:59:54;-825;-825.0438;1.3527817000000001e-05;2.4686564260746786e-09;-1.353094e-05
08:00:09;-850;-850.0226;1.3829580999999997e-05;1.5769264250433413e-09;-1.381775e-05
08:00:23;-875;-874.9847;1.41384165e-05;2.902964801285054e-09;-1.416024e-05
08:00:38;-900;-899.9481;1.4469642999999997e-05;2.885819303074954e-09;-1.449667e-05

File: Data/HighFluenceIrrNeutron2023/IV_onPCB/N8737_3_UL_6e15_13200min_IV.csv
time (31.05.2024);set voltage (V);real voltage (V);current (A);delta current;input current (A)
12:06:38;-25;-25.04966;7.711980749999999e-07;5.901918581063321e-11;-7.725008e-07
12:06:53;-50;-50.07219;1.1449001999999997e-06;1.2208522842670195e-10;-1.151543e-06
12:07:08;-75;-75.10133;1.4110743499999998e-06;1.4731555035026494e-10;-1.411413e-06
12:07:22;-100;-100.0757;1.6477933500000001e-06;1.7469603995225427e-10;-1.64749e-06
12:07:37;-125;-125.0297;1.8691301999999997e-06;1.7803544029209225e-10;-1.869682e-06
12:07:52;-150;-150.0099;2.0872421500000008e-06;3.0109323722058956e-11;-2.08911e-06
12:08:07;-175;-175.045;2.3178519000000003e-06;7.295412599709986e-11;-2.320582e-06
12:08:22;-200;-200.0756;2.5457213999999997e-06;1.2964413600313823e-10;-2.548793e-06
12:08:36;-225;-225.0879;2.78001895e-06;8.986605240578509e-11;-2.781871e-06
12:08:51;-250;-250.0645;3.0369645000000003e-06;1.1276809167490379e-10;-3.038095e-06
12:09:06;-275;-275.0372;3.29962165e-06;1.9346122705853995e-10;-3.301719e-06
12:09:21;-300;-300.0151;3.5822014e-06;8.727824471195525e-11;-3.585075e-06
12:09:36;-325;-325.0494;3.870432550000001e-06;1.8974935408322416e-10;-3.874473e-06
12:09:51;-350;-350.0607;4.1774726e-06;1.2708987764571916e-10;-4.179267e-06
12:10:05;-375;-375.0935;4.517819749999999e-06;3.041721870503511e-10;-4.518427e-06
12:10:20;-400;-400.0692;4.881586150000001e-06;3.383764565908801e-10;-4.884801e-06
12:10:35;-425;-425.043;5.262536300000001e-06;2.6691152185695876e-10;-5.267807e-06
12:10:50;-450;-449.9967;5.69585795e-06;4.791527495225404e-10;-5.695723e-06
12:11:05;-475;-475.0298;6.1567695e-06;6.94121179982292e-10;-6.165559e-06
12:11:19;-500;-500.0618;6.667144549999999e-06;2.220403845587715e-10;-6.673266e-06
12:11:34;-525;-525.0956;7.231020250000001e-06;4.170776538907412e-10;-7.235118e-06
12:11:49;-550;-550.0793;7.862467499999999e-06;3.2159966184680256e-10;-7.868765e-06
12:12:03;-575;-575.0338;8.550292049999999e-06;2.2765883987887532e-10;-8.553408e-06
12:12:18;-600;-600.0112;9.309718449999998e-06;2.8006745147371073e-10;-9.318127e-06
12:12:33;-625;-625.04;1.0148015999999999e-05;5.693050149085346e-10;-1.015014e-05
12:12:48;-650;-650.0565;1.10915375e-05;7.1728610008489374e-09;-1.135536e-05
12:13:03;-675;-675.0704;1.2103491e-05;3.823387895571462e-10;-1.211002e-05
12:13:17;-700;-700.0518;1.3236425999999999e-05;7.059070052067958e-10;-1.323182e-05
12:13:32;-725;-725.0201;1.4374274499999999e-05;4.5833365303017774e-10;-1.438548e-05
12:13:47;-750;-749.9902;1.556315e-05;7.542645424517434e-10;-1.557309e-05
12:14:02;-775;-775.0107;1.6827811e-05;1.5698410588336623e-09;-1.684651e-05
12:14:17;-800;-800.0161;1.81381575e-05;5.957524129199842e-10;-1.814213e-05
12:14:31;-825;-825.0443;1.956073e-05;1.0330408994807807e-09;-1.955383e-05
12:14:46;-850;-850.0224;2.1045547e-05;9.828219828636015e-10;-2.104884e-05
12:15:01;-875;-874.9872;2.2522562499999998e-05;9.96483034225955e-10;-2.252618e-05
12:15:16;-900;-899.9523;2.3931057500000006e-05;8.418111055932054e-10;-2.394119e-05

File: Data/HighFluenceIrrNeutron2023/IV_onPCB/N8737_3_UL_6e15_150min_IV.csv
time (13.11.2023);set voltage (V);real voltage (V);current (A);delta current;input current (A)
11:12:32;-25;-25.03905;4.273931499999999e-06;1.3262722524052165e-09;-4.276634e-06
11:12:47;-50;-50.07127;5.7871961e-06;1.7733227806860303e-09;-5.812026e-06
11:13:02;-75;-75.09857;6.97051585e-06;1.8037400939090422e-09;-6.969138e-06
11:13:17;-100;-100.0757;7.976004199999999e-06;1.840315610975505e-09;-7.965593e-06
11:13:32;-125;-125.0308;8.86281645e-06;2.065440809458102e-09;-8.876023e-06
11:13:46;-150;-150.0128;9.672404400000001e-06;2.9648126470318686e-09;-9.660241e-06
11:14:01;-175;-175.0603;1.0316576e-05;2.1067314019589476e-09;-1.0314e-05
11:14:16;-200;-200.0643;1.09459385e-05;1.6971809383504273e-09;-1.095231e-05
11:14:30;-225;-225.0774;1.1462925499999998e-05;4.774796512679912e-09;-1.144733e-05
11:14:45;-250;-250.0541;1.1858680499999999e-05;4.7217831629057434e-09;-1.188095e-05
11:15:00;-275;-275.0289;1.2253529500000001e-05;6.060302776058332e-09;-1.225786e-05
11:15:14;-300;-300.0069;1.2610708999999999e-05;2.146186140575924e-09;-1.262383e-05
11:15:29;-325;-325.0396;1.2942933500000001e-05;4.8773761017067585e-09;-1.295148e-05
11:15:44;-350;-350.0496;1.32476895e-05;1.9692909225150256e-09;-1.323117e-05
11:15:58;-375;-375.0794;1.35452925e-05;5.081817385296324e-09;-1.357983e-05
11:16:13;-400;-400.0576;1.3795826e-05;6.10005227026784e-09;-1.38343e-05
11:16:28;-425;-425.0309;1.4125978500000001e-05;2.806062835629329e-09;-1.410729e-05
11:16:43;-450;-449.9862;1.4433305999999996e-05;3.861126804444565e-09;-1.442566e-05
11:16:58;-475;-475.0195;1.4706339e-05;2.953056628309054e-09;-1.471518e-05
11:17:13;-500;-500.0482;1.5014605000000002e-05;3.5541681516214545e-09;-1.496823e-05
11:17:27;-525;-525.0802;1.52996265e-05;3.809098008387287e-09;-1.529811e-05
11:17:42;-550;-550.0609;1.56329195e-05;5.255004494527065e-09;-1.56279e-05
11:17:57;-575;-575.0191;1.6023285999999998e-05;3.35275844641396e-09;-1.601419e-05
11:18:12;-600;-599.9962;1.6326774e-05;2.954081532388595e-09;-1.635254e-05
11:18:27;-625;-625.0234;1.6667671500000002e-05;3.966732488774573e-09;-1.664114e-05
11:18:41;-650;-650.0494;1.6969258999999998e-05;5.052886546321771e-09;-1.703424e-05
11:18:56;-675;-675.0607;1.73792555e-05;4.789024768937814e-09;-1.745689e-05
11:19:11;-700;-700.0431;1.7809776999999997e-05;3.5032084651074214e-09;-1.785327e-05
11:19:26;-725;-725.0118;1.8207898499999998e-05;4.3932196209044734e-09;-1.82261e-05
11:19:41;-750;-749.984;1.8586229e-05;5.044491297445121e-09;-1.856533e-05
11:19:55;-775;-775.0044;1.9029412999999997e-05;4.823062880577017e-09;-1.902805e-05
11:20:10;-800;-800.0089;1.9504579499999997e-05;3.674471490908524e-09;-1.95345e-05
11:20:25;-825;-825.0359;2.00860055e-05;4.9838725141701615e-09;-2.006473e-05
11:20:39;-850;-850.0151;2.0610696999999997e-05;5.567089459493229e-09;-2.066714e-05
11:20:54;-875;-874.9811;2.11572125e-05;7.277068189696921e-09;-2.112106e-05
11:21:09;-900;-899.9464;2.17635195e-05;4.555410216160631e-09;-2.177781e-05

File: Data/HighFluenceIrrNeutron2023/IV_onPCB/N8737_3_UL_6e15_15100min_IV.csv
time (13.06.2024);set voltage (V);real voltage (V);current (A);delta current;input current (A)
09:56:58;-25;-25.04812;6.90740835e-07;3.8517254104490616e-11;-6.919882e-07
09:57:13;-50;-50.07262;1.02429895e-06;8.574031942440819e-11;-1.025591e-06
09:57:27;-75;-75.1015;1.2639740500000002e-06;9.536911122056228e-11;-1.266899e-06
09:57:42;-100;-100.0752;1.4760124499999998e-06;9.121972031858051e-11;-1.475648e-06
09:57:57;-125;-125.0295;1.6770808e-06;6.852374041163141e-11;-1.677992e-06
09:58:12;-150;-150.009;1.8782204e-06;1.0612990624701602e-10;-1.880602e-06
09:58:27;-175;-175.0451;2.0834749000000005e-06;1.4344479600180757e-10;-2.086295e-06
09:58:42;-200;-200.0761;2.2970899499999998e-06;1.7034602248071506e-10;-2.297722e-06
09:58:56;-225;-225.0883;2.51708885e-06;1.122532688833513e-10;-2.519224e-06
09:59:11;-250;-250.0659;2.7454858e-06;1.174867567004976e-10;-2.748381e-06
09:59:26;-275;-275.038;2.9940588e-06;1.4687951865389732e-10;-2.996267e-06
09:59:41;-300;-300.015;3.2455287999999995e-06;2.1493197295887573e-10;-3.249449e-06
09:59:55;-325;-325.0493;3.5158843500000003e-06;1.813805981217402e-10;-3.519443e-06
10:00:10;-350;-350.0616;3.8078646499999995e-06;1.896119230823979e-10;-3.810769e-06
10:00:25;-375;-375.0933;4.118889099999999e-06;1.1243609073603065e-10;-4.122497e-06
10:00:39;-400;-400.0704;4.4636716500000004e-06;1.0153990040865346e-10;-4.466847e-06
10:00:54;-425;-425.0424;4.83613775e-06;2.2246554648979673e-10;-4.840849e-06
10:01:09;-450;-449.9981;5.24686315e-06;1.7870506812903882e-10;-5.25109e-06
10:01:23;-475;-475.0302;5.6985514e-06;1.7912419434572285e-10;-5.703104e-06
10:01:38;-500;-500.0625;6.19354455e-06;3.336018320917908e-10;-6.201941e-06
10:01:53;-525;-525.0955;6.745102599999999e-06;2.3601501435291765e-10;-6.751555e-06
10:02:08;-550;-550.0778;7.369117049999999e-06;2.025561092018631e-10;-7.371028e-06
10:02:24;-575;-575.0345;8.05093865e-06;2.2673256575752449e-10;-8.056193e-06
10:02:38;-600;-600.0112;8.823292499999998e-06;1.9831983637552705e-10;-8.826566e-06
10:02:53;-625;-625.0391;9.682565250000001e-06;8.103784636668327e-10;-9.686158e-06
10:03:08;-650;-650.0568;1.0633742499999999e-05;2.4973188497867374e-09;-1.070307e-05
10:03:23;-675;-675.0707;1.1672229499999999e-05;9.234975568457013e-10;-1.168138e-05
10:03:38;-700;-700.0513;1.2795834999999996e-05;2.8113742191318817e-10;-1.280579e-05
10:03:52;-725;-725.0198;1.40218385e-05;7.668967580450092e-10;-1.403758e-05
10:04:08;-750;-749.9913;1.5312053000000003e-05;1.3442860558672007e-10;-1.532033e-05
10:04:22;-775;-775.0123;1.66932275e-05;7.370532121224161e-10;-1.669938e-05
10:04:37;-800;-800.0179;1.814024e-05;1.3541251788516229e-09;-1.814798e-05
10:04:51;-825;-825.0446;1.9657547000000005e-05;4.517544133708323e-10;-1.96581e-05
10:05:06;-850;-850.0242;2.1215251000000003e-05;1.6099041741668824e-09;-2.122111e-05
10:05:21;-875;-874.9891;2.2806704e-05;8.990646250409568e-10;-2.281969e-05
10:05:36;-900;-899.9536;2.4435050000000002e-05;7.255832136977881e-10;-2.44357e-05

File: Data/HighFluenceIrrNeutron2023/IV_onPCB/N8737_3_UL_6e15_1600min_IV.csv
time (19.01.2024);set voltage (V);real voltage (V);current (A);delta current;input current (A)
09:57:35;-25;-25.03299;1.8240612999999998e-06;4.075203927412727e-10;-1.824677e-06
09:57:50;-50;-50.06439;2.43048765e-06;6.111316154274839e-10;-2.432686e-06
09:58:05;-75;-75.09361;2.9258583000000006e-06;5.03059480081629e-10;-2.923998e-06
09:58:19;-100;-100.0695;3.3858865e-06;1.3636793180583205e-09;-3.384898e-06
09:58:34;-125;-125.0243;3.765988950000001e-06;1.0914258528983994e-09;-3.770128e-06
09:58:49;-150;-150.0052;4.1394335500000005e-06;5.60963182726833e-10;-4.143749e-06
09:59:04;-175;-175.0395;4.5447451499999995e-06;8.931148785990593e-10;-4.545354e-06
09:59:19;-200;-200.07;4.93075785e-06;1.0447029321175407e-09;-4.924794e-06
09:59:33;-225;-225.0811;5.3163672e-06;1.1466800591272189e-09;-5.321893e-06
09:59:48;-250;-250.0608;5.6980616e-06;2.0730695868687096e-09;-5.719835e-06
10:00:03;-275;-275.0341;6.0990896e-06;1.3432152329392255e-09;-6.09074e-06
10:00:17;-300;-300.0121;6.450581249999998e-06;1.267270266902454e-09;-6.446731e-06
10:00:32;-325;-325.0457;6.820172500000001e-06;9.217887081647297e-10;-6.823376e-06
10:00:47;-350;-350.0561;7.193658549999999e-06;1.343398193900439e-09;-7.190261e-06
10:01:01;-375;-375.0885;7.580363149999999e-06;1.996967349852027e-09;-7.58512e-06
10:01:16;-400;-400.0648;7.962891800000001e-06;2.3055505975796885e-09;-7.963978e-06
10:01:31;-425;-425.0395;8.31017855e-06;1.3109005120050127e-09;-8.296531e-06
10:01:45;-450;-449.9952;8.6303291e-06;1.310410534718048e-09;-8.629285e-06
10:02:00;-475;-475.0269;9.00898385e-06;1.475039072829913e-09;-9.011287e-06
10:02:15;-500;-500.0568;9.3399066e-06;1.4841164886894805e-09;-9.320019e-06
10:02:29;-525;-525.09;9.69947965e-06;1.9637704018991085e-09;-9.691156e-06
10:02:44;-550;-550.0723;1.0001950949999999e-05;3.346687602297943e-09;-1.002798e-05
10:02:59;-575;-575.0246;1.03519605e-05;7.060388887129369e-09;-1.032295e-05
10:03:13;-600;-599.9938;1.06483195e-05;3.227501934546256e-09;-1.069304e-05
10:03:28;-625;-625.0237;1.09815965e-05;1.7169886829854801e-09;-1.097814e-05
10:03:43;-650;-650.0502;1.12838245e-05;3.5473821668238975e-09;-1.126394e-05
10:03:57;-675;-675.0624;1.1551553999999997e-05;3.6208446804578377e-09;-1.157236e-05
10:04:12;-700;-700.0425;1.1840311e-05;4.4526435350250365e-09;-1.181254e-05
10:04:27;-725;-725.0125;1.21022875e-05;5.44317383862575e-09;-1.212413e-05
10:04:42;-750;-749.9836;1.2259287999999998e-05;2.719823486919714e-09;-1.225162e-05
10:04:57;-775;-775.0041;1.2574923000000003e-05;2.2602311939268463e-09;-1.257222e-05
10:05:12;-800;-800.0087;1.2957756000000001e-05;6.175393242539261e-09;-1.294568e-05
10:05:27;-825;-825.0342;1.3343447e-05;2.205189799087607e-09;-1.334663e-05
10:05:41;-850;-850.0137;1.3721370999999998e-05;2.0683962265484714e-09;-1.371935e-05
10:05:56;-875;-874.9791;1.41282345e-05;5.780017970344018e-09;-1.408444e-05
10:06:11;-900;-899.9458;1.4490153500000002e-05;3.83269815371624e-09;-1.449128e-05

File: Data/HighFluenceIrrNeutron2023/IV_onPCB/N8737_3_UL_6e15_200min_IV.csv
time (16.11.2023);set voltage (V);real voltage (V);current (A);delta current;input current (A)
09:15:40;-25;-25.03507;3.818472400000001e-06;9.463424364361949e-10;-3.815393e-06
09:15:55;-50;-50.06911;5.1580916e-06;1.1805319720363222e-09;-5.152368e-06
09:16:10;-75;-75.09639;6.1900492e-06;2.2208010892468365e-09;-6.18763e-06
09:16:24;-100;-100.073;7.0979597499999995e-06;2.4945905614699543e-09;-7.106736e-06
09:16:39;-125;-125.0296;7.883174800000001e-06;1.91694604723244e-09;-7.869441e-06
09:16:54;-150;-150.0114;8.565357299999998e-06;1.9101291332001773e-09;-8.563319e-06
09:17:09;-175;-175.045;9.2135723e-06;2.0088692056727038e-09;-9.218636e-06
09:17:23;-200;-200.0747;9.7323917e-06;2.2461997240895536e-09;-9.739416e-06
09:17:38;-225;-225.0877;1.017032e-05;1.305524224210322e-09;-1.018306e-05
09:17:53;-250;-250.0536;1.05917775e-05;3.7172308157417246e-09;-1.06008e-05
09:18:08;-275;-275.0279;1.0939905499999998e-05;2.699087482372553e-09;-1.092846e-05
09:18:22;-300;-300.0065;1.1281755500000001e-05;3.4416818181667964e-09;-1.124935e-05
09:18:37;-325;-325.0383;1.1581788000000002e-05;2.5689280449245657e-09;-1.159843e-05
09:18:52;-350;-350.0498;1.1836833500000002e-05;4.665749900873435e-09;-1.184851e-05
09:19:07;-375;-375.079;1.2049464e-05;5.1113319888264106e-09;-1.20778e-05
09:19:22;-400;-400.058;1.2366169000000002e-05;4.468401554247341e-09;-1.233285e-05
09:19:37;-425;-425.0301;1.2638915500000001e-05;2.269304791670732e-09;-1.261883e-05
09:19:51;-450;-449.9847;1.2898908000000001e-05;3.0562799773580766e-09;-1.292018e-05
09:20:06;-475;-475.018;1.31165125e-05;3.3338626902588625e-09;-1.308839e-05
09:20:21;-500;-500.0468;1.3381233499999998e-05;3.4923771470876524e-09;-1.340725e-05
09:20:35;-525;-525.0792;1.36604805e-05;2.183534345390526e-09;-1.369459e-05
09:20:50;-550;-550.0627;1.39295625e-05;4.745752515407872e-09;-1.391801e-05
09:21:05;-575;-575.0185;1.4230197999999996e-05;2.7390731644116617e-09;-1.424794e-05
09:21:20;-600;-599.9954;1.4517064000000002e-05;5.439258147946332e-09;-1.454411e-05
09:21:35;-625;-625.0238;1.4778221000000001e-05;5.507712678598967e-09;-1.481859e-05
09:21:49;-650;-650.0504;1.5103953999999999e-05;3.173318089949352e-09;-1.510994e-05
09:22:04;-675;-675.0613;1.5521542000000002e-05;5.951455729483333e-09;-1.546849e-05
09:22:19;-700;-700.0423;1.5933743e-05;4.895143465721899e-09;-1.590013e-05
09:22:34;-725;-725.0123;1.6279008e-05;4.3549825832027926e-09;-1.634155e-05
09:22:48;-750;-749.9831;1.6626807500000002e-05;3.922836593270209e-09;-1.658639e-05
09:23:03;-775;-775.0029;1.69974855e-05;5.258765989992308e-09;-1.701192e-05
09:23:18;-800;-800.0079;1.7381597499999996e-05;4.233192050628027e-09;-1.74149e-05
09:23:32;-825;-825.0338;1.7814038499999998e-05;6.244495827326675e-09;-1.785487e-05
09:23:47;-850;-850.0146;1.823388e-05;4.593190775484956e-09;-1.830276e-05
09:24:02;-875;-874.9794;1.8769691e-05;5.522274209960982e-09;-1.875145e-05
09:24:16;-900;-899.9453;1.9361763000000004e-05;4.5486230388986585e-09;-1.930902e-05

File: Data/HighFluenceIrrNeutron2023/IV_onPCB/N8737_3_UL_6e15_2400min_IV.csv
time (01.02.2024);set voltage (V);real voltage (V);current (A);delta current;input current (A)
11:25:48;-25;-25.03338;1.6536217999999998e-06;3.581777491693335e-11;-1.654191e-06
11:26:03;-50;-50.06574;2.2303719000000004e-06;4.554074549235596e-11;-2.231229e-06
11:26:18;-75;-75.09366;2.6805872500000003e-06;4.332896692745059e-11;-2.681508e-06
11:26:32;-100;-100.0702;3.0782861499999998e-06;3.9608412932107853e-11;-3.078942e-06
11:26:47;-125;-125.0245;3.45561505e-06;1.2772755135443414e-10;-3.457231e-06
11:27:02;-150;-150.0051;3.825717499999999e-06;2.3058475123043567e-10;-3.824542e-06
11:27:16;-175;-175.0398;4.2000722e-06;8.6637191782752e-11;-4.200527e-06
11:27:31;-200;-200.0706;4.5648131999999995e-06;5.308604336357737e-11;-4.566434e-06
11:27:46;-225;-225.0831;4.9334646e-06;1.2348354951166396e-10;-4.935475e-06
11:28:01;-250;-250.0598;5.3057101e-06;8.224806684659909e-11;-5.306531e-06
11:28:16;-275;-275.0331;5.6824826e-06;1.29007643184414e-10;-5.68306e-06
11:28:31;-300;-300.0125;6.0521058e-06;1.287301945931841e-10;-6.054304e-06
11:28:46;-325;-325.0457;6.4427979e-06;1.2999319020625002e-10;-6.444638e-06
11:29:01;-350;-350.0583;6.835986e-06;9.719624478342057e-11;-6.835591e-06
11:29:15;-375;-375.0885;7.2357288499999994e-06;1.6511606940272903e-10;-7.236737e-06
11:29:30;-400;-400.0662;7.63486625e-06;2.5690695664966607e-10;-7.634915e-06
11:29:45;-425;-425.0404;8.0145583e-06;3.0687363930455475e-10;-8.017869e-06
11:29:59;-450;-449.9949;8.416339200000001e-06;1.2513599801810703e-10;-8.417385e-06
11:30:14;-475;-475.028;8.8279467e-06;1.7064252254349092e-10;-8.82994e-06
11:30:28;-500;-500.0594;9.239879400000002e-06;1.6101845235867987e-10;-9.242638e-06
11:30:43;-525;-525.0912;9.650255149999999e-06;3.463948778129077e-10;-9.650759e-06
11:30:58;-550;-550.0725;1.0053791e-05;5.158192028220777e-10;-1.005578e-05
11:31:13;-575;-575.0203;1.0422354e-05;3.7320128617143783e-10;-1.043018e-05
11:31:28;-600;-599.9956;1.0825183e-05;1.5129127535982808e-10;-1.082813e-05
11:31:43;-625;-625.0233;1.1234991e-05;4.56611377431654e-10;-1.12347e-05
11:31:57;-650;-650.0505;1.16338425e-05;4.601602302459385e-10;-1.163967e-05
11:32:12;-675;-675.0641;1.20262185e-05;4.658005340272035e-10;-1.202676e-05
11:32:27;-700;-700.044;1.23997555e-05;1.791067768120569e-10;-1.240365e-05
11:32:41;-725;-725.0137;1.2765073499999998e-05;2.1766864151734132e-10;-1.276621e-05
11:32:56;-750;-749.9828;1.31227915e-05;1.4430744090309262e-10;-1.312574e-05
11:33:11;-775;-775.0056;1.3503826000000002e-05;7.456813662685013e-10;-1.349933e-05
11:33:26;-800;-800.0095;1.3872119e-05;2.9161867224169383e-10;-1.38751e-05
11:33:40;-825;-825.0357;1.42277605e-05;1.1158511325440754e-10;-1.423016e-05
11:33:55;-850;-850.0175;1.4601583499999999e-05;5.799160607363765e-10;-1.460242e-05
11:34:10;-875;-874.9811;1.4982701999999997e-05;3.293278002233866e-10;-1.498467e-05
11:34:24;-900;-899.9475;1.5376665e-05;9.172233915464876e-10;-1.537344e-05

File: Data/HighFluenceIrrNeutron2023/IV_onPCB/N8737_3_UL_6e15_2750min_IV.csv
time (06.02.2024);set voltage (V);real voltage (V);current (A);delta current;input current (A)
14:26:36;-25;-25.03199;1.4660253499999997e-06;1.065055696900425e-10;-1.466227e-06
14:26:51;-50;-50.06229;1.98291475e-06;1.4980780812428094e-10;-1.984743e-06
14:27:06;-75;-75.08987;2.3811840499999997e-06;1.0836854882759464e-10;-2.38299e-06
14:27:21;-100;-100.068;2.7438690500000003e-06;2.169061141945917e-10;-2.747577e-06
14:27:36;-125;-125.0228;3.0870871000000003e-06;3.6101587153476013e-10;-3.086488e-06
14:27:50;-150;-150.0037;3.4191369e-06;2.1489607837277365e-10;-3.419162e-06
14:28:05;-175;-175.0373;3.74012905e-06;2.439795839307111e-10;-3.743988e-06
14:28:20;-200;-200.0677;4.06760815e-06;2.8990363291102295e-10;-4.070248e-06
14:28:35;-225;-225.0783;4.395087e-06;2.5906389173330863e-10;-4.398094e-06
14:28:50;-250;-250.0579;4.7268860999999996e-06;5.388196539659674e-10;-4.724909e-06
14:29:05;-275;-275.0316;5.0592731e-06;8.662385840517591e-10;-5.065383e-06
14:29:20;-300;-300.011;5.40351815e-06;2.798861310872644e-10;-5.405599e-06
14:29:34;-325;-325.0429;5.74903075e-06;4.5350468506397727e-10;-5.752567e-06
14:29:49;-350;-350.0541;6.10358555e-06;5.032526526259049e-10;-6.104513e-06
14:30:04;-375;-375.0854;6.46730365e-06;4.4261840943979283e-10;-6.473503e-06
14:30:19;-400;-400.0647;6.843896e-06;9.290814872765658e-10;-6.838972e-06
14:30:34;-425;-425.0363;7.2423872500000004e-06;8.193027336552671e-10;-7.242476e-06
14:30:49;-450;-449.9935;7.64751365e-06;4.698660674862546e-10;-7.648228e-06
14:31:03;-475;-475.0241;8.01662375e-06;8.006615229764297e-10;-8.012529e-06
14:31:18;-500;-500.0553;8.4130192e-06;1.0929318816834306e-09;-8.417597e-06
14:31:33;-525;-525.0869;8.799623899999999e-06;8.021093594392771e-10;-8.80475e-06
14:31:47;-550;-550.0716;9.19025385e-06;3.814888548503301e-10;-9.19073e-06
14:32:02;-575;-575.0286;9.6042381e-06;6.688421259908976e-10;-9.605306e-06
14:32:16;-600;-600.0063;1.000431545e-05;8.650958717824032e-10;-9.99314e-06
14:32:31;-625;-624.7863;1.03809545e-05;7.477818782907002e-10;-1.038896e-05
14:32:46;-650;-650.0488;1.0777788000000001e-05;1.7569050344284926e-09;-1.087349e-05
14:33:01;-675;-675.061;1.1187026000000001e-05;1.4612779338647506e-09;-1.118506e-05
14:33:16;-700;-700.043;1.15564215e-05;4.2197291086038124e-10;-1.156159e-05
14:33:31;-725;-725.0131;1.1936816e-05;1.958829037971374e-09;-1.192845e-05
14:33:46;-750;-749.9842;1.2309081e-05;1.0335238023383326e-09;-1.232216e-05
14:34:00;-775;-775.0041;1.2662099499999999e-05;6.938128259840637e-10;-1.266432e-05
14:34:15;-800;-800.007;1.3024786000000001e-05;1.1206021595552959e-09;-1.302761e-05
14:34:30;-825;-825.034;1.3363844499999997e-05;1.6232024634961497e-09;-1.336567e-05
14:34:45;-850;-850.0135;1.3734351999999999e-05;7.092216155758457e-10;-1.374366e-05
14:35:00;-875;-874.979;1.40947805e-05;1.3731455631141028e-09;-1.409186e-05
14:35:15;-900;-899.9465;1.4485288499999999e-05;1.4330171448730264e-09;-1.447748e-05

File: Data/HighFluenceIrrNeutron2023/IV_onPCB/N8737_3_UL_6e15_275min_IV.csv
time (20.11.2023);set voltage (V);real voltage (V);current (A);delta current;input current (A)
14:51:08;-25;-25.03743;3.6311039000000004e-06;1.4091192956950133e-09;-3.632681e-06
14:51:22;-50;-50.06974;4.86609345e-06;1.1955372860664178e-09;-4.873144e-06
14:51:37;-75;-75.09743;5.851404599999999e-06;1.3660495203322497e-09;-5.847704e-06
14:51:51;-100;-100.0738;6.698100600000001e-06;2.37317888537715e-09;-6.726306e-06
14:52:06;-125;-125.0297;7.4187464999999995e-06;9.47335696836122e-10;-7.41018e-06
14:52:21;-150;-150.0119;8.143438600000001e-06;2.719558174961508e-09;-8.133179e-06
14:52:36;-175;-175.0471;8.71239435e-06;1.1105426495074359e-09;-8.715752e-06
14:52:50;-200;-200.0765;9.231109749999999e-06;2.7321198041768297e-09;-9.247459e-06
14:53:05;-225;-225.0879;9.7703684e-06;8.077336671205012e-10;-9.774237e-06
14:53:20;-250;-250.075;1.0194589500000002e-05;1.7346710747286059e-09;-1.0217e-05
14:53:34;-275;-275.0289;1.0590003500000002e-05;4.736610564264265e-09;-1.061512e-05
14:53:49;-300;-300.0067;1.08820895e-05;1.209556215105372e-09;-1.088567e-05
14:54:03;-325;-325.0399;1.1206236999999999e-05;1.3843695496506352e-09;-1.121562e-05
14:54:18;-350;-350.0518;1.14857215e-05;2.268137151386538e-09;-1.147013e-05
14:54:33;-375;-375.0833;1.1734882000000001e-05;2.1038545101788757e-09;-1.175633e-05
14:54:48;-400;-400.0598;1.2014124999999999e-05;2.1740267362661122e-09;-1.201592e-05
14:55:03;-425;-425.0331;1.2248268e-05;2.7788832829034424e-09;-1.227044e-05
14:55:17;-450;-449.988;1.2517309499999999e-05;2.894378644458978e-09;-1.249389e-05
14:55:32;-475;-475.0197;1.2761852999999999e-05;1.871067890270095e-09;-1.276901e-05
14:55:47;-500;-500.0504;1.30024135e-05;2.893840378718225e-09;-1.30054e-05
14:56:01;-525;-525.082;1.3314874999999998e-05;4.106063169265666e-09;-1.327304e-05
14:56:16;-550;-550.0663;1.3554626e-05;2.0447748531317385e-09;-1.355536e-05
14:56:31;-575;-575.0205;1.38103675e-05;3.016953171247445e-09;-1.383232e-05
14:56:46;-600;-599.9968;1.4110079e-05;5.750073212577367e-09;-1.412345e-05
14:57:00;-625;-625.0253;1.4364126999999997e-05;2.804308925564412e-09;-1.437351e-05
14:57:15;-650;-650.0524;1.4647476999999999e-05;4.177555930206098e-09;-1.467553e-05
14:57:30;-675;-675.0637;1.4970735500000003e-05;2.5915573961423627e-09;-1.497794e-05
14:57:44;-700;-700.0457;1.52855785e-05;3.005704100123633e-09;-1.52914e-05
14:57:59;-725;-725.0154;1.5641426499999998e-05;3.0313884834345735e-09;-1.566475e-05
14:58:14;-750;-749.9861;1.5947782e-05;2.8111080199806494e-09;-1.594575e-05
14:58:29;-775;-775.006;1.6308909999999996e-05;1.966744518233094e-09;-1.63362e-05
14:58:43;-800;-800.0107;1.6748163999999998e-05;4.094713689624803e-09;-1.68065e-05
14:58:58;-825;-825.0381;1.7154882e-05;3.743783687661423e-09;-1.717889e-05
14:59:13;-850;-850.0181;1.760744e-05;4.609654650838809e-09;-1.759964e-05
14:59:27;-875;-874.9838;1.80514275e-05;3.6057787560386298e-09;-1.807727e-05
14:59:42;-900;-899.9475;1.8616299e-05;9.56511426748263e-09;-1.854987e-05

File: Data/HighFluenceIrrNeutron2023/IV_onPCB/N8737_3_UL_6e15_30min_IV.csv
time (10.10.2023);set voltage (V);real voltage (V);current (A);delta current;input current (A)
08:29:59;-25;-25.04141;4.6456997e-06;1.946423913231618e-10;-4.649839e-06
08:30:19;-50;-50.07305;6.5603231e-06;2.0929290360641778e-10;-6.561178e-06
08:30:38;-75;-75.10289;8.031997150000001e-06;4.771236227383648e-10;-8.026464e-06
08:30:58;-100;-100.0806;9.2690423e-06;5.960940869527832e-10;-9.265401e-06
08:31:17;-125;-125.0239;1.03718215e-05;1.894719966116445e-10;-1.03744e-05
08:31:37;-150;-150.0049;1.1352334499999999e-05;4.757570151873192e-10;-1.135898e-05
08:31:57;-175;-175.0395;1.2222787e-05;6.089918308154916e-10;-1.222001e-05
08:32:16;-200;-200.0687;1.3006966999999999e-05;5.030373246589452e-10;-1.300707e-05
08:32:36;-225;-225.0812;1.3723884e-05;8.200827397281108e-10;-1.371788e-05
08:32:56;-250;-250.059;1.42939745e-05;4.925680029193779e-10;-1.430043e-05
08:33:15;-275;-275.032;1.48099485e-05;4.6479365045149155e-10;-1.481408e-05
08:33:35;-300;-300.0096;1.5302123e-05;6.499519597631773e-10;-1.530821e-05
08:33:55;-325;-325.042;1.5755696500000003e-05;1.7295830819882113e-09;-1.57476e-05
08:34:15;-350;-350.0539;1.6197383000000002e-05;3.485097559609653e-10;-1.620004e-05
08:34:34;-375;-375.0849;1.66198155e-05;3.523403716577996e-10;-1.662743e-05
08:34:54;-400;-400.0624;1.7038747e-05;4.000038124818035e-10;-1.70386e-05
08:35:14;-425;-425.0341;1.7439046000000003e-05;8.818918301016884e-10;-1.745014e-05
08:35:34;-450;-449.9905;1.7835462499999996e-05;1.6320258691270643e-09;-1.783924e-05
08:35:54;-475;-475.0216;1.8247639e-05;6.616656633074741e-10;-1.824771e-05
08:36:14;-500;-500.052;1.8645110000000003e-05;9.680532010173953e-10;-1.866709e-05
08:36:33;-525;-525.0852;1.9050231999999997e-05;6.586647857597559e-10;-1.905802e-05
08:36:53;-550;-550.0665;1.9477669499999998e-05;4.775392523133867e-10;-1.948518e-05
08:37:13;-575;-575.0215;1.9923946499999998e-05;8.288052470272657e-10;-1.99318e-05
08:37:32;-600;-599.9996;2.03022685e-05;2.7142566454740803e-09;-2.033166e-05
08:37:52;-625;-625.0269;2.0745681e-05;6.377428557028531e-10;-2.075815e-05
08:38:11;-650;-650.0527;2.13362225e-05;4.024803566635353e-10;-2.134237e-05
08:38:31;-675;-675.0649;2.1809244500000003e-05;4.1056331728493027e-10;-2.181328e-05
08:38:52;-700;-700.0458;2.2323886e-05;8.381042297948823e-10;-2.23309e-05
08:39:11;-725;-725.014;2.28418865e-05;7.482777809743742e-10;-2.284793e-05
08:39:31;-750;-749.9871;2.34291735e-05;1.8557506937894473e-09;-2.342957e-05
08:39:51;-775;-775.0063;2.4013694999999996e-05;5.990690694736823e-10;-2.402206e-05
08:40:11;-800;-800.0096;2.46402985e-05;1.3203329646343345e-09;-2.464598e-05
08:40:30;-825;-825.0383;2.5268208999999998e-05;1.082169325937541e-09;-2.526565e-05
08:40:50;-850;-850.0172;2.596705e-05;7.331064042825088e-10;-2.596975e-05
08:41:10;-875;-874.9828;2.6707209999999995e-05;5.818560818621719e-10;-2.671044e-05
08:41:30;-900;-899.9479;2.7490289499999998e-05;1.889850586025233e-09;-2.75072e-05
