Repository: aimaax/PENGUIN

# PENGUIN :penguin:  

> **NOTE!!** Google ID and GitLab repo for CERN organization is hidden and the create database function won't work properly in this version. Plotting is still possible with the saved database and data stored in this repo.  

A Python-based environment for GUI-driven analysis for IV, CV, and TCT measurements obtained with [Particulars Setup]() at CERN for CMS HGCAL silicon diodes. Used to plot data for individual diodes, but also to analyse Current Volume Normalization, Saturation Voltage, Charge Collection, and Charge Collection Efficiency.

---

File: Data/HighFluenceIrrNeutron2023/IV_onPCB/N8737_3_UL_6e15_3100min_IV.csv
time (09.02.2024);set voltage (V);real voltage (V);current (A);delta current;input current (A)
09:53:30;-25;-25.03204;1.3815965999999998e-06;8.091855164299855e-11;-1.383727e-06
09:53:44;-50;-50.06244;1.8788198499999997e-06;2.241196809184796e-10;-1.87861e-06
09:53:59;-75;-75.08913;2.2663262500000004e-06;2.1378424725643694e-10;-2.267507e-06
09:54:13;-100;-100.0659;2.6125625999999996e-06;4.171507125728019e-10;-2.612711e-06
09:54:28;-125;-125.022;2.936049e-06;3.218214101019367e-10;-2.934818e-06
09:54:42;-150;-150.0036;3.2442797e-06;4.3790549265794964e-10;-3.244705e-06
09:54:57;-175;-175.0364;3.5573470000000005e-06;5.77760127561611e-10;-3.556128e-06
09:55:11;-200;-200.065;3.8760081e-06;4.898490323558939e-10;-3.870947e-06
09:55:26;-225;-225.0773;4.1967611e-06;3.8680401949824984e-10;-4.196674e-06
09:55:41;-250;-250.0561;4.508057050000001e-06;3.1558711535010726e-10;-4.511627e-06
09:55:55;-275;-275.0305;4.8381027999999995e-06;3.0908691819617856e-10;-4.835897e-06
09:56:10;-300;-300.0085;5.1650490999999995e-06;2.6104193053990567e-10;-5.165795e-06
09:56:25;-325;-325.0425;5.5076829e-06;6.397464103064714e-10;-5.516008e-06
09:56:39;-350;-350.0528;5.86299075e-06;4.1652423023757196e-10;-5.86344e-06
09:56:54;-375;-375.0826;6.2204685000000005e-06;1.3476587169977301e-09;-6.216248e-06
09:57:09;-400;-400.0612;6.59484375e-06;2.4817042405370177e-10;-6.595272e-06
09:57:24;-425;-425.0362;6.953819150000002e-06;9.827457791183607e-10;-6.954767e-06
09:57:39;-450;-449.9908;7.3221641e-06;5.235251565111133e-10;-7.324444e-06
09:57:53;-475;-475.0239;7.71020025e-06;7.106753544165031e-10;-7.717217e-06
09:58:08;-500;-500.0543;8.11895985e-06;4.586959846946153e-10;-8.11846e-06
09:58:23;-525;-525.0865;8.5220592e-06;6.617116841948669e-10;-8.522019e-06
09:58:38;-550;-550.0695;8.934791299999998e-06;9.063793910388151e-10;-8.933188e-06
09:58:53;-575;-575.0276;9.36633775e-06;6.935888294768237e-10;-9.364041e-06
09:59:07;-600;-600.0039;9.805846550000002e-06;9.592041974339754e-10;-9.811914e-06
09:59:22;-625;-625.0298;1.0216059e-05;7.118061182653928e-10;-1.022458e-05
09:59:37;-650;-650.0469;1.0638442999999999e-05;1.4752957500107796e-09;-1.069424e-05
09:59:51;-675;-675.0565;1.1080372500000001e-05;4.697589142315656e-10;-1.108328e-05
10:00:06;-700;-700.0392;1.14947695e-05;1.5500512047993888e-09;-1.150211e-05
10:00:21;-725;-725.0092;1.1895585e-05;1.9071593404852417e-09;-1.189699e-05
10:00:35;-750;-749.9835;1.2290034e-05;2.1808245459000343e-09;-1.230416e-05
10:00:50;-775;-775.0019;1.2675127e-05;8.468435805979632e-10;-1.268298e-05
10:01:05;-800;-800.0065;1.31112845e-05;7.970277520262418e-10;-1.310954e-05
10:01:20;-825;-825.0306;1.3500072499999998e-05;6.063014411165427e-10;-1.350762e-05
10:01:35;-850;-850.0109;1.3893300500000003e-05;1.4848990664351153e-09;-1.389995e-05
10:01:49;-875;-874.978;1.4272811e-05;1.901176990708628e-09;-1.426486e-05
10:02:04;-900;-899.9437;1.4677168000000002e-05;6.678718439940768e-10;-1.468642e-05

File: Data/HighFluenceIrrNeutron2023/IV_onPCB/N8737_3_UL_6e15_3500min_IV.csv
time (15.02.2024);set voltage (V);real voltage (V);current (A);delta current;input current (A)
10:12:52;-25;-25.03309;1.3143658499999999e-06;8.293431964511579e-11;-1.314342e-06
10:13:07;-50;-50.06486;1.7977470000000004e-06;2.434071280796835e-10;-1.796817e-06
10:13:22;-75;-75.09158;2.1734834500000003e-06;2.740289535341089e-10;-2.171413e-06
10:13:36;-100;-100.0697;2.5054771500000003e-06;1.6204609336543163e-10;-2.506177e-06
10:13:51;-125;-125.025;2.81392345e-06;2.1684468491296078e-10;-2.815049e-06
10:14:06;-150;-150.0045;3.1279944499999995e-06;5.167004861377734e-10;-3.126056e-06
10:14:21;-175;-175.038;3.4299946e-06;2.9991218214670393e-10;-3.431576e-06
10:14:35;-200;-200.0687;3.7343442499999998e-06;4.808755445798858e-10;-3.738387e-06
10:14:50;-225;-225.0802;4.0498311e-06;3.054545293492989e-10;-4.052173e-06
10:15:05;-250;-250.0594;4.364667499999999e-06;6.733313207478071e-10;-4.368233e-06
10:15:19;-275;-275.0334;4.683349949999999e-06;3.06271060296284e-10;-4.686008e-06
10:15:34;-300;-300.0111;5.025231599999999e-06;6.403176375830834e-10;-5.021493e-06
10:15:49;-325;-325.0439;5.369763499999999e-06;7.454791932039588e-10;-5.374724e-06
10:16:04;-350;-350.0555;5.7104288e-06;6.104696700082552e-10;-5.711534e-06
10:16:19;-375;-375.0874;6.067827450000001e-06;4.547817744534284e-10;-6.073837e-06
10:16:33;-400;-400.0649;6.43833715e-06;5.546530234074253e-10;-6.440996e-06
10:16:48;-425;-425.0377;6.828268800000001e-06;6.837858092999672e-10;-6.829609e-06
10:17:03;-450;-449.993;7.224348949999999e-06;6.127918344551987e-10;-7.232099e-06
10:17:17;-475;-475.0245;7.604282299999999e-06;6.508530367909503e-10;-7.605779e-06
10:17:32;-500;-500.0558;8.0091057e-06;4.909562103691127e-10;-8.012074e-06
10:17:47;-525;-525.0885;8.451647399999999e-06;7.213342096420779e-10;-8.457378e-06
10:18:02;-550;-550.0732;8.89581065e-06;8.10311095428794e-10;-8.903376e-06
10:18:17;-575;-575.0294;9.3326838e-06;5.911187173487124e-10;-9.335531e-06
10:18:32;-600;-600.005;9.789956250000001e-06;1.141414374526192e-09;-9.788862e-06
10:18:46;-625;-625.0318;1.0227332e-05;7.862555564191778e-10;-1.0239e-05
10:19:01;-650;-650.0503;1.0685542e-05;1.722379836156939e-09;-1.076163e-05
10:19:15;-675;-675.0613;1.1161241500000001e-05;1.3977165798186707e-09;-1.116021e-05
10:19:30;-700;-700.0418;1.16088425e-05;1.8846710422511463e-09;-1.162126e-05
10:19:45;-725;-725.0134;1.20696375e-05;1.5261595386786719e-09;-1.206661e-05
10:20:00;-750;-749.9847;1.2509259000000002e-05;8.271752837216296e-10;-1.251289e-05
10:20:14;-775;-775.004;1.2920232999999999e-05;5.298901301212954e-10;-1.291916e-05
10:20:29;-800;-800.0089;1.3347688500000001e-05;1.6085849798813863e-09;-1.33593e-05
10:20:44;-825;-825.0345;1.3767868500000001e-05;1.6515913954426134e-09;-1.375502e-05
10:20:59;-850;-850.0143;1.41905515e-05;1.0688639471419981e-09;-1.417691e-05
10:21:13;-875;-874.9803;1.4609630000000002e-05;1.1437978405295412e-09;-1.460041e-05
10:21:29;-900;-899.9444;1.5043170999999998e-05;1.1014621872764748e-09;-1.504952e-05

File: Data/HighFluenceIrrNeutron2023/IV_onPCB/N8737_3_UL_6e15_350min_IV.csv
time (24.11.2023);set voltage (V);real voltage (V);current (A);delta current;input current (A)
12:53:20;-25;-25.03537;3.5684846500000007e-06;8.205710976965851e-10;-3.567223e-06
12:53:34;-50;-50.06719;4.767835249999999e-06;7.707372505432748e-10;-4.773331e-06
12:53:49;-75;-75.09537;5.726184050000001e-06;2.01243961831775e-09;-5.736344e-06
12:54:04;-100;-100.0724;6.547189950000001e-06;1.1233464658665947e-09;-6.543847e-06
12:54:18;-125;-125.0278;7.282849149999999e-06;1.9512903811004065e-09;-7.290208e-06
12:54:33;-150;-150.0105;7.95418605e-06;1.0669219031283332e-09;-7.957272e-06
12:54:48;-175;-175.044;8.568121200000001e-06;2.7094962000342315e-09;-8.575176e-06
12:55:03;-200;-200.0726;9.1345398e-06;1.2852133355984156e-09;-9.129082e-06
12:55:18;-225;-225.0853;9.631318000000001e-06;2.5608193483726843e-09;-9.627023e-06
12:55:33;-250;-250.0649;1.0088097e-05;3.2289261450209434e-09;-1.006185e-05
12:55:48;-275;-275.0273;1.0492357e-05;2.576109964656042e-09;-1.05045e-05
12:56:03;-300;-300.0044;1.0860387500000001e-05;3.4940409181204856e-09;-1.088604e-05
12:56:18;-325;-325.037;1.1188637999999999e-05;2.361187794310303e-09;-1.121602e-05
12:56:33;-350;-350.0479;1.1476370499999998e-05;1.418376620471441e-09;-1.146736e-05
12:56:48;-375;-375.0786;1.1774544e-05;2.166039173237619e-09;-1.178992e-05
12:57:03;-400;-400.0568;1.20064315e-05;1.9597950498712777e-09;-1.203654e-05
12:57:18;-425;-425.0298;1.2280181499999999e-05;2.423779102455498e-09;-1.230389e-05
12:57:32;-450;-449.9848;1.2579479500000001e-05;3.6686212311302885e-09;-1.260895e-05
12:57:47;-475;-475.017;1.2779320500000001e-05;3.3556372327025943e-09;-1.275357e-05
12:58:02;-500;-500.0467;1.3037694500000002e-05;4.3192437691683775e-09;-1.302472e-05
12:58:17;-525;-525.0792;1.33202515e-05;2.818640831588876e-09;-1.329958e-05
12:58:32;-550;-550.0626;1.3579862999999999e-05;2.6324779296320722e-09;-1.359569e-05
12:58:47;-575;-575.0175;1.3873331500000001e-05;2.3723598246260877e-09;-1.38667e-05
12:59:02;-600;-599.9952;1.4133698000000001e-05;3.3969065780500794e-09;-1.411897e-05
12:59:17;-625;-625.0223;1.4425957e-05;1.94340938816296e-09;-1.442344e-05
12:59:32;-650;-650.05;1.47453415e-05;3.124766733293848e-09;-1.475739e-05
12:59:47;-675;-675.0615;1.5033833e-05;1.9091640971901888e-09;-1.503556e-05
13:00:02;-700;-700.0426;1.53349365e-05;2.0587603399861554e-09;-1.535255e-05
13:00:17;-725;-725.0124;1.56540635e-05;2.381819606414289e-09;-1.56692e-05
13:00:32;-750;-749.9837;1.5978311e-05;2.220471447688445e-09;-1.599682e-05
13:00:46;-775;-775.0026;1.6351427e-05;4.883660107951862e-09;-1.633434e-05
13:01:01;-800;-800.0076;1.6718512500000004e-05;2.1231077310160158e-09;-1.670869e-05
13:01:16;-825;-825.0345;1.7125826e-05;4.259428741040328e-09;-1.715947e-05
13:01:31;-850;-850.0143;1.7544029e-05;2.7663868041183182e-09;-1.756105e-05
13:01:45;-875;-874.9802;1.8050942999999998e-05;3.914423654894884e-09;-1.803227e-05
13:02:00;-900;-899.9468;1.845165e-05;3.6213099839699186e-09;-1.843842e-05

File: Data/HighFluenceIrrNeutron2023/IV_onPCB/N8737_3_UL_6e15_3900min_IV.csv
time (23.02.2024);set voltage (V);real voltage (V);current (A);delta current;input current (A)
09:50:10;-25;-25.03193;1.2367785500000003e-06;1.3060816350825907e-10;-1.239395e-06
09:50:25;-50;-50.0625;1.7508380000000002e-06;2.2314866121040662e-10;-1.754049e-06
09:50:40;-75;-75.08847;2.1296583e-06;7.138920860326162e-10;-2.124183e-06
09:50:54;-100;-100.0662;2.4550300499999997e-06;2.7962602234949527e-10;-2.456416e-06
09:51:09;-125;-125.0217;2.7753929000000002e-06;4.862802119149103e-10;-2.774993e-06
09:51:23;-150;-150.0027;3.0664316000000003e-06;1.3710508550013664e-09;-3.064894e-06
09:51:38;-175;-175.0368;3.3731485999999996e-06;4.280466761931426e-10;-3.375753e-06
09:51:53;-200;-200.0653;3.67225895e-06;8.35720157932651e-10;-3.680258e-06
09:52:07;-225;-225.0765;3.9752770499999986e-06;7.568728805915913e-10;-3.979604e-06
09:52:22;-250;-250.0568;4.31083335e-06;3.736389719702765e-10;-4.318218e-06
09:52:37;-275;-275.0304;4.626986300000001e-06;1.400761778640463e-09;-4.625334e-06
09:52:51;-300;-300.0108;4.9376385e-06;1.598921169882993e-09;-4.950083e-06
09:53:06;-325;-325.0422;5.2847973500000005e-06;6.462969452001094e-10;-5.291526e-06
09:53:21;-350;-350.0519;5.629704e-06;3.179264208901173e-09;-5.61638e-06
09:53:36;-375;-375.0829;5.97845745e-06;5.512678317977328e-10;-5.974644e-06
09:53:50;-400;-400.0609;6.354645149999999e-06;1.3207489755343358e-09;-6.365101e-06
09:54:05;-425;-425.0362;6.7301497000000005e-06;1.3679814784930259e-09;-6.735691e-06
09:54:20;-450;-449.991;7.138676450000001e-06;3.2208385464619113e-09;-7.128176e-06
09:54:35;-475;-475.0237;7.5472692e-06;7.259094798940055e-10;-7.558517e-06
09:54:49;-500;-500.0521;7.983564099999999e-06;2.706887462474231e-09;-7.978759e-06
09:55:04;-525;-525.0861;8.399278849999998e-06;7.311055097419348e-10;-8.400731e-06
09:55:19;-550;-550.0687;8.88929025e-06;1.790528093712839e-09;-8.900518e-06
09:55:33;-575;-575.0263;9.3069961e-06;1.1117882215152113e-09;-9.318912e-06
09:55:48;-600;-600.0043;9.75004995e-06;1.8343200422431822e-09;-9.761789e-06
09:56:03;-625;-625.0306;1.02007295e-05;7.37879554873271e-10;-1.020759e-05
09:56:18;-650;-650.0473;1.0687874e-05;3.012462481094152e-09;-1.076578e-05
09:56:33;-675;-675.0582;1.11753565e-05;3.2026428363931243e-09;-1.118654e-05
09:56:47;-700;-700.0401;1.1644098500000002e-05;1.6741193617840024e-09;-1.165626e-05
09:57:02;-725;-725.0099;1.21115735e-05;1.4297930400935926e-09;-1.213496e-05
09:57:17;-750;-749.9833;1.2597438e-05;1.2795728974935741e-09;-1.261946e-05
09:57:31;-775;-775.0032;1.3060019499999999e-05;1.2401242830861473e-09;-1.306271e-05
09:57:46;-800;-800.0063;1.3481878499999998e-05;1.2078009511091092e-09;-1.349077e-05
09:58:01;-825;-825.0317;1.39925195e-05;3.279194373241717e-09;-1.396182e-05
09:58:16;-850;-850.0124;1.4409004000000001e-05;1.6314164704329136e-09;-1.441499e-05
09:58:31;-875;-874.9786;1.4876924999999998e-05;2.3550488848429705e-09;-1.488481e-05
09:58:46;-900;-899.9454;1.5265853000000004e-05;1.5073782040351304e-09;-1.528518e-05

File: Data/HighFluenceIrrNeutron2023/IV_onPCB/N8737_3_UL_6e15_4400min_IV.csv
time (28.02.2024);set voltage (V);real voltage (V);current (A);delta current;input current (A)
09:53:48;-25;-25.03191;1.1465293500000001e-06;3.785028683841091e-10;-1.146181e-06
09:54:03;-50;-50.06311;1.59365635e-06;2.955472235954883e-10;-1.595258e-06
09:54:18;-75;-75.09007;1.9299783499999998e-06;2.1266297603249962e-10;-1.931911e-06
09:54:32;-100;-100.0672;2.2259070500000005e-06;3.478724944214485e-10;-2.227887e-06
09:54:47;-125;-125.023;2.5058444500000003e-06;5.4575321105331e-10;-2.508493e-06
09:55:02;-150;-150.0036;2.7834865000000003e-06;9.605288920693706e-10;-2.782433e-06
09:55:17;-175;-175.0366;3.0493948499999997e-06;3.701332683980259e-10;-3.052918e-06
09:55:32;-200;-200.0667;3.34374775e-06;5.840026021988239e-10;-3.34448e-06
09:55:46;-225;-225.0793;3.6220606999999998e-06;3.1482149783647206e-10;-3.623922e-06
09:56:01;-250;-250.0573;3.9113234e-06;9.253189136724666e-10;-3.910757e-06
09:56:16;-275;-275.0312;4.2072386999999995e-06;6.383820725083135e-10;-4.204755e-06
09:56:30;-300;-300.0101;4.5082e-06;9.094729325273994e-10;-4.506262e-06
09:56:45;-325;-325.0412;4.8197345e-06;6.337165711104443e-10;-4.807976e-06
09:57:00;-350;-350.0533;5.1563699e-06;5.526315042594141e-10;-5.162278e-06
09:57:14;-375;-375.084;5.4903843e-06;1.0592623827456711e-09;-5.492769e-06
09:57:29;-400;-400.062;5.8277397000000006e-06;8.481312578250923e-10;-5.834311e-06
09:57:44;-425;-425.0363;6.193356650000001e-06;1.1866931728020686e-09;-6.200426e-06
09:57:59;-450;-449.9915;6.615136750000002e-06;1.2380616702632318e-09;-6.606643e-06
09:58:14;-475;-475.0239;7.0073282000000005e-06;1.1296490419594968e-09;-7.010369e-06
09:58:29;-500;-500.0544;7.405020049999998e-06;1.6290568920006978e-09;-7.399208e-06
09:58:44;-525;-525.0882;7.84772625e-06;2.0248277604218533e-09;-7.85715e-06
09:58:58;-550;-550.0715;8.28387355e-06;1.7222328420904544e-09;-8.295382e-06
09:59:13;-575;-575.0269;8.753882249999999e-06;2.071242168210921e-09;-8.767979e-06
09:59:28;-600;-600.0028;9.221609150000002e-06;1.300228568896644e-09;-9.222386e-06
09:59:43;-625;-625.032;9.753778000000001e-06;1.3452808926020025e-09;-9.740544e-06
09:59:58;-650;-650.0511;1.0275706499999998e-05;3.382024857611181e-09;-1.025399e-05
10:00:12;-675;-675.0594;1.07105105e-05;3.6384574667708064e-09;-1.082497e-05
10:00:27;-700;-700.0406;1.1226007e-05;3.199899537485533e-09;-1.124794e-05
10:00:42;-725;-725.0118;1.1747855500000001e-05;1.3519079989037898e-09;-1.174145e-05
10:00:56;-750;-749.9836;1.2255379e-05;4.838645414782982e-09;-1.222825e-05
10:01:11;-775;-775.0042;1.27837155e-05;2.8853544387995344e-09;-1.27631e-05
10:01:26;-800;-800.0089;1.3244776499999998e-05;1.808156834320542e-09;-1.325722e-05
10:01:40;-825;-825.033;1.37386985e-05;1.6373065191038652e-09;-1.37252e-05
10:01:55;-850;-850.0135;1.41751335e-05;2.652908901093333e-09;-1.416325e-05
10:02:10;-875;-874.9791;1.46541785e-05;8.900722653246222e-10;-1.465396e-05
10:02:25;-900;-899.9457;1.5151001500000002e-05;3.0749708352275502e-09;-1.513518e-05

File: Data/HighFluenceIrrNeutron2023/IV_onPCB/N8737_3_UL_6e15_4800min_IV.csv
time (14.03.2024);set voltage (V);real voltage (V);current (A);delta current;input current (A)
10:08:46;-25;-25.03243;1.1789845000000002e-06;5.5881101456574205e-11;-1.178101e-06
10:09:01;-50;-50.06609;1.6780426500000002e-06;3.217252515734726e-11;-1.677824e-06
10:09:16;-75;-75.09372;2.0377989499999996e-06;8.293782234301997e-11;-2.039996e-06
10:09:30;-100;-100.068;2.3529879500000003e-06;8.877641789911915e-11;-2.35356e-06
10:09:45;-125;-125.0232;2.651186e-06;1.61559818643131e-10;-2.650748e-06
10:10:00;-150;-150.0052;2.9440359e-06;1.0630343127105431e-10;-2.945993e-06
10:10:14;-175;-175.0385;3.2357018500000004e-06;2.0659371087959958e-10;-3.237946e-06
10:10:29;-200;-200.0677;3.53480055e-06;2.2944279760978068e-10;-3.536089e-06
10:10:44;-225;-225.08;3.832164100000001e-06;1.2030831018677458e-10;-3.832912e-06
10:10:59;-250;-250.0571;4.1374227e-06;1.6734318181508127e-10;-4.139164e-06
10:11:14;-275;-275.0326;4.44840645e-06;1.4995061645422344e-10;-4.451422e-06
10:11:28;-300;-300.0103;4.76996815e-06;2.1539497759929232e-10;-4.770324e-06
10:11:43;-325;-325.0423;5.106766e-06;1.936014591887154e-10;-5.10907e-06
10:11:58;-350;-350.0553;5.468589650000001e-06;3.036836452214689e-10;-5.462005e-06
10:12:13;-375;-375.0857;5.83965635e-06;1.632376683703784e-10;-5.841142e-06
10:12:27;-400;-400.0629;6.209069049999999e-06;3.399729141784709e-10;-6.207621e-06
10:12:42;-425;-425.0373;6.602505899999999e-06;3.419989978055414e-10;-6.608886e-06
10:12:58;-450;-449.9927;7.0077763e-06;4.317342185882359e-10;-7.006589e-06
10:13:12;-475;-475.0258;7.441494100000002e-06;2.1560623715467193e-10;-7.44575e-06
10:13:27;-500;-500.0564;7.892888e-06;1.6300570542161614e-10;-7.894748e-06
10:13:42;-525;-525.0889;8.364015799999999e-06;2.3484950074461017e-10;-8.366363e-06
10:13:57;-550;-550.071;8.841621200000001e-06;5.103693153002303e-10;-8.846414e-06
10:14:11;-575;-575.0266;9.318369799999998e-06;2.422476893594182e-10;-9.319921e-06
10:14:26;-600;-600.0058;9.8466251e-06;2.487036479426935e-10;-9.850672e-06
10:14:41;-625;-625.0219;1.0383935999999999e-05;3.242818218772162e-10;-1.038843e-05
10:14:56;-650;-650.0504;1.0935263499999999e-05;4.6239770490350125e-10;-1.093591e-05
10:15:11;-675;-675.062;1.1489338e-05;3.2855486604218696e-10;-1.149622e-05
10:15:25;-700;-700.0428;1.20585945e-05;5.03094163651278e-10;-1.20647e-05
10:15:40;-725;-725.0129;1.2611342000000002e-05;5.873817327769144e-10;-1.261082e-05
10:15:55;-750;-749.9847;1.3179434e-05;6.014093447894082e-10;-1.318076e-05
10:16:09;-775;-775.0051;1.37478025e-05;6.111173680234855e-10;-1.375195e-05
10:16:24;-800;-800.0082;1.4304176e-05;2.9835163817211766e-10;-1.430882e-05
10:16:38;-825;-825.0325;1.4842977499999997e-05;2.782955937487959e-10;-1.484365e-05
10:16:53;-850;-850.0137;1.53630265e-05;2.488124544712183e-10;-1.536632e-05
10:17:08;-875;-874.9792;1.58912275e-05;2.3222066553179782e-10;-1.589711e-05
10:17:23;-900;-899.9466;1.64194755e-05;2.494498697133378e-10;-1.642112e-05

File: Data/HighFluenceIrrNeutron2023/IV_onPCB/N8737_3_UL_6e15_500min_IV.csv
time (29.11.2023);set voltage (V);real voltage (V);current (A);delta current;input current (A)
11:16:06;-25;-25.03735;2.9290620999999998e-06;6.931824395496397e-10;-2.932146e-06
11:16:21;-50;-50.06982;3.896834099999999e-06;1.0416936327442827e-09;-3.900526e-06
11:16:36;-75;-75.09553;4.663539549999999e-06;1.5478692410455748e-09;-4.664865e-06
11:16:51;-100;-100.073;5.3390119499999996e-06;1.2511777860779683e-09;-5.345315e-06
11:17:06;-125;-125.0263;5.9761861999999996e-06;1.2297959090841117e-09;-5.977869e-06
11:17:20;-150;-150.0083;6.5367637e-06;1.5040674637462342e-09;-6.541153e-06
11:17:35;-175;-175.0432;7.0901046e-06;1.048287265972443e-09;-7.101153e-06
11:17:50;-200;-200.0722;7.600742100000001e-06;1.4296883627210466e-09;-7.614519e-06
11:18:05;-225;-225.0842;8.086090100000001e-06;1.6955645901882027e-09;-8.097996e-06
11:18:20;-250;-250.0629;8.5124737e-06;2.4142279885089757e-09;-8.510423e-06
11:18:35;-275;-275.037;8.94346225e-06;3.1049794805078714e-09;-8.913825e-06
11:18:50;-300;-300.0156;9.3078619e-06;1.2493798239526421e-09;-9.318454e-06
11:19:05;-325;-325.0479;9.67023395e-06;2.2606540906063175e-09;-9.668281e-06
11:19:20;-350;-350.0592;9.98278995e-06;2.1053464922370825e-09;-9.975235e-06
11:19:34;-375;-375.0899;1.0279871999999998e-05;2.2219042058558167e-09;-1.025785e-05
11:19:49;-400;-400.0563;1.0555545e-05;8.312245484825709e-10;-1.05633e-05
11:20:04;-425;-425.0305;1.08378595e-05;2.1685592538595734e-09;-1.082847e-05
11:20:18;-450;-449.9843;1.1086636499999998e-05;2.70326416346981e-09;-1.11e-05
11:20:33;-475;-475.0175;1.1313388e-05;2.0915253524640857e-09;-1.134559e-05
11:20:48;-500;-500.0478;1.15350695e-05;2.202741300629689e-09;-1.151133e-05
11:21:02;-525;-525.0798;1.1775773999999999e-05;2.1769239077193537e-09;-1.177555e-05
11:21:17;-550;-550.0627;1.2027107999999999e-05;2.7559966981112387e-09;-1.201829e-05
11:21:32;-575;-575.0181;1.22343745e-05;1.4091766168582069e-09;-1.222164e-05
11:21:47;-600;-599.9948;1.2474797999999999e-05;1.727408695126918e-09;-1.249955e-05
11:22:02;-625;-625.0222;1.2749356e-05;5.085088170327054e-09;-1.274069e-05
11:22:17;-650;-650.0493;1.3009445e-05;1.8355524372787791e-09;-1.300345e-05
11:22:32;-675;-675.0596;1.326799e-05;1.8440536868540445e-09;-1.32847e-05
11:22:47;-700;-700.0408;1.3562383e-05;3.1446072966270213e-09;-1.356522e-05
11:23:01;-725;-725.0118;1.37785875e-05;2.125328312873113e-09;-1.378273e-05
11:23:16;-750;-749.9846;1.40615385e-05;2.238960615441867e-09;-1.406202e-05
11:23:31;-775;-775.0043;1.43963e-05;5.687062246889888e-09;-1.437146e-05
11:23:46;-800;-800.0076;1.4694841999999999e-05;2.539403532328054e-09;-1.467651e-05
11:24:01;-825;-825.0343;1.50187025e-05;2.37435337249954e-09;-1.501443e-05
11:24:16;-850;-850.0135;1.5383239e-05;3.6979777514203653e-09;-1.536378e-05
11:24:30;-875;-874.9758;1.57369955e-05;4.226538801135126e-09;-1.574074e-05
11:24:45;-900;-899.945;1.6123195e-05;1.8908667985873624e-09;-1.612534e-05

File: Data/HighFluenceIrrNeutron2023/IV_onPCB/N8737_3_UL_6e15_5250min_IV.csv
time (20.03.2024);set voltage (V);real voltage (V);current (A);delta current;input current (A)
10:29:39;-25;-25.03772;1.07807135e-06;1.398780946932001e-10;-1.079478e-06
10:29:54;-50;-50.06943;1.5505012500000003e-06;1.7774093331306769e-10;-1.552765e-06
10:30:09;-75;-75.09678;1.8858439000000002e-06;1.4481146190823118e-10;-1.888035e-06
10:30:23;-100;-100.0714;2.18103305e-06;1.0295524452403027e-10;-2.182295e-06
10:30:38;-125;-125.0267;2.4552058e-06;2.2049163929727018e-10;-2.456273e-06
10:30:53;-150;-150.0061;2.7300036999999996e-06;1.5389376368131163e-10;-2.732718e-06
10:31:07;-175;-175.0399;3.0018777e-06;2.8924659980714006e-10;-3.003989e-06
10:31:22;-200;-200.0716;3.2830774e-06;3.9628251538516754e-10;-3.281285e-06
10:31:37;-225;-225.0841;3.56554445e-06;1.5270550865963947e-10;-3.567628e-06
10:31:51;-250;-250.0615;3.85861385e-06;2.3350673732250213e-10;-3.860227e-06
10:32:06;-275;-275.035;4.15684085e-06;3.207987786370117e-10;-4.162417e-06
10:32:21;-300;-300.0118;4.45863945e-06;4.6283733900258915e-10;-4.462101e-06
10:32:35;-325;-325.0455;4.76988045e-06;2.7328663043587034e-10;-4.774663e-06
10:32:50;-350;-350.0583;5.100154799999999e-06;4.6434096093282337e-10;-5.106173e-06
10:33:05;-375;-375.0898;5.44436195e-06;3.5459745116823e-10;-5.447806e-06
10:33:19;-400;-400.0671;5.79831635e-06;1.6412512414313834e-10;-5.802548e-06
10:33:34;-425;-425.0395;6.17181195e-06;5.832768231080339e-10;-6.177973e-06
10:33:49;-450;-449.9929;6.5658274e-06;3.3317722311104764e-10;-6.569854e-06
10:34:04;-475;-475.0277;6.9794815e-06;3.7588275100088047e-10;-6.977943e-06
10:34:19;-500;-500.0581;7.4212926000000015e-06;2.504193323208291e-10;-7.426878e-06
10:34:34;-525;-525.0909;7.88294275e-06;1.212358625778618e-10;-7.885362e-06
10:34:48;-550;-550.0747;8.3909834e-06;1.0745699567734556e-09;-8.385628e-06
10:35:03;-575;-575.0303;8.9082727e-06;5.258372138789418e-10;-8.913305e-06
10:35:18;-600;-600.0078;9.417500100000003e-06;3.6623220707631876e-10;-9.419971e-06
10:35:33;-625;-625.0349;9.9681359e-06;6.84498052955632e-10;-9.969955e-06
10:35:48;-650;-650.0531;1.0543802499999999e-05;9.269673335668353e-10;-1.056789e-05
10:36:03;-675;-675.0649;1.1111048000000002e-05;4.847832505357364e-10;-1.112031e-05
10:36:17;-700;-700.0478;1.16989265e-05;7.259325984552244e-10;-1.17061e-05
10:36:32;-725;-725.0145;1.22903685e-05;1.1222373356380287e-09;-1.228991e-05
10:36:47;-750;-749.9858;1.2888318e-05;1.1256723768486166e-09;-1.289394e-05
10:37:01;-775;-775.007;1.3497968999999997e-05;1.3844422884324198e-09;-1.350742e-05
10:37:16;-800;-800.0115;1.4093875000000002e-05;1.305124419356245e-09;-1.410068e-05
10:37:31;-825;-825.0394;1.46342885e-05;1.837734104134776e-09;-1.463042e-05
10:37:46;-850;-850.0186;1.5214637000000001e-05;6.505282853189179e-10;-1.522273e-05
10:38:01;-875;-874.9833;1.57829845e-05;1.9151486202120887e-09;-1.578932e-05
10:38:15;-900;-899.9492;1.6325349e-05;1.4948202065800337e-09;-1.634017e-05

File: Data/HighFluenceIrrNeutron2023/IV_onPCB/N8737_3_UL_6e15_5700min_IV.csv
time (28.03.2024);set voltage (V);real voltage (V);current (A);delta current;input current (A)
11:22:12;-25;-25.03701;1.0597341e-06;2.8686287577865537e-10;-1.060272e-06
11:22:28;-50;-50.0722;1.5308484500000002e-06;1.924362943287972e-10;-1.529396e-06
11:22:42;-75;-75.10151;1.86450775e-06;4.477360934467967e-10;-1.868886e-06
11:22:57;-100;-100.0752;2.15598915e-06;5.94214158679344e-10;-2.154557e-06
11:23:12;-125;-125.0279;2.4407706e-06;3.015125901185693e-10;-2.440571e-06
11:23:27;-150;-150.0062;2.7056663500000003e-06;8.888040708587028e-10;-2.701954e-06
11:23:42;-175;-175.0434;2.9883177000000005e-06;6.450879672571785e-10;-2.98997e-06
11:23:57;-200;-200.075;3.26403115e-06;7.999731035322396e-10;-3.257123e-06
11:24:12;-225;-225.0892;3.55732405e-06;7.449879813627853e-10;-3.556616e-06
11:24:26;-250;-250.0657;3.8386522000000004e-06;4.4969277623728454e-10;-3.843092e-06
11:24:41;-275;-275.036;4.1368001e-06;5.468211631786118e-10;-4.140593e-06
11:24:56;-300;-300.0128;4.4478047500000005e-06;1.179629782760246e-09;-4.44231e-06
11:25:11;-325;-325.0479;4.7807756500000004e-06;8.218243525078814e-10;-4.776365e-06
11:25:26;-350;-350.0622;5.107341050000001e-06;1.2317751427817366e-09;-5.116577e-06
11:25:41;-375;-375.0953;5.47167485e-06;1.0538958683736374e-09;-5.472479e-06
11:25:56;-400;-400.0717;5.8149634499999996e-06;1.0914191323112245e-09;-5.812055e-06
11:26:11;-425;-425.041;6.21137915e-06;1.4201307198194788e-09;-6.20638e-06
11:26:26;-450;-449.9949;6.6207552e-06;1.8260361258748341e-09;-6.614123e-06
11:26:40;-475;-475.0312;7.045082449999999e-06;2.239399949177257e-09;-7.047886e-06
11:26:55;-500;-500.0635;7.467715900000002e-06;2.1129428812677407e-09;-7.494302e-06
11:27:10;-525;-525.0996;8.001737850000002e-06;2.041201492105803e-09;-7.983042e-06
11:27:24;-550;-550.0797;8.4984584e-06;1.4381124771727632e-09;-8.511093e-06
11:27:39;-575;-575.0336;9.04282545e-06;3.463734890602221e-09;-9.02722e-06
11:27:54;-600;-600.0081;9.5915456e-06;3.6523465028663027e-09;-9.57997e-06
11:28:09;-625;-625.0383;1.0150612e-05;3.6723990523906892e-09;-1.017832e-05
11:28:24;-650;-650.0569;1.07632365e-05;1.519878494321179e-09;-1.083254e-05
11:28:38;-675;-675.0721;1.1384847000000002e-05;2.456999806674838e-09;-1.139407e-05
11:28:53;-700;-700.0523;1.2051741e-05;6.0034840676061155e-09;-1.201366e-05
11:29:08;-725;-725.0185;1.2666062500000001e-05;9.9559125021264e-10;-1.267316e-05
11:29:23;-750;-749.9874;1.32487625e-05;2.0013024352905975e-09;-1.324281e-05
11:29:38;-775;-775.0093;1.39903655e-05;3.405809777057457e-09;-1.398653e-05
11:29:52;-800;-800.0163;1.4565082499999998e-05;3.148042556494417e-09;-1.453405e-05
11:30:07;-825;-825.0465;1.52057925e-05;2.6246494885032225e-09;-1.520457e-05
11:30:22;-850;-850.0239;1.58482165e-05;4.11595160776942e-09;-1.582322e-05
11:30:37;-875;-874.9868;1.6470869e-05;1.612521457221649e-09;-1.647426e-05
11:30:52;-900;-899.9506;1.7032279000000002e-05;2.5563626405500997e-09;-1.703906e-05

File: Data/HighFluenceIrrNeutron2023/IV_onPCB/N8737_3_UL_6e15_60min_IV.csv
time (24.10.2023);set voltage (V);real voltage (V);current (A);delta current;input current (A)
15:15:19;-25;-25.03884;4.8868401000000006e-06;1.533552512795059e-09;-4.87982e-06
15:15:34;-50;-50.07298;6.8415728e-06;2.2438483155061972e-09;-6.83725e-06
15:15:49;-75;-75.1004;8.300618850000001e-06;1.6219757123258484e-09;-8.288698e-06
15:16:04;-100;-100.0791;9.54313745e-06;4.106592751585538e-09;-9.56335e-06
15:16:19;-125;-125.0228;1.0641658499999998e-05;3.0394311371537962e-09;-1.066044e-05
15:16:34;-150;-150.0058;1.1658927500000001e-05;4.700267645304849e-09;-1.165316e-05
15:16:49;-175;-175.039;1.2553582e-05;2.499337572237892e-09;-1.255143e-05
15:17:03;-200;-200.0683;1.3214258000000002e-05;3.786860150573323e-09;-1.322925e-05
15:17:18;-225;-225.0808;1.3888659499999999e-05;2.956146856551609e-09;-1.387669e-05
15:17:33;-250;-250.0589;1.4430292e-05;2.4194660154670653e-09;-1.445591e-05
15:17:48;-275;-275.0308;1.4914725999999999e-05;9.867934545790254e-09;-1.49142e-05
15:18:03;-300;-300.0092;1.53046445e-05;2.9155495601173116e-09;-1.530888e-05
15:18:18;-325;-325.041;1.5765421499999995e-05;5.126593424243826e-09;-1.576771e-05
15:18:33;-350;-350.0528;1.6160381500000005e-05;3.928520222361141e-09;-1.611941e-05
15:18:47;-375;-375.0844;1.65174285e-05;4.274429334718296e-09;-1.654091e-05
15:19:02;-400;-400.0612;1.6941650000000004e-05;4.3063319658381585e-09;-1.692512e-05
15:19:17;-425;-425.034;1.7237123e-05;2.019062047090307e-09;-1.723926e-05
15:19:31;-450;-449.9906;1.76783485e-05;4.137639379827545e-09;-1.768747e-05
15:19:46;-475;-475.0217;1.81204805e-05;4.6152419478831965e-09;-1.806229e-05
15:20:01;-500;-500.0518;1.8540674e-05;5.166071544220038e-09;-1.858538e-05
15:20:16;-525;-525.0835;1.8904449500000004e-05;5.49686185359429e-09;-1.889632e-05
15:20:31;-550;-550.066;1.9245201e-05;1.1229982099273373e-08;-1.927666e-05
15:20:45;-575;-575.0231;1.9644140499999998e-05;4.2586959550431044e-09;-1.966286e-05
15:21:00;-600;-599.9988;2.0110776e-05;7.0127711498380665e-09;-2.012174e-05
15:21:15;-625;-625.0259;2.04482875e-05;4.903821768529051e-09;-2.044511e-05
15:21:29;-650;-650.0538;2.0979718999999997e-05;8.110082456424237e-09;-2.091896e-05
15:21:44;-675;-675.0647;2.1454247499999995e-05;3.954771919782525e-09;-2.1422e-05
15:21:59;-700;-700.0471;2.1974907e-05;4.139945597468614e-09;-2.204648e-05
15:22:13;-725;-725.0166;2.2523842e-05;6.440533269846593e-09;-2.24989e-05
15:22:28;-750;-749.9863;2.3209053e-05;7.87352014984405e-09;-2.315334e-05
15:22:43;-775;-775.0073;2.3844071e-05;6.408565358174884e-09;-2.38618e-05
15:22:58;-800;-800.0129;2.4444558499999996e-05;1.1170180197181244e-08;-2.444799e-05
15:23:12;-825;-825.0387;2.5171573e-05;7.299674208483512e-09;-2.512216e-05
15:23:27;-850;-850.0174;2.5897291499999997e-05;8.362355746887287e-09;-2.593023e-05
15:23:42;-875;-874.9834;2.6578987e-05;9.512365796688022e-09;-2.664615e-05
15:23:57;-900;-899.9501;2.7277614499999997e-05;4.0729803875663106e-09;-2.732193e-05

File: Data/HighFluenceIrrNeutron2023/IV_onPCB/N8737_3_UL_6e15_6600min_IV.csv
time (09.04.2024);set voltage (V);real voltage (V);current (A);delta current;input current (A)
12:41:55;-25;-25.03995;1.0972687999999998e-06;5.006628606158367e-11;-1.098015e-06
12:42:10;-50;-50.07418;1.5372957999999999e-06;5.1448061187960987e-11;-1.53802e-06
12:42:25;-75;-75.10197;1.86232205e-06;1.1171482611989882e-10;-1.863856e-06
12:42:40;-100;-100.0776;2.1485250000000003e-06;6.744924017363847e-11;-2.149728e-06
12:42:55;-125;-125.029;2.4231410999999997e-06;9.2947455586482e-11;-2.423988e-06
12:43:10;-150;-150.0096;2.6978488999999997e-06;2.6098685694876897e-10;-2.695776e-06
12:43:25;-175;-175.0447;2.9793806e-06;2.0370336766976746e-10;-2.979788e-06
12:43:39;-200;-200.0751;3.2558329499999993e-06;4.872568496183968e-11;-3.257309e-06
12:43:54;-225;-225.0897;3.5370995500000003e-06;1.1402875678968623e-10;-3.539147e-06
12:44:09;-250;-250.0647;3.826989749999999e-06;1.3408010432199365e-10;-3.829177e-06
12:44:24;-275;-275.0385;4.129056e-06;1.826823335738864e-10;-4.132269e-06
12:44:39;-300;-300.015;4.43642165e-06;1.605545588732998e-10;-4.438325e-06
12:44:53;-325;-325.0483;4.7588963e-06;1.6236479144199807e-10;-4.759748e-06
12:45:08;-350;-350.0625;5.096351049999999e-06;9.41916523636781e-11;-5.09802e-06
12:45:23;-375;-375.0948;5.4503857e-06;2.0260914466035323e-10;-5.454846e-06
12:45:38;-400;-400.0719;5.8245825500000005e-06;1.4151147435808845e-10;-5.826487e-06
12:45:53;-425;-425.0424;6.2142211e-06;2.374140360214574e-10;-6.218605e-06
12:46:08;-450;-449.9967;6.636890600000001e-06;2.467828235513886e-10;-6.63722e-06
12:46:23;-475;-475.0309;7.085242800000001e-06;3.4518196360762436e-10;-7.087041e-06
12:46:37;-500;-500.062;7.5517343e-06;3.098878918254172e-10;-7.5556e-06
12:46:52;-525;-525.0975;8.05003285e-06;3.7425092701957797e-10;-8.05158e-06
12:47:07;-550;-550.0787;8.5798507e-06;1.9882828143906585e-10;-8.582681e-06
12:47:22;-575;-575.0332;9.1495607e-06;8.46947784694835e-11;-9.152607e-06
12:47:37;-600;-600.0089;9.756810800000003e-06;4.686572233519783e-10;-9.756752e-06
12:47:51;-625;-624.9385;1.0377111499999999e-05;2.6830884722644606e-10;-1.037997e-05
12:48:06;-650;-650.0569;1.10388675e-05;4.93836930954945e-09;-1.125297e-05
12:48:21;-675;-675.0696;1.1741934499999998e-05;5.490398323436853e-10;-1.17423e-05
12:48:36;-700;-700.0503;1.2459244000000001e-05;7.93362905611278e-10;-1.245827e-05
12:48:51;-725;-725.0188;1.3178931500000001e-05;3.450675839600183e-10;-1.31813e-05
12:49:06;-750;-749.9887;1.39126815e-05;5.559699969422722e-10;-1.391645e-05
12:49:21;-775;-775.0096;1.4667942499999999e-05;5.331345397739836e-10;-1.466995e-05
12:49:35;-800;-800.0153;1.54275385e-05;6.728682170380866e-10;-1.542781e-05
12:49:50;-825;-825.0428;1.62005485e-05;2.8578337512879353e-10;-1.62021e-05
12:50:04;-850;-850.0215;1.6935035999999998e-05;5.175613007171848e-10;-1.69354e-05
12:50:19;-875;-874.986;1.7660776e-05;3.6779505162526916e-10;-1.766364e-05
12:50:34;-900;-899.9507;1.8387544e-05;6.51311139164715e-10;-1.838981e-05

File: Data/HighFluenceIrrNeutron2023/IV_onPCB/N8737_3_UL_6e15_700min_IV.csv
time (07.12.2023);set voltage (V);real voltage (V);current (A);delta current;input current (A)
12:54:37;-25;-25.03788;2.7124373999999998e-06;3.213548770440707e-10;-2.710492e-06
12:54:51;-50;-50.06992;3.61159035e-06;7.57671347864636e-10;-3.619642e-06
12:55:06;-75;-75.09603;4.3267495e-06;9.168295874915909e-10;-4.331553e-06
12:55:20;-100;-100.0721;4.96581725e-06;9.178427612478082e-10;-4.974384e-06
12:55:35;-125;-125.0281;5.5510031000000005e-06;1.0740797826511589e-09;-5.555463e-06
12:55:50;-150;-150.0088;6.09992385e-06;1.7110241206292174e-09;-6.09941e-06
12:56:05;-175;-175.0431;6.617403799999999e-06;1.1871170700482605e-09;-6.606883e-06
12:56:20;-200;-200.0729;7.1146177e-06;1.440486225376703e-09;-7.123383e-06
12:56:34;-225;-225.086;7.580486e-06;1.1599417226740409e-09;-7.577088e-06
12:56:49;-250;-250.0642;8.052634649999998e-06;1.204679350024327e-09;-8.064249e-06
12:57:04;-275;-275.0367;8.464590000000001e-06;1.1627822517565036e-09;-8.471879e-06
12:57:18;-300;-300.0156;8.8482611e-06;1.15960865575419e-09;-8.850608e-06
12:57:33;-325;-325.0487;9.237498600000002e-06;1.5134098856555622e-09;-9.222003e-06
12:57:48;-350;-350.0607;9.5797572e-06;1.3403072699944671e-09;-9.593903e-06
12:58:02;-375;-375.0917;9.9243415e-06;1.1055446338795714e-09;-9.924483e-06
12:58:17;-400;-400.0702;1.0234614499999998e-05;1.5987453635585745e-09;-1.022842e-05
12:58:32;-425;-425.0321;1.05344425e-05;2.3943222292540765e-09;-1.054205e-05
12:58:47;-450;-449.9875;1.0797071000000001e-05;1.703255250982683e-09;-1.079055e-05
12:59:02;-475;-475.0197;1.1056239999999997e-05;2.7268751346550747e-09;-1.107989e-05
12:59:16;-500;-500.0487;1.1322614499999999e-05;1.4363085453690076e-09;-1.131142e-05
12:59:31;-525;-525.0811;1.1558174499999999e-05;1.8102326473412391e-09;-1.155795e-05
12:59:46;-550;-550.0641;1.1818405e-05;1.7332944787311753e-09;-1.180908e-05
13:00:01;-575;-575.0198;1.20693795e-05;4.061189941076398e-09;-1.204048e-05
13:00:16;-600;-599.9962;1.2303249999999998e-05;3.0428462005168726e-09;-1.229738e-05
13:00:31;-625;-625.0234;1.2531907499999998e-05;3.369906072504135e-09;-1.251044e-05
13:00:46;-650;-650.0506;1.2784525e-05;2.6322389234262265e-09;-1.280861e-05
13:01:00;-675;-675.0638;1.30298805e-05;2.29044400444541e-09;-1.304852e-05
13:01:15;-700;-700.0443;1.3304600500000001e-05;2.243682628514981e-09;-1.329424e-05
13:01:30;-725;-725.013;1.3587506000000001e-05;3.886361305900426e-09;-1.357945e-05
13:01:45;-750;-749.9841;1.38451655e-05;2.125341322588006e-09;-1.384528e-05
13:02:00;-775;-775.0057;1.4179242000000001e-05;3.902564195500199e-09;-1.415262e-05
13:02:15;-800;-800.0098;1.4441663500000001e-05;1.870046827622221e-09;-1.444248e-05
13:02:30;-825;-825.0352;1.47940055e-05;2.7027682544938903e-09;-1.478566e-05
13:02:44;-850;-850.0164;1.5099848000000004e-05;4.194926316397009e-09;-1.513001e-05
13:02:59;-875;-874.9813;1.5471097999999996e-05;2.6691761463042605e-09;-1.547717e-05
13:03:14;-900;-899.9464;1.58783805e-05;3.0230894359082387e-09;-1.586751e-05

File: Data/HighFluenceIrrNeutron2023/IV_onPCB/N8737_3_UL_6e15_7400min_IV.csv
time (15.04.2024);set voltage (V);real voltage (V);current (A);delta current;input current (A)
10:23:26;-25;-24.8992;9.516334249999999e-07;5.406829749261485e-11;-9.520081e-07
10:23:41;-50;-50.07011;1.3535932500000001e-06;2.7842243870600546e-10;-1.370358e-06
10:23:56;-75;-75.0986;1.6460664499999998e-06;5.002131920491807e-11;-1.646392e-06
10:24:11;-100;-100.0736;1.9026035e-06;1.0816444656170251e-10;-1.904089e-06
10:24:26;-125;-125.0271;2.1477271e-06;5.618918490242649e-11;-2.149258e-06
10:24:40;-150;-150.0052;2.3917000000000003e-06;2.990590075553628e-10;-2.391756e-06
10:24:55;-175;-175.042;2.63839085e-06;8.719071839938266e-11;-2.640719e-06
10:25:10;-200;-200.0738;2.8896938999999995e-06;1.2438452275102044e-10;-2.891215e-06
10:25:25;-225;-225.087;3.1427879500000003e-06;1.1334838937981596e-10;-3.145236e-06
10:25:40;-250;-250.0631;3.4095138000000002e-06;8.332738445432531e-11;-3.409425e-06
10:25:55;-275;-275.0356;3.6799256000000007e-06;1.8596389972249752e-10;-3.682595e-06
10:26:10;-300;-300.013;3.9619131e-06;1.392249959597755e-10;-3.964844e-06
10:26:24;-325;-325.0467;4.256626e-06;2.214286228110473e-10;-4.257829e-06
10:26:39;-350;-350.0607;4.56251665e-06;1.1102387749937304e-10;-4.564891e-06
10:26:54;-375;-375.0919;4.890981900000001e-06;5.76997750862153e-10;-4.890208e-06
10:27:09;-400;-400.0672;5.231207200000001e-06;1.7419167029454957e-10;-5.235182e-06
10:27:23;-425;-425.0403;5.58809195e-06;3.104997622785013e-10;-5.593261e-06
10:27:38;-450;-449.9945;5.97930265e-06;3.747949924625241e-10;-5.980807e-06
10:27:53;-475;-475.0284;6.39911095e-06;2.2963478041229603e-10;-6.402463e-06
10:28:08;-500;-500.0598;6.8383624999999995e-06;4.0775813603164757e-10;-6.844005e-06
10:28:22;-525;-525.0951;7.32184755e-06;2.9931345171076025e-10;-7.320159e-06
10:28:38;-550;-550.0766;7.8448843e-06;3.47929699077279e-10;-7.847201e-06
10:28:52;-575;-575.0315;8.380426300000001e-06;3.7239391845195726e-10;-8.386109e-06
10:29:07;-600;-600.0065;8.945428799999999e-06;3.204437126860203e-10;-8.94913e-06
10:29:22;-625;-625.0356;9.55390815e-06;2.5634203005941557e-10;-9.55783e-06
10:29:37;-650;-650.065;1.01877995e-05;3.199331766166125e-10;-1.01883e-05
10:29:52;-675;-675.0684;1.0866744499999997e-05;4.542883911955028e-09;-1.103571e-05
10:30:07;-700;-700.0478;1.1564544500000001e-05;9.739492992450514e-10;-1.155862e-05
10:30:21;-725;-725.0161;1.23038565e-05;1.2683058138714361e-09;-1.229859e-05
10:30:36;-750;-749.9866;1.3069666000000002e-05;5.072870981998309e-10;-1.307749e-05
10:30:51;-775;-775.0093;1.3814868500000003e-05;1.0989618453340492e-09;-1.382735e-05
10:31:06;-800;-800.0156;1.457219e-05;1.0984097596070781e-09;-1.457237e-05
10:31:21;-825;-825.0417;1.5349612000000006e-05;4.893641793183667e-10;-1.535463e-05
10:31:36;-850;-850.0196;1.6097588e-05;3.3402440030636227e-10;-1.610496e-05
10:31:50;-875;-874.9847;1.6839706499999995e-05;2.5188470849776347e-09;-1.683929e-05
10:32:05;-900;-899.9494;1.7564811000000002e-05;9.852093432363068e-10;-1.75676e-05
