Repository: aimaax/PENGUIN

# PENGUIN :penguin:  

> **NOTE!!** Google ID and GitLab repo for CERN organization is hidden and the create database function won't work properly in this version. Plotting is still possible with the saved database and data stored in this repo.  

A Python-based environment for GUI-driven analysis for IV, CV, and TCT measurements obtained with [Particulars Setup]() at CERN for CMS HGCAL silicon diodes. Used to plot data for individual diodes, but also to analyse Current Volume Normalization, Saturation Voltage, Charge Collection, and Charge Collection Efficiency.

---

File: Data/HighFluenceIrrNeutron2023/IV_onPCB/N8737_3_UR2_6e15_29000min_IV.csv
time (28.10.2024);set voltage (V);real voltage (V);current (A);delta current;input current (A)
13:04:35;-25;-25.04197;1.52599555e-06;7.02021493527802e-10;-1.531816e-06
13:04:54;-50;-50.07293;2.0780196499999998e-06;6.327220253594802e-10;-2.078487e-06
13:05:14;-75;-75.10082;2.54499195e-06;8.235831332506651e-10;-2.547309e-06
13:05:34;-100;-100.0766;2.9713336499999997e-06;5.666879753224009e-10;-2.968193e-06
13:05:54;-125;-125.0308;3.38095035e-06;8.933416823226089e-10;-3.385011e-06
13:06:14;-150;-150.0122;3.7860324e-06;1.3336034050646357e-09;-3.776317e-06
13:06:34;-175;-175.0469;4.215570249999999e-06;1.8008037564862478e-09;-4.212299e-06
13:06:54;-200;-200.0763;4.596460700000001e-06;1.509467035247877e-09;-4.615248e-06
13:07:13;-225;-225.0894;4.987676e-06;7.199176168145922e-10;-4.990781e-06
13:07:33;-250;-250.0673;5.420932199999999e-06;1.3674593716085313e-09;-5.415111e-06
13:07:53;-275;-275.0396;5.812123149999999e-06;2.072874862690711e-09;-5.821212e-06
13:08:13;-300;-300.0188;6.24611115e-06;2.2944980401767526e-09;-6.260044e-06
13:08:32;-325;-325.0511;6.674975999999999e-06;1.3870343867402915e-09;-6.669469e-06
13:08:52;-350;-350.0638;7.079117200000001e-06;2.138305130938979e-09;-7.095216e-06
13:09:11;-375;-375.0936;7.5787429e-06;2.3195060572242675e-09;-7.575088e-06
13:09:31;-400;-400.0726;8.0024737e-06;3.2065543119523483e-09;-7.998394e-06
13:09:51;-425;-425.0453;8.448281400000001e-06;5.56448140908029e-09;-8.429852e-06
13:10:11;-450;-450.0014;8.91322025e-06;2.12256671376307e-09;-8.935127e-06
13:10:31;-475;-475.0338;9.39063465e-06;2.4502444799193103e-09;-9.394643e-06
13:10:51;-500;-500.0642;9.894458750000002e-06;4.936252452455737e-09;-9.858013e-06
13:11:11;-525;-525.0873;1.03865975e-05;2.1916380717398805e-09;-1.040306e-05
13:11:31;-550;-550.0698;1.0838041000000002e-05;4.627767328853069e-09;-1.081792e-05
13:11:50;-575;-575.0242;1.13210455e-05;2.241679557273973e-09;-1.133399e-05
13:12:10;-600;-600.0014;1.18462285e-05;3.390686455203452e-09;-1.186354e-05
13:12:30;-625;-625.0308;1.2249394499999998e-05;1.6850217320557505e-09;-1.226873e-05
13:12:50;-650;-650.0572;1.2746047e-05;3.454886474256429e-09;-1.27905e-05
13:13:10;-675;-675.0682;1.3216751000000001e-05;6.828424375359231e-09;-1.328258e-05
13:13:30;-700;-700.0482;1.3676952500000001e-05;4.415396294501788e-09;-1.369999e-05
13:13:49;-725;-725.0181;1.4090105000000001e-05;4.531479807965586e-09;-1.410253e-05
13:14:09;-750;-749.9902;1.4457152e-05;2.110144734372472e-09;-1.443209e-05
13:14:28;-775;-775.011;1.4916274000000002e-05;4.918342424028636e-09;-1.49519e-05
13:14:48;-800;-800.0143;1.5303817500000002e-05;3.9140867948347334e-09;-1.531409e-05
13:15:07;-825;-825.0415;1.56707725e-05;6.702630076134368e-09;-1.568118e-05
13:15:27;-850;-850.0198;1.60279925e-05;8.804899229264362e-09;-1.601078e-05
13:15:47;-875;-874.9862;1.6528569999999998e-05;5.901941672026153e-09;-1.656899e-05
13:16:07;-900;-899.9521;1.6969932499999997e-05;6.478223864416895e-09;-1.699189e-05

File: Data/HighFluenceIrrNeutron2023/IV_onPCB/N8737_3_UR2_6e15_3100min_IV.csv
time (02.08.2024);set voltage (V);real voltage (V);current (A);delta current;input current (A)
11:36:15;-25;-25.04022;3.6007064499999996e-06;7.709962629611248e-11;-3.601612e-06
11:36:35;-50;-50.07599;4.992647850000001e-06;2.1194257801349997e-10;-4.993366e-06
11:36:55;-75;-75.10475;6.0734441000000005e-06;1.859500322667341e-10;-6.072763e-06
11:37:15;-100;-100.08;7.016297450000001e-06;1.1165349244425035e-10;-7.017823e-06
11:37:35;-125;-125.0337;7.8650336e-06;1.1321113902792672e-10;-7.867376e-06
11:37:55;-150;-150.013;8.6532573e-06;9.1417287752401e-11;-8.655524e-06
11:38:15;-175;-175.0499;9.393002100000002e-06;4.192522510376545e-11;-9.395213e-06
11:38:34;-200;-200.0814;1.0072175000000002e-05;1.213620616173103e-10;-1.007504e-05
11:38:54;-225;-225.0846;1.0687006e-05;1.4491790779610097e-10;-1.070218e-05
11:39:14;-250;-250.0604;1.1244036999999999e-05;1.637423280645479e-10;-1.124696e-05
11:39:34;-275;-275.0324;1.1758613500000001e-05;4.269919642101025e-10;-1.175662e-05
11:39:53;-300;-300.0084;1.2220987500000003e-05;5.135683377117299e-10;-1.222889e-05
11:40:13;-325;-325.0426;1.2627839e-05;1.9754100840074756e-10;-1.263342e-05
11:40:33;-350;-350.0566;1.2993920000000002e-05;1.8181446587110745e-10;-1.299795e-05
11:40:53;-375;-375.0898;1.3335497999999999e-05;1.2064120357490452e-10;-1.334073e-05
11:41:12;-400;-400.0639;1.3651692500000001e-05;1.4477719951697778e-10;-1.365706e-05
11:41:33;-425;-425.0354;1.39598115e-05;1.2849372552779214e-10;-1.396371e-05
11:41:52;-450;-449.9875;1.4292890999999999e-05;8.358839333304119e-10;-1.428836e-05
11:42:12;-475;-475.0225;1.4628577e-05;1.2787513440852904e-10;-1.463381e-05
11:42:31;-500;-500.0538;1.4920431000000004e-05;3.9005698301659393e-10;-1.492929e-05
11:42:51;-525;-525.0876;1.5226678000000003e-05;4.983249943560956e-10;-1.523248e-05
11:43:11;-550;-550.0698;1.5545148499999997e-05;2.2042149963193054e-10;-1.555008e-05
11:43:31;-575;-575.0228;1.58687565e-05;3.4949912374709746e-10;-1.587022e-05
11:43:51;-600;-599.9974;1.61916145e-05;6.568258806563735e-10;-1.620415e-05
11:44:11;-625;-625.0253;1.6556804999999997e-05;9.130831013659421e-10;-1.655433e-05
11:44:30;-650;-650.0552;1.6931210499999997e-05;3.5602069813418995e-10;-1.69373e-05
11:44:50;-675;-675.0682;1.73409995e-05;8.742292248032206e-10;-1.733848e-05
11:45:10;-700;-700.0478;1.7735920000000002e-05;9.29354614773399e-11;-1.774169e-05
11:45:30;-725;-725.0164;1.8142238499999996e-05;2.2271537329056895e-10;-1.814548e-05
11:45:50;-750;-749.9861;1.8591076499999998e-05;3.860098930078882e-10;-1.859446e-05
11:46:09;-775;-775.007;1.90517355e-05;4.42666056412801e-10;-1.905994e-05
11:46:29;-800;-800.0136;1.9542893e-05;4.37401474620261e-10;-1.954492e-05
11:46:49;-825;-825.0411;2.0076676999999997e-05;2.7343838428428614e-10;-2.008158e-05
11:47:09;-850;-850.019;2.0611895500000003e-05;5.909790499670783e-10;-2.062179e-05
11:47:29;-875;-874.9816;2.11737525e-05;2.5247066661301897e-10;-2.118148e-05
11:47:49;-900;-899.9487;2.1759965499999997e-05;1.0985584816021566e-09;-2.17595e-05

File: Data/HighFluenceIrrNeutron2023/IV_onPCB/N8737_3_UR2_6e15_330min_IV.csv
time (05.07.2024);set voltage (V);real voltage (V);current (A);delta current;input current (A)
10:52:13;-25;-25.04181;4.021721899999999e-06;5.514626456071119e-10;-4.026064e-06
10:52:27;-50;-50.07552;5.877477450000001e-06;6.552875226760972e-10;-5.878189e-06
10:52:42;-75;-75.10393;7.33111235e-06;5.477466671509749e-10;-7.336658e-06
10:52:56;-100;-100.0806;8.587740000000002e-06;7.484282397130591e-10;-8.587165e-06
10:53:11;-125;-125.0355;9.73282485e-06;8.270983655980349e-10;-9.733611e-06
10:53:26;-150;-150.004;1.0799767e-05;1.6776962031309083e-09;-1.082778e-05
10:53:41;-175;-175.0393;1.1808315e-05;9.665367297727964e-10;-1.180865e-05
10:53:56;-200;-200.0708;1.2744284499999997e-05;1.7730642226100973e-09;-1.273474e-05
10:54:10;-225;-225.0818;1.3573824000000001e-05;6.565190020098179e-10;-1.358133e-05
10:54:26;-250;-250.0601;1.440681e-05;5.5551345168231445e-09;-1.444887e-05
10:54:40;-275;-275.0318;1.5097403999999998e-05;2.239668546906024e-09;-1.509179e-05
10:54:55;-300;-300.0092;1.57170365e-05;4.125695547420132e-10;-1.572386e-05
10:55:10;-325;-325.0431;1.6399618500000002e-05;3.924587830269451e-09;-1.635908e-05
10:55:24;-350;-350.0541;1.6924167500000004e-05;1.107943788059595e-09;-1.693397e-05
10:55:39;-375;-375.0871;1.74794925e-05;3.1924702719836465e-09;-1.752913e-05
10:55:54;-400;-400.0627;1.78984285e-05;6.317611395931944e-10;-1.789663e-05
10:56:09;-425;-425.0341;1.8468326e-05;1.3025281954721423e-09;-1.847833e-05
10:56:24;-450;-449.9896;1.89955485e-05;2.8443686711640287e-09;-1.902871e-05
10:56:38;-475;-475.0229;1.9396621500000002e-05;4.4196437229147705e-09;-1.940675e-05
10:56:53;-500;-500.0544;1.9846799000000002e-05;1.0234468476671718e-09;-1.986644e-05
10:57:07;-525;-525.0869;2.0364906000000002e-05;3.677128934372451e-09;-2.035214e-05
10:57:22;-550;-550.0687;2.0869029e-05;1.3281916089179906e-09;-2.087495e-05
10:57:37;-575;-575.0234;2.1325342499999997e-05;1.2339503383442904e-09;-2.13429e-05
10:57:51;-600;-599.9985;2.17942245e-05;2.0908644713371265e-09;-2.181867e-05
10:58:06;-625;-625.028;2.2315892e-05;2.5236036336953426e-09;-2.235053e-05
10:58:21;-650;-650.0559;2.2880802e-05;2.0310976835199287e-09;-2.287833e-05
10:58:36;-675;-675.0687;2.3389613499999997e-05;1.350769276190474e-09;-2.339864e-05
10:58:50;-700;-700.049;2.3967544500000002e-05;2.1566785197381747e-09;-2.400052e-05
10:59:05;-725;-725.0166;2.4525794999999998e-05;7.619817911210079e-10;-2.454115e-05
10:59:20;-750;-749.9881;2.51093455e-05;2.2251586993965236e-09;-2.511172e-05
10:59:34;-775;-775.0077;2.5806642e-05;2.1522943107298407e-09;-2.583002e-05
10:59:49;-800;-800.0153;2.6436484499999998e-05;3.6625077798552223e-09;-2.64905e-05
11:00:04;-825;-825.0433;2.7078345499999996e-05;2.3915209046754965e-09;-2.70766e-05
11:00:19;-850;-850.0208;2.78214775e-05;4.412883573979739e-09;-2.780122e-05
11:00:33;-875;-874.9865;2.8567035999999994e-05;2.219908489105004e-09;-2.8574e-05
11:00:48;-900;-899.9492;2.93944085e-05;3.3808432583455e-09;-2.936452e-05

File: Data/HighFluenceIrrNeutron2023/IV_onPCB/N8737_3_UR2_6e15_34500min_IV.csv
time (06.11.2024);set voltage (V);real voltage (V);current (A);delta current;input current (A)
14:33:27;-25;-25.03839;1.39360565e-06;2.352543652623705e-10;-1.396657e-06
14:33:46;-50;-50.07025;1.93864425e-06;3.348161127768453e-10;-1.939078e-06
14:34:06;-75;-75.09815;2.3667279499999997e-06;4.872261870784483e-10;-2.372646e-06
14:34:26;-100;-100.0733;2.74216775e-06;2.9147486062265893e-10;-2.741482e-06
14:34:46;-125;-125.0274;3.11023835e-06;4.938071196074413e-10;-3.112939e-06
14:35:06;-150;-150.0079;3.4904850999999996e-06;1.0414031829699662e-09;-3.486173e-06
14:35:26;-175;-175.0418;3.832034100000001e-06;1.1339411975494972e-09;-3.838011e-06
14:35:46;-200;-200.0727;4.19570165e-06;1.1612334353500908e-09;-4.198045e-06
14:36:06;-225;-225.0852;4.605572550000001e-06;9.887726368458163e-10;-4.599673e-06
14:36:26;-250;-250.0634;4.990689550000001e-06;2.063097807273087e-09;-4.994111e-06
14:36:46;-275;-275.0361;5.3807858e-06;1.3365823162080177e-09;-5.375648e-06
14:37:06;-300;-300.015;5.7809436e-06;1.3530886434376626e-09;-5.779863e-06
14:37:26;-325;-325.0468;6.20576705e-06;2.97755335172603e-09;-6.242139e-06
14:37:46;-350;-350.06;6.622807400000001e-06;1.9765917097367383e-09;-6.65463e-06
14:38:06;-375;-375.0916;7.0535808499999995e-06;3.2687297236655807e-09;-7.091776e-06
14:38:26;-400;-400.0679;7.53237615e-06;2.452529667786929e-09;-7.520242e-06
14:38:46;-425;-425.0406;7.950730299999998e-06;3.253748927852273e-09;-7.971933e-06
14:39:06;-450;-449.9962;8.43315405e-06;2.7250970876970184e-09;-8.470133e-06
14:39:26;-475;-475.0297;8.90360955e-06;1.5436806348384066e-09;-8.911021e-06
14:39:46;-500;-500.0618;9.4080609e-06;2.667823778756745e-09;-9.422188e-06
14:40:06;-525;-525.0947;9.8970789e-06;9.543360804769275e-10;-9.90555e-06
14:40:26;-550;-550.0654;1.0412495e-05;2.962114320886358e-09;-1.040576e-05
14:40:46;-575;-575.0215;1.0920628e-05;2.223323368293482e-09;-1.092322e-05
14:41:06;-600;-599.9991;1.1433507999999998e-05;3.951757558353001e-09;-1.146734e-05
14:41:26;-625;-625.0262;1.1883053999999999e-05;3.0838583300794047e-09;-1.191686e-05
14:41:46;-650;-650.0536;1.2445806500000001e-05;3.982351269978586e-09;-1.249128e-05
14:42:06;-675;-675.0645;1.2953475500000002e-05;4.0322216875439476e-09;-1.298597e-05
14:42:26;-700;-700.0475;1.3402081500000001e-05;2.795380052425814e-09;-1.341357e-05
14:42:46;-725;-725.0153;1.38966835e-05;2.1848139823564076e-09;-1.391342e-05
14:43:06;-750;-749.9856;1.4368809000000002e-05;7.404321369983867e-09;-1.442788e-05
14:43:26;-775;-775.0043;1.4785555999999999e-05;4.036460912730365e-09;-1.483329e-05
14:43:46;-800;-800.0115;1.5243675e-05;3.4889328239448843e-09;-1.521374e-05
14:44:06;-825;-825.0374;1.5718617999999998e-05;3.797060744839368e-09;-1.57588e-05
14:44:26;-850;-850.0172;1.61218225e-05;5.441309946832734e-09;-1.614036e-05
14:44:46;-875;-874.9832;1.65178605e-05;7.277779038793315e-09;-1.650389e-05
14:45:06;-900;-899.9484;1.6940950000000003e-05;4.074731831666994e-09;-1.69737e-05

File: Data/HighFluenceIrrNeutron2023/IV_onPCB/N8737_3_UR2_6e15_4000min_IV.csv
time (06.08.2024);set voltage (V);real voltage (V);current (A);delta current;input current (A)
08:42:53;-25;-25.04303;3.3593069e-06;2.2450006570155083e-10;-3.359194e-06
08:43:15;-50;-50.08075;4.66493635e-06;3.9943778786565125e-10;-4.663234e-06
08:43:42;-75;-75.11172;5.6727529e-06;6.214080382486661e-11;-5.675514e-06
08:44:09;-100;-100.0836;6.557875449999999e-06;4.4374891253387476e-10;-6.556984e-06
08:44:34;-125;-125.036;7.3746786e-06;4.672447185362292e-10;-7.380379e-06
08:44:59;-150;-150.0139;8.13042895e-06;4.2361671635451185e-10;-8.13124e-06
08:45:24;-175;-175.0526;8.82620105e-06;4.67499360828451e-10;-8.832711e-06
08:45:50;-200;-200.0845;9.49480635e-06;4.2853169238112557e-10;-9.49967e-06
08:46:17;-225;-225.1019;1.00363635e-05;1.5951688782071263e-10;-1.00408e-05
08:46:43;-250;-250.0638;1.0591423000000001e-05;1.0726159610969644e-10;-1.060059e-05
08:47:09;-275;-275.0354;1.1091356000000002e-05;1.5440272018328027e-10;-1.109665e-05
08:47:35;-300;-300.0095;1.1543448000000002e-05;6.895645727558701e-10;-1.154961e-05
08:48:00;-325;-325.0456;1.1954257e-05;4.209994655578517e-10;-1.195517e-05
08:48:26;-350;-350.0601;1.23936355e-05;1.6550902543365733e-10;-1.239628e-05
08:48:54;-375;-375.0938;1.27430625e-05;3.894232113009948e-10;-1.274548e-05
08:49:20;-400;-400.0688;1.30601005e-05;7.958286483282615e-10;-1.307006e-05
08:49:44;-425;-425.0371;1.3337877499999998e-05;6.975564045293927e-10;-1.334787e-05
08:50:12;-450;-449.9907;1.3654489999999999e-05;6.69034005114843e-10;-1.36553e-05
08:50:37;-475;-475.0252;1.3940723499999998e-05;7.445647302283401e-10;-1.395253e-05
08:51:04;-500;-500.0573;1.4270793499999998e-05;1.9268728908519024e-09;-1.426395e-05
08:51:29;-525;-525.0935;1.4616987000000002e-05;3.264514512144231e-10;-1.462367e-05
08:51:56;-550;-550.0729;1.49024425e-05;3.584263348304465e-10;-1.49067e-05
08:52:21;-575;-575.0251;1.5201297500000001e-05;1.2827874921436816e-10;-1.520542e-05
08:52:48;-600;-599.999;1.5505445999999998e-05;5.658128665909537e-10;-1.551315e-05
08:53:14;-625;-625.0293;1.58257625e-05;5.524997171944491e-10;-1.582805e-05
08:53:39;-650;-650.0585;1.62345275e-05;1.0882755855024985e-10;-1.623908e-05
08:54:04;-675;-675.0725;1.6576348000000004e-05;4.034126919172308e-10;-1.658106e-05
08:54:24;-700;-700.0518;1.6953203500000002e-05;5.151976683758444e-10;-1.695651e-05
08:54:44;-725;-725.0181;1.7336046e-05;2.919172828045705e-10;-1.734284e-05
08:55:04;-750;-749.9869;1.7747234e-05;6.173388048713413e-10;-1.774951e-05
08:55:23;-775;-775.0078;1.8176667999999997e-05;2.9823195670480765e-10;-1.817879e-05
08:55:43;-800;-800.0161;1.8602420999999997e-05;4.51438201750771e-10;-1.860978e-05
08:56:03;-825;-825.0457;1.9070981000000006e-05;3.5408325292223734e-10;-1.907923e-05
08:56:23;-850;-850.0228;1.9560916499999996e-05;3.621755617100975e-10;-1.956918e-05
08:56:44;-875;-874.9863;2.0066346999999996e-05;3.7502739899901286e-10;-2.007084e-05
08:57:04;-900;-899.9495;2.0602811000000002e-05;3.838892418393491e-10;-2.060567e-05

File: Data/HighFluenceIrrNeutron2023/IV_onPCB/N8737_3_UR2_6e15_42000min_IV.csv
time (20.11.2024);set voltage (V);real voltage (V);current (A);delta current;input current (A)
08:00:10;-25;-25.0419;1.3270068499999998e-06;2.8394443360453556e-10;-1.323779e-06
08:00:30;-50;-50.07702;1.8668932000000002e-06;1.071441259705822e-09;-1.871887e-06
08:00:50;-75;-75.10773;2.27376785e-06;8.889152217028371e-10;-2.285374e-06
08:01:10;-100;-100.0792;2.6186524e-06;7.195442981498798e-10;-2.614569e-06
08:01:30;-125;-125.032;2.98295395e-06;1.6707030233931497e-09;-2.989635e-06
08:01:50;-150;-150.0096;3.3311383999999997e-06;9.422659056763026e-10;-3.329014e-06
08:02:10;-175;-175.0456;3.6788923999999987e-06;7.794030645307943e-10;-3.679175e-06
08:02:30;-200;-200.0795;4.015127200000001e-06;7.633522994004652e-10;-4.014195e-06
08:02:50;-225;-225.0967;4.369274399999999e-06;1.6370464889550396e-09;-4.387692e-06
08:03:10;-250;-250.0704;4.76660665e-06;1.9552131140556127e-09;-4.765734e-06
08:03:30;-275;-275.0406;5.126696750000001e-06;3.211530780542966e-09;-5.10583e-06
08:03:50;-300;-300.0143;5.474131450000001e-06;1.4869014551660766e-09;-5.473717e-06
08:04:10;-325;-325.0513;5.90984605e-06;3.217694267231582e-09;-5.916757e-06
08:04:30;-350;-350.0673;6.2783433500000004e-06;1.5863212982794417e-09;-6.278617e-06
08:04:50;-375;-375.102;6.7386042e-06;1.1750652505286769e-09;-6.733804e-06
08:05:10;-400;-400.0755;7.210565299999999e-06;2.5083087530246418e-09;-7.227848e-06
08:05:30;-425;-425.0444;7.698204050000002e-06;4.627665612636147e-09;-7.742821e-06
08:05:50;-450;-449.9953;8.11725865e-06;3.4657942865056294e-09;-8.136063e-06
08:06:10;-475;-475.031;8.612023149999999e-06;2.468337843848543e-09;-8.624544e-06
08:06:30;-500;-500.0671;9.13930505e-06;4.283358200918424e-09;-9.129874e-06
08:06:50;-525;-525.1027;9.67389585e-06;1.8778433631096754e-09;-9.68209e-06
08:07:10;-550;-550.0892;1.01613885e-05;2.993362346509373e-09;-1.016089e-05
08:07:30;-575;-575.0254;1.0728214000000002e-05;3.6219578545311902e-09;-1.077798e-05
08:07:50;-600;-599.9974;1.1288556500000002e-05;2.461700151825956e-09;-1.130405e-05
08:08:10;-625;-625.0275;1.18036295e-05;4.8881396499588316e-09;-1.184442e-05
08:08:30;-650;-650.0584;1.2366993999999999e-05;1.0569175119185054e-08;-1.226773e-05
08:08:50;-675;-675.0734;1.29364035e-05;2.6060419485303726e-09;-1.294725e-05
08:09:10;-700;-700.0517;1.34323785e-05;4.479439656642336e-09;-1.340132e-05
08:09:29;-725;-725.0178;1.3960595000000003e-05;4.72063208161788e-09;-1.400897e-05
08:09:49;-750;-749.9868;1.45135655e-05;5.5225194193863804e-09;-1.455586e-05
08:10:09;-775;-775.0073;1.5043375500000002e-05;8.723161023247248e-09;-1.513188e-05
08:10:29;-800;-800.0151;1.54488245e-05;3.359133926698921e-09;-1.545854e-05
08:10:48;-825;-825.0455;1.5897776e-05;4.825593870188409e-09;-1.588898e-05
08:11:08;-850;-850.0227;1.6420784000000003e-05;6.117490228843831e-09;-1.64496e-05
08:11:28;-875;-874.9848;1.6862870999999998e-05;5.089697235592724e-09;-1.684859e-05
08:11:48;-900;-899.9478;1.7320682e-05;5.92217749649569e-09;-1.726073e-05

File: Data/HighFluenceIrrNeutron2023/IV_onPCB/N8737_3_UR2_6e15_5000min_IV.csv
time (08.08.2024);set voltage (V);real voltage (V);current (A);delta current;input current (A)
09:54:55;-25;-25.04133;3.0429991e-06;1.0301579733225066e-10;-3.044514e-06
09:55:10;-50;-50.07397;4.1820816e-06;1.2236244113289635e-10;-4.183407e-06
09:55:25;-75;-75.10443;5.0919459499999995e-06;2.5575213073401035e-10;-5.090079e-06
09:55:40;-100;-100.0784;5.8911935499999984e-06;9.75383123444287e-11;-5.891675e-06
09:55:55;-125;-125.0331;6.6117951999999995e-06;2.534453156008345e-10;-6.614156e-06
09:56:09;-150;-150.0112;7.2912367499999994e-06;2.284945828132446e-10;-7.29384e-06
09:56:24;-175;-175.0484;7.94255865e-06;1.4266934280007603e-10;-7.942648e-06
09:56:39;-200;-200.0798;8.577721149999999e-06;2.3926576515457007e-10;-8.57614e-06
09:56:54;-225;-225.0941;9.175679150000001e-06;1.9545522856907483e-10;-9.175314e-06
09:57:09;-250;-250.0707;9.728134949999997e-06;2.334831093998237e-10;-9.731216e-06
09:57:23;-275;-275.0429;1.0242476e-05;3.031356132162574e-10;-1.024751e-05
09:57:38;-300;-300.0074;1.0699861e-05;5.153769979345457e-10;-1.071508e-05
09:57:53;-325;-325.042;1.1112408e-05;3.053191772555118e-10;-1.111741e-05
09:58:08;-350;-350.0564;1.1522481e-05;1.0532544801714905e-10;-1.152398e-05
09:58:22;-375;-375.0894;1.19100875e-05;2.1966665085987014e-10;-1.191151e-05
09:58:37;-400;-400.0644;1.2262499e-05;1.5480778404202173e-10;-1.226441e-05
09:58:52;-425;-425.036;1.2580785000000002e-05;1.3998303468633212e-10;-1.258341e-05
09:59:06;-450;-449.9886;1.28799555e-05;8.026516912708891e-10;-1.288908e-05
09:59:21;-475;-475.0232;1.3162204000000002e-05;4.891141993440734e-10;-1.317004e-05
09:59:36;-500;-500.0551;1.34465295e-05;2.263453942539947e-10;-1.34491e-05
09:59:50;-525;-525.0902;1.37316505e-05;4.666891229716193e-10;-1.373294e-05
10:00:05;-550;-550.0703;1.4015109000000002e-05;1.2543504295056647e-10;-1.401942e-05
10:00:20;-575;-575.024;1.4296677499999998e-05;3.158709190476139e-10;-1.429838e-05
10:00:34;-600;-599.9985;1.4610924999999998e-05;4.148068827780165e-10;-1.46113e-05
10:00:49;-625;-625.0279;1.4940207500000004e-05;1.6255287601267905e-10;-1.494289e-05
10:01:04;-650;-650.0563;1.5235552999999998e-05;2.507370136218299e-10;-1.524056e-05
10:01:18;-675;-675.0703;1.55460485e-05;2.571685002095221e-10;-1.555208e-05
10:01:33;-700;-700.05;1.58707505e-05;3.3097014593465383e-10;-1.587571e-05
10:01:47;-725;-725.0167;1.6208506e-05;1.8241765265458241e-10;-1.621548e-05
10:02:02;-750;-749.9862;1.6592701500000002e-05;6.210705575858906e-10;-1.659475e-05
10:02:17;-775;-775.0098;1.6999878e-05;6.360458316820216e-10;-1.70002e-05
10:02:32;-800;-800.0168;1.7376417499999996e-05;5.878438887152765e-10;-1.738611e-05
10:02:47;-825;-825.0449;1.7764602999999997e-05;4.21711453484432e-10;-1.776975e-05
10:03:02;-850;-850.0212;1.8185466500000002e-05;2.1625710970972982e-10;-1.819097e-05
10:03:16;-875;-874.9847;1.8619964e-05;2.3400897418692513e-10;-1.862732e-05
10:03:31;-900;-899.95;1.9085035499999998e-05;3.4106779018252275e-10;-1.909144e-05

File: Data/HighFluenceIrrNeutron2023/IV_onPCB/N8737_3_UR2_6e15_550min_IV.csv
time (09.07.2024);set voltage (V);real voltage (V);current (A);delta current;input current (A)
09:53:21;-25;-25.04243;4.3302544e-06;4.994798864819302e-10;-4.326756e-06
09:53:36;-50;-50.07855;6.298631900000001e-06;3.355878119062023e-10;-6.299801e-06
09:53:51;-75;-75.10785;7.832738249999998e-06;6.617009213949575e-10;-7.842064e-06
09:54:06;-100;-100.0822;9.13931505e-06;1.9136893915615013e-09;-9.119761e-06
09:54:21;-125;-125.0425;1.03548675e-05;4.460872048994465e-09;-1.031688e-05
09:54:36;-150;-150.0064;1.139244e-05;2.949217862417102e-09;-1.144529e-05
09:54:51;-175;-175.0414;1.2403837999999999e-05;7.905610665849789e-10;-1.240592e-05
09:55:06;-200;-200.0721;1.3337846e-05;4.322204090507541e-09;-1.332693e-05
09:55:20;-225;-225.0852;1.41632405e-05;1.6199857213877215e-09;-1.417147e-05
09:55:35;-250;-250.0613;1.49262995e-05;1.5106421606389875e-09;-1.490169e-05
09:55:50;-275;-275.0342;1.5578368000000002e-05;1.3985026993181605e-09;-1.559102e-05
09:56:05;-300;-300.0117;1.62068085e-05;1.809565317279264e-09;-1.622906e-05
09:56:20;-325;-325.0444;1.67814335e-05;2.8141148053162792e-09;-1.67973e-05
09:56:34;-350;-350.0574;1.7310304e-05;1.9051190776430938e-09;-1.730537e-05
09:56:49;-375;-375.0893;1.7781486e-05;2.2713099084008137e-09;-1.779928e-05
09:57:04;-400;-400.065;1.8180875500000004e-05;1.5789652426510043e-09;-1.820067e-05
09:57:19;-425;-425.0374;1.8708472999999998e-05;6.5546969457023765e-09;-1.876835e-05
09:57:34;-450;-449.9912;1.9085595e-05;1.7195039255553287e-09;-1.911264e-05
09:57:48;-475;-475.025;1.9575675999999997e-05;2.9808367449426335e-09;-1.960204e-05
09:58:03;-500;-500.0554;1.9960667000000003e-05;2.522236715695097e-09;-1.998501e-05
09:58:18;-525;-525.0896;2.04256085e-05;3.030389271611857e-09;-2.041616e-05
09:58:32;-550;-550.0707;2.08600725e-05;1.6022072080414098e-09;-2.085171e-05
09:58:47;-575;-575.0261;2.13162765e-05;1.041855382238731e-09;-2.132031e-05
09:59:02;-600;-600.001;2.1846151e-05;3.044097805590377e-09;-2.180714e-05
09:59:16;-625;-625.0296;2.23228205e-05;4.467830092729587e-09;-2.232262e-05
09:59:31;-650;-650.0574;2.2831404999999997e-05;4.052565699652513e-09;-2.285922e-05
09:59:46;-675;-675.0712;2.3403844e-05;6.932859236995889e-09;-2.338602e-05
10:00:01;-700;-700.0515;2.3907952500000006e-05;3.1188055305676747e-09;-2.392779e-05
10:00:16;-725;-725.0198;2.45608685e-05;5.6157318434466676e-09;-2.451957e-05
10:00:30;-750;-749.99;2.5219476000000002e-05;6.572722244245571e-09;-2.524828e-05
10:00:45;-775;-775.0115;2.5782758500000003e-05;1.5849527240583591e-09;-2.580757e-05
10:01:00;-800;-800.0156;2.641125e-05;2.689606662692596e-09;-2.64053e-05
10:01:15;-825;-825.0433;2.7163924500000006e-05;6.7128838242219515e-09;-2.715044e-05
10:01:30;-850;-850.0215;2.7923141999999995e-05;3.7001438890940496e-09;-2.79642e-05
10:01:44;-875;-874.9864;2.87048295e-05;3.1601103995746222e-09;-2.870238e-05
10:01:59;-900;-899.9512;2.9526144499999997e-05;1.509123831068841e-09;-2.95489e-05

File: Data/HighFluenceIrrNeutron2023/IV_onPCB/N8737_3_UR2_6e15_62000min_IV.csv
time (24.02.2025);set voltage (V);real voltage (V);current (A);delta current;input current (A)
12:50:36;-25;-25.03612;1.2453921999999998e-06;5.264663787935561e-10;-1.245145e-06
12:50:55;-50;-50.06924;1.7512551999999998e-06;6.26801234842435e-10;-1.754032e-06
12:51:15;-75;-75.09727;2.14814785e-06;7.327332197839854e-10;-2.154628e-06
12:51:35;-100;-100.072;2.4995979999999997e-06;5.994451976619729e-10;-2.494797e-06
12:51:55;-125;-125.0252;2.8345777500000003e-06;5.560940562305932e-10;-2.836339e-06
12:52:15;-150;-150.0047;3.1896288e-06;8.455094192260716e-10;-3.193556e-06
12:52:35;-175;-175.0402;3.5324655000000003e-06;1.2660135455436473e-09;-3.524389e-06
12:52:55;-200;-200.071;3.893115700000001e-06;1.3142393961908203e-09;-3.902529e-06
12:53:15;-225;-225.0847;4.239300649999999e-06;1.2130663177976122e-09;-4.232776e-06
12:53:35;-250;-250.0604;4.5931114e-06;1.6205525869282976e-09;-4.585152e-06
12:53:55;-275;-275.0346;4.9616133e-06;2.2794636683877914e-09;-4.960929e-06
12:54:15;-300;-300.0121;5.3150844e-06;1.5168237824480406e-09;-5.315403e-06
12:54:35;-325;-325.0456;5.76078055e-06;1.396392341849171e-09;-5.762752e-06
12:54:55;-350;-350.0591;6.14867805e-06;1.5876884808976297e-09;-6.166871e-06
12:55:15;-375;-375.0902;6.5385424e-06;2.208823045651246e-09;-6.546898e-06
12:55:35;-400;-400.0675;7.0354894e-06;2.551084327692849e-09;-7.00651e-06
12:55:55;-425;-425.0391;7.520776100000001e-06;1.0394381749291385e-09;-7.525568e-06
12:56:15;-450;-449.9933;8.0545119e-06;1.4352656407438986e-09;-8.046644e-06
12:56:35;-475;-475.0272;8.577494499999999e-06;9.070387188538455e-10;-8.594333e-06
12:56:55;-500;-500.0599;9.205875300000001e-06;2.666873909748988e-09;-9.191694e-06
12:57:15;-525;-525.0947;9.78516025e-06;2.359518912697078e-09;-9.802377e-06
12:57:36;-550;-550.0657;1.0452822e-05;1.6649898798490844e-09;-1.043792e-05
12:57:55;-575;-575.0206;1.1116439e-05;4.5977259542081916e-09;-1.113726e-05
12:58:15;-600;-599.9952;1.17560355e-05;4.520568021554346e-09;-1.174721e-05
12:58:35;-625;-625.0234;1.2455173999999998e-05;3.3442805952850384e-09;-1.250121e-05
12:58:55;-650;-650.0508;1.32447135e-05;4.539834868968236e-09;-1.324355e-05
12:59:15;-675;-675.0654;1.3938540500000001e-05;3.2774486628321497e-09;-1.393798e-05
12:59:35;-700;-700.0463;1.4668995999999999e-05;5.237206049030375e-09;-1.464964e-05
12:59:55;-725;-725.0144;1.54223525e-05;5.900887682162695e-09;-1.539659e-05
13:00:15;-750;-749.9838;1.61305875e-05;3.056921480427747e-09;-1.612987e-05
13:00:35;-775;-775.0043;1.68498115e-05;3.970551553311012e-09;-1.6864e-05
13:00:55;-800;-800.0104;1.76235065e-05;7.106642536212131e-09;-1.761136e-05
13:01:15;-825;-825.0378;1.8275423e-05;3.770088798688991e-09;-1.827983e-05
13:01:35;-850;-850.0183;1.8838992999999998e-05;3.957442362182968e-09;-1.88437e-05
13:01:55;-875;-874.9814;1.9509807e-05;4.461244618937583e-09;-1.948687e-05
13:02:15;-900;-899.9464;2.0228295500000002e-05;5.426645256279512e-09;-2.024011e-05

File: Data/HighFluenceIrrNeutron2023/IV_onPCB/N8737_3_UR2_6e15_6200min_IV.csv
time (13.08.2024);set voltage (V);real voltage (V);current (A);delta current;input current (A)
12:37:26;-25;-25.0386;2.8209904000000005e-06;4.2575720780747224e-11;-2.821638e-06
12:37:41;-50;-50.07176;3.874801100000001e-06;6.581914235235544e-11;-3.876052e-06
12:37:56;-75;-75.10082;4.7087654e-06;7.86636955653569e-11;-4.710579e-06
12:38:10;-100;-100.0755;5.4543425e-06;1.8092753383606224e-10;-5.453641e-06
12:38:25;-125;-125.0312;6.1435130999999985e-06;8.268742044592778e-11;-6.145237e-06
12:38:40;-150;-150.0121;6.796122500000001e-06;1.4258082795382308e-10;-6.798872e-06
12:38:54;-175;-175.0464;7.42351375e-06;4.280145295430623e-11;-7.425017e-06
12:39:09;-200;-200.0768;8.03095815e-06;5.365669925556381e-11;-8.03244e-06
12:39:23;-225;-225.09;8.6054416e-06;1.60985797510237e-10;-8.606734e-06
12:39:38;-250;-250.0679;9.1448985e-06;2.186015725011679e-10;-9.148044e-06
12:39:53;-275;-275.0416;9.651678949999998e-06;1.3716503699926303e-10;-9.654917e-06
12:40:08;-300;-300.0217;1.01318155e-05;1.0118911749788894e-10;-1.013097e-05
12:40:22;-325;-325.0414;1.0587858500000002e-05;3.275547854939462e-10;-1.059575e-05
12:40:37;-350;-350.0533;1.10182795e-05;3.3339051801152e-10;-1.101849e-05
12:40:52;-375;-375.0853;1.1426217500000002e-05;1.5909097240258137e-10;-1.142935e-05
12:41:07;-400;-400.0625;1.1811009e-05;3.506265106919011e-10;-1.181174e-05
12:41:22;-425;-425.034;1.2167664000000002e-05;1.9333054595694686e-10;-1.217071e-05
12:41:37;-450;-449.989;1.24977425e-05;3.869010693962884e-10;-1.249967e-05
12:41:52;-475;-475.0225;1.2813433e-05;1.6816375947271017e-10;-1.281714e-05
12:42:07;-500;-500.052;1.3117879499999999e-05;1.1891903758441651e-10;-1.312136e-05
12:42:21;-525;-525.0853;1.3417037500000001e-05;2.476538663134528e-10;-1.341925e-05
12:42:37;-550;-550.0681;1.3719161000000002e-05;3.35223731260215e-10;-1.372353e-05
12:42:51;-575;-575.0225;1.4014007e-05;2.2671799663901626e-10;-1.401672e-05
12:43:05;-600;-599.9988;1.4310311999999999e-05;2.0149764266615538e-10;-1.431251e-05
12:43:21;-625;-625.0274;1.4618560500000001e-05;2.7468752701936945e-10;-1.462229e-05
12:43:36;-650;-650.0547;1.49324905e-05;1.2762929718526905e-10;-1.493762e-05
12:43:51;-675;-675.0659;1.5256017e-05;1.9302214898812946e-10;-1.526069e-05
12:44:06;-700;-700.0474;1.55910025e-05;4.420434791963783e-10;-1.559396e-05
12:44:21;-725;-725.0161;1.5928884499999997e-05;3.6177788420519984e-10;-1.593426e-05
12:44:36;-750;-749.9883;1.6282284e-05;2.7059600883965196e-10;-1.629052e-05
12:44:50;-775;-775.0077;1.66106985e-05;7.871944724781028e-10;-1.662225e-05
12:45:05;-800;-800.0138;1.69754515e-05;3.9082110677404864e-10;-1.698258e-05
12:45:20;-825;-825.0389;1.7379772e-05;3.91487292258644e-10;-1.738244e-05
12:45:35;-850;-850.0186;1.77945085e-05;2.0576476253240458e-10;-1.780395e-05
12:45:49;-875;-874.9832;1.8233681499999997e-05;1.4265390811326527e-10;-1.824066e-05
12:46:04;-900;-899.9482;1.8689233500000002e-05;3.812159984838413e-10;-1.869572e-05

File: Data/HighFluenceIrrNeutron2023/IV_onPCB/N8737_3_UR2_6e15_73000min_IV.csv
time (14.08.2025);set voltage (V);real voltage (V);current (A);delta current;input current (A)
12:04:03;-25;-25.03294;1.1587963999999999e-06;1.0254083089189678e-10;-1.158847e-06
12:04:23;-50;-50.06456;1.6623728500000004e-06;9.38351553257039e-11;-1.662642e-06
12:04:43;-75;-75.08901;2.0419518999999997e-06;2.360282281846846e-10;-2.043282e-06
12:05:02;-100;-100.0676;2.3797859999999997e-06;3.0538474094164985e-10;-2.378696e-06
12:05:22;-125;-125.0231;2.7204100500000005e-06;1.397192777455926e-09;-2.71278e-06
12:05:42;-150;-150.0021;3.0426206999999996e-06;4.3481430001784187e-10;-3.044484e-06
12:06:02;-175;-175.0364;3.36455255e-06;3.1675171250523445e-10;-3.363801e-06
12:06:21;-200;-200.0665;3.6953157000000006e-06;8.699305952201109e-10;-3.693026e-06
12:06:41;-225;-225.0782;4.0396064000000014e-06;4.88010083912192e-10;-4.039148e-06
12:07:02;-250;-250.0558;4.4010464000000005e-06;8.237581878197197e-10;-4.399833e-06
12:07:22;-275;-275.0298;4.7560199999999996e-06;3.3854846772654883e-10;-4.760998e-06
12:07:42;-300;-300.0097;5.15097705e-06;7.989316224652946e-10;-5.149202e-06
12:08:01;-325;-325.0413;5.55964425e-06;1.1058627895787828e-09;-5.554905e-06
12:08:21;-350;-350.0534;5.984188150000001e-06;5.951241058594364e-10;-5.982352e-06
12:08:41;-375;-375.0842;6.42704795e-06;3.237118971786363e-10;-6.434636e-06
12:09:01;-400;-400.0619;6.9131618e-06;5.361753239379774e-10;-6.918844e-06
12:09:20;-425;-425.0369;7.420519650000001e-06;8.534028599524585e-10;-7.416671e-06
12:09:40;-450;-449.992;7.97831195e-06;2.2060612734860954e-09;-7.979844e-06
12:10:00;-475;-475.025;8.50279985e-06;5.573878913063535e-10;-8.510198e-06
12:10:20;-500;-500.056;9.11422595e-06;1.003020454614433e-09;-9.109236e-06
12:10:40;-525;-525.0872;9.746884499999999e-06;5.86898711448569e-10;-9.742866e-06
12:11:00;-550;-550.0598;1.0411900499999999e-05;8.04683004356423e-10;-1.041449e-05
12:11:20;-575;-575.0162;1.1129206500000001e-05;1.427093773197821e-09;-1.111575e-05
12:11:40;-600;-599.9934;1.1865968499999998e-05;1.7710771122399027e-09;-1.187292e-05
12:12:00;-625;-625.0206;1.2608485500000002e-05;1.1481327177204017e-09;-1.262476e-05
12:12:20;-650;-650.048;1.33908385e-05;9.068997394971547e-10;-1.33834e-05
12:12:39;-675;-675.0587;1.4202528500000003e-05;2.048677289740849e-09;-1.420588e-05
12:12:59;-700;-700.0402;1.4998489499999998e-05;1.53039349106693e-09;-1.501281e-05
12:13:19;-725;-725.0112;1.5837386499999998e-05;1.5212671157623151e-09;-1.584739e-05
12:13:38;-750;-749.9819;1.65968515e-05;1.0279667492190583e-09;-1.659354e-05
12:13:58;-775;-775.0024;1.74324695e-05;1.3351352880888243e-09;-1.741503e-05
12:14:18;-800;-800.0048;1.8205406e-05;1.4953090650431556e-09;-1.821022e-05
12:14:37;-825;-825.0307;1.8985763000000003e-05;1.7634347308591437e-09;-1.899862e-05
12:14:57;-850;-850.0127;1.9708645e-05;2.1995511473935835e-09;-1.969759e-05
12:15:17;-875;-874.9774;2.0420636500000006e-05;1.2141266974661773e-09;-2.043132e-05
12:15:37;-900;-899.945;2.11605685e-05;6.018079439281272e-09;-2.113875e-05

File: Data/HighFluenceIrrNeutron2023/IV_onPCB/N8737_3_UR2_6e15_7500min_IV.csv
time (16.08.2024);set voltage (V);real voltage (V);current (A);delta current;input current (A)
10:23:52;-25;-25.04058;2.59567995e-06;1.2118856123826934e-10;-2.596786e-06
10:24:11;-50;-50.07413;3.56448835e-06;1.1901408057453108e-10;-3.564613e-06
10:24:31;-75;-75.10406;4.34210855e-06;9.641507856658295e-11;-4.342277e-06
10:24:51;-100;-100.0784;5.0283899e-06;8.728249824562239e-11;-5.029301e-06
10:25:10;-125;-125.0321;5.67070445e-06;1.1389496202641012e-10;-5.671227e-06
10:25:30;-150;-150.0113;6.28772415e-06;1.3128917082151556e-10;-6.288813e-06
10:25:49;-175;-175.0468;6.8853744e-06;1.5392679104040795e-10;-6.886733e-06
10:26:09;-200;-200.0786;7.434552999999999e-06;1.0014209903931808e-10;-7.437307e-06
10:26:29;-225;-225.0938;7.988508399999998e-06;6.281295248591102e-11;-7.991199e-06
10:26:48;-250;-250.0689;8.525820350000001e-06;1.2184704089554104e-10;-8.527011e-06
10:27:08;-275;-275.0421;9.015667049999998e-06;6.992366104366906e-10;-9.023516e-06
10:27:27;-300;-300.0182;9.4758236e-06;1.4210044686771212e-10;-9.477772e-06
10:27:47;-325;-325.0544;9.924807e-06;2.145880937983291e-10;-9.926961e-06
10:28:08;-350;-350.0554;1.0342912e-05;2.0972911099795776e-10;-1.03487e-05
10:28:27;-375;-375.0883;1.0731564e-05;1.2183677605712707e-10;-1.073524e-05
10:28:47;-400;-400.0649;1.11108555e-05;4.011324438386455e-10;-1.110975e-05
10:29:06;-425;-425.0355;1.1472607e-05;3.9216648250456686e-10;-1.147849e-05
10:29:26;-450;-449.9897;1.18018915e-05;2.7086368804254163e-10;-1.180433e-05
10:29:46;-475;-475.0219;1.2102486e-05;1.7146778123015068e-10;-1.210571e-05
10:30:06;-500;-500.0534;1.2442627999999998e-05;7.759766749072082e-10;-1.244044e-05
10:30:25;-525;-525.0879;1.27754915e-05;2.1409842946646093e-10;-1.277739e-05
10:30:45;-550;-550.0697;1.3044083e-05;3.732874897447772e-10;-1.305193e-05
10:31:05;-575;-575.0225;1.33229165e-05;1.6251965265774903e-10;-1.332841e-05
10:31:24;-600;-599.9982;1.3595003000000001e-05;7.770810768511257e-11;-1.359936e-05
10:31:44;-625;-625.0275;1.3893158500000001e-05;8.852511719845617e-10;-1.389142e-05
10:32:04;-650;-650.0564;1.4239927999999999e-05;3.5037665447340826e-10;-1.42462e-05
10:32:24;-675;-675.0681;1.4530142999999996e-05;1.7551509906554303e-10;-1.45354e-05
10:32:44;-700;-700.0497;1.4843675000000001e-05;1.597615410541972e-10;-1.484857e-05
10:33:03;-725;-725.0156;1.5172034499999999e-05;1.947324767469551e-10;-1.517751e-05
10:33:23;-750;-749.9871;1.5514143499999997e-05;1.7503610341880473e-10;-1.551861e-05
10:33:43;-775;-775.0092;1.58565295e-05;4.0132809208922333e-10;-1.586091e-05
10:34:03;-800;-800.0143;1.6222510000000003e-05;2.9292490505246237e-10;-1.622745e-05
10:34:23;-825;-825.0424;1.6606035e-05;1.5894102679922137e-10;-1.66111e-05
10:34:43;-850;-850.0192;1.7006937000000006e-05;3.124476756194861e-10;-1.700837e-05
10:35:03;-875;-874.9839;1.74217805e-05;1.935903858666617e-10;-1.742703e-05
10:35:22;-900;-899.9498;1.7857477e-05;3.3286416148332586e-10;-1.786359e-05

File: Data/HighFluenceIrrNeutron2023/IV_onPCB/N8737_3_UR2_6e15_750min_IV.csv
time (10.07.2024);set voltage (V);real voltage (V);current (A);delta current;input current (A)
14:23:21;-25;-25.04319;4.397993550000001e-06;2.2488126283664606e-10;-4.400584e-06
14:23:36;-50;-50.07723;6.31721685e-06;3.583394010920122e-10;-6.317892e-06
14:23:51;-75;-75.10541;7.80422635e-06;5.90724915993025e-10;-7.807108e-06
14:24:06;-100;-100.0814;9.0921728e-06;1.778372518062534e-09;-9.110215e-06
14:24:21;-125;-125.0371;1.0218432000000001e-05;9.957676937920974e-10;-1.022524e-05
14:24:35;-150;-150.0057;1.12746445e-05;6.454136173803463e-10;-1.131592e-05
14:24:50;-175;-175.039;1.2255849000000001e-05;1.209989235489289e-09;-1.227182e-05
14:25:05;-200;-200.0712;1.3132205e-05;5.437759189225171e-10;-1.31401e-05
14:25:20;-225;-225.0835;1.3903645499999998e-05;5.950304509014295e-10;-1.390795e-05
14:25:35;-250;-250.0608;1.4621308e-05;1.4257094023678128e-09;-1.462539e-05
14:25:49;-275;-275.0333;1.5271255e-05;2.1428570297619308e-09;-1.529355e-05
14:26:04;-300;-300.01;1.5847224000000002e-05;1.3296955290590996e-09;-1.586474e-05
14:26:19;-325;-325.0435;1.6353254499999997e-05;2.3971467909787512e-09;-1.634285e-05
14:26:34;-350;-350.0559;1.68267895e-05;1.1765635288840973e-09;-1.68299e-05
14:26:49;-375;-375.0883;1.7275411000000004e-05;2.5197926402781695e-09;-1.728178e-05
14:27:03;-400;-400.0639;1.7683554999999998e-05;1.5387091180596785e-09;-1.769394e-05
14:27:18;-425;-425.0353;1.8132429999999998e-05;1.0218473467206844e-09;-1.814003e-05
14:27:33;-450;-449.9899;1.8541832e-05;2.133804887987688e-09;-1.855207e-05
14:27:48;-475;-475.0232;1.89415745e-05;8.664252636551495e-10;-1.895327e-05
14:28:03;-500;-500.055;1.9383422e-05;8.720646765006008e-10;-1.937828e-05
14:28:18;-525;-525.0889;1.97979075e-05;3.159333701510447e-09;-1.981225e-05
14:28:33;-550;-550.0697;2.02204935e-05;2.2535766322670176e-09;-2.020386e-05
14:28:47;-575;-575.0253;2.0695161500000003e-05;1.4206572906579716e-09;-2.071341e-05
14:29:02;-600;-600.0003;2.1171967000000003e-05;1.1387717286621862e-09;-2.118284e-05
14:29:17;-625;-625.0283;2.1635177e-05;1.2985137850635247e-09;-2.163286e-05
14:29:32;-650;-650.0563;2.21774965e-05;8.483696938835615e-10;-2.217718e-05
14:29:47;-675;-675.0685;2.2726816999999997e-05;1.5983038040372348e-09;-2.27214e-05
14:30:01;-700;-700.0496;2.3219215e-05;1.3008753783509822e-09;-2.323919e-05
14:30:16;-725;-725.017;2.38305565e-05;7.824520033203297e-10;-2.383071e-05
14:30:31;-750;-749.9875;2.4583548e-05;3.699861592005893e-09;-2.461973e-05
14:30:46;-775;-775.0096;2.51365595e-05;2.1464690161985287e-09;-2.517473e-05
14:31:01;-800;-800.0156;2.57773745e-05;1.2385062525074753e-09;-2.579921e-05
14:31:15;-825;-825.0422;2.6474581500000005e-05;1.9376244830978124e-09;-2.649887e-05
14:31:30;-850;-850.0209;2.7308572e-05;1.2708299650227789e-09;-2.732134e-05
14:31:45;-875;-874.9845;2.8056498500000004e-05;1.61137911042064e-09;-2.806309e-05
14:32:00;-900;-899.9504;2.8927342499999996e-05;6.016782482149392e-09;-2.898878e-05
