Repository: aimaax/PENGUIN

# PENGUIN :penguin:  

> **NOTE!!** Google ID and GitLab repo for CERN organization is hidden and the create database function won't work properly in this version. Plotting is still possible with the saved database and data stored in this repo.  

A Python-based environment for GUI-driven analysis for IV, CV, and TCT measurements obtained with [Particulars Setup]() at CERN for CMS HGCAL silicon diodes. Used to plot data for individual diodes, but also to analyse Current Volume Normalization, Saturation Voltage, Charge Collection, and Charge Collection Efficiency.

---

File: Data/HighFluenceIrrNeutron2023/IV_onPCB/N8737_3_UR2_6e15_8970min_IV.csv
time (22.08.2024);set voltage (V);real voltage (V);current (A);delta current;input current (A)
10:07:08;-25;-25.03621;2.4227567500000004e-06;1.3398040668321613e-10;-2.424676e-06
10:07:23;-50;-50.06938;3.32673005e-06;7.946764986458432e-11;-3.327505e-06
10:07:38;-75;-75.09666;4.03845565e-06;3.6661033468800865e-11;-4.038545e-06
10:07:53;-100;-100.0737;4.671585e-06;9.714381091967786e-11;-4.671748e-06
10:08:08;-125;-125.0276;5.267141850000001e-06;1.2834477540984038e-10;-5.268756e-06
10:08:23;-150;-150.0101;5.85071895e-06;2.751772017718475e-10;-5.850604e-06
10:08:38;-175;-175.0432;6.40916195e-06;2.081819213452549e-10;-6.412044e-06
10:08:52;-200;-200.0741;6.945445349999999e-06;2.2475539231574304e-10;-6.949745e-06
10:09:07;-225;-225.087;7.47436325e-06;4.337601922433574e-10;-7.47311e-06
10:09:22;-250;-250.0656;7.994517100000001e-06;1.3074234011982542e-10;-7.997442e-06
10:09:37;-275;-275.0382;8.48066815e-06;1.1320568172575992e-10;-8.48361e-06
10:09:51;-300;-300.0162;8.96136365e-06;2.685118179429214e-10;-8.960783e-06
10:10:06;-325;-325.0499;9.435874300000001e-06;3.03083768123641e-10;-9.435142e-06
10:10:20;-350;-350.0622;9.8692068e-06;2.044126659480533e-10;-9.87088e-06
10:10:35;-375;-375.0906;1.02785455e-05;1.9136284252692366e-10;-1.028034e-05
10:10:50;-400;-400.0596;1.0680505499999999e-05;3.35483587527034e-10;-1.069104e-05
10:11:05;-425;-425.0334;1.10576605e-05;2.6697703552927526e-10;-1.1059e-05
10:11:20;-450;-449.9872;1.14368185e-05;7.191151767971518e-10;-1.14341e-05
10:11:34;-475;-475.0209;1.1817610000000001e-05;2.951296325346072e-10;-1.181822e-05
10:11:49;-500;-500.0509;1.2148102e-05;1.9469668718291534e-10;-1.215007e-05
10:12:04;-525;-525.0835;1.2467532e-05;3.1988169688184265e-10;-1.247339e-05
10:12:19;-550;-550.0653;1.2784227000000001e-05;3.7758912855115e-10;-1.278147e-05
10:12:34;-575;-575.0212;1.3093979999999997e-05;3.679035199614544e-10;-1.309347e-05
10:12:48;-600;-599.9972;1.33991725e-05;1.403742764896908e-10;-1.340347e-05
10:13:03;-625;-625.0255;1.3707945000000001e-05;3.382214511233659e-10;-1.370473e-05
10:13:18;-650;-650.0531;1.4013722000000001e-05;4.2381163268608326e-10;-1.401766e-05
10:13:33;-675;-675.0655;1.42851485e-05;6.764038272363152e-10;-1.429691e-05
10:13:47;-700;-700.0462;1.4582367000000001e-05;2.8780470809213094e-10;-1.458617e-05
10:14:02;-725;-725.0156;1.4919120000000002e-05;5.447384693593898e-10;-1.492104e-05
10:14:17;-750;-749.9852;1.5258145000000002e-05;4.3691560970045475e-10;-1.52594e-05
10:14:32;-775;-775.0064;1.5607472000000003e-05;1.5267383534836693e-10;-1.561247e-05
10:14:46;-800;-800.0115;1.5969167499999997e-05;2.615108745349842e-10;-1.597343e-05
10:15:01;-825;-825.038;1.6338349e-05;1.0847557328716884e-10;-1.634317e-05
10:15:16;-850;-850.0187;1.67088425e-05;8.04541445483101e-10;-1.672249e-05
10:15:30;-875;-874.9812;1.70518895e-05;8.310205999251758e-10;-1.706354e-05
10:15:45;-900;-899.947;1.7448400500000002e-05;1.3971484352063987e-10;-1.745401e-05

File: Data/HighFluenceIrrNeutron2023/IV_onPCB/N8737_3_UR2_6e15_noadd_IV.csv
time (02.07.2024);set voltage (V);real voltage (V);current (A);delta current;input current (A)
09:07:42;-25;-25.04391;4.2006278e-06;1.954590424615864e-09;-4.208036e-06
09:07:57;-50;-50.07782;6.2107669500000005e-06;3.2241818229397364e-09;-6.19471e-06
09:08:11;-75;-75.10765;7.8192609e-06;3.199335270724172e-09;-7.847758e-06
09:08:27;-100;-100.0836;9.191615249999999e-06;2.195310793344544e-09;-9.188867e-06
09:08:42;-125;-124.7301;1.04638345e-05;4.476085928297173e-09;-1.044109e-05
09:08:57;-150;-150.0062;1.1687215000000002e-05;8.560961438413365e-09;-1.170112e-05
09:09:11;-175;-175.0418;1.2880659500000001e-05;1.2535967443221173e-08;-1.284545e-05
09:09:26;-200;-200.0718;1.4014399e-05;3.236017065777008e-09;-1.400942e-05
09:09:41;-225;-225.0858;1.50088555e-05;5.388633754255353e-09;-1.497968e-05
09:09:56;-250;-250.0625;1.60860855e-05;4.1341244825840646e-09;-1.613635e-05
09:10:10;-275;-275.0359;1.7256069e-05;6.7942246025576896e-09;-1.721874e-05
09:10:25;-300;-300.0128;1.8062423e-05;1.1411873007968523e-08;-1.805978e-05
09:10:40;-325;-325.0448;1.9010528e-05;7.522071576367729e-09;-1.902845e-05
09:10:54;-350;-350.0583;2.0036561999999997e-05;1.0502434779611778e-08;-1.992868e-05
09:11:09;-375;-375.0911;2.0778944999999998e-05;1.3881406728066095e-08;-2.076605e-05
09:11:24;-400;-400.0663;2.1441741e-05;9.988652509222655e-09;-2.135039e-05
09:11:39;-425;-425.0381;2.203849e-05;9.70431496809532e-09;-2.21504e-05
09:11:54;-450;-449.9928;2.2751389e-05;2.028800857526436e-08;-2.267533e-05
09:12:09;-475;-475.0251;2.3227228499999998e-05;6.914766094200158e-09;-2.324833e-05
09:12:23;-500;-500.0574;2.40052555e-05;5.484770572913694e-09;-2.395791e-05
09:12:38;-525;-525.0928;2.4590342999999998e-05;1.4893281876403105e-08;-2.465225e-05
09:12:53;-550;-550.0726;2.5216579499999996e-05;2.2279804571348937e-08;-2.515758e-05
09:13:07;-575;-575.0276;2.5997187499999998e-05;9.276026274084105e-09;-2.59923e-05
09:13:23;-600;-600.0032;2.65377915e-05;9.78630656261593e-09;-2.67319e-05
09:13:37;-625;-625.0291;2.7647925e-05;1.4445436087221512e-08;-2.742729e-05
09:13:52;-650;-650.0603;2.7998085500000003e-05;1.677929164885995e-08;-2.801597e-05
09:14:07;-675;-675.0726;2.8719817999999998e-05;1.2442997078678442e-08;-2.873468e-05
09:14:22;-700;-700.0527;2.94027885e-05;9.182338217333352e-09;-2.941794e-05
09:14:36;-725;-725.0222;3.0210834499999996e-05;1.2277560088938638e-08;-3.015351e-05
09:14:52;-750;-749.989;3.1016430000000006e-05;1.2462332446215664e-08;-3.109801e-05
09:15:06;-775;-775.0127;3.1827866e-05;1.3670953430540194e-08;-3.165869e-05
09:15:21;-800;-800.018;3.24348235e-05;1.0852496378138081e-08;-3.255891e-05
09:15:36;-825;-825.0457;3.3508789e-05;1.564578355180717e-08;-3.351145e-05
09:15:51;-850;-850.0229;3.429714100000001e-05;7.316062222944942e-09;-3.428164e-05
09:16:06;-875;-874.9879;3.5410624e-05;8.841582081279341e-09;-3.536533e-05
09:16:21;-900;-899.9536;3.6463858e-05;1.0088554941120146e-08;-3.643219e-05

File: Data/HighFluenceIrrNeutron2023/IV_onPCB/N8738_1_LL1_2e15_1000min_IV.csv
time (19.12.2023);set voltage (V);real voltage (V);current (A);delta current;input current (A)
08:56:00;-25;-25.01044;8.9675118e-07;2.2452752599625947e-10;-8.972536e-07
08:56:16;-50;-50.07023;1.2468679e-06;3.2065153905759024e-10;-1.252812e-06
08:56:30;-75;-75.09908;1.5182925000000003e-06;1.8045056802349245e-10;-1.519927e-06
08:56:45;-100;-100.0723;1.7567297999999997e-06;4.0063317760764797e-10;-1.757611e-06
08:56:59;-125;-125.0258;1.9782993499999997e-06;3.8770296797291384e-10;-1.980194e-06
08:57:14;-150;-150.0064;2.1877460500000002e-06;6.624879677209331e-10;-2.194991e-06
08:57:29;-175;-175.042;2.3869585e-06;6.840733385390793e-10;-2.387927e-06
08:57:44;-200;-200.0735;2.58183545e-06;8.173964872538913e-10;-2.580478e-06
08:57:59;-225;-225.0866;2.7657893e-06;6.361524231660255e-10;-2.762585e-06
08:58:14;-250;-250.0622;2.9453081999999997e-06;7.533251973749348e-10;-2.942527e-06
08:58:29;-275;-275.0341;3.13334935e-06;6.784058493077711e-10;-3.133285e-06
08:58:43;-300;-300.0112;3.3126186000000004e-06;6.745183185058862e-10;-3.320637e-06
08:58:58;-325;-325.0465;3.4839252499999997e-06;7.256462598091462e-10;-3.481246e-06
08:59:13;-350;-350.0587;3.6631011999999994e-06;7.753738859414769e-10;-3.674744e-06
08:59:28;-375;-375.0928;3.8356965e-06;1.008817861410109e-09;-3.833731e-06
08:59:43;-400;-400.0675;4.019981500000001e-06;5.906286925810634e-10;-4.013097e-06
08:59:58;-425;-425.0382;4.1825818500000004e-06;1.2703179095702596e-09;-4.178458e-06
09:00:13;-450;-449.9925;4.3616617500000005e-06;8.030462529487002e-10;-4.362387e-06
09:00:27;-475;-475.0271;4.53918855e-06;1.2263388856164384e-09;-4.532623e-06
09:00:42;-500;-500.0588;4.7280553e-06;8.645285336528705e-10;-4.721483e-06
09:00:57;-525;-525.0932;4.9019667500000005e-06;1.369359395620811e-09;-4.895737e-06
09:01:11;-550;-550.074;5.09577405e-06;1.3276210462232852e-09;-5.100072e-06
09:01:26;-575;-575.0291;5.277175350000001e-06;7.125892129235588e-10;-5.27382e-06
09:01:40;-600;-600.003;5.469855449999999e-06;6.266381710165643e-10;-5.470346e-06
09:01:55;-625;-625.0305;5.6898721499999995e-06;1.1453534285865735e-09;-5.693865e-06
09:02:10;-650;-650.0599;5.894798250000001e-06;1.1689611731682993e-09;-5.902611e-06
09:02:25;-675;-675.0741;6.12110455e-06;6.440423102366707e-10;-6.115626e-06
09:02:39;-700;-700.0541;6.35131595e-06;1.040507954018125e-09;-6.35174e-06
09:02:54;-725;-725.022;6.6134871000000005e-06;1.8869901654486757e-09;-6.606209e-06
09:03:09;-750;-749.9916;6.872565350000001e-06;1.5407197575727475e-09;-6.889939e-06
09:03:24;-775;-775.0128;7.154525849999999e-06;1.3610215690337257e-09;-7.168431e-06
09:03:38;-800;-800.0205;7.463361199999999e-06;1.2027457141889792e-09;-7.462071e-06
09:03:53;-825;-825.0482;7.754028150000001e-06;2.0987089165425015e-09;-7.741629e-06
09:04:08;-850;-850.0266;8.0919443e-06;2.3254404347349318e-09;-8.073938e-06
09:04:22;-875;-874.9915;8.4329229e-06;1.3489142483864671e-09;-8.421815e-06
09:04:37;-900;-899.9565;8.75329275e-06;1.2796694844275204e-09;-8.78444e-06

File: Data/HighFluenceIrrNeutron2023/IV_onPCB/N8738_1_LL1_2e15_11500min_IV.csv
time (21.05.2024);set voltage (V);real voltage (V);current (A);delta current;input current (A)
07:47:04;-25;-25.0455;3.1847178499999993e-07;2.8971991884404082e-11;-3.186091e-07
07:47:19;-50;-50.07958;4.3772414999999994e-07;1.8756848422642845e-10;-4.360245e-07
07:47:34;-75;-75.10902;5.88869275e-07;1.1741420418224558e-10;-5.875663e-07
07:47:49;-100;-100.0857;6.992927550000001e-07;8.435034246373804e-11;-6.990016e-07
07:48:03;-125;-125.0378;7.954358e-07;9.000927646637051e-11;-7.973996e-07
07:48:18;-150;-150.0242;8.8539907e-07;7.275490777260235e-11;-8.906313e-07
07:48:33;-175;-175.0448;9.7131536e-07;6.448287540115213e-11;-9.725193e-07
07:48:48;-200;-200.0768;1.0564938999999999e-06;1.1079801216628496e-10;-1.057597e-06
07:49:03;-225;-225.0912;1.13973895e-06;1.5838760170859444e-10;-1.141104e-06
07:49:17;-250;-250.0664;1.22381835e-06;1.248177927020036e-10;-1.224593e-06
07:49:32;-275;-275.0383;1.30810235e-06;1.6284523749560712e-10;-1.310138e-06
07:49:46;-300;-300.0141;1.3911733e-06;1.5566131664611224e-10;-1.394051e-06
07:50:01;-325;-325.0493;1.47876675e-06;8.003292681765412e-11;-1.480784e-06
07:50:16;-350;-350.0613;1.5656235e-06;1.6044911187040052e-10;-1.568812e-06
07:50:31;-375;-375.0938;1.6553054e-06;1.7941796732769086e-10;-1.656525e-06
07:50:46;-400;-400.0695;1.74631515e-06;1.5737435107093832e-10;-1.748621e-06
07:51:01;-425;-425.0414;1.84214745e-06;1.4042676872662517e-10;-1.843921e-06
07:51:15;-450;-449.995;1.9441908e-06;2.3020747815828549e-10;-1.944105e-06
07:51:30;-475;-475.0294;2.05221075e-06;2.4241858298201254e-10;-2.055011e-06
07:51:45;-500;-500.06;2.16873605e-06;2.6244974256988766e-10;-2.170223e-06
07:51:59;-525;-525.0933;2.2986996500000008e-06;2.532800947074147e-10;-2.299746e-06
07:52:14;-550;-550.0756;2.4481786e-06;1.7590631597529897e-10;-2.451626e-06
07:52:29;-575;-575.0301;2.6064972e-06;2.0582994922993392e-10;-2.609505e-06
07:52:44;-600;-600.0054;2.7801064999999997e-06;4.6143640135992934e-10;-2.782811e-06
07:52:59;-625;-625.0344;2.98921985e-06;6.372452913713801e-10;-3.000238e-06
07:53:13;-650;-650.0613;3.2282518000000006e-06;1.3529224379098796e-09;-3.229163e-06
07:53:28;-675;-675.0768;3.546109400000001e-06;7.00701489223477e-10;-3.534883e-06
07:53:43;-700;-700.0555;3.919886750000001e-06;1.1332453107668233e-09;-3.918995e-06
07:53:58;-725;-725.0245;4.38119035e-06;1.7387267931952482e-09;-4.376271e-06
07:54:12;-750;-749.9946;4.899778100000001e-06;1.377778664916835e-09;-4.92194e-06
07:54:27;-775;-775.0162;5.5556251e-06;1.6722240996648774e-09;-5.569706e-06
07:54:42;-800;-800.0237;6.264763550000001e-06;3.3520127949300904e-09;-6.280427e-06
07:54:56;-825;-825.0522;7.087202799999999e-06;2.5160470291709446e-09;-7.099782e-06
07:55:11;-850;-850.0315;7.979507950000002e-06;2.7635611513724675e-09;-7.968381e-06
07:55:26;-875;-874.9955;8.86745655e-06;1.2664335463714474e-09;-8.870249e-06
07:55:40;-900;-899.9636;9.780089400000001e-06;4.637185025098726e-09;-9.802734e-06

File: Data/HighFluenceIrrNeutron2023/IV_onPCB/N8738_1_LL1_2e15_120min_IV.csv
time (02.11.2023);set voltage (V);real voltage (V);current (A);delta current;input current (A)
08:57:44;-25;-25.03495;1.69539215e-06;5.562175890557595e-10;-1.720225e-06
08:57:59;-50;-50.06877;2.4374066e-06;6.516230559149879e-10;-2.435865e-06
08:58:14;-75;-75.09558;3.0162959e-06;4.947706888044164e-10;-3.017886e-06
08:58:28;-100;-100.0707;3.5214423000000004e-06;5.581675380206185e-10;-3.520922e-06
08:58:43;-125;-125.0271;3.979015e-06;8.239239315616607e-10;-3.988511e-06
08:58:58;-150;-150.0083;4.408548e-06;1.4684419634429023e-09;-4.410956e-06
08:59:13;-175;-175.0418;4.81455155e-06;1.0105130664048763e-09;-4.819314e-06
08:59:28;-200;-200.0714;5.19330425e-06;2.364925190016598e-09;-5.209531e-06
08:59:42;-225;-225.0833;5.6072827e-06;9.848998048024908e-10;-5.606853e-06
08:59:57;-250;-250.0626;5.942072300000001e-06;1.5692673260155361e-09;-5.947978e-06
09:00:12;-275;-275.0357;6.270021399999999e-06;1.675985422669293e-09;-6.278075e-06
09:00:26;-300;-300.0139;6.632024300000001e-06;3.251200492202844e-09;-6.668315e-06
09:00:41;-325;-325.0462;6.952252150000001e-06;8.831389309587659e-10;-6.939327e-06
09:00:56;-350;-350.0579;7.31219045e-06;2.0394984928592353e-09;-7.310917e-06
09:01:11;-375;-375.0895;7.652932e-06;1.6120203255542649e-09;-7.6455e-06
09:01:26;-400;-400.0662;7.97095105e-06;1.1503389662942922e-09;-7.974625e-06
09:01:41;-425;-425.0399;8.278004e-06;2.7539514247713197e-09;-8.299493e-06
09:01:56;-450;-449.9952;8.58814625e-06;1.1572231415655828e-09;-8.616102e-06
09:02:10;-475;-475.0267;8.898419899999999e-06;2.274024466557052e-09;-8.879421e-06
09:02:25;-500;-500.0579;9.212698899999998e-06;4.231444948773414e-09;-9.190136e-06
09:02:40;-525;-525.0929;9.4623198e-06;1.4090942012512613e-09;-9.48151e-06
09:02:54;-550;-550.0753;9.80167675e-06;4.671371623985284e-09;-9.819542e-06
09:03:09;-575;-575.0314;1.00754925e-05;4.763904117160656e-09;-1.004852e-05
09:03:24;-600;-599.9336;1.0325261499999999e-05;2.6249048816100055e-09;-1.037268e-05
09:03:38;-625;-625.0229;1.0586485e-05;2.1854104305598642e-09;-1.06092e-05
09:03:53;-650;-650.051;1.08786535e-05;3.887033462359171e-09;-1.086832e-05
09:04:08;-675;-675.0616;1.11154145e-05;1.6943828485616293e-09;-1.111484e-05
09:04:22;-700;-700.0447;1.1388222500000002e-05;1.8642620356323175e-09;-1.138424e-05
09:04:37;-725;-725.0129;1.1628734e-05;3.549399413985456e-09;-1.159504e-05
09:04:52;-750;-749.9838;1.1834803999999998e-05;1.689606966131455e-09;-1.183124e-05
09:05:07;-775;-775.0036;1.2079931e-05;2.0177851595251287e-09;-1.20938e-05
09:05:22;-800;-800.0089;1.2357871999999999e-05;1.5019678092422607e-09;-1.236196e-05
09:05:37;-825;-825.0364;1.2615856500000002e-05;3.2794541676169155e-09;-1.258356e-05
09:05:52;-850;-850.0153;1.2849328999999998e-05;3.3289485502181947e-09;-1.289202e-05
09:06:07;-875;-874.9794;1.3112019000000001e-05;2.001417859918349e-09;-1.311293e-05
09:06:22;-900;-899.9458;1.32670155e-05;2.604727862464701e-09;-1.326276e-05

File: Data/HighFluenceIrrNeutron2023/IV_onPCB/N8738_1_LL1_2e15_1300min_IV.csv
time (10.01.2024);set voltage (V);real voltage (V);current (A);delta current;input current (A)
08:41:38;-25;-25.05101;8.339602300000001e-07;2.7914742933618315e-10;-8.363058e-07
08:41:53;-50;-50.07695;1.14798925e-06;2.9385270863988677e-10;-1.151024e-06
08:42:08;-75;-75.10646;1.3985151e-06;3.7530933175182247e-10;-1.398651e-06
08:42:23;-100;-100.0785;1.6173653000000003e-06;3.118404888721147e-10;-1.617846e-06
08:42:38;-125;-125.0298;1.81494515e-06;4.945690663345256e-10;-1.8176e-06
08:42:52;-150;-150.0088;2.0143371000000003e-06;4.3719774644889073e-10;-2.009584e-06
08:43:07;-175;-175.0474;2.1924668000000005e-06;7.210761388369433e-10;-2.186491e-06
08:43:22;-200;-200.0791;2.3725761e-06;9.841392480233707e-10;-2.378392e-06
08:43:37;-225;-225.0936;2.54822935e-06;7.725081464780774e-10;-2.54537e-06
08:43:51;-250;-250.0669;2.7167923999999995e-06;8.42267752558535e-10;-2.719353e-06
08:44:06;-275;-275.0387;2.8783513999999993e-06;6.579371033769321e-10;-2.893454e-06
08:44:21;-300;-300.0153;3.03977175e-06;1.3248534614722578e-09;-3.047514e-06
08:44:36;-325;-325.0498;3.20111025e-06;6.621395882855919e-10;-3.204223e-06
08:44:51;-350;-350.065;3.3714428500000007e-06;3.2895129787706126e-10;-3.363699e-06
08:45:05;-375;-375.0965;3.53358825e-06;1.7022875563120982e-09;-3.54408e-06
08:45:20;-400;-400.0716;3.7017743499999998e-06;5.965708351696381e-10;-3.699364e-06
08:45:35;-425;-425.0437;3.87284505e-06;4.0965874502444283e-10;-3.862334e-06
08:45:49;-450;-449.9947;4.03761015e-06;8.183651271743215e-10;-4.044098e-06
08:46:04;-475;-475.03;4.2167252500000005e-06;1.003010376005657e-09;-4.215631e-06
08:46:18;-500;-500.0636;4.3621889499999994e-06;1.9196551506390376e-09;-4.366834e-06
08:46:33;-525;-525.0977;4.5574812e-06;1.05404493167987e-09;-4.554172e-06
08:46:47;-550;-550.0784;4.75398825e-06;1.055810726112874e-09;-4.745665e-06
08:47:02;-575;-575.032;4.935587300000002e-06;7.688017953283107e-10;-4.94439e-06
08:47:17;-600;-600.0058;5.14545605e-06;9.009714409319573e-10;-5.147958e-06
08:47:31;-625;-625.0339;5.328563299999999e-06;1.331458565070659e-09;-5.33703e-06
08:47:46;-650;-650.0645;5.5713943e-06;7.614582657637771e-10;-5.577129e-06
08:48:00;-675;-675.08;5.83648835e-06;1.0133856824403079e-09;-5.836624e-06
08:48:15;-700;-700.0588;6.06440715e-06;1.7274629768463964e-09;-6.076613e-06
08:48:30;-725;-725.0256;6.3642245999999994e-06;1.1642899540063162e-09;-6.366954e-06
08:48:45;-750;-749.9945;6.637920199999999e-06;7.161739439549595e-10;-6.651051e-06
08:49:00;-775;-775.0172;6.9499955e-06;3.5593341986248127e-09;-6.963196e-06
08:49:14;-800;-800.0249;7.309701749999998e-06;1.4575112690387735e-09;-7.304755e-06
08:49:29;-825;-825.0535;7.650509450000001e-06;2.1775222713843688e-09;-7.661091e-06
08:49:44;-850;-850.0335;8.056832700000003e-06;1.7894767225365495e-09;-8.066756e-06
08:49:59;-875;-874.9954;8.4665931e-06;1.5181051394748484e-09;-8.472042e-06
08:50:14;-900;-899.9602;8.8512595e-06;1.2774881457375914e-09;-8.864418e-06

File: Data/HighFluenceIrrNeutron2023/IV_onPCB/N8738_1_LL1_2e15_13200min_IV.csv
time (30.05.2024);set voltage (V);real voltage (V);current (A);delta current;input current (A)
07:35:41;-25;-25.04762;3.1312725000000003e-07;2.2281450244541757e-11;-3.138148e-07
07:35:55;-50;-50.08408;4.3134201e-07;2.313105585571075e-11;-4.303987e-07
07:36:10;-75;-75.11395;5.7112658e-07;3.5512493158042224e-10;-5.695326e-07
07:36:25;-100;-100.0863;6.92623145e-07;1.5352706870044344e-10;-6.92607e-07
07:36:39;-125;-125.0397;7.9517703e-07;1.3507040277203656e-10;-7.953457e-07
07:36:54;-150;-150.011;8.9433653e-07;1.383286595575896e-10;-8.940169e-07
07:37:09;-175;-175.0479;9.926144700000002e-07;3.5079768949495667e-10;-9.906848e-07
07:37:24;-200;-200.0806;1.0855269e-06;2.5595854058811624e-10;-1.086779e-06
07:37:39;-225;-225.0959;1.1786676e-06;2.427665071627508e-10;-1.179931e-06
07:37:54;-250;-250.0687;1.2673026e-06;2.9435659836328027e-10;-1.267307e-06
07:38:09;-275;-275.0409;1.358261e-06;3.3253632132445385e-10;-1.358622e-06
07:38:23;-300;-300.0167;1.45251575e-06;2.10455041220211e-10;-1.45497e-06
07:38:38;-325;-325.0525;1.5431985499999997e-06;3.381002697055978e-10;-1.544108e-06
07:38:52;-350;-350.0646;1.6404195500000002e-06;2.0607091588819628e-10;-1.639259e-06
07:39:07;-375;-375.1013;1.7365419e-06;2.2460674411067842e-10;-1.739149e-06
07:39:22;-400;-400.0734;1.8203629999999998e-06;1.0789066433199848e-09;-1.824971e-06
07:39:37;-425;-425.0439;1.9346482000000004e-06;1.5464165295935013e-09;-1.923748e-06
07:39:52;-450;-449.9952;2.04077605e-06;2.105335963065042e-09;-2.047019e-06
07:40:06;-475;-475.0299;2.1392743500000003e-06;2.2669873483325014e-10;-2.140876e-06
07:40:21;-500;-500.0646;2.24514215e-06;4.3641031882279096e-10;-2.247621e-06
07:40:36;-525;-525.0981;2.3833484e-06;6.909470833573241e-10;-2.384103e-06
07:40:51;-550;-550.0803;2.5191603000000004e-06;8.24518708399026e-10;-2.522343e-06
07:41:06;-575;-575.0328;2.6814688e-06;3.4319068751933885e-10;-2.682362e-06
07:41:21;-600;-600.0074;2.86451275e-06;2.176096031313902e-10;-2.86817e-06
07:41:36;-625;-625.0345;3.0651617499999994e-06;8.767062389278363e-10;-3.064302e-06
07:41:50;-650;-650.0656;3.3262478e-06;7.854822073096277e-10;-3.330108e-06
07:42:05;-675;-675.0804;3.6266595000000004e-06;7.353569796364285e-10;-3.631444e-06
07:42:20;-700;-700.0599;3.988295099999999e-06;1.0008616660158314e-09;-3.995892e-06
07:42:35;-725;-725.0276;4.4557011500000005e-06;1.474480373343433e-09;-4.460584e-06
07:42:49;-750;-749.9963;5.0338454999999994e-06;3.5286928865374765e-09;-5.034988e-06
07:43:04;-775;-775.0179;5.6779704e-06;2.6984494032684703e-09;-5.70073e-06
07:43:19;-800;-800.027;6.4058838999999996e-06;4.053805940656271e-09;-6.41239e-06
07:43:34;-825;-825.0561;7.238103950000001e-06;2.793601194224936e-09;-7.244335e-06
07:43:49;-850;-850.0338;8.0689308e-06;4.5409171389709395e-09;-8.101845e-06
07:44:04;-875;-874.9997;9.0975499e-06;3.2462148510996527e-09;-9.096123e-06
07:44:18;-900;-899.9633;1.01974955e-05;4.380083530881575e-09;-1.02384e-05

File: Data/HighFluenceIrrNeutron2023/IV_onPCB/N8738_1_LL1_2e15_150min_IV.csv
time (10.11.2023);set voltage (V);real voltage (V);current (A);delta current;input current (A)
08:50:31;-25;-25.03385;1.5977496e-06;6.421903471713065e-10;-1.598663e-06
08:50:46;-50;-50.06612;2.29441585e-06;2.888976486145225e-10;-2.295845e-06
08:51:01;-75;-75.09302;2.8339405e-06;4.87234478972898e-10;-2.835825e-06
08:51:16;-100;-100.069;3.3079970999999996e-06;7.195456514356798e-10;-3.311188e-06
08:51:31;-125;-125.0235;3.73236425e-06;7.844121967275809e-10;-3.733204e-06
08:51:45;-150;-150.0061;4.14900785e-06;9.195476939098808e-10;-4.145458e-06
08:52:00;-175;-175.0387;4.513272350000001e-06;7.873706251664365e-10;-4.521501e-06
08:52:15;-200;-200.0693;4.882012849999999e-06;8.817109369714014e-10;-4.891363e-06
08:52:30;-225;-225.0819;5.2267153499999994e-06;7.531081505169235e-10;-5.22794e-06
08:52:44;-250;-250.0587;5.56371925e-06;8.680268425428808e-10;-5.565953e-06
08:52:59;-275;-275.0334;5.9065859000000004e-06;8.397452646487522e-10;-5.905347e-06
08:53:14;-300;-300.0117;6.197075549999999e-06;2.1978683041472436e-09;-6.212691e-06
08:53:29;-325;-325.0442;6.517949899999999e-06;1.0365195919518339e-09;-6.517925e-06
08:53:43;-350;-350.0559;6.8433848e-06;1.5374686348020355e-09;-6.845593e-06
08:53:58;-375;-375.0861;7.163485550000001e-06;2.6242274086624113e-09;-7.158123e-06
08:54:13;-400;-400.0635;7.467380599999999e-06;1.3596514192983356e-09;-7.475812e-06
08:54:28;-425;-425.0379;7.7668757e-06;1.3540926170317756e-09;-7.777647e-06
08:54:42;-450;-449.9928;8.059776549999998e-06;3.1279062761494252e-09;-8.060127e-06
08:54:57;-475;-475.0252;8.337873600000001e-06;1.2796164765272201e-09;-8.333404e-06
08:55:12;-500;-500.0558;8.62383655e-06;1.8725718029958406e-09;-8.638433e-06
08:55:27;-525;-525.0894;8.896939250000002e-06;1.2922472148838043e-09;-8.897286e-06
08:55:42;-550;-550.0721;9.137646650000002e-06;2.3774250716637145e-09;-9.127517e-06
08:55:57;-575;-575.0281;9.436366900000001e-06;1.4848493154189292e-09;-9.436851e-06
08:56:11;-600;-600.0049;9.666803649999999e-06;1.7174708167462342e-09;-9.675107e-06
08:56:26;-625;-625.0319;9.9157581e-06;2.0028728240954393e-09;-9.909007e-06
08:56:41;-650;-650.0582;1.01362365e-05;2.3744777610034505e-09;-1.013924e-05
08:56:56;-675;-674.8746;1.03633685e-05;2.4306629008358636e-09;-1.037055e-05
08:57:11;-700;-700.0422;1.0579620000000001e-05;2.3482751116511216e-09;-1.058585e-05
08:57:26;-725;-725.0125;1.0845304e-05;3.1544224828009343e-09;-1.08305e-05
08:57:41;-750;-749.9832;1.1064585500000001e-05;1.3222009066325655e-09;-1.105674e-05
08:57:55;-775;-775.0026;1.1322342500000001e-05;2.333960140512261e-09;-1.130831e-05
08:58:10;-800;-800.0077;1.1521497e-05;3.8999073771052475e-09;-1.149748e-05
08:58:25;-825;-825.0328;1.1769878e-05;3.0299688612261467e-09;-1.178821e-05
08:58:39;-850;-850.0127;1.19772665e-05;4.061258134802601e-09;-1.197791e-05
08:58:54;-875;-874.9774;1.2189079e-05;2.5663245995002163e-09;-1.22077e-05
08:59:09;-900;-899.9453;1.2489244499999999e-05;2.351358593983497e-09;-1.248268e-05

File: Data/HighFluenceIrrNeutron2023/IV_onPCB/N8738_1_LL1_2e15_15100min_IV.csv
time (12.06.2024);set voltage (V);real voltage (V);current (A);delta current;input current (A)
07:41:14;-25;-25.04712;2.92528965e-07;3.571240840030092e-11;-2.929876e-07
07:41:29;-50;-50.08459;4.0223333e-07;6.309678720029983e-11;-4.019166e-07
07:41:44;-75;-75.11264;5.29812295e-07;3.451149299490676e-10;-5.313387e-07
07:41:58;-100;-100.0874;6.432895850000001e-07;1.366128142369876e-10;-6.430765e-07
07:42:13;-125;-125.0399;7.374315799999999e-07;1.13272799162021e-10;-7.371287e-07
07:42:28;-150;-150.0211;8.238413900000001e-07;1.7028800279233057e-10;-8.221464e-07
07:42:42;-175;-175.0587;9.051762400000001e-07;6.736713419761877e-11;-9.065669e-07
07:42:57;-200;-200.08;9.87303195e-07;8.873916285242866e-11;-9.884591e-07
07:43:12;-225;-225.0967;1.0631211499999999e-06;1.1081446825663044e-10;-1.064383e-06
07:43:27;-250;-250.0709;1.1433446000000001e-06;1.678047138789625e-10;-1.145696e-06
07:43:41;-275;-275.042;1.2251881e-06;1.372759611148292e-10;-1.225058e-06
07:43:56;-300;-300.0152;1.3021893000000001e-06;1.924577888784909e-10;-1.302368e-06
07:44:11;-325;-325.0514;1.3834605499999998e-06;1.5537511826222734e-10;-1.38433e-06
07:44:26;-350;-350.066;1.4646252999999998e-06;7.231898436787126e-11;-1.466191e-06
07:44:40;-375;-375.0997;1.5521138499999998e-06;1.5913183645958553e-10;-1.553336e-06
07:44:55;-400;-400.0742;1.6414433500000002e-06;2.4287972615061667e-10;-1.645207e-06
07:45:10;-425;-425.0434;1.7322752500000003e-06;9.983343315242918e-11;-1.735236e-06
07:45:25;-450;-449.9956;1.8294236500000002e-06;1.2663019535246072e-10;-1.833318e-06
07:45:40;-475;-475.0311;1.9329228000000003e-06;1.7328559663169392e-10;-1.935559e-06
07:45:55;-500;-500.0645;2.0477040999999995e-06;1.3576103822526178e-10;-2.049861e-06
07:46:10;-525;-525.0999;2.16889165e-06;1.9471144387273255e-10;-2.171058e-06
07:46:25;-550;-550.0778;2.3015503e-06;2.32157070751673e-10;-2.30264e-06
07:46:39;-575;-575.0319;2.4554669500000002e-06;5.005345566242086e-10;-2.454545e-06
07:46:54;-600;-600.0068;2.6210797999999998e-06;4.5993363977861154e-10;-2.625425e-06
07:47:08;-625;-625.035;2.82819005e-06;8.151730720374695e-10;-2.834771e-06
07:47:23;-650;-650.0677;3.0766686999999997e-06;2.1070382721963003e-09;-3.06484e-06
07:47:38;-675;-675.0801;3.40928555e-06;2.1268506593964187e-09;-3.381602e-06
07:47:53;-700;-700.0598;3.7747579e-06;1.4755481284932832e-09;-3.789874e-06
07:48:07;-725;-725.0275;4.250448449999999e-06;1.5869397696116446e-09;-4.249544e-06
07:48:22;-750;-749.9953;4.822318900000001e-06;2.0488671685836387e-09;-4.816876e-06
07:48:37;-775;-775.0189;5.49978975e-06;2.443392754833957e-09;-5.509955e-06
07:48:51;-800;-800.0269;6.31352575e-06;2.778902027667589e-09;-6.273418e-06
07:49:06;-825;-825.0571;7.2244936500000005e-06;2.5439102984136564e-09;-7.214053e-06
07:49:21;-850;-850.035;8.129017150000002e-06;3.099725452580423e-09;-8.120951e-06
07:49:35;-875;-874.9993;9.15153295e-06;4.070502732756086e-09;-9.177467e-06
07:49:50;-900;-899.9631;1.01028105e-05;3.0601370455422716e-09;-1.009028e-05

File: Data/HighFluenceIrrNeutron2023/IV_onPCB/N8738_1_LL1_2e15_1600min_IV.csv
time (17.01.2024);set voltage (V);real voltage (V);current (A);delta current;input current (A)
15:21:48;-25;-25.04133;6.941345650000001e-07;1.5661326927738298e-10;-6.935466e-07
15:22:03;-50;-49.93899;9.4563827e-07;1.9437920183239718e-10;-9.429683e-07
15:22:18;-75;-75.09218;1.1446827500000001e-06;2.0414481226570633e-10;-1.147961e-06
15:22:33;-100;-100.0678;1.3092118499999999e-06;1.9328101659242778e-10;-1.310332e-06
15:22:48;-125;-125.0228;1.46648685e-06;1.7907314532056607e-10;-1.468204e-06
15:23:03;-150;-150.0026;1.6164991e-06;2.30138707087705e-10;-1.616406e-06
15:23:17;-175;-175.0363;1.7624533499999998e-06;3.755175646690819e-10;-1.759148e-06
15:23:32;-200;-200.0676;1.9004029e-06;4.461035804608602e-10;-1.898466e-06
15:23:47;-225;-225.0797;2.0322571000000002e-06;3.6182293252362736e-10;-2.031768e-06
15:24:02;-250;-250.0577;2.1655745500000003e-06;4.63979231620338e-10;-2.165098e-06
15:24:17;-275;-275.0304;2.3129744999999995e-06;6.353959375853954e-10;-2.310352e-06
15:24:32;-300;-300.0067;2.43967425e-06;2.643713947744596e-10;-2.440393e-06
15:24:47;-325;-325.0399;2.56319045e-06;6.729901131331714e-10;-2.559543e-06
15:25:02;-350;-350.0519;2.6857860000000002e-06;4.185217557069232e-10;-2.690058e-06
15:25:17;-375;-375.0844;2.8303973500000004e-06;4.182462867438186e-10;-2.835444e-06
15:25:31;-400;-400.0605;2.9595656e-06;1.1774998161358615e-09;-2.961521e-06
15:25:46;-425;-425.0325;2.8423656e-06;1.03581908945047e-08;-3.122961e-06
15:26:01;-450;-449.9888;2.6935369499999997e-06;6.371207756177408e-09;-3.331158e-06
15:26:16;-475;-475.0263;2.62099845e-06;3.175465930753302e-09;-3.549995e-06
15:26:31;-500;-500.0572;2.66356245e-06;2.773715727571052e-09;-3.663566e-06
15:26:46;-525;-525.0784;2.8133807e-06;1.2774857338361946e-08;-3.789076e-06
15:27:01;-550;-550.0679;2.87235575e-06;2.3858108735553542e-09;-3.989946e-06
15:27:16;-575;-575.02;3.0808492e-06;1.7398841872751192e-08;-4.142838e-06
15:27:31;-600;-599.9978;4.353558349999999e-06;1.7944066000700797e-09;-4.335182e-06
15:27:46;-625;-625.0253;4.5692509e-06;1.5760205993260367e-09;-4.571892e-06
15:28:01;-650;-650.0528;4.7485931500000005e-06;9.672111100349262e-10;-4.744782e-06
15:28:15;-675;-675.0667;4.92818955e-06;6.950738287225247e-10;-4.931555e-06
15:28:30;-700;-700.0466;5.124304700000001e-06;1.6180517545801786e-09;-5.124983e-06
15:28:45;-725;-725.0164;5.3259405e-06;1.3483823539708607e-09;-5.321918e-06
15:29:00;-750;-749.9878;5.58873985e-06;2.290060104314951e-09;-5.567337e-06
15:29:15;-775;-775.0084;5.85404045e-06;1.3092788940386153e-09;-5.844493e-06
15:29:29;-800;-800.0134;6.193299e-06;6.37830428603089e-08;-6.120181e-06
15:29:44;-825;-825.0395;6.4182336000000006e-06;2.236339861693638e-09;-6.433605e-06
15:29:59;-850;-850.0198;6.7643947e-06;3.7057366144263436e-09;-6.756116e-06
15:30:14;-875;-874.9845;7.1424765500000005e-06;2.1389648191064263e-09;-7.148049e-06
15:30:29;-900;-899.9509;7.575441049999999e-06;1.669032910812421e-09;-7.581562e-06

File: Data/HighFluenceIrrNeutron2023/IV_onPCB/N8738_1_LL1_2e15_2035min_IV.csv
time (24.01.2024);set voltage (V);real voltage (V);current (A);delta current;input current (A)
12:05:48;-25;-25.03978;6.6129917e-07;4.313512785422159e-11;-6.616396e-07
12:06:03;-50;-49.98825;9.259477499999999e-07;7.092329712442987e-11;-9.256262e-07
12:06:17;-75;-75.0922;1.1397032e-06;1.593960413561176e-10;-1.146032e-06
12:06:32;-100;-100.0675;1.32503325e-06;1.3794790456907974e-10;-1.325253e-06
12:06:47;-125;-125.0221;1.49649645e-06;7.708824407781046e-11;-1.497952e-06
12:07:02;-150;-150.0022;1.6558266500000002e-06;1.1677733673534492e-10;-1.657291e-06
12:07:17;-175;-175.0373;1.80939975e-06;1.1015064400628569e-10;-1.810255e-06
12:07:31;-200;-200.0668;1.9575906500000003e-06;2.0437171128851837e-10;-1.960804e-06
12:07:46;-225;-225.0793;2.0993976000000004e-06;1.326674112206847e-10;-2.101754e-06
12:08:00;-250;-250.0564;2.2417221e-06;1.3559192269454073e-10;-2.242452e-06
12:08:15;-275;-275.0295;2.3840427e-06;1.0447018952792537e-10;-2.386537e-06
12:08:30;-300;-300.007;2.5234297999999995e-06;1.441208971662428e-10;-2.525304e-06
12:08:44;-325;-325.0402;2.6638065000000005e-06;3.031970934887009e-10;-2.666959e-06
12:08:59;-350;-350.0515;2.8010597e-06;1.0034692571274227e-10;-2.803279e-06
12:09:14;-375;-375.0839;2.9429562000000004e-06;1.8187827797733685e-10;-2.946505e-06
12:09:29;-400;-400.061;3.0822102000000005e-06;1.3489461812836763e-10;-3.084589e-06
12:09:43;-425;-425.0339;3.22370855e-06;1.8751853875016928e-10;-3.225789e-06
12:09:58;-450;-449.9868;3.3689215499999997e-06;2.778822095331046e-10;-3.368972e-06
12:10:13;-475;-475.0215;3.51439095e-06;2.3440414325476455e-10;-3.516996e-06
12:10:28;-500;-500.0517;3.6669401999999997e-06;3.737798991385141e-10;-3.671481e-06
12:10:42;-525;-525.0841;3.82100655e-06;1.7935118448175412e-10;-3.824309e-06
12:10:57;-550;-550.0656;3.989053149999999e-06;6.157257395748515e-10;-3.985163e-06
12:11:12;-575;-575.0227;4.1655512e-06;3.6242446523379703e-10;-4.170888e-06
12:11:27;-600;-599.9987;4.342288e-06;2.510074600485058e-10;-4.345488e-06
12:11:41;-625;-625.0264;4.528479050000001e-06;2.992453130376322e-10;-4.53257e-06
12:11:56;-650;-650.0534;4.7315192e-06;2.0237973712799152e-10;-4.733245e-06
12:12:11;-675;-675.0666;4.9446297e-06;2.2422935913925602e-10;-4.947281e-06
12:12:26;-700;-700.0459;5.173734600000001e-06;3.358458381460053e-10;-5.173815e-06
12:12:41;-725;-725.0161;5.4238562e-06;3.284308496472346e-10;-5.42869e-06
12:12:56;-750;-749.9879;5.691956249999999e-06;3.1727944997273633e-10;-5.697703e-06
12:13:10;-775;-775.0079;5.9942824e-06;5.646013788506028e-10;-6.000498e-06
12:13:25;-800;-800.0125;6.310417749999999e-06;8.587099331992192e-10;-6.311069e-06
12:13:40;-825;-825.0396;6.668721399999999e-06;6.08384563413629e-10;-6.673546e-06
12:13:54;-850;-850.0178;7.062659700000001e-06;8.14261389542688e-10;-7.065001e-06
12:14:09;-875;-874.9865;7.467770500000001e-06;1.5905833513211383e-09;-7.471272e-06
12:14:24;-900;-899.9509;7.90457695e-06;7.442888265820775e-10;-7.895399e-06

File: Data/HighFluenceIrrNeutron2023/IV_onPCB/N8738_1_LL1_2e15_2400min_IV.csv
time (31.01.2024);set voltage (V);real voltage (V);current (A);delta current;input current (A)
08:04:31;-25;-25.03989;6.20187565e-07;9.075397629718506e-11;-6.212493e-07
08:04:46;-50;-50.06676;8.658075500000001e-07;7.221387314775571e-11;-8.659167e-07
08:05:01;-75;-75.09585;1.0624172e-06;9.479922468037269e-11;-1.062536e-06
08:05:16;-100;-100.0705;1.23103655e-06;7.162557067835596e-11;-1.231627e-06
08:05:31;-125;-125.024;1.38845955e-06;1.396949797773734e-10;-1.388509e-06
08:05:45;-150;-150.0047;1.5347632000000002e-06;2.0765130146473472e-10;-1.536549e-06
08:06:00;-175;-175.0382;1.6782152500000003e-06;1.9200564933094802e-10;-1.679132e-06
08:06:15;-200;-200.07;1.8212761499999997e-06;1.3370565199347483e-10;-1.820485e-06
08:06:30;-225;-225.0823;1.9561214500000003e-06;1.2606649981259932e-10;-1.957618e-06
08:06:44;-250;-250.059;2.0858795e-06;1.9402661544232037e-10;-2.089269e-06
08:06:59;-275;-275.0309;2.2199947999999997e-06;3.8908158270471746e-10;-2.219554e-06
08:07:14;-300;-300.009;2.3500534e-06;2.914845141684197e-10;-2.351409e-06
08:07:29;-325;-325.0424;2.4802295e-06;1.6596114756171624e-10;-2.482352e-06
08:07:43;-350;-350.0546;2.6105160999999994e-06;4.85155134467317e-10;-2.610282e-06
08:07:58;-375;-375.0869;2.7432804499999997e-06;2.7877871578547614e-10;-2.747884e-06
08:08:13;-400;-400.0634;2.8727074e-06;6.695648937929772e-10;-2.870628e-06
08:08:27;-425;-425.0345;3.0087548499999994e-06;3.4285936092661184e-10;-3.011293e-06
08:08:42;-450;-449.9878;3.1427485999999997e-06;1.4763294686484607e-10;-3.141353e-06
08:08:57;-475;-475.0228;3.2883067499999996e-06;3.2350822922299795e-10;-3.287018e-06
08:09:11;-500;-500.0529;3.4266309499999998e-06;2.9144707474085084e-10;-3.430915e-06
08:09:26;-525;-525.0872;3.5840596000000005e-06;2.5308621455938926e-10;-3.588666e-06
08:09:41;-550;-550.0708;3.7477246e-06;4.51209848075151e-10;-3.7469e-06
08:09:56;-575;-575.0244;3.9137172e-06;3.9206603780485333e-10;-3.918201e-06
08:10:10;-600;-599.9985;4.089360150000001e-06;2.2424946237393975e-10;-4.091258e-06
08:10:25;-625;-625.0275;4.27907975e-06;4.007937616468236e-10;-4.275252e-06
08:10:40;-650;-650.0569;4.4827814e-06;1.2692180060966721e-09;-4.475798e-06
08:10:55;-675;-675.0703;4.6986898e-06;3.0676959269135144e-10;-4.702892e-06
08:11:10;-700;-700.0502;4.928450099999999e-06;8.115804516497459e-10;-4.939147e-06
08:11:25;-725;-725.0186;5.1898354e-06;7.719149415576922e-10;-5.194416e-06
08:11:39;-750;-749.9888;5.46840745e-06;5.079554482186402e-10;-5.476679e-06
08:11:54;-775;-775.0101;5.78577835e-06;4.0003881858514935e-10;-5.789947e-06
08:12:09;-800;-800.0175;6.128561099999999e-06;8.401168784758612e-10;-6.133546e-06
08:12:24;-825;-825.0443;6.5087928999999995e-06;1.5837738268136733e-09;-6.504527e-06
08:12:38;-850;-850.0217;6.9029923999999985e-06;1.056649486348255e-09;-6.909672e-06
08:12:53;-875;-874.9872;7.332411350000001e-06;1.4140401608069574e-09;-7.329369e-06
08:13:08;-900;-899.9528;7.779874299999999e-06;9.010077915867298e-10;-7.782534e-06

File: Data/HighFluenceIrrNeutron2023/IV_onPCB/N8738_1_LL1_2e15_2750min_IV.csv
time (05.02.2024);set voltage (V);real voltage (V);current (A);delta current;input current (A)
08:15:23;-25;-25.03944;6.0549754e-07;1.35392654785994e-10;-6.053322e-07
08:15:38;-50;-50.07907;8.45193075e-07;1.0484129741542472e-10;-8.448092e-07
08:15:53;-75;-75.09499;1.0333041e-06;9.037341699858019e-11;-1.033263e-06
08:16:08;-100;-100.0709;1.1967387499999999e-06;5.7377646997764995e-11;-1.197827e-06
08:16:22;-125;-125.0236;1.34748145e-06;3.0443182734396495e-11;-1.347702e-06
08:16:37;-150;-150.0049;1.4919727000000001e-06;8.750894525704603e-11;-1.492435e-06
08:16:52;-175;-175.0398;1.6301432500000003e-06;1.1939685663784959e-10;-1.63041e-06
08:17:07;-200;-200.0696;1.76225295e-06;1.3695549413952263e-10;-1.764282e-06
08:17:21;-225;-225.0836;1.8931355499999997e-06;7.5151961883906e-11;-1.894888e-06
08:17:36;-250;-250.0596;2.01970005e-06;7.87683462756487e-11;-2.021199e-06
08:17:51;-275;-275.0323;2.14689215e-06;1.0818195956350903e-10;-2.150137e-06
08:18:05;-300;-300.0088;2.2732588999999995e-06;2.114671948553751e-10;-2.276566e-06
08:18:20;-325;-325.0418;2.3972976000000005e-06;9.086978045533257e-11;-2.398215e-06
08:18:34;-350;-350.055;2.52592085e-06;1.686790335963545e-10;-2.526479e-06
08:18:49;-375;-375.0873;2.6535834499999998e-06;2.0491761118801135e-10;-2.657069e-06
08:19:04;-400;-400.0636;2.7834202000000003e-06;7.121543372051263e-11;-2.785988e-06
08:19:19;-425;-425.0353;2.9112194e-06;1.3238040640518075e-10;-2.914321e-06
08:19:33;-450;-449.9881;3.0527808500000004e-06;1.481832358095884e-10;-3.05373e-06
08:19:48;-475;-475.0236;3.1919806e-06;1.3733794814252277e-10;-3.193695e-06
08:20:03;-500;-500.0549;3.3378142999999994e-06;1.2250692021270557e-10;-3.339619e-06
08:20:17;-525;-525.0874;3.4859433e-06;7.875541568680369e-11;-3.488326e-06
08:20:32;-550;-550.0698;3.6490316000000004e-06;1.4947505477503635e-10;-3.650618e-06
08:20:47;-575;-575.0237;3.8179543499999995e-06;2.7392835080546526e-10;-3.817254e-06
08:21:02;-600;-599.9999;3.999978899999999e-06;1.9004599311744707e-10;-4.001185e-06
08:21:17;-625;-625.0276;4.189525299999999e-06;1.5272478678981369e-10;-4.193434e-06
08:21:32;-650;-650.0561;4.39834835e-06;1.3141109684878254e-10;-4.399649e-06
08:21:46;-675;-675.0698;4.626447900000001e-06;2.9329577988781237e-10;-4.628208e-06
08:22:01;-700;-700.0512;4.871181699999999e-06;1.607749374125529e-10;-4.874306e-06
08:22:16;-725;-725.0193;5.1463608500000005e-06;3.816475879329014e-10;-5.151519e-06
08:22:31;-750;-749.9895;5.4492151999999995e-06;3.9748204739335577e-10;-5.448846e-06
08:22:45;-775;-775.0103;5.78573455e-06;5.937430566962256e-10;-5.788998e-06
08:23:00;-800;-800.0166;6.14870105e-06;4.3216579269418943e-10;-6.152878e-06
08:23:15;-825;-825.0438;6.5420405e-06;6.434502408889059e-10;-6.547614e-06
08:23:30;-850;-850.0219;6.990105699999999e-06;8.759644287869123e-10;-6.983959e-06
08:23:44;-875;-874.9877;7.4727779500000005e-06;1.4832095746640207e-09;-7.472716e-06
08:23:59;-900;-899.9537;7.9370635e-06;1.7727412466290527e-09;-7.945036e-06

File: Data/HighFluenceIrrNeutron2023/IV_onPCB/N8738_1_LL1_2e15_275min_IV.csv
time (17.11.2023);set voltage (V);real voltage (V);current (A);delta current;input current (A)
12:23:06;-25;-25.03294;1.43049295e-06;1.697225894658709e-10;-1.430853e-06
12:23:21;-50;-50.0659;2.0318071499999996e-06;7.649171107871722e-10;-2.034269e-06
12:23:36;-75;-75.09199;2.4992987e-06;7.556942605974998e-10;-2.492573e-06
12:23:50;-100;-100.0685;2.9187896e-06;9.604739101089673e-10;-2.917191e-06
12:24:05;-125;-125.0241;3.2835483000000003e-06;8.717766029780739e-10;-3.280865e-06
12:24:20;-150;-150.0052;3.6336490999999996e-06;1.16615979586847e-09;-3.626543e-06
12:24:35;-175;-175.0391;3.967188850000001e-06;8.938907435335726e-10;-3.95816e-06
12:24:50;-200;-200.0686;4.270129000000001e-06;1.0542621993602983e-09;-4.277229e-06
12:25:04;-225;-225.0804;4.581614299999999e-06;1.3234762712266425e-09;-4.582876e-06
12:25:19;-250;-250.0583;4.87221205e-06;1.3701870683870236e-09;-4.869061e-06
12:25:34;-275;-275.0316;5.139832549999999e-06;9.095791952188572e-10;-5.147321e-06
12:25:48;-300;-300.0112;5.461105399999999e-06;1.7250615400617003e-09;-5.464102e-06
12:26:03;-325;-325.0431;5.737311450000001e-06;9.463434404987352e-10;-5.731449e-06
12:26:18;-350;-350.0555;6.004587449999999e-06;1.778494860092373e-09;-6.0087e-06
12:26:32;-375;-375.0859;6.273269949999999e-06;1.1690204948481476e-09;-6.283659e-06
12:26:47;-400;-400.0635;6.53455475e-06;1.8168023239678474e-09;-6.529378e-06
12:27:01;-425;-425.0379;6.7942576e-06;1.8253735171191837e-09;-6.784374e-06
12:27:16;-450;-449.9915;7.04419585e-06;1.844215063753417e-09;-7.037371e-06
12:27:31;-475;-475.0251;7.27495555e-06;1.2649767536895766e-09;-7.29641e-06
12:27:45;-500;-500.0552;7.5458492e-06;1.0597629112211963e-09;-7.543377e-06
12:28:00;-525;-525.0867;7.760140149999999e-06;1.944709635491892e-09;-7.78463e-06
12:28:15;-550;-550.0696;7.9988915e-06;1.8854375679136364e-09;-8.009375e-06
12:28:30;-575;-575.0269;8.2412408e-06;3.6631341789510816e-09;-8.266877e-06
12:28:45;-600;-600.0033;8.46634915e-06;1.8187928211796973e-09;-8.474457e-06
12:29:00;-625;-625.0294;8.69449445e-06;1.7326212013521739e-09;-8.684256e-06
12:29:15;-650;-650.058;8.91045735e-06;2.177241725526797e-09;-8.896801e-06
12:29:29;-675;-675.0688;9.125792150000002e-06;2.777077971785277e-09;-9.124166e-06
12:29:44;-700;-700.0507;9.3620613e-06;3.0696194569522696e-09;-9.362479e-06
12:29:59;-725;-725.0205;9.5919743e-06;2.6923970380498745e-09;-9.605908e-06
12:30:13;-750;-749.9915;9.800346799999999e-06;2.0572196158893268e-09;-9.814577e-06
12:30:28;-775;-775.0125;1.0080527499999998e-05;2.6064529417390592e-09;-1.006938e-05
12:30:43;-800;-800.0189;1.0305701500000001e-05;2.9918526263002747e-09;-1.031618e-05
12:30:57;-825;-825.0323;1.0496162999999998e-05;4.592074863283466e-09;-1.052608e-05
12:31:12;-850;-850.0118;1.0696750999999998e-05;1.6657465143292637e-09;-1.067772e-05
12:31:27;-875;-874.9788;1.09456575e-05;1.8580246062687078e-09;-1.095582e-05
12:31:42;-900;-899.9445;1.1156903500000001e-05;6.102835417861114e-09;-1.114372e-05
