Repository: aimaax/PENGUIN

# PENGUIN :penguin:  

> **NOTE!!** Google ID and GitLab repo for CERN organization is hidden and the create database function won't work properly in this version. Plotting is still possible with the saved database and data stored in this repo.  

A Python-based environment for GUI-driven analysis for IV, CV, and TCT measurements obtained with [Particulars Setup]() at CERN for CMS HGCAL silicon diodes. Used to plot data for individual diodes, but also to analyse Current Volume Normalization, Saturation Voltage, Charge Collection, and Charge Collection Efficiency.

---

File: Data/HighFluenceIrrNeutron2023/IV_onPCB/N8738_1_LL1_2e15_30min_IV.csv
time (06.10.2023);set voltage (V);real voltage (V);current (A);delta current;input current (A)
09:02:46;-25;-25.03611;1.67699555e-06;1.1227177906758218e-10;-1.676967e-06
09:03:05;-50;-50.06843;2.4265866500000003e-06;1.5090881808230925e-10;-2.427718e-06
09:03:25;-75;-75.09677;3.0167454e-06;9.664311667160393e-11;-3.01707e-06
09:03:45;-100;-100.0723;3.5410713500000003e-06;7.444851492810365e-11;-3.543016e-06
09:04:04;-125;-125.0273;4.00739295e-06;2.490370100507077e-10;-4.010981e-06
09:04:24;-150;-150.0082;4.444511150000001e-06;2.4667652173443337e-10;-4.447093e-06
09:04:44;-175;-175.0421;4.8633535e-06;2.397504379557992e-10;-4.862221e-06
09:05:03;-200;-200.0725;5.2603008500000014e-06;1.6571009738393618e-10;-5.262386e-06
09:05:23;-225;-225.0847;5.648061449999999e-06;3.3309404434033516e-10;-5.652978e-06
09:05:43;-250;-250.0633;6.035864350000001e-06;2.8230100314203346e-10;-6.036399e-06
09:06:03;-275;-275.0364;6.398569149999999e-06;5.859841861134083e-10;-6.400248e-06
09:06:23;-300;-300.0154;6.7756697e-06;8.164658324143124e-10;-6.773979e-06
09:06:42;-325;-325.0471;7.125301549999999e-06;3.17032533622354e-10;-7.126483e-06
09:07:02;-350;-350.0585;7.4433335e-06;3.76448107313605e-10;-7.447637e-06
09:07:22;-375;-375.0909;7.8114203e-06;6.252452202936172e-10;-7.808203e-06
09:07:42;-400;-400.0674;8.15080905e-06;2.929047240571909e-10;-8.148644e-06
09:08:02;-425;-425.0398;8.49874905e-06;4.364123077721699e-10;-8.499242e-06
09:08:21;-450;-449.9963;8.83239095e-06;3.2877531442462836e-10;-8.835273e-06
09:08:41;-475;-475.0296;9.18203e-06;1.561330621617284e-09;-9.1796e-06
09:09:00;-500;-500.0598;9.517715549999999e-06;1.1815569843959995e-09;-9.523006e-06
09:09:20;-525;-525.0919;9.868300200000002e-06;2.2269364523936695e-09;-9.851932e-06
09:09:40;-550;-550.0839;1.01912785e-05;6.236771099695357e-10;-1.019066e-05
09:10:00;-575;-575.0194;1.0514775500000003e-05;4.5433218849207963e-10;-1.051504e-05
09:10:20;-600;-599.9969;1.0836845500000002e-05;4.69460581412356e-10;-1.084578e-05
09:10:40;-625;-625.0242;1.1172777500000001e-05;6.384840933805397e-10;-1.118e-05
09:10:59;-650;-650.0519;1.1499199999999998e-05;1.820247235954031e-10;-1.150465e-05
09:11:19;-675;-675.0627;1.18127905e-05;5.142506562951768e-10;-1.182522e-05
09:11:39;-700;-700.045;1.2140409999999999e-05;1.206482283334532e-09;-1.213123e-05
09:11:59;-725;-725.0131;1.2459451499999999e-05;7.409235031364362e-10;-1.245581e-05
09:12:19;-750;-749.985;1.27549775e-05;5.867895172036131e-10;-1.276195e-05
09:12:38;-775;-775.0052;1.3063695e-05;8.430819948261707e-10;-1.306889e-05
09:12:58;-800;-800.0103;1.3369152499999997e-05;6.711377932287902e-10;-1.338029e-05
09:13:18;-825;-825.035;1.3699352500000001e-05;8.524352981311791e-10;-1.370059e-05
09:13:37;-850;-850.0156;1.4014979999999997e-05;9.31962445595329e-10;-1.401246e-05
09:13:57;-875;-874.9807;1.4306479e-05;9.860904877342567e-10;-1.431058e-05
09:14:17;-900;-899.9481;1.4640737e-05;7.781340180200286e-10;-1.465044e-05

File: Data/HighFluenceIrrNeutron2023/IV_onPCB/N8738_1_LL1_2e15_3100min_IV.csv
time (08.02.2024);set voltage (V);real voltage (V);current (A);delta current;input current (A)
07:55:57;-25;-25.03899;5.747516999999999e-07;1.2534328940952713e-10;-5.756136e-07
07:56:12;-50;-50.07571;8.001927400000001e-07;1.3354683605387102e-10;-8.020102e-07
07:56:27;-75;-75.09621;9.7832244e-07;1.615945199256452e-10;-9.805146e-07
07:56:41;-100;-100.0702;1.1346097500000001e-06;1.4149095156581285e-10;-1.13407e-06
07:56:56;-125;-125.0232;1.2768947499999998e-06;3.5987070508030746e-10;-1.277341e-06
07:57:10;-150;-150.0022;1.41559075e-06;4.053989447137254e-10;-1.412312e-06
07:57:25;-175;-175.0393;1.54207725e-06;3.702726757066977e-10;-1.542581e-06
07:57:39;-200;-200.0704;1.6677843e-06;2.336565866822553e-10;-1.672057e-06
07:57:54;-225;-225.0824;1.7921475000000003e-06;3.0836428538337264e-10;-1.794483e-06
07:58:09;-250;-250.0594;1.9181113000000002e-06;1.623704883899731e-10;-1.921074e-06
07:58:24;-275;-275.0309;2.0372915000000005e-06;2.3779662003485376e-10;-2.040223e-06
07:58:39;-300;-300.0081;2.1578020000000004e-06;2.358552204213538e-10;-2.156779e-06
07:58:53;-325;-325.04;2.2814265500000003e-06;4.878970971168e-10;-2.280638e-06
07:59:08;-350;-350.0543;2.3951933499999998e-06;7.021421589500217e-10;-2.39679e-06
07:59:23;-375;-375.087;2.5157612e-06;2.444898116486642e-10;-2.516023e-06
07:59:38;-400;-400.0623;2.6429595e-06;7.165660280113662e-10;-2.641729e-06
07:59:53;-425;-425.0345;2.7736799e-06;1.6009982667073802e-10;-2.776459e-06
08:00:07;-450;-449.9881;2.9061582e-06;5.398786604414058e-10;-2.904906e-06
08:00:22;-475;-475.0209;3.0379013000000002e-06;4.79597691299696e-10;-3.038338e-06
08:00:37;-500;-500.054;3.17539275e-06;4.263280185197706e-10;-3.170283e-06
08:00:51;-525;-525.0865;3.3232923e-06;8.114635115025074e-10;-3.332293e-06
08:01:06;-550;-550.0684;3.4856060500000003e-06;1.1084741640538996e-09;-3.484558e-06
08:01:20;-575;-575.0236;3.6306438e-06;7.887261330778889e-10;-3.634755e-06
08:01:35;-600;-599.999;3.8188889e-06;9.114568610197633e-10;-3.806828e-06
08:01:50;-625;-625.0272;4.004981499999999e-06;4.5148236122798275e-10;-4.012161e-06
08:02:04;-650;-650.0549;4.2144814499999995e-06;1.0755665680816708e-09;-4.225521e-06
08:02:19;-675;-675.069;4.436393749999999e-06;1.1131060818156581e-09;-4.448055e-06
08:02:34;-700;-700.0495;4.684282150000001e-06;1.2175134686626804e-09;-4.675944e-06
08:02:49;-725;-725.0165;4.96107455e-06;7.125859508683698e-10;-4.954934e-06
08:03:04;-750;-749.9883;5.28451325e-06;5.261579509757541e-10;-5.280731e-06
08:03:18;-775;-775.0093;5.628952350000001e-06;4.321816647834593e-10;-5.632887e-06
08:03:33;-800;-800.0164;6.0141936999999995e-06;7.381199736492892e-10;-6.012553e-06
08:03:47;-825;-825.0436;6.4283264e-06;1.8687083392011833e-09;-6.420796e-06
08:04:02;-850;-850.0229;6.8798217e-06;8.861091132022029e-10;-6.887364e-06
08:04:17;-875;-874.9883;7.322243499999998e-06;1.5101336141215978e-09;-7.318254e-06
08:04:32;-900;-899.9524;7.83872605e-06;2.242979311624413e-09;-7.860052e-06

File: Data/HighFluenceIrrNeutron2023/IV_onPCB/N8738_1_LL1_2e15_3500min_IV.csv
time (14.02.2024);set voltage (V);real voltage (V);current (A);delta current;input current (A)
08:34:37;-25;-25.04066;5.609453050000001e-07;9.94258599346782e-11;-5.609922e-07
08:34:52;-50;-50.07459;7.850603099999999e-07;1.0274090468260259e-10;-7.849882e-07
08:35:07;-75;-75.09534;9.593571099999997e-07;9.442787377146894e-11;-9.600501e-07
08:35:21;-100;-100.0702;1.1108417e-06;1.014263550562678e-10;-1.112071e-06
08:35:36;-125;-125.0247;1.2547087e-06;3.1622620147609344e-10;-1.252732e-06
08:35:51;-150;-150.0055;1.3876780499999999e-06;2.728255438462485e-10;-1.388338e-06
08:36:05;-175;-175.0394;1.51381385e-06;1.339700950772252e-10;-1.515452e-06
08:36:20;-200;-200.0702;1.6423145500000004e-06;5.055282953257946e-10;-1.645303e-06
08:36:35;-225;-225.0834;1.7648358e-06;3.191752073704939e-10;-1.763361e-06
08:36:50;-250;-250.0597;1.88648525e-06;3.1278160811499013e-10;-1.888259e-06
08:37:04;-275;-275.0319;2.0069302499999996e-06;3.7509586024774565e-10;-2.010904e-06
08:37:19;-300;-300.0097;2.1236851999999998e-06;5.370700959837515e-10;-2.122622e-06
08:37:34;-325;-325.0427;2.24677555e-06;3.245519101391979e-10;-2.245722e-06
08:37:48;-350;-350.0562;2.3717991500000004e-06;4.760851723956482e-10;-2.37322e-06
08:38:03;-375;-375.0873;2.4893258e-06;2.881289520336356e-10;-2.493641e-06
08:38:18;-400;-400.0631;2.61267775e-06;3.93866232844336e-10;-2.618531e-06
08:38:32;-425;-425.0349;2.73834525e-06;3.522134145301638e-10;-2.741516e-06
08:38:47;-450;-449.9908;2.8708102e-06;8.321500874241319e-10;-2.875808e-06
08:39:02;-475;-475.0238;3.00669395e-06;4.09326278627448e-10;-3.007935e-06
08:39:16;-500;-500.0545;3.14682995e-06;4.3295357415663037e-10;-3.15276e-06
08:39:31;-525;-525.0881;3.2961723500000006e-06;4.404620884650542e-10;-3.299756e-06
08:39:46;-550;-550.0682;3.4599017e-06;8.206295848310521e-10;-3.456858e-06
08:40:00;-575;-575.0244;3.61082595e-06;7.402383584866387e-10;-3.611471e-06
08:40:15;-600;-599.9992;3.79889695e-06;5.817414609386239e-10;-3.79554e-06
08:40:29;-625;-625.0289;3.9902052e-06;5.783880038520664e-10;-3.990194e-06
08:40:44;-650;-650.0576;4.202438200000001e-06;9.231618238423867e-10;-4.203198e-06
08:40:59;-675;-675.0685;4.4364856e-06;1.2243917150977401e-09;-4.437878e-06
08:41:14;-700;-700.0505;4.7012924500000006e-06;1.1904788353326607e-09;-4.702669e-06
08:41:29;-725;-725.0186;4.9872986000000005e-06;6.299222348830125e-10;-4.988493e-06
08:41:43;-750;-749.9907;5.30595405e-06;1.1578060620738832e-09;-5.294903e-06
08:41:58;-775;-775.0112;5.6906096e-06;1.0243888431645366e-09;-5.70376e-06
08:42:13;-800;-800.0172;6.0668041e-06;2.0695549617007077e-09;-6.080181e-06
08:42:27;-825;-825.045;6.5224945000000015e-06;1.5607590437027774e-09;-6.519924e-06
08:42:42;-850;-850.0233;6.980791749999998e-06;1.948642296414352e-09;-6.998021e-06
08:42:57;-875;-874.9879;7.527874350000001e-06;1.9400544660846795e-09;-7.520062e-06
08:43:12;-900;-899.9537;8.082331800000002e-06;4.3166785574096e-09;-8.06715e-06

File: Data/HighFluenceIrrNeutron2023/IV_onPCB/N8738_1_LL1_2e15_350min_IV.csv
time (21.11.2023);set voltage (V);real voltage (V);current (A);delta current;input current (A)
13:05:12;-25;-25.03221;1.2800574499999998e-06;2.0615989516635014e-10;-1.278561e-06
13:05:26;-50;-50.06488;1.7961812e-06;2.153690158773986e-10;-1.798714e-06
13:05:41;-75;-75.09132;2.19848765e-06;1.556361666676419e-10;-2.19862e-06
13:05:56;-100;-100.0676;2.5631952e-06;8.366954063456916e-10;-2.570384e-06
13:06:11;-125;-125.0243;2.89553945e-06;8.309530476356626e-10;-2.893638e-06
13:06:26;-150;-150.0046;3.1924519500000007e-06;5.717455792352074e-10;-3.185078e-06
13:06:40;-175;-175.0378;3.4796839000000004e-06;8.319953993262192e-10;-3.479108e-06
13:06:55;-200;-200.0677;3.755125849999999e-06;4.587798125190426e-10;-3.765962e-06
13:07:10;-225;-225.0794;4.013507650000001e-06;7.237700645750428e-10;-4.021842e-06
13:07:24;-250;-250.0576;4.269851749999999e-06;8.461023072743722e-10;-4.271721e-06
13:07:39;-275;-275.0316;4.52960425e-06;7.679724567814829e-10;-4.524157e-06
13:07:54;-300;-300.0104;4.77858995e-06;9.61611947396103e-10;-4.783033e-06
13:08:09;-325;-325.0428;5.0362291e-06;9.054416488653577e-10;-5.049177e-06
13:08:24;-350;-350.0546;5.274823849999999e-06;9.46719330834098e-10;-5.267011e-06
13:08:38;-375;-375.0846;5.521229000000001e-06;6.320046044135888e-10;-5.527052e-06
13:08:53;-400;-400.0629;5.7654146499999995e-06;1.1259501815688541e-09;-5.771979e-06
13:09:08;-425;-425.0355;5.98879e-06;1.0259817347301956e-09;-5.9869e-06
13:09:22;-450;-449.9915;6.240659199999999e-06;9.062471561334716e-10;-6.245243e-06
13:09:37;-475;-475.0228;6.4626174499999985e-06;1.7328119913525074e-09;-6.452944e-06
13:09:52;-500;-500.0534;6.689258e-06;1.4092624187851086e-09;-6.705365e-06
13:10:06;-525;-525.0867;6.899332600000001e-06;1.4658912244774443e-09;-6.906237e-06
13:10:21;-550;-550.0692;7.131962049999999e-06;1.2838823689789633e-09;-7.134541e-06
13:10:36;-575;-575.0254;7.35999935e-06;6.608918567928016e-10;-7.353933e-06
13:10:51;-600;-600.0026;7.56898265e-06;1.2746293564699666e-09;-7.562753e-06
13:11:06;-625;-625.0286;7.80944365e-06;1.3084200840613036e-09;-7.794726e-06
13:11:20;-650;-650.0565;8.001779450000002e-06;1.956188537021655e-09;-8.017787e-06
13:11:35;-675;-675.0682;8.198875199999999e-06;1.3705689304081062e-09;-8.192316e-06
13:11:50;-700;-700.0483;8.422714949999998e-06;2.3997730376797797e-09;-8.39812e-06
13:12:05;-725;-725.0195;8.60278195e-06;8.70522226812734e-10;-8.604482e-06
13:12:20;-750;-749.9919;8.852703049999998e-06;1.5174145782794525e-09;-8.848422e-06
13:12:34;-775;-775.0101;9.067816550000002e-06;2.22779705367769e-09;-9.072798e-06
13:12:49;-800;-800.017;9.273174650000002e-06;8.270008321488884e-10;-9.283337e-06
13:13:04;-825;-825.0423;9.516385400000001e-06;2.864680800193992e-09;-9.50669e-06
13:13:18;-850;-850.0217;9.718769750000001e-06;1.710359108308816e-09;-9.725169e-06
13:13:33;-875;-874.9888;9.99810075e-06;3.2706423389565463e-09;-9.972852e-06
13:13:48;-900;-899.9555;1.0216538e-05;2.734268512783631e-09;-1.019852e-05

File: Data/HighFluenceIrrNeutron2023/IV_onPCB/N8738_1_LL1_2e15_3900min_IV.csv
time (21.02.2024);set voltage (V);real voltage (V);current (A);delta current;input current (A)
14:14:29;-25;-25.03815;5.5388031e-07;7.625852867057281e-11;-5.547556e-07
14:14:44;-50;-50.07044;7.747007249999998e-07;2.0084324607451726e-10;-7.78154e-07
14:14:59;-75;-75.08888;9.458946250000002e-07;1.1531701888164772e-10;-9.457636e-07
14:15:13;-100;-100.0673;1.09698225e-06;1.5728804587444244e-10;-1.097837e-06
14:15:29;-125;-125.0213;1.23732695e-06;1.511120027496153e-10;-1.238717e-06
14:15:44;-150;-150.0027;1.3685537999999998e-06;2.6346392162874647e-10;-1.369148e-06
14:15:59;-175;-175.0359;1.5011455499999998e-06;3.017460561051265e-10;-1.503517e-06
14:16:14;-200;-200.0651;1.6179279999999997e-06;2.0963108071085393e-10;-1.620006e-06
14:16:28;-225;-225.0771;1.7417651e-06;2.494229931261359e-10;-1.744167e-06
14:16:43;-250;-250.0551;1.8595439000000002e-06;7.36126018083858e-10;-1.859789e-06
14:16:58;-275;-275.0296;1.9802486000000002e-06;4.511204129719771e-10;-1.981029e-06
14:17:13;-300;-300.0073;2.09589905e-06;2.662727124115398e-10;-2.096426e-06
14:17:28;-325;-325.0396;2.2206993e-06;4.743062307201983e-10;-2.221175e-06
14:17:42;-350;-350.0516;2.3418511499999996e-06;4.4363829453169964e-10;-2.344486e-06
14:17:57;-375;-375.0812;2.4571721e-06;3.289206127624118e-10;-2.45614e-06
14:18:12;-400;-400.0598;2.5870867e-06;3.2606070063717503e-10;-2.59028e-06
14:18:27;-425;-425.033;2.7197872500000003e-06;2.69531638912762e-10;-2.725698e-06
14:18:42;-450;-449.9888;2.84376425e-06;2.2406084971498578e-10;-2.851534e-06
14:18:56;-475;-475.0213;2.9853577e-06;4.35693115047732e-10;-2.991535e-06
14:19:11;-500;-500.0497;3.1303637499999997e-06;2.671929628096547e-10;-3.135788e-06
14:19:26;-525;-525.0818;3.2779184500000002e-06;3.7675380207105717e-10;-3.287133e-06
14:19:40;-550;-550.0657;3.4329128e-06;2.724783165684832e-10;-3.440275e-06
14:19:55;-575;-575.0226;3.6003799499999998e-06;9.489142518557682e-10;-3.598506e-06
14:20:09;-600;-599.9986;3.7852133999999997e-06;1.1589377494067531e-09;-3.779101e-06
14:20:24;-625;-625.0267;3.978338000000001e-06;4.5027427197207254e-10;-3.979405e-06
14:20:39;-650;-650.0547;4.2049833e-06;3.0735130632551625e-10;-4.204979e-06
14:20:54;-675;-675.0654;4.4453915e-06;7.804277913426726e-10;-4.441822e-06
14:21:08;-700;-700.0458;4.7410692e-06;1.0213450925128074e-09;-4.751763e-06
14:21:23;-725;-725.0161;5.0324829e-06;1.0374852502566082e-09;-5.035433e-06
14:21:38;-750;-749.9908;5.3721427e-06;2.080455129412793e-09;-5.370853e-06
14:21:52;-775;-775.0093;5.79970675e-06;7.098815460166518e-10;-5.804131e-06
14:22:07;-800;-800.0139;6.21558575e-06;8.750934517952854e-10;-6.226136e-06
14:22:22;-825;-825.0397;6.693723e-06;1.1802452118098303e-09;-6.699691e-06
14:22:37;-850;-850.0192;7.2317880999999996e-06;1.2747767233911945e-09;-7.238209e-06
14:22:51;-875;-874.9857;7.78193725e-06;8.253831197540588e-10;-7.782693e-06
14:23:06;-900;-899.9554;8.381336400000002e-06;2.202935341084734e-09;-8.367116e-06

File: Data/HighFluenceIrrNeutron2023/IV_onPCB/N8738_1_LL1_2e15_4400min_IV.csv
time (27.02.2024);set voltage (V);real voltage (V);current (A);delta current;input current (A)
07:46:17;-25;-25.04373;5.4217398e-07;4.685129005694214e-11;-5.428227e-07
07:46:32;-50;-50.07891;7.578051799999999e-07;9.383935437757596e-11;-7.58752e-07
07:46:47;-75;-75.10092;9.273570849999999e-07;1.8861861457382753e-10;-9.289226e-07
07:47:02;-100;-100.0747;1.0728321999999998e-06;1.374395430725849e-10;-1.072569e-06
07:47:17;-125;-125.0276;1.2088004e-06;1.5139721595855343e-10;-1.208152e-06
07:47:32;-150;-150.0054;1.33683675e-06;1.2079341610782905e-10;-1.337774e-06
07:47:46;-175;-175.0412;1.4633047e-06;2.640110045055e-10;-1.46528e-06
07:48:01;-200;-200.0741;1.58338535e-06;4.620015328708371e-10;-1.583028e-06
07:48:16;-225;-225.0885;1.6976131e-06;3.7199985147846774e-10;-1.697922e-06
07:48:31;-250;-250.0638;1.8148919000000005e-06;1.6690640940358864e-10;-1.816728e-06
07:48:46;-275;-275.0345;1.9309055500000005e-06;1.442050705592641e-10;-1.933466e-06
07:49:01;-300;-300.0103;2.04854775e-06;2.4027092910921147e-10;-2.050622e-06
07:49:15;-325;-325.0448;2.1627216e-06;2.0655891895534635e-10;-2.16722e-06
07:49:30;-350;-350.0574;2.28327265e-06;4.986886818196238e-10;-2.282361e-06
07:49:44;-375;-375.092;2.3997357e-06;2.5545876477428805e-10;-2.40069e-06
07:49:59;-400;-400.0665;2.52426125e-06;5.600272175305373e-10;-2.521967e-06
07:50:14;-425;-425.0379;2.6471544e-06;6.318677329948101e-10;-2.644193e-06
07:50:28;-450;-449.9882;2.7726780000000004e-06;2.7418061565326623e-10;-2.775965e-06
07:50:43;-475;-475.0244;2.9076247e-06;3.264702827211157e-10;-2.909936e-06
07:50:58;-500;-500.0568;3.05893095e-06;5.199469707335512e-10;-3.055074e-06
07:51:12;-525;-525.0907;3.1940374499999995e-06;2.736483461945299e-10;-3.196405e-06
07:51:27;-550;-550.0704;3.353004e-06;2.870995297801661e-10;-3.356595e-06
07:51:41;-575;-575.0251;3.5307664500000006e-06;4.797941770957557e-10;-3.538296e-06
07:51:56;-600;-600.0003;3.7184150499999996e-06;5.13625371623132e-10;-3.722448e-06
07:52:11;-625;-625.0298;3.9156567500000005e-06;5.000211189290138e-10;-3.921676e-06
07:52:25;-650;-650.0577;4.14551975e-06;4.821478656750526e-10;-4.148325e-06
07:52:40;-675;-675.0724;4.40719465e-06;3.575538999577506e-10;-4.41033e-06
07:52:55;-700;-700.0515;4.69230815e-06;9.370128981902967e-10;-4.693077e-06
07:53:10;-725;-725.019;5.0198067e-06;3.804500433697019e-10;-5.018743e-06
07:53:24;-750;-749.9887;5.3718648499999995e-06;5.985353217438416e-10;-5.373775e-06
07:53:39;-775;-775.0109;5.79805655e-06;1.5385524356924048e-09;-5.813911e-06
07:53:54;-800;-800.0182;6.2412863500000005e-06;1.1240351112732182e-09;-6.239648e-06
07:54:09;-825;-825.0479;6.7439578499999995e-06;1.244600950656472e-09;-6.745618e-06
07:54:24;-850;-850.0258;7.28719565e-06;1.058163960062438e-09;-7.306338e-06
07:54:39;-875;-874.9894;7.865753700000001e-06;1.0828344681898392e-09;-7.86788e-06
07:54:54;-900;-899.9545;8.515252749999999e-06;1.6874884057008862e-09;-8.521793e-06

File: Data/HighFluenceIrrNeutron2023/IV_onPCB/N8738_1_LL1_2e15_4800min_IV.csv
time (11.03.2024);set voltage (V);real voltage (V);current (A);delta current;input current (A)
07:55:12;-25;-25.04531;4.78962885e-07;1.1610128041391427e-10;-4.799369e-07
07:55:27;-50;-50.08466;6.58151205e-07;7.769676102483349e-11;-6.575627e-07
07:55:42;-75;-75.11907;8.363568850000001e-07;2.745618691001189e-10;-8.357598e-07
07:55:57;-100;-99.83125;9.858172249999999e-07;2.1187895115784968e-10;-9.860773e-07
07:56:12;-125;-125.0291;1.1202436e-06;2.734383239416188e-10;-1.121573e-06
07:56:27;-150;-150.0065;1.24361885e-06;9.448775780491659e-11;-1.244593e-06
07:56:42;-175;-175.0442;1.3679429e-06;3.36042384975472e-10;-1.365703e-06
07:56:57;-200;-200.0801;1.4810808e-06;4.1436809481426236e-10;-1.479165e-06
07:57:11;-225;-225.0965;1.59456715e-06;2.2470874788267908e-10;-1.595965e-06
07:57:26;-250;-250.0682;1.7092075499999997e-06;3.239831205093897e-10;-1.712648e-06
07:57:41;-275;-275.0372;1.8202352000000002e-06;2.9614602479182307e-10;-1.818572e-06
07:57:56;-300;-300.0119;1.9252663999999997e-06;1.8086031073731141e-10;-1.926596e-06
07:58:11;-325;-325.0487;2.0393791500000003e-06;1.8906693622894357e-10;-2.039794e-06
07:58:25;-350;-350.0642;2.1492559500000004e-06;2.4222068940327727e-10;-2.148789e-06
07:58:40;-375;-375.1007;2.26972205e-06;9.805296412526227e-10;-2.270689e-06
07:58:55;-400;-400.0727;2.38499835e-06;2.743534515456344e-10;-2.391056e-06
07:59:10;-425;-425.0396;2.4973216000000002e-06;3.8392630412619666e-10;-2.497686e-06
07:59:25;-450;-449.9921;2.6250862499999995e-06;3.7976613115837577e-10;-2.62661e-06
07:59:40;-475;-475.0282;2.7501538999999996e-06;2.1126424094010686e-10;-2.752658e-06
07:59:55;-500;-500.063;2.89178015e-06;3.385132957137737e-10;-2.893572e-06
08:00:09;-525;-525.101;3.02961325e-06;6.582975500296162e-10;-3.029913e-06
08:00:24;-550;-550.077;3.18357535e-06;1.2041997161496925e-09;-3.18396e-06
08:00:39;-575;-575.0302;3.338688050000001e-06;1.0252206944726577e-09;-3.34182e-06
08:00:54;-600;-600.002;3.5129257e-06;4.225667231337627e-10;-3.519899e-06
08:01:09;-625;-625.0324;3.7114618000000007e-06;4.5189852622021766e-10;-3.71211e-06
08:01:23;-650;-650.0645;3.9138898e-06;6.186464442636092e-10;-3.91722e-06
08:01:38;-675;-675.0792;4.163604949999999e-06;8.41637117393848e-10;-4.163656e-06
08:01:53;-700;-700.0579;4.4544438500000005e-06;1.2291106058345568e-09;-4.457216e-06
08:02:08;-725;-725.0236;4.78057055e-06;5.792024839164417e-10;-4.770877e-06
08:02:23;-750;-749.9913;5.1434579e-06;6.443317387029861e-10;-5.150325e-06
08:02:37;-775;-775.0161;5.590025950000001e-06;1.0773742281004074e-09;-5.591392e-06
08:02:52;-800;-800.0261;6.0791585e-06;1.0995032480625014e-09;-6.079586e-06
08:03:07;-825;-825.0565;6.6416876999999985e-06;2.000176422343787e-09;-6.611877e-06
08:03:21;-850;-850.0328;7.246852949999998e-06;1.5799159004121049e-09;-7.24996e-06
08:03:36;-875;-874.9932;7.92964795e-06;1.7437089428500254e-09;-7.931053e-06
08:03:51;-900;-899.9564;8.600380800000001e-06;1.4820009288121515e-09;-8.599553e-06

File: Data/HighFluenceIrrNeutron2023/IV_onPCB/N8738_1_LL1_2e15_500min_IV.csv
time (28.11.2023);set voltage (V);real voltage (V);current (A);delta current;input current (A)
08:43:06;-25;-25.03724;1.2037723000000001e-06;3.0691621902401557e-10;-1.200961e-06
08:43:21;-50;-50.07026;1.6791340999999998e-06;4.285580118257018e-10;-1.680599e-06
08:43:36;-75;-75.09782;2.0485481e-06;3.913829320499247e-10;-2.0544e-06
08:43:50;-100;-100.0725;2.38551715e-06;6.57356407419132e-10;-2.38212e-06
08:44:05;-125;-125.0265;2.69180565e-06;2.8841971391533445e-10;-2.692464e-06
08:44:20;-150;-150.0055;2.9739095499999997e-06;5.749560612559897e-10;-2.969678e-06
08:44:34;-175;-175.0406;3.2374021e-06;7.213484452745397e-10;-3.237318e-06
08:44:49;-200;-200.0716;3.4939004999999994e-06;5.590175153785439e-10;-3.500851e-06
08:45:04;-225;-225.0872;3.7441262500000004e-06;5.73509925262844e-10;-3.748334e-06
08:45:18;-250;-250.0627;3.99483835e-06;5.150473244032921e-10;-3.99945e-06
08:45:33;-275;-275.0338;4.240020749999999e-06;1.3448100737185914e-09;-4.234126e-06
08:45:48;-300;-300.011;4.47629275e-06;1.1023266935781728e-09;-4.478131e-06
08:46:03;-325;-325.0453;4.70428695e-06;1.4521048937232517e-09;-4.711497e-06
08:46:18;-350;-350.0578;4.93327965e-06;1.2432323863119976e-09;-4.94341e-06
08:46:32;-375;-375.091;5.15470005e-06;1.4366785052248261e-09;-5.150633e-06
08:46:47;-400;-400.0659;5.39569415e-06;1.3760219280138662e-09;-5.388932e-06
08:47:02;-425;-425.0373;5.6231330000000015e-06;9.548374338074444e-10;-5.634418e-06
08:47:17;-450;-449.9922;5.834727150000001e-06;1.3436025459096971e-09;-5.830792e-06
08:47:32;-475;-475.025;6.049994900000001e-06;1.1484675091181268e-09;-6.04111e-06
08:47:46;-500;-500.0583;6.263075149999999e-06;1.2370647947358978e-09;-6.257182e-06
08:48:01;-525;-525.0913;6.493764349999999e-06;1.5096318429918775e-09;-6.503343e-06
08:48:16;-550;-550.0737;6.72648665e-06;1.0954434930086653e-09;-6.728172e-06
08:48:31;-575;-575.028;6.940300650000002e-06;9.55242920086299e-10;-6.927994e-06
08:48:46;-600;-600.0021;7.1531831500000005e-06;1.1030219881647939e-09;-7.167329e-06
08:49:01;-625;-625.0316;7.37880125e-06;1.3974600367720538e-09;-7.385536e-06
08:49:16;-650;-650.0619;7.5969146000000005e-06;1.3273509057517516e-09;-7.613137e-06
08:49:31;-675;-675.0732;7.85013835e-06;1.4636582102304492e-09;-7.843649e-06
08:49:47;-700;-700.055;8.083744449999998e-06;1.5949214705981922e-09;-8.096089e-06
08:50:02;-725;-725.0209;8.315812499999998e-06;1.1559916706014648e-09;-8.3142e-06
08:50:17;-750;-749.9941;8.530060999999998e-06;1.6418279934268118e-09;-8.536043e-06
08:50:31;-775;-775.0145;8.759367449999998e-06;1.4916552709574246e-09;-8.779828e-06
08:50:46;-800;-800.0208;8.95007565e-06;1.5432123724150492e-09;-8.955595e-06
08:51:01;-825;-825.0499;9.243138499999998e-06;1.6744715457421002e-09;-9.239788e-06
08:51:16;-850;-850.0286;9.59181345e-06;2.5473787159303248e-09;-9.578393e-06
08:51:31;-875;-874.992;9.90921175e-06;2.023664120938824e-09;-9.918236e-06
08:51:46;-900;-899.9567;1.02095415e-05;2.569714602344008e-09;-1.020573e-05

File: Data/HighFluenceIrrNeutron2023/IV_onPCB/N8738_1_LL1_2e15_5250min_IV.csv
time (19.03.2024);set voltage (V);real voltage (V);current (A);delta current;input current (A)
07:40:21;-25;-25.04064;4.3646607499999994e-07;5.980377783844603e-11;-4.376938e-07
07:40:42;-50;-50.07494;6.26901375e-07;2.3769981351223204e-10;-6.252216e-07
07:41:04;-75;-75.10638;7.9571259e-07;1.3450925709779603e-10;-7.972524e-07
07:41:27;-100;-100.0724;9.3008679e-07;1.1922405376013673e-10;-9.297652e-07
07:41:48;-125;-125.0262;1.04990535e-06;1.5556024998372908e-10;-1.049087e-06
07:42:10;-150;-150.0052;1.1620845999999999e-06;2.0427272700974862e-10;-1.163554e-06
07:42:31;-175;-175.0396;1.27244785e-06;1.237522580602092e-10;-1.27207e-06
07:42:52;-200;-200.0723;1.37624465e-06;2.6399204793894697e-10;-1.378713e-06
07:43:14;-225;-225.0837;1.4776885e-06;9.519843748718218e-11;-1.478267e-06
07:43:36;-250;-250.0591;1.58246265e-06;1.4157678614448352e-10;-1.582083e-06
07:43:56;-275;-275.0327;1.6935517500000003e-06;3.4105053053029656e-10;-1.698603e-06
07:44:17;-300;-300.0095;1.7984075000000001e-06;4.447429341765891e-10;-1.801093e-06
07:44:40;-325;-325.0437;1.8943365499999998e-06;1.769493921295044e-10;-1.897746e-06
07:45:01;-350;-350.0562;2.2623263000000005e-06;2.5980907858291917e-07;-1.997799e-06
07:45:23;-375;-375.0882;2.1065280500000004e-06;1.8018285816081666e-10;-2.108329e-06
07:45:45;-400;-400.0651;2.21918945e-06;2.1880975155373374e-10;-2.219898e-06
07:46:07;-425;-425.0359;2.3315029e-06;1.485386464863572e-10;-2.333417e-06
07:46:29;-450;-449.9896;2.44880435e-06;2.0705779718475223e-10;-2.44999e-06
07:46:51;-475;-475.0231;2.57054445e-06;5.048890990851383e-10;-2.566045e-06
07:47:13;-500;-500.0536;2.6961089e-06;1.98413871742883e-10;-2.696754e-06
07:47:35;-525;-525.0862;2.83442685e-06;9.521904418233788e-11;-2.836669e-06
07:47:57;-550;-550.0676;2.9785831500000002e-06;3.240467117176121e-10;-2.981501e-06
07:48:20;-575;-575.0228;3.135756249999999e-06;3.358959576639753e-10;-3.138e-06
07:48:39;-600;-599.9986;3.3074794e-06;7.470196931808489e-10;-3.303471e-06
07:49:01;-625;-625.0262;3.48627275e-06;3.567792656181161e-10;-3.491342e-06
07:49:21;-650;-650.0572;3.7030842500000004e-06;5.648421986493256e-10;-3.705863e-06
07:49:43;-675;-675.0671;3.9378264500000015e-06;3.4480967558204964e-10;-3.939889e-06
07:50:06;-700;-700.0488;4.216896300000001e-06;3.962272712724578e-10;-4.219582e-06
07:50:29;-725;-725.0186;4.5189487e-06;1.781087430616476e-09;-4.527833e-06
07:50:50;-750;-749.9877;4.8801519e-06;1.2139960953396902e-09;-4.875427e-06
07:51:13;-775;-775.0087;5.29134755e-06;8.808111360416544e-10;-5.293457e-06
07:51:35;-800;-800.0161;5.8007360999999995e-06;1.8558742305177523e-09;-5.789241e-06
07:51:54;-825;-825.0428;6.3259700500000005e-06;1.0571522938417815e-09;-6.321719e-06
07:52:17;-850;-850.0232;6.91000395e-06;1.0036142722057189e-09;-6.919291e-06
07:52:37;-875;-874.9871;7.489363549999998e-06;1.0413426368755848e-09;-7.503371e-06
07:52:52;-900;-899.954;8.1607527e-06;1.102861671063032e-09;-8.151604e-06

File: Data/HighFluenceIrrNeutron2023/IV_onPCB/N8738_1_LL1_2e15_5700min_IV.csv
time (22.03.2024);set voltage (V);real voltage (V);current (A);delta current;input current (A)
09:37:42;-25;-25.03639;4.4107037499999995e-07;8.630727572893288e-11;-4.406092e-07
09:37:57;-50;-50.07064;6.179084000000001e-07;6.985639412394649e-11;-6.191004e-07
09:38:12;-75;-75.09786;7.5427808e-07;7.707306390691884e-11;-7.544404e-07
09:38:27;-100;-100.0703;8.72401865e-07;7.224401126564029e-11;-8.772226e-07
09:38:42;-125;-125.0218;9.8225103e-07;6.056102835157541e-11;-9.835605e-07
09:38:57;-150;-150.0028;1.0882688500000001e-06;1.7511259627736628e-10;-1.08706e-06
09:39:12;-175;-175.0372;1.1929159000000001e-06;9.99342258688175e-11;-1.195517e-06
09:39:26;-200;-200.067;1.28981865e-06;9.510531728036881e-11;-1.29193e-06
09:39:41;-225;-225.0797;1.39015955e-06;1.7005420422617744e-10;-1.392925e-06
09:39:56;-250;-250.0575;1.4864383e-06;9.628216605373669e-11;-1.487687e-06
09:40:10;-275;-275.0302;1.5860882e-06;1.4166452625834261e-10;-1.586747e-06
09:40:25;-300;-300.0076;1.6898017999999999e-06;2.6360474768107315e-10;-1.687626e-06
09:40:40;-325;-325.0402;1.7929713e-06;3.720732797447294e-10;-1.792567e-06
09:40:55;-350;-350.0525;1.8905900499999999e-06;4.147096844480528e-10;-1.890839e-06
09:41:10;-375;-375.0831;1.9862144000000003e-06;1.6792378330659513e-10;-1.990205e-06
09:41:24;-400;-400.0607;2.0931287000000003e-06;1.6238574598775923e-10;-2.096743e-06
09:41:39;-425;-425.0335;2.2014827e-06;1.6629592749072207e-10;-2.206251e-06
09:41:54;-450;-449.9874;2.31069005e-06;3.042866943771977e-10;-2.313855e-06
09:42:08;-475;-475.0225;2.4299557999999998e-06;6.423727889628431e-11;-2.432292e-06
09:42:23;-500;-500.051;2.5521201499999997e-06;7.087622883414524e-10;-2.552173e-06
09:42:37;-525;-525.0842;2.68164695e-06;3.395030889034632e-10;-2.684754e-06
09:42:52;-550;-550.0667;2.8179745e-06;3.0808558470009817e-10;-2.819207e-06
09:43:07;-575;-575.0225;2.9671761e-06;2.80024319479573e-10;-2.972334e-06
09:43:22;-600;-599.9994;3.1536525999999996e-06;8.598050779101025e-10;-3.159936e-06
09:43:37;-625;-625.0261;3.3322168499999995e-06;6.971530401389674e-10;-3.332117e-06
09:43:52;-650;-650.0548;3.5289138000000003e-06;3.1162063956035347e-10;-3.536216e-06
09:44:06;-675;-675.0663;3.76769365e-06;3.957883353195381e-10;-3.771387e-06
09:44:21;-700;-700.0469;4.03542115e-06;4.121733025985398e-10;-4.040998e-06
09:44:36;-725;-725.0168;4.346708900000001e-06;8.434659978327495e-10;-4.35357e-06
09:44:50;-750;-749.9878;4.6994039e-06;7.93115464166464e-10;-4.69709e-06
09:45:05;-775;-775.0091;5.097901449999999e-06;5.314613366699281e-10;-5.10711e-06
09:45:20;-800;-800.0144;5.548182949999999e-06;8.519548652217358e-10;-5.555857e-06
09:45:35;-825;-825.0425;6.0557188e-06;1.1131273570441138e-09;-6.051029e-06
09:45:49;-850;-850.0209;6.610911049999999e-06;1.6837623221152505e-09;-6.598838e-06
09:46:04;-875;-874.9871;7.2187871e-06;1.2154869968452787e-09;-7.219413e-06
09:46:19;-900;-899.9538;7.880369e-06;2.4519161343732777e-09;-7.868402e-06

File: Data/HighFluenceIrrNeutron2023/IV_onPCB/N8738_1_LL1_2e15_60min_IV.csv
time (12.10.2023);set voltage (V);real voltage (V);current (A);delta current;input current (A)
11:41:38;-25;-25.03835;1.6773700500000002e-06;1.451315175108448e-10;-1.677144e-06
11:41:57;-50;-50.06813;2.4276298000000004e-06;2.623702498378917e-10;-2.428677e-06
11:42:17;-75;-75.09859;3.01529675e-06;5.497576869630797e-10;-3.018068e-06
11:42:37;-100;-100.0738;3.5303895999999997e-06;6.004331578119144e-10;-3.524492e-06
11:42:56;-125;-125.0296;3.9862693e-06;6.864828697789678e-10;-3.993666e-06
11:43:16;-150;-150.0098;4.43039895e-06;4.368607471208625e-10;-4.431573e-06
11:43:36;-175;-175.0448;4.83590445e-06;4.723445642484021e-10;-4.837188e-06
11:43:56;-200;-200.0749;5.240491449999999e-06;3.196520801981527e-10;-5.241693e-06
11:44:15;-225;-225.0867;5.62589875e-06;4.999663932455749e-10;-5.628979e-06
11:44:35;-250;-250.065;5.9928669999999996e-06;5.680507591756314e-10;-5.99809e-06
11:44:55;-275;-275.0374;6.35006565e-06;6.848258803338225e-10;-6.361101e-06
11:45:14;-300;-300.0157;6.719565199999999e-06;3.451925810326835e-10;-6.719648e-06
11:45:34;-325;-325.0486;7.0765452499999995e-06;3.747966240176052e-10;-7.080239e-06
11:45:54;-350;-350.0611;7.417648400000001e-06;8.52638878423923e-10;-7.427808e-06
11:46:14;-375;-375.0916;7.77349175e-06;4.743315289699714e-10;-7.775672e-06
11:46:33;-400;-400.0701;8.1047125e-06;3.699046735308934e-10;-8.108903e-06
11:46:53;-425;-425.0432;8.42972765e-06;1.18910279260247e-09;-8.433975e-06
11:47:13;-450;-449.9985;8.7901011e-06;7.421000165072581e-10;-8.793178e-06
11:47:32;-475;-475.0314;9.13354065e-06;7.501032971364391e-10;-9.138189e-06
11:47:52;-500;-500.0611;9.43604535e-06;7.94214741977893e-10;-9.439293e-06
11:48:11;-525;-525.0941;9.74025195e-06;1.5266415123973964e-09;-9.756964e-06
11:48:31;-550;-550.0776;1.008982e-05;7.742770821869759e-10;-1.009192e-05
11:48:51;-575;-575.0229;1.0406502500000001e-05;7.714826229410623e-10;-1.041967e-05
11:49:11;-600;-599.9997;1.0689935e-05;1.193885987018878e-09;-1.069626e-05
11:49:30;-625;-625.0268;1.0981791999999999e-05;1.3991192944134103e-09;-1.099937e-05
11:49:50;-650;-650.0535;1.1270338e-05;5.932565212452055e-10;-1.127299e-05
11:50:10;-675;-675.0643;1.1568504e-05;1.0035595149267374e-09;-1.157816e-05
11:50:30;-700;-700.0462;1.18143145e-05;1.0873650433501962e-09;-1.182783e-05
11:50:50;-725;-725.0164;1.2042755e-05;8.340708902725754e-10;-1.205559e-05
11:51:09;-750;-749.9877;1.2307627499999999e-05;1.03957175678259e-09;-1.230842e-05
11:51:29;-775;-775.0079;1.2591394e-05;1.1799680927889503e-09;-1.258695e-05
11:51:49;-800;-800.012;1.2831835999999998e-05;1.7636545013125822e-09;-1.284167e-05
11:52:09;-825;-825.0378;1.30823695e-05;9.61729295332121e-10;-1.30807e-05
11:52:28;-850;-850.0186;1.3338442e-05;6.994889563102857e-10;-1.33461e-05
11:52:48;-875;-874.9833;1.3585147499999998e-05;7.115229704655162e-10;-1.359541e-05
11:53:07;-900;-899.95;1.3828188999999997e-05;3.3820280823790036e-09;-1.384306e-05

File: Data/HighFluenceIrrNeutron2023/IV_onPCB/N8738_1_LL1_2e15_6600min_IV.csv
time (08.04.2024);set voltage (V);real voltage (V);current (A);delta current;input current (A)
08:11:31;-25;-25.04505;4.043405249999999e-07;8.25634255814892e-11;-4.044122e-07
08:11:45;-50;-50.08393;5.693813899999999e-07;1.2296253390768942e-10;-5.676402e-07
08:12:00;-75;-75.11692;7.369392199999999e-07;3.947539473900157e-10;-7.276151e-07
08:12:15;-100;-100.0906;8.6554196e-07;1.6651024118654053e-10;-8.639097e-07
08:12:30;-125;-125.031;9.78502e-07;8.945601964093921e-11;-9.80075e-07
08:12:45;-150;-150.0101;1.0876835499999998e-06;1.1195803845637859e-10;-1.088267e-06
08:13:00;-175;-175.047;1.1922059500000002e-06;1.2145039059220787e-10;-1.192989e-06
08:13:15;-200;-200.0791;1.29734475e-06;1.1770437279473074e-10;-1.298401e-06
08:13:30;-225;-225.0943;1.3989605500000003e-06;3.2831501241186155e-10;-1.398364e-06
08:13:45;-250;-250.0697;1.5006939e-06;1.8133706047027397e-10;-1.501894e-06
08:14:00;-275;-275.0403;1.6015168000000002e-06;1.6627475154093918e-10;-1.60386e-06
08:14:15;-300;-300.0146;1.6999964499999999e-06;1.2648046242404386e-10;-1.70244e-06
08:14:29;-325;-325.0498;1.8020110500000003e-06;2.022111207995275e-10;-1.805593e-06
08:14:44;-350;-350.0658;1.9029177999999998e-06;3.2436298802421685e-10;-1.904448e-06
08:14:59;-375;-375.1;2.0094353500000003e-06;1.5433039679531037e-10;-2.012541e-06
08:15:13;-400;-400.0728;2.1150159e-06;7.556321525715418e-11;-2.117108e-06
08:15:28;-425;-425.042;2.22599445e-06;1.6821286328636508e-10;-2.226483e-06
08:15:43;-450;-449.9943;2.3375449500000003e-06;3.760620126721228e-10;-2.336215e-06
08:15:57;-475;-475.0289;2.4573150499999995e-06;2.4949451371723936e-10;-2.458642e-06
08:16:12;-500;-500.0631;2.5835431499999995e-06;3.2197128967501623e-10;-2.582346e-06
08:16:27;-525;-525.1;2.7106266e-06;4.243099951686341e-10;-2.716547e-06
08:16:42;-550;-550.0783;2.8591633000000004e-06;4.1886324200149946e-10;-2.862822e-06
08:16:57;-575;-575.0323;3.0064576000000003e-06;2.0321450981659743e-10;-3.006417e-06
08:17:11;-600;-600.0048;3.1699723999999995e-06;4.1269444750323015e-10;-3.172528e-06
08:17:26;-625;-625.0354;3.3598263499999997e-06;4.515663698450041e-10;-3.365247e-06
08:17:41;-650;-650.0654;3.5750612e-06;4.2962807519993793e-10;-3.578025e-06
08:17:56;-675;-675.08;3.81844355e-06;6.519875668868184e-10;-3.822292e-06
08:18:11;-700;-700.0585;4.115003849999999e-06;9.197204990512124e-10;-4.117433e-06
08:18:25;-725;-725.0253;4.4475008e-06;1.2963771434270135e-09;-4.444689e-06
08:18:40;-750;-749.9948;4.8430539e-06;1.1234617792786816e-09;-4.848163e-06
08:18:55;-775;-775.0167;5.2981498e-06;1.2566122743312854e-09;-5.282666e-06
08:19:09;-800;-800.0259;5.8099538499999995e-06;1.8993309996877974e-09;-5.80502e-06
08:19:24;-825;-825.0551;6.3616337e-06;1.1843343786701453e-09;-6.358512e-06
08:19:39;-850;-850.0334;7.047782649999998e-06;1.6990683936719501e-09;-7.030415e-06
08:19:53;-875;-874.9949;7.72067405e-06;3.0257375641940165e-09;-7.714464e-06
08:20:08;-900;-899.9614;8.472143799999999e-06;2.6897043523405924e-09;-8.463145e-06

File: Data/HighFluenceIrrNeutron2023/IV_onPCB/N8738_1_LL1_2e15_700min_IV.csv
time (05.12.2023);set voltage (V);real voltage (V);current (A);delta current;input current (A)
14:53:45;-25;-25.03816;1.0657322500000001e-06;2.5686722129341924e-10;-1.068047e-06
14:54:00;-50;-50.07251;1.4794788e-06;4.1933362970313354e-10;-1.481321e-06
14:54:15;-75;-75.10105;1.8052790999999999e-06;2.128087979854235e-10;-1.804612e-06
14:54:29;-100;-100.0743;2.0986942999999996e-06;6.24629890815351e-10;-2.099409e-06
14:54:44;-125;-125.0281;2.368727e-06;4.759830826825563e-10;-2.364866e-06
14:54:59;-150;-150.0072;2.6239449e-06;1.1192382407244704e-09;-2.621323e-06
14:55:14;-175;-175.0434;2.86568845e-06;1.0387350034416875e-09;-2.858964e-06
14:55:29;-200;-200.0745;3.0908797000000004e-06;5.235472953802878e-10;-3.09159e-06
14:55:43;-225;-225.0866;3.3125641499999996e-06;4.042048383864312e-10;-3.312296e-06
14:55:58;-250;-250.0639;3.52814055e-06;8.610994671784388e-10;-3.532859e-06
14:56:13;-275;-275.0351;3.7385986999999996e-06;7.462304640658932e-10;-3.741003e-06
14:56:28;-300;-300.0117;3.9464943499999994e-06;5.905970888643029e-10;-3.943114e-06
14:56:43;-325;-325.0451;4.150197e-06;5.229039825818779e-10;-4.154231e-06
14:56:57;-350;-350.0598;4.362266199999999e-06;6.260276894834611e-10;-4.366881e-06
14:57:12;-375;-375.0928;4.5597439e-06;8.164158404269285e-10;-4.554321e-06
14:57:27;-400;-400.0693;4.76036655e-06;6.963121838478633e-10;-4.756611e-06
14:57:41;-425;-425.0396;4.9755891e-06;1.3631972801102662e-09;-4.994452e-06
14:57:56;-450;-449.9939;5.173414550000001e-06;1.995166120245375e-09;-5.189974e-06
14:58:11;-475;-475.0268;5.36606155e-06;9.662765765426774e-10;-5.363017e-06
14:58:26;-500;-500.058;5.578601950000001e-06;1.930226949706962e-09;-5.568747e-06
14:58:41;-525;-525.0933;5.78242615e-06;9.106421587951207e-10;-5.788751e-06
14:58:55;-550;-550.0754;5.974452550000001e-06;6.985749940951284e-10;-5.96787e-06
14:59:10;-575;-575.0288;6.198250100000001e-06;1.3574187948087459e-09;-6.189772e-06
14:59:25;-600;-600.0046;6.4072069e-06;9.786913172701559e-10;-6.418529e-06
14:59:40;-625;-625.0322;6.6404e-06;7.524738865901114e-10;-6.640887e-06
14:59:55;-650;-650.0612;6.86968665e-06;1.1992362074983367e-09;-6.888365e-06
15:00:09;-675;-675.0746;7.108063600000001e-06;2.1879014916124584e-09;-7.103679e-06
15:00:24;-700;-700.0555;7.32943725e-06;1.424102989384917e-09;-7.337562e-06
15:00:39;-725;-725.0234;7.5632908e-06;1.8854406429267247e-09;-7.562958e-06
15:00:54;-750;-749.9929;7.82686735e-06;1.413084973161541e-09;-7.827979e-06
15:01:09;-775;-775.0145;8.085118950000001e-06;9.692628938399092e-10;-8.080711e-06
15:01:24;-800;-800.0225;8.36901875e-06;9.214633684390089e-10;-8.374393e-06
15:01:39;-825;-825.05;8.66120655e-06;1.0905918083201497e-09;-8.677113e-06
15:01:53;-850;-850.0302;8.9792175e-06;1.369108033538596e-09;-8.980288e-06
15:02:08;-875;-874.992;9.269262549999998e-06;1.5659037206594335e-09;-9.260201e-06
15:02:23;-900;-899.9578;9.589206000000001e-06;1.0405259895841604e-09;-9.588502e-06
