Repository: aimaax/PENGUIN

# PENGUIN :penguin:  

> **NOTE!!** Google ID and GitLab repo for CERN organization is hidden and the create database function won't work properly in this version. Plotting is still possible with the saved database and data stored in this repo.  

A Python-based environment for GUI-driven analysis for IV, CV, and TCT measurements obtained with [Particulars Setup]() at CERN for CMS HGCAL silicon diodes. Used to plot data for individual diodes, but also to analyse Current Volume Normalization, Saturation Voltage, Charge Collection, and Charge Collection Efficiency.

---

File: Data/HighFluenceIrrNeutron2023/IV_onPCB/N8738_2_LL2_4e15_noadd_IV.csv
time (24.06.2024);set voltage (V);real voltage (V);current (A);delta current;input current (A)
13:36:47;-25;-25.04666;2.7874465500000003e-06;1.0980638585710324e-10;-2.790222e-06
13:37:01;-50;-50.07882;4.156027199999999e-06;9.139695290326401e-11;-4.156178e-06
13:37:16;-75;-75.1081;5.2834667e-06;2.3096704418595214e-10;-5.284579e-06
13:37:31;-100;-100.0833;6.2985004500000005e-06;3.100868142552997e-10;-6.298349e-06
13:37:46;-125;-125.0384;7.241388550000001e-06;2.716121911383991e-10;-7.246146e-06
13:38:00;-150;-150.0198;8.138550400000002e-06;4.830799747453893e-10;-8.145662e-06
13:38:16;-175;-175.0547;8.985097200000001e-06;8.387407275195519e-10;-8.991386e-06
13:38:31;-200;-200.086;9.81964575e-06;4.052438455732961e-10;-9.820683e-06
13:38:45;-225;-225.0865;1.0639589e-05;3.326513941049581e-10;-1.065088e-05
13:39:00;-250;-250.0645;1.14765675e-05;2.840870245189312e-10;-1.147569e-05
13:39:14;-275;-275.0368;1.2266297500000001e-05;7.778174191286357e-10;-1.227689e-05
13:39:29;-300;-300.0159;1.3035609499999999e-05;6.228268118023924e-10;-1.304328e-05
13:39:44;-325;-325.0471;1.3849200999999997e-05;2.2599566256899967e-09;-1.384054e-05
13:39:59;-350;-350.0593;1.46484455e-05;7.387944487474732e-10;-1.465884e-05
13:40:13;-375;-375.0905;1.5395602999999997e-05;1.733239755486793e-09;-1.541294e-05
13:40:28;-400;-400.0674;1.6159169e-05;5.205703122538826e-10;-1.617138e-05
13:40:42;-425;-425.04;1.6987047e-05;7.775583900904515e-10;-1.699145e-05
13:40:57;-450;-449.9954;1.7789633e-05;6.066898301438366e-10;-1.779577e-05
13:41:12;-475;-475.0287;1.8629312999999997e-05;3.839154203728042e-10;-1.8637e-05
13:41:27;-500;-500.0573;1.9455207999999998e-05;2.010490188983713e-09;-1.946771e-05
13:41:41;-525;-525.091;2.02895885e-05;6.237171935260703e-10;-2.029594e-05
13:41:56;-550;-550.0737;2.1151813999999998e-05;8.58015850669512e-10;-2.117074e-05
13:42:11;-575;-575.0295;2.2019466999999994e-05;7.772963077231441e-10;-2.203383e-05
13:42:25;-600;-600.0052;2.2921884499999996e-05;1.040100830448768e-09;-2.292576e-05
13:42:40;-625;-625.033;2.38286595e-05;5.600988640410009e-10;-2.384067e-05
13:42:55;-650;-650.0613;2.47626005e-05;6.702243933937101e-10;-2.476864e-05
13:43:10;-675;-675.0718;2.57213045e-05;7.206179552994842e-10;-2.573298e-05
13:43:24;-700;-700.0538;2.6744383999999997e-05;1.5132929987283018e-09;-2.674408e-05
13:43:39;-725;-725.0226;2.7833207499999997e-05;1.8018801118553275e-09;-2.782434e-05
13:43:54;-750;-749.9935;2.8885502e-05;1.8574519643856422e-09;-2.887911e-05
13:44:08;-775;-775.0148;2.9974176500000004e-05;7.929278892181715e-10;-2.998024e-05
13:44:23;-800;-800.0201;3.1083953e-05;2.2620705227734204e-09;-3.107132e-05
13:44:38;-825;-825.046;3.2307863e-05;1.4052549768635637e-09;-3.232977e-05
13:44:53;-850;-850.0261;3.35168225e-05;2.176393447311388e-09;-3.351046e-05
13:45:08;-875;-874.9904;3.488686449999999e-05;2.922002436258457e-09;-3.487768e-05
13:45:23;-900;-899.9584;3.6251920500000004e-05;5.059799773708126e-10;-3.626512e-05

File: Data/HighFluenceIrrNeutron2023/IV_onPCB/N8738_2_LR_4e15_1000min_IV.csv
time (19.12.2023);set voltage (V);real voltage (V);current (A);delta current;input current (A)
10:55:05;-25;-25.03745;1.4632301e-06;3.6526140570829733e-10;-1.464331e-06
10:55:20;-50;-50.07185;2.0278960500000004e-06;1.712892214209761e-10;-2.030817e-06
10:55:34;-75;-75.10053;2.4850712500000003e-06;3.154923364758561e-10;-2.485841e-06
10:55:49;-100;-100.0736;2.8816754500000004e-06;5.118052289445652e-10;-2.882603e-06
10:56:04;-125;-125.0268;3.24158295e-06;4.5883191080722254e-10;-3.244955e-06
10:56:19;-150;-150.008;3.596482100000001e-06;9.341111012615087e-10;-3.593704e-06
10:56:34;-175;-175.0434;3.92589345e-06;6.742497811456917e-10;-3.928483e-06
10:56:48;-200;-200.075;4.250889250000001e-06;1.3555844715011054e-09;-4.263658e-06
10:57:03;-225;-225.0889;4.563063299999999e-06;4.0890678094158503e-10;-4.566205e-06
10:57:17;-250;-250.0658;4.872598350000001e-06;3.9585701506352174e-10;-4.872922e-06
10:57:32;-275;-275.0366;5.20202995e-06;7.935292668673498e-10;-5.204969e-06
10:57:47;-300;-300.0138;5.51512435e-06;7.35588911264308e-10;-5.526364e-06
10:58:02;-325;-325.0479;5.8247323e-06;5.24566883724091e-10;-5.826046e-06
10:58:16;-350;-350.0606;6.14292445e-06;1.1605433522169566e-09;-6.158804e-06
10:58:31;-375;-375.0941;6.450706850000001e-06;6.320924349927043e-10;-6.454533e-06
10:58:46;-400;-400.0706;6.764062750000001e-06;6.760493098694738e-10;-6.770234e-06
10:59:00;-425;-425.042;7.0777378e-06;9.460373766400487e-10;-7.08503e-06
10:59:15;-450;-449.9955;7.414287899999999e-06;1.3443523401623684e-09;-7.415857e-06
10:59:30;-475;-475.03;7.747949949999998e-06;1.6947028537106398e-09;-7.753178e-06
10:59:45;-500;-500.0617;8.075530750000002e-06;4.5672055939593767e-10;-8.07805e-06
10:59:59;-525;-525.0967;8.4211122e-06;1.4653613864845696e-09;-8.421186e-06
11:00:14;-550;-550.078;8.77152845e-06;1.7448530030850474e-09;-8.7808e-06
11:00:29;-575;-575.0323;9.153522500000001e-06;1.5307826274490913e-09;-9.13824e-06
11:00:43;-600;-600.0091;9.4988207e-06;3.746292002166971e-09;-9.53708e-06
11:00:58;-625;-625.0363;9.871686699999999e-06;2.240534040245749e-09;-9.884896e-06
11:01:13;-650;-650.0557;1.0256693e-05;1.8879637311135187e-09;-1.028532e-05
11:01:28;-675;-675.0684;1.0633283500000002e-05;1.090000063073442e-09;-1.064702e-05
11:01:43;-700;-700.0484;1.105067e-05;1.498277344152293e-09;-1.105201e-05
11:01:58;-725;-725.0159;1.14858625e-05;2.0695840010736745e-09;-1.148079e-05
11:02:12;-750;-749.9866;1.18933345e-05;1.5975402146738018e-09;-1.191113e-05
11:02:27;-775;-775.0067;1.2348514e-05;1.773135415020506e-09;-1.234141e-05
11:02:42;-800;-800.0138;1.27948635e-05;1.5637159708527726e-09;-1.279274e-05
11:02:57;-825;-825.0418;1.3193389000000001e-05;2.3528732328793343e-09;-1.319733e-05
11:03:11;-850;-850.0204;1.3705482000000004e-05;4.740383244000384e-09;-1.368863e-05
11:03:26;-875;-874.984;1.4214441499999999e-05;1.873906784634663e-09;-1.421603e-05
11:03:41;-900;-899.9504;1.4735397500000003e-05;1.5197251190593803e-09;-1.476227e-05

File: Data/HighFluenceIrrNeutron2023/IV_onPCB/N8738_2_LR_4e15_11500min_IV.csv
time (21.05.2024);set voltage (V);real voltage (V);current (A);delta current;input current (A)
09:51:19;-25;-25.04573;5.83020915e-07;4.8892277649442235e-11;-5.837312e-07
09:51:34;-50;-50.07908;8.5340472e-07;7.453737471899644e-11;-8.553867e-07
09:51:48;-75;-75.09941;1.0513768999999999e-06;9.874727591179873e-11;-1.054348e-06
09:52:03;-100;-100.0747;1.22450985e-06;7.968742921565916e-11;-1.226432e-06
09:52:18;-125;-125.0298;1.3899939e-06;3.2716654780096004e-11;-1.392303e-06
09:52:33;-150;-150.0113;1.5539295e-06;9.923589320401851e-11;-1.55631e-06
09:52:48;-175;-175.0441;1.7140303500000002e-06;1.0084283006242854e-10;-1.716338e-06
09:53:02;-200;-200.0745;1.877516e-06;1.2292487543211055e-10;-1.880241e-06
09:53:17;-225;-225.087;2.04158335e-06;1.3497587330704422e-10;-2.045883e-06
09:53:32;-250;-250.0639;2.2122837999999997e-06;1.8510516740491362e-10;-2.217548e-06
09:53:47;-275;-275.0386;2.38816765e-06;1.177275727049645e-10;-2.39281e-06
09:54:01;-300;-300.016;2.572537e-06;1.443882959245663e-10;-2.574964e-06
09:54:16;-325;-325.0486;2.7639864e-06;2.1098071475848597e-10;-2.769672e-06
09:54:31;-350;-350.0612;2.96571635e-06;1.5439334951675825e-10;-2.971864e-06
09:54:46;-375;-375.0922;3.1733162499999996e-06;1.1164443279895177e-10;-3.178879e-06
09:55:00;-400;-400.0696;3.4042015e-06;2.4218117701424057e-10;-3.408182e-06
09:55:15;-425;-425.0412;3.6581090499999998e-06;1.7399647230619486e-10;-3.66317e-06
09:55:30;-450;-449.9974;3.9194896e-06;2.9078255965583164e-10;-3.926095e-06
09:55:45;-475;-475.0293;4.20467185e-06;2.342196861388987e-10;-4.211988e-06
09:56:00;-500;-500.0612;4.5163496e-06;1.7550294014630995e-10;-4.520033e-06
09:56:14;-525;-525.0938;4.87193255e-06;4.997837406068665e-10;-4.876671e-06
09:56:29;-550;-550.077;5.2770759e-06;2.6432824196441294e-10;-5.283579e-06
09:56:44;-575;-575.0326;5.714279e-06;5.199397417009268e-10;-5.723643e-06
09:56:59;-600;-600.009;6.1946602e-06;9.142845060483165e-10;-6.205789e-06
09:57:13;-625;-625.0358;6.736698000000001e-06;3.466580880348904e-10;-6.74636e-06
09:57:28;-650;-650.0658;7.3557741e-06;5.883013466753252e-10;-7.360418e-06
09:57:43;-675;-675.0779;8.07105105e-06;4.565539643624106e-10;-8.073223e-06
09:57:57;-700;-700.0593;8.85983005e-06;6.181627757921e-10;-8.868897e-06
09:58:12;-725;-725.03;9.71028255e-06;9.275158771551785e-10;-9.728078e-06
09:58:27;-750;-749.9911;1.0645442500000001e-05;2.1166290268962678e-09;-1.071651e-05
09:58:42;-775;-775.0123;1.16539915e-05;7.366190586048903e-10;-1.167393e-05
09:58:57;-800;-800.0168;1.27584625e-05;1.3723989716915203e-09;-1.277521e-05
09:59:12;-825;-825.0447;1.3929729500000002e-05;1.0378047684896824e-09;-1.395497e-05
09:59:27;-850;-850.0259;1.52094555e-05;8.549375635097853e-10;-1.522475e-05
09:59:42;-875;-874.9888;1.6568024999999996e-05;8.349465551757994e-10;-1.657775e-05
09:59:56;-900;-899.954;1.7963720500000005e-05;9.42659661542772e-10;-1.797586e-05

File: Data/HighFluenceIrrNeutron2023/IV_onPCB/N8738_2_LR_4e15_120min_IV.csv
time (02.11.2023);set voltage (V);real voltage (V);current (A);delta current;input current (A)
11:20:44;-25;-25.03755;2.8098511e-06;1.2020398868174011e-09;-2.820705e-06
11:20:59;-50;-50.0704;4.03292875e-06;1.1538229952531936e-09;-4.033164e-06
11:21:14;-75;-75.09737;5.02395175e-06;1.8837930511006307e-09;-5.04115e-06
11:21:29;-100;-100.0736;5.8797268499999996e-06;3.542383792218889e-09;-5.8705e-06
11:21:44;-125;-125.0293;6.578218200000001e-06;2.0036265652561025e-09;-6.573214e-06
11:21:58;-150;-150.0115;7.311008500000001e-06;2.0488170739477682e-09;-7.299867e-06
11:22:13;-175;-175.0454;7.98760415e-06;1.5809368223857258e-09;-7.981777e-06
11:22:28;-200;-200.0747;8.58264925e-06;1.4063412688160001e-09;-8.599584e-06
11:22:42;-225;-225.0891;9.21600505e-06;3.966021323363644e-09;-9.235127e-06
11:22:57;-250;-250.0658;9.78779415e-06;3.783237311665099e-09;-9.828129e-06
11:23:12;-275;-275.0057;1.0350199e-05;2.8211085498435218e-09;-1.034894e-05
11:23:27;-300;-300.0079;1.09282265e-05;3.758777146559796e-09;-1.099994e-05
11:23:42;-325;-325.0391;1.1421998500000001e-05;2.6079603404768246e-09;-1.141887e-05
11:23:57;-350;-350.0516;1.19689705e-05;3.843476842326498e-09;-1.200542e-05
11:24:12;-375;-375.0833;1.25506725e-05;2.8465953238034835e-09;-1.255249e-05
11:24:26;-400;-400.0598;1.3057495e-05;3.672060491059448e-09;-1.308603e-05
11:24:41;-425;-425.0316;1.3545447e-05;2.7159019772443936e-09;-1.35244e-05
11:24:56;-450;-449.987;1.4101198500000002e-05;5.464126841271146e-09;-1.407724e-05
11:25:11;-475;-475.0186;1.4629057499999999e-05;7.064472127307145e-09;-1.459087e-05
11:25:26;-500;-500.0495;1.51539805e-05;5.449822679454794e-09;-1.518105e-05
11:25:40;-525;-525.0812;1.56544005e-05;6.7297567368739266e-09;-1.563478e-05
11:25:55;-550;-550.0643;1.614079e-05;4.634739151235963e-09;-1.614e-05
11:26:10;-575;-575.0215;1.66513295e-05;5.418456398043622e-09;-1.6704e-05
11:26:25;-600;-599.9971;1.7174466e-05;3.874974412818809e-09;-1.721913e-05
11:26:40;-625;-625.0239;1.7714809e-05;6.461588113614229e-09;-1.764384e-05
11:26:55;-650;-650.0522;1.8252982e-05;5.736991659397796e-09;-1.824494e-05
11:27:09;-675;-675.0637;1.87234325e-05;5.3727834906591994e-09;-1.876251e-05
11:27:24;-700;-700.0458;1.91245585e-05;5.704739445189379e-09;-1.916164e-05
11:27:39;-725;-725.014;1.97238935e-05;5.369348204158431e-09;-1.976442e-05
11:27:54;-750;-749.9851;2.01302425e-05;1.037492505695833e-08;-2.013196e-05
11:28:09;-775;-775.0052;2.0712081000000003e-05;3.075521085929912e-09;-2.07286e-05
11:28:23;-800;-800.0105;2.120409e-05;8.413331117934191e-09;-2.110573e-05
11:28:38;-825;-825.0356;2.1650656499999997e-05;5.860161954886572e-09;-2.169064e-05
11:28:53;-850;-850.0165;2.2209604e-05;1.0356944636329807e-08;-2.229478e-05
11:29:08;-875;-874.9799;2.2762973500000003e-05;8.058813599873183e-09;-2.280196e-05
11:29:23;-900;-899.947;2.31598265e-05;7.111546325343113e-09;-2.316707e-05

File: Data/HighFluenceIrrNeutron2023/IV_onPCB/N8738_2_LR_4e15_1300min_IV.csv
time (10.01.2024);set voltage (V);real voltage (V);current (A);delta current;input current (A)
11:22:37;-25;-25.04101;1.38902665e-06;5.128320449962099e-10;-1.392446e-06
11:22:52;-50;-50.07361;1.9252613999999998e-06;4.037341724451873e-10;-1.927188e-06
11:23:07;-75;-75.10007;2.35203725e-06;4.513950480178108e-10;-2.353901e-06
11:23:22;-100;-100.0756;2.7273208999999997e-06;4.0032304392827677e-10;-2.726677e-06
11:23:37;-125;-125.0311;3.0659378499999996e-06;4.988974407380708e-10;-3.067627e-06
11:23:51;-150;-150.0098;3.4042791999999997e-06;9.941219658573076e-10;-3.404427e-06
11:24:06;-175;-175.0443;3.730327649999999e-06;4.023666939186114e-10;-3.731714e-06
11:24:21;-200;-200.0746;4.040749250000001e-06;1.4315597033917206e-09;-4.032093e-06
11:24:36;-225;-225.088;4.3549322499999995e-06;7.578864818526731e-10;-4.358717e-06
11:24:51;-250;-250.0662;4.646922600000001e-06;7.617134251147243e-10;-4.646362e-06
11:25:05;-275;-275.0388;4.963191099999999e-06;1.093064028088018e-09;-4.971815e-06
11:25:20;-300;-300.0154;5.2630694499999996e-06;5.814369289742434e-10;-5.273705e-06
11:25:35;-325;-325.0497;5.57284205e-06;1.1750743731249616e-09;-5.58144e-06
11:25:49;-350;-350.0612;5.8920062e-06;1.7934423849123147e-09;-5.896951e-06
11:26:04;-375;-375.0938;6.19525075e-06;1.8266616625349766e-09;-6.194574e-06
11:26:19;-400;-400.07;6.51417515e-06;1.6050770048116247e-09;-6.515434e-06
11:26:34;-425;-425.0415;6.842796750000001e-06;5.93995849627744e-10;-6.848881e-06
11:26:49;-450;-449.9966;7.15982355e-06;1.1227676217165325e-09;-7.164569e-06
11:27:03;-475;-475.0303;7.5028635e-06;1.0703398000167955e-09;-7.50067e-06
11:27:18;-500;-500.0609;7.81497835e-06;1.1771279354322973e-09;-7.812429e-06
11:27:33;-525;-525.0942;8.179042199999999e-06;1.163940674175417e-09;-8.189901e-06
11:27:48;-550;-550.0777;8.538109200000003e-06;3.0117264389383234e-09;-8.542152e-06
11:28:03;-575;-575.0328;8.906073949999997e-06;2.003122302151037e-09;-8.897081e-06
11:28:17;-600;-600.0106;9.2794569e-06;2.633434925055104e-09;-9.27283e-06
11:28:32;-625;-625.0383;9.63956885e-06;1.5777973781113258e-09;-9.66109e-06
11:28:47;-650;-650.0701;1.0080380999999999e-05;1.5698566654316017e-09;-1.009073e-05
11:29:01;-675;-675.0674;1.0518251e-05;2.096271678480656e-09;-1.05265e-05
11:29:16;-700;-700.0495;1.0947477500000002e-05;1.5596177215907546e-09;-1.094419e-05
11:29:31;-725;-725.0173;1.1398330999999999e-05;1.8703631866565584e-09;-1.139433e-05
11:29:45;-750;-749.989;1.1901473e-05;2.2715075500644574e-09;-1.189659e-05
11:30:00;-775;-775.0093;1.2359527499999998e-05;2.2734232860380387e-09;-1.238627e-05
11:30:15;-800;-800.0144;1.2862638500000001e-05;1.7399010424446498e-09;-1.289798e-05
11:30:30;-825;-825.0404;1.3414939499999999e-05;3.3302019814870475e-09;-1.341117e-05
11:30:44;-850;-850.0201;1.3899719e-05;2.466948003100233e-09;-1.388952e-05
11:30:59;-875;-874.9862;1.4517651999999999e-05;1.5828667979334476e-09;-1.450214e-05
11:31:14;-900;-899.9511;1.50653495e-05;2.639105291097739e-09;-1.509369e-05

File: Data/HighFluenceIrrNeutron2023/IV_onPCB/N8738_2_LR_4e15_13200min_IV.csv
time (30.05.2024);set voltage (V);real voltage (V);current (A);delta current;input current (A)
14:08:51;-25;-25.04605;5.36834805e-07;5.6467485987511534e-11;-5.378445e-07
14:09:06;-50;-50.08213;8.075396999999999e-07;4.772882462411969e-11;-8.072354e-07
14:09:21;-75;-74.67038;1.00567855e-06;7.464731994519455e-11;-1.009675e-06
14:09:36;-100;-100.076;1.1885534e-06;1.9044925045796068e-10;-1.200837e-06
14:09:51;-125;-125.0308;1.3576512000000002e-06;6.295079824752065e-11;-1.359458e-06
14:10:05;-150;-150.0111;1.5188508500000002e-06;1.04894095996872e-10;-1.520768e-06
14:10:20;-175;-175.0459;1.6797143500000002e-06;1.3385543087600366e-10;-1.681356e-06
14:10:35;-200;-200.078;1.8433005999999998e-06;2.2035693090982782e-10;-1.84439e-06
14:10:49;-225;-225.091;2.0112687e-06;1.217743014761434e-10;-2.01351e-06
14:11:04;-250;-250.0681;2.1814596499999997e-06;2.264462107764339e-10;-2.182905e-06
14:11:19;-275;-275.0397;2.3594514500000003e-06;1.1577738283016166e-10;-2.361214e-06
14:11:34;-300;-300.0155;2.54184185e-06;2.651663371829044e-10;-2.544078e-06
14:11:48;-325;-325.0496;2.7344525e-06;1.5167009428360556e-10;-2.737774e-06
14:12:03;-350;-350.0643;2.9403705e-06;1.4216062218490037e-10;-2.945761e-06
14:12:18;-375;-375.0957;3.15424895e-06;3.7293017091005295e-10;-3.160038e-06
14:12:33;-400;-400.0711;3.3829068500000003e-06;2.486342019413298e-10;-3.386511e-06
14:12:48;-425;-425.0439;3.6332342000000006e-06;2.0992092082495813e-10;-3.634129e-06
14:13:03;-450;-449.9973;3.8969979500000005e-06;2.705058915716942e-10;-3.900937e-06
14:13:17;-475;-475.0314;4.186990500000001e-06;2.053369365214163e-10;-4.190668e-06
14:13:32;-500;-500.0625;4.51247945e-06;1.4132573146811693e-10;-4.515824e-06
14:13:47;-525;-525.097;4.865198999999999e-06;4.1802202095103847e-10;-4.872015e-06
14:14:01;-550;-550.0804;5.261793450000001e-06;2.41229988548255e-10;-5.267849e-06
14:14:17;-575;-575.0349;5.712606800000001e-06;4.723582888020466e-10;-5.719992e-06
14:14:31;-600;-600.0101;6.2176409e-06;2.0934323370964313e-10;-6.221651e-06
14:14:46;-625;-625.0386;6.793947450000002e-06;4.1605508935117494e-10;-6.802245e-06
14:15:01;-650;-650.0691;7.4484611000000015e-06;3.576041659433078e-10;-7.454242e-06
14:15:16;-675;-675.0827;8.19210655e-06;3.2711039019722943e-10;-8.194918e-06
14:15:31;-700;-700.063;9.023703749999998e-06;8.18391696790105e-10;-9.028768e-06
14:15:46;-725;-725.032;9.977268800000002e-06;6.421942642222693e-10;-9.975467e-06
14:16:01;-750;-749.9923;1.1035524500000002e-05;4.4973850443896806e-09;-1.123499e-05
14:16:16;-775;-775.0139;1.21805075e-05;1.1980661240098487e-09;-1.218764e-05
14:16:31;-800;-800.0208;1.3453029e-05;8.712028753396013e-10;-1.346725e-05
14:16:45;-825;-825.0479;1.4846774e-05;1.3585064225096429e-09;-1.48598e-05
14:17:00;-850;-850.0273;1.6325288999999998e-05;1.2744539811229488e-09;-1.633474e-05
14:17:14;-875;-874.9905;1.7926075499999997e-05;6.041475295820241e-10;-1.792561e-05
14:17:29;-900;-899.9564;1.95820975e-05;8.032433862161881e-10;-1.959662e-05

File: Data/HighFluenceIrrNeutron2023/IV_onPCB/N8738_2_LR_4e15_150min_IV.csv
time (10.11.2023);set voltage (V);real voltage (V);current (A);delta current;input current (A)
10:54:26;-25;-25.03413;2.63099415e-06;6.947918331234162e-10;-2.625772e-06
10:54:41;-50;-50.06455;3.77665415e-06;5.361118133141687e-10;-3.777562e-06
10:54:55;-75;-75.0923;4.6644814e-06;6.626381040960369e-10;-4.659778e-06
10:55:10;-100;-100.0706;5.444555e-06;1.1233831759466556e-09;-5.458649e-06
10:55:25;-125;-125.0265;6.141012650000001e-06;1.866573131804659e-09;-6.15371e-06
10:55:39;-150;-150.0081;6.78881875e-06;3.0220727463737355e-09;-6.793684e-06
10:55:54;-175;-175.0418;7.389592699999999e-06;1.2263261782657774e-09;-7.389585e-06
10:56:09;-200;-200.0711;7.964522549999999e-06;1.7740193917696876e-09;-7.959254e-06
10:56:23;-225;-225.0832;8.5260692e-06;2.5815896571686068e-09;-8.52954e-06
10:56:38;-250;-250.0628;9.053811549999999e-06;1.0427026912667805e-09;-9.068722e-06
10:56:53;-275;-275.0368;9.5986504e-06;2.743625122351805e-09;-9.636889e-06
10:57:07;-300;-300.0161;1.0130065499999999e-05;2.5468956078920423e-09;-1.011492e-05
10:57:22;-325;-325.0374;1.06286165e-05;2.7175923420373756e-09;-1.062421e-05
10:57:37;-350;-350.0481;1.1120560499999998e-05;2.1538708729866155e-09;-1.112512e-05
10:57:51;-375;-375.0779;1.16569765e-05;2.9915111795712715e-09;-1.167071e-05
10:58:06;-400;-400.0567;1.2110777e-05;1.4235468204453057e-09;-1.209962e-05
10:58:21;-425;-425.0306;1.2609691e-05;5.334701908260696e-09;-1.259843e-05
10:58:36;-450;-449.9854;1.3111565999999997e-05;4.134990834330818e-09;-1.315405e-05
10:58:50;-475;-475.017;1.35761315e-05;4.96791144622167e-09;-1.360012e-05
10:59:05;-500;-500.0461;1.4057504e-05;3.3768638853231825e-09;-1.407315e-05
10:59:20;-525;-525.0785;1.4561366999999999e-05;5.6784495727267044e-09;-1.460037e-05
10:59:35;-550;-550.0616;1.5056154000000002e-05;1.6877895899667127e-09;-1.506396e-05
10:59:50;-575;-575.0186;1.5511870999999997e-05;4.237275710878388e-09;-1.547731e-05
11:00:05;-600;-599.9952;1.5957833999999998e-05;2.8603191605133473e-09;-1.596269e-05
11:00:19;-625;-625.0217;1.6389861500000002e-05;2.658620720881543e-09;-1.640263e-05
11:00:34;-650;-650.0483;1.6895445e-05;5.751193723915029e-09;-1.688313e-05
11:00:49;-675;-675.0605;1.7347792500000003e-05;2.9360109736681705e-09;-1.731671e-05
11:01:03;-700;-700.0413;1.7861161999999997e-05;2.0866013754428343e-09;-1.78849e-05
11:01:18;-725;-725.0108;1.8264685499999995e-05;3.759801622093915e-09;-1.825267e-05
11:01:33;-750;-749.9845;1.8741799e-05;5.587074229863022e-09;-1.873663e-05
11:01:47;-775;-775.0038;1.9207212500000002e-05;3.998316450395082e-09;-1.921078e-05
11:02:02;-800;-800.0083;1.9663730999999998e-05;3.246627858255345e-09;-1.967996e-05
11:02:17;-825;-825.0322;2.0064014e-05;7.173551505356285e-09;-2.009104e-05
11:02:32;-850;-850.0128;2.0514673499999996e-05;4.830555831113021e-09;-2.059468e-05
11:02:46;-875;-874.9803;2.10082075e-05;7.388536048331883e-09;-2.098901e-05
11:03:01;-900;-899.946;2.1390404499999997e-05;6.872442050501364e-09;-2.137135e-05

File: Data/HighFluenceIrrNeutron2023/IV_onPCB/N8738_2_LR_4e15_15100min_IV.csv
time (12.06.2024);set voltage (V);real voltage (V);current (A);delta current;input current (A)
10:02:03;-25;-25.04777;5.1482351e-07;3.692037709720559e-11;-5.155393e-07
10:02:18;-50;-50.08637;7.802486649999999e-07;7.534739221598947e-11;-7.798432e-07
10:02:32;-75;-74.94467;9.688404150000001e-07;9.831225668119739e-11;-9.69151e-07
10:02:47;-100;-100.0789;1.13769845e-06;1.1813264737150544e-10;-1.147316e-06
10:03:02;-125;-125.0314;1.2962744500000003e-06;1.7530435640621998e-10;-1.298098e-06
10:03:17;-150;-150.0124;1.45412795e-06;2.249538563794605e-11;-1.455614e-06
10:03:31;-175;-175.0472;1.6154085000000002e-06;4.147050005726869e-10;-1.615122e-06
10:03:46;-200;-200.0796;1.7785882000000002e-06;2.6517892638744837e-10;-1.778464e-06
10:04:01;-225;-225.0938;1.93914485e-06;1.2465936136128036e-10;-1.942906e-06
10:04:16;-250;-250.0688;2.10812655e-06;1.448148900320651e-10;-2.111175e-06
10:04:30;-275;-275.0409;2.2843753500000007e-06;5.283701272545691e-10;-2.284616e-06
10:04:45;-300;-300.0169;2.4593220000000005e-06;1.280661547794786e-10;-2.461616e-06
10:05:00;-325;-325.0518;2.6463460000000004e-06;1.472504499144222e-10;-2.652543e-06
10:05:15;-350;-350.0643;2.85171435e-06;6.082890319371178e-10;-2.852342e-06
10:05:30;-375;-375.0977;3.06715245e-06;3.594628038824e-10;-3.073441e-06
10:05:45;-400;-400.0744;3.29378665e-06;1.0926020032473532e-10;-3.297627e-06
10:05:59;-425;-425.045;3.5340692500000002e-06;1.5760286918391435e-10;-3.538396e-06
10:06:14;-450;-449.9986;3.80979745e-06;2.3835899893857986e-10;-3.817486e-06
10:06:29;-475;-475.0316;4.1128427e-06;3.2835298156098194e-10;-4.12028e-06
10:06:44;-500;-500.0636;4.4499307999999994e-06;1.4482118691683147e-09;-4.467646e-06
10:06:59;-525;-525.0992;4.8165334499999995e-06;6.63544420046637e-10;-4.824183e-06
10:07:14;-550;-550.0809;5.2329767499999994e-06;1.1441555573325487e-09;-5.248171e-06
10:07:29;-575;-575.0347;5.7357857000000004e-06;5.763716123300862e-10;-5.748881e-06
10:07:44;-600;-600.0117;6.277328149999999e-06;3.0360080101178113e-10;-6.286635e-06
10:07:58;-625;-625.0403;6.905564500000001e-06;1.0793961216810203e-09;-6.91975e-06
10:08:13;-650;-650.0691;7.6048151e-06;4.3541500835410707e-10;-7.606263e-06
10:08:28;-675;-675.0849;8.411786500000003e-06;7.900909140725112e-10;-8.423025e-06
10:08:43;-700;-700.0653;9.32068115e-06;9.776938254765941e-10;-9.335854e-06
10:08:58;-725;-725.0224;1.0329006e-05;3.078184529881392e-10;-1.034314e-05
10:09:12;-750;-749.9931;1.1463825000000002e-05;2.1432380292445424e-09;-1.147737e-05
10:09:27;-775;-775.0135;1.2676211500000002e-05;7.09942348011445e-10;-1.269185e-05
10:09:42;-800;-800.0215;1.4039345499999999e-05;1.6498147585411148e-09;-1.405877e-05
10:09:56;-825;-825.0497;1.5493177e-05;1.0277156951220687e-09;-1.55018e-05
10:10:11;-850;-850.0278;1.6973207000000005e-05;1.1725775240895855e-09;-1.699718e-05
10:10:26;-875;-874.992;1.8589397999999996e-05;1.017320893327242e-09;-1.85942e-05
10:10:41;-900;-899.9552;2.0354536999999998e-05;7.511584719617215e-10;-2.03759e-05

File: Data/HighFluenceIrrNeutron2023/IV_onPCB/N8738_2_LR_4e15_1600min_IV.csv
time (18.01.2024);set voltage (V);real voltage (V);current (A);delta current;input current (A)
08:26:07;-25;-25.03548;1.2329884500000001e-06;2.5250759864804225e-10;-1.234611e-06
08:26:22;-50;-50.06841;1.7133852999999996e-06;3.9036595714790706e-10;-1.716798e-06
08:26:36;-75;-75.09405;2.0955555000000003e-06;5.133905798707212e-10;-2.098097e-06
08:26:51;-100;-100.0695;2.4250344000000003e-06;3.352939337357583e-10;-2.428189e-06
08:27:05;-125;-125.0232;2.7319308000000004e-06;5.543132580049063e-10;-2.736408e-06
08:27:20;-150;-150.0034;3.0238588e-06;6.819510524957023e-10;-3.021986e-06
08:27:35;-175;-175.0395;3.3050954999999997e-06;7.195380445118947e-10;-3.31152e-06
08:27:49;-200;-200.0701;3.59077135e-06;3.8918952500677986e-10;-3.587979e-06
08:28:04;-225;-225.0841;3.872658950000001e-06;5.102603574401991e-10;-3.876337e-06
08:28:19;-250;-250.0599;4.14806695e-06;7.334509270394365e-10;-4.152083e-06
08:28:34;-275;-275.032;4.43428065e-06;5.186850840105146e-10;-4.431435e-06
08:28:48;-300;-300.0105;4.7147403e-06;7.542753081600796e-10;-4.714562e-06
08:29:03;-325;-325.044;4.96999865e-06;9.519461966807873e-10;-4.9803e-06
08:29:18;-350;-350.0558;5.2635984e-06;6.338102925954993e-10;-5.26128e-06
08:29:32;-375;-375.088;5.5533100500000005e-06;1.156703359714576e-09;-5.552568e-06
08:29:47;-400;-400.0648;5.850771e-06;7.689167542718732e-10;-5.854153e-06
08:30:02;-425;-425.0363;6.1313692999999995e-06;1.3032870809994434e-09;-6.13205e-06
08:30:17;-450;-449.9925;6.4218105999999996e-06;1.35472735707225e-09;-6.431475e-06
08:30:31;-475;-475.0249;6.732011399999999e-06;1.2113100086270056e-09;-6.738574e-06
08:30:46;-500;-500.0564;7.0414606e-06;1.17938397988101e-09;-7.044163e-06
08:31:01;-525;-525.0891;7.363497350000001e-06;9.784784496221665e-10;-7.368969e-06
08:31:15;-550;-550.0716;7.703907849999999e-06;1.622713990934608e-09;-7.715884e-06
08:31:30;-575;-575.0274;8.03683015e-06;1.5017714894001e-09;-8.046929e-06
08:31:45;-600;-600.0039;8.39308685e-06;8.89525812652473e-10;-8.387496e-06
08:32:00;-625;-625.032;8.76917345e-06;1.302883786979885e-09;-8.777271e-06
08:32:15;-650;-650.0579;9.14435675e-06;1.657561268663985e-09;-9.134486e-06
08:32:29;-675;-675.0718;9.53408035e-06;1.7413477140924928e-09;-9.532413e-06
08:32:44;-700;-700.0533;9.9580997e-06;3.107798029232258e-09;-9.931869e-06
08:32:59;-725;-724.9124;1.03798485e-05;1.735877771474703e-09;-1.038832e-05
08:33:13;-750;-749.9826;1.0839903000000001e-05;3.0076052018175386e-09;-1.094238e-05
08:33:28;-775;-775.0029;1.1316003999999999e-05;1.3622027015095797e-09;-1.131963e-05
08:33:43;-800;-800.0096;1.1801434999999998e-05;1.5192403529395519e-09;-1.180263e-05
08:33:58;-825;-825.0367;1.23368545e-05;1.6720743815691973e-09;-1.234945e-05
08:34:12;-850;-850.0151;1.28664985e-05;3.3240370240868066e-09;-1.288389e-05
08:34:27;-875;-874.9782;1.3392203500000002e-05;1.249293055091585e-09;-1.337641e-05
08:34:42;-900;-899.9463;1.3934836999999999e-05;2.135604024626234e-09;-1.396148e-05

File: Data/HighFluenceIrrNeutron2023/IV_onPCB/N8738_2_LR_4e15_2035min_IV.csv
time (24.01.2024);set voltage (V);real voltage (V);current (A);delta current;input current (A)
09:44:51;-25;-25.03305;1.1711529000000001e-06;1.6178391298272504e-10;-1.171087e-06
09:45:05;-50;-50.06596;1.63111675e-06;1.103518435505308e-10;-1.630447e-06
09:45:20;-75;-75.09349;1.99726645e-06;1.0225254214443405e-10;-1.998112e-06
09:45:35;-100;-100.07;2.3121465e-06;1.625963637354736e-10;-2.312133e-06
09:45:50;-125;-125.0245;2.6069124e-06;2.0560456463803963e-10;-2.608488e-06
09:46:05;-150;-150.0042;2.8893674e-06;1.5810163503266262e-10;-2.890674e-06
09:46:19;-175;-175.0387;3.16080525e-06;1.4429408988242997e-10;-3.161458e-06
09:46:34;-200;-200.0687;3.4303687499999997e-06;3.008522467507829e-10;-3.432401e-06
09:46:49;-225;-225.082;3.6981007499999993e-06;2.3845885258258605e-10;-3.69957e-06
09:47:04;-250;-250.0582;3.965406949999999e-06;2.692252261119038e-10;-3.967483e-06
09:47:19;-275;-275.0311;4.23398245e-06;1.9963129107180955e-10;-4.234969e-06
09:47:34;-300;-300.0087;4.49844485e-06;2.5037044828612486e-10;-4.502424e-06
09:47:48;-325;-325.0414;4.7727451e-06;3.7013072623060525e-10;-4.772934e-06
09:48:03;-350;-350.0542;5.05784105e-06;1.8013544175147434e-10;-5.058847e-06
09:48:18;-375;-375.0854;5.34220265e-06;4.298988385364729e-10;-5.343401e-06
09:48:33;-400;-400.0636;5.623577e-06;4.765804653990682e-10;-5.623563e-06
09:48:47;-425;-425.0353;5.906847500000001e-06;3.575894049045892e-10;-5.910873e-06
09:49:02;-450;-449.9903;6.1994414000000006e-06;4.4361855461646927e-10;-6.200257e-06
09:49:17;-475;-475.0228;6.5183249e-06;3.2626641644522216e-10;-6.518639e-06
09:49:31;-500;-500.0543;6.856340499999998e-06;3.5504307837218596e-10;-6.85563e-06
09:49:46;-525;-525.088;7.187154100000001e-06;6.148920592266623e-10;-7.186381e-06
09:50:01;-550;-550.0709;7.5301242e-06;4.416855929278069e-10;-7.532391e-06
09:50:16;-575;-575.0271;7.892917399999998e-06;6.697391970013209e-10;-7.899464e-06
09:50:31;-600;-600.0032;8.260088699999997e-06;6.532280654564497e-10;-8.258552e-06
09:50:46;-625;-625.0307;8.651225349999998e-06;5.400610394899508e-10;-8.647561e-06
09:51:01;-650;-650.0596;9.057170899999998e-06;4.865218900521943e-10;-9.054095e-06
09:51:16;-675;-675.0709;9.49743875e-06;6.112001590109215e-10;-9.497237e-06
09:51:30;-700;-700.0527;9.906119449999999e-06;6.465057017343544e-10;-9.907332e-06
09:51:45;-725;-724.9372;1.03737475e-05;3.490228323476509e-10;-1.038677e-05
09:52:00;-750;-749.9813;1.0885392500000002e-05;1.1365706918181483e-09;-1.097905e-05
09:52:15;-775;-775.0017;1.1391048999999999e-05;9.343208496014406e-10;-1.139025e-05
09:52:30;-800;-800.0086;1.1928054e-05;5.076575617480639e-10;-1.193404e-05
09:52:45;-825;-825.0361;1.2490238499999998e-05;1.0333465718238017e-09;-1.248059e-05
09:53:00;-850;-850.0145;1.3064817e-05;9.604725659798708e-10;-1.306581e-05
09:53:14;-875;-874.9789;1.36495295e-05;1.5430543533848753e-09;-1.366193e-05
09:53:29;-900;-899.9452;1.4244273999999997e-05;1.8807747605708303e-09;-1.423669e-05

File: Data/HighFluenceIrrNeutron2023/IV_onPCB/N8738_2_LR_4e15_2400min_IV.csv
time (31.01.2024);set voltage (V);real voltage (V);current (A);delta current;input current (A)
10:04:37;-25;-25.0342;1.0870651500000001e-06;9.740727064752234e-11;-1.08778e-06
10:04:52;-50;-50.06743;1.5082273000000002e-06;4.60791221704617e-11;-1.508357e-06
10:05:07;-75;-75.09266;1.8403524e-06;2.2951553760039646e-10;-1.841388e-06
10:05:21;-100;-100.0687;2.1343912000000005e-06;1.6576503853346915e-10;-2.135809e-06
10:05:36;-125;-125.0247;2.40615415e-06;9.629263406407842e-11;-2.408247e-06
10:05:51;-150;-150.0046;2.6648628000000003e-06;1.0926791843903865e-10;-2.666035e-06
10:06:06;-175;-175.0378;2.92463545e-06;9.159116974360398e-11;-2.925286e-06
10:06:21;-200;-200.0683;3.1725274e-06;3.201064229283697e-10;-3.177485e-06
10:06:36;-225;-225.0811;3.4162591e-06;2.921254259731574e-10;-3.416615e-06
10:06:51;-250;-250.0588;3.6711425500000003e-06;1.8135177797584837e-10;-3.673775e-06
10:07:05;-275;-275.0331;3.919741799999999e-06;2.41872855029238e-10;-3.921407e-06
10:07:20;-300;-300.0107;4.1755983500000005e-06;2.5381521107884475e-10;-4.177011e-06
10:07:35;-325;-325.0432;4.4204217e-06;3.2507185436454387e-10;-4.424076e-06
10:07:49;-350;-350.0547;4.6828023500000006e-06;7.495728359372254e-10;-4.683079e-06
10:08:04;-375;-375.0862;4.95344e-06;5.130661945597358e-10;-4.954858e-06
10:08:19;-400;-400.0636;5.2200466e-06;3.5789002780183046e-10;-5.220613e-06
10:08:33;-425;-425.0352;5.50184765e-06;8.222974743820144e-10;-5.507394e-06
10:08:48;-450;-449.9921;5.786152199999999e-06;5.239839911676755e-10;-5.791082e-06
10:09:02;-475;-475.0229;6.106938149999999e-06;2.5082448320487517e-10;-6.109349e-06
10:09:17;-500;-500.0539;6.4182924499999995e-06;5.383215510965445e-10;-6.418214e-06
10:09:31;-525;-525.0871;6.739321e-06;9.555410980172416e-10;-6.738171e-06
10:09:46;-550;-550.0705;7.069047299999998e-06;3.1859712883199466e-10;-7.066061e-06
10:10:01;-575;-575.0258;7.4265286e-06;7.360248718623478e-10;-7.431737e-06
10:10:16;-600;-600.0029;7.80890785e-06;3.936479917070588e-10;-7.811383e-06
10:10:31;-625;-625.0319;8.213274500000002e-06;5.398771087015642e-10;-8.213289e-06
10:10:45;-650;-650.0579;8.632873300000001e-06;1.3271433326886838e-09;-8.626507e-06
10:11:00;-675;-675.0712;9.10671385e-06;6.308963039795013e-10;-9.103545e-06
10:11:15;-700;-700.0536;9.5808604e-06;6.201250615803562e-10;-9.584089e-06
10:11:30;-725;-725.0235;1.00663025e-05;6.994483093838841e-10;-1.006284e-05
10:11:44;-750;-749.984;1.0602243e-05;6.696618923008838e-10;-1.063103e-05
10:11:59;-775;-775.0054;1.1139542e-05;8.877230987194234e-10;-1.11413e-05
10:12:14;-800;-800.0096;1.1707921e-05;7.156510672107974e-10;-1.171079e-05
10:12:28;-825;-825.0356;1.2305861500000002e-05;9.396827323623809e-10;-1.230297e-05
10:12:43;-850;-850.0148;1.29317155e-05;5.276122984730348e-10;-1.293929e-05
10:12:58;-875;-874.9797;1.35881835e-05;1.3305358460034367e-09;-1.358532e-05
10:13:13;-900;-899.9459;1.4250626e-05;1.158167604451108e-09;-1.425553e-05

File: Data/HighFluenceIrrNeutron2023/IV_onPCB/N8738_2_LR_4e15_2750min_IV.csv
time (05.02.2024);set voltage (V);real voltage (V);current (A);delta current;input current (A)
11:10:57;-25;-25.0305;1.01902405e-06;2.985982122769631e-10;-1.017819e-06
11:11:12;-50;-50.06096;1.4136216000000001e-06;1.488156812973684e-10;-1.413915e-06
11:11:26;-75;-75.08831;1.72847165e-06;6.567847222454297e-10;-1.727927e-06
11:11:41;-100;-100.0652;1.9984208000000003e-06;4.662580111912224e-10;-1.998238e-06
11:11:56;-125;-125.0206;2.25540055e-06;7.051172295264106e-10;-2.253423e-06
11:12:11;-150;-150.0023;2.4972029e-06;3.6644658478418656e-10;-2.49837e-06
11:12:25;-175;-175.0355;2.7387992999999995e-06;5.396973647332308e-10;-2.738684e-06
11:12:40;-200;-200.0645;2.9832980500000002e-06;2.562249643867659e-10;-2.985855e-06
11:12:55;-225;-225.0767;3.22975165e-06;5.071681490147018e-10;-3.228339e-06
11:13:10;-250;-250.0559;3.4621506499999996e-06;8.170080852568171e-10;-3.456243e-06
11:13:24;-275;-275.0296;3.6976570500000005e-06;6.903811066179322e-10;-3.698317e-06
11:13:39;-300;-300.0094;3.939658949999999e-06;2.892002288640088e-10;-3.94232e-06
11:13:54;-325;-325.0392;4.19007575e-06;4.157067047510759e-10;-4.188847e-06
11:14:09;-350;-350.0508;4.4435603e-06;3.601232157192906e-10;-4.442113e-06
11:14:23;-375;-375.0809;4.7034369e-06;1.0831414055883725e-09;-4.700608e-06
11:14:38;-400;-400.0596;4.974705949999999e-06;1.638605496260478e-09;-4.963541e-06
11:14:53;-425;-425.0339;5.23624485e-06;5.950819576957532e-10;-5.244912e-06
11:15:08;-450;-449.989;5.5191650000000005e-06;7.445837528445011e-10;-5.516313e-06
11:15:23;-475;-475.023;5.8258428499999996e-06;1.87681526298542e-09;-5.841993e-06
11:15:37;-500;-500.0506;6.1356133500000005e-06;1.7315201634329742e-09;-6.115803e-06
11:15:52;-525;-525.0837;6.4469514e-06;8.448464872389455e-10;-6.445328e-06
11:16:07;-550;-550.0652;6.76130255e-06;7.474488894734105e-10;-6.761267e-06
11:16:22;-575;-575.0234;7.124467949999999e-06;1.6349242696146544e-09;-7.138588e-06
11:16:37;-600;-600.0013;7.482755450000001e-06;1.471995651275835e-09;-7.481332e-06
11:16:52;-625;-625.0289;7.8867688e-06;8.029920410564619e-10;-7.898067e-06
11:17:06;-650;-650.0541;8.29886665e-06;5.904138136722612e-10;-8.304214e-06
11:17:21;-675;-675.0667;8.736772899999999e-06;1.1166931783171338e-09;-8.737476e-06
11:17:36;-700;-700.0491;9.200347850000001e-06;6.738985282481152e-10;-9.205958e-06
11:17:51;-725;-725.0204;9.7025251e-06;9.99266120460356e-10;-9.708956e-06
11:18:05;-750;-749.9993;1.02076125e-05;1.7819883382053688e-09;-1.022537e-05
11:18:20;-775;-775.0007;1.0780056e-05;3.849317173213961e-09;-1.092054e-05
11:18:35;-800;-800.0065;1.1367944e-05;2.0139767128742886e-09;-1.13695e-05
11:18:50;-825;-825.0295;1.1997391500000001e-05;2.5076078516187386e-09;-1.202327e-05
11:19:04;-850;-850.0121;1.2634328499999998e-05;5.256863489762388e-10;-1.263109e-05
11:19:19;-875;-874.9791;1.3314551500000002e-05;1.7363002728502883e-09;-1.330386e-05
11:19:34;-900;-899.9452;1.4005752999999999e-05;3.974893086612536e-09;-1.400313e-05

File: Data/HighFluenceIrrNeutron2023/IV_onPCB/N8738_2_LR_4e15_275min_IV.csv
time (17.11.2023);set voltage (V);real voltage (V);current (A);delta current;input current (A)
14:28:46;-25;-25.03446;2.3497322000000005e-06;3.7083866842604244e-10;-2.349639e-06
14:29:01;-50;-50.06742;3.3097505e-06;7.764935302370542e-10;-3.311869e-06
14:29:15;-75;-75.09385;4.05314025e-06;1.4442913000413032e-09;-4.049473e-06
14:29:30;-100;-100.0705;4.717234999999999e-06;2.594587041322757e-09;-4.711565e-06
14:29:45;-125;-125.0254;5.30574115e-06;9.64347982512008e-10;-5.311878e-06
14:30:00;-150;-150.0081;5.88452215e-06;1.5747323935751822e-09;-5.87885e-06
14:30:14;-175;-175.0416;6.41618315e-06;1.5829995629737173e-09;-6.429589e-06
14:30:29;-200;-200.0705;6.914566899999999e-06;1.1957548367035866e-09;-6.923615e-06
14:30:44;-225;-225.0829;7.3952053e-06;1.6712081230355522e-09;-7.3971e-06
14:30:59;-250;-250.0621;7.87107235e-06;1.5669651228968061e-09;-7.864362e-06
14:31:13;-275;-275.0369;8.333926799999999e-06;2.4613944407591142e-09;-8.345013e-06
14:31:28;-300;-300.0148;8.78642185e-06;1.555728819998849e-09;-8.788094e-06
14:31:43;-325;-325.048;9.247262400000001e-06;2.9988002954514464e-09;-9.237018e-06
14:31:58;-350;-350.0583;9.70682685e-06;2.531274010528072e-09;-9.71298e-06
14:32:13;-375;-375.0897;1.0142417999999999e-05;2.5082736692793467e-09;-1.013949e-05
14:32:27;-400;-400.056;1.0566586e-05;3.0310698936184438e-09;-1.057834e-05
14:32:42;-425;-425.0297;1.1008642e-05;2.7891858668794235e-09;-1.100076e-05
14:32:56;-450;-449.9843;1.1444111000000001e-05;2.7418249305891327e-09;-1.14338e-05
14:33:11;-475;-475.0163;1.18970835e-05;4.770510364468334e-09;-1.192721e-05
14:33:26;-500;-500.0465;1.2269024e-05;2.5476151004419783e-09;-1.225793e-05
14:33:41;-525;-525.0781;1.2663586e-05;2.655970387636136e-09;-1.267257e-05
14:33:55;-550;-550.0612;1.3100152499999997e-05;5.3405747291373376e-09;-1.305981e-05
14:34:10;-575;-575.0183;1.3486598499999998e-05;3.275570276684653e-09;-1.348338e-05
14:34:25;-600;-599.9958;1.3923012500000003e-05;3.2515199426575747e-09;-1.389456e-05
14:34:39;-625;-625.0221;1.4354282500000001e-05;2.269871898918488e-09;-1.435776e-05
14:34:54;-650;-650.049;1.4772079e-05;3.4624315083478113e-09;-1.477035e-05
14:35:09;-675;-675.0609;1.5164112e-05;5.13492924001877e-09;-1.517751e-05
14:35:23;-700;-700.0426;1.5614415000000005e-05;5.472208032412513e-09;-1.560613e-05
14:35:38;-725;-725.0114;1.6066392000000004e-05;2.261836930461606e-09;-1.60665e-05
14:35:53;-750;-749.9835;1.6450214999999995e-05;4.685788754308032e-09;-1.641812e-05
14:36:08;-775;-775.0038;1.6862897000000003e-05;3.5644982185435634e-09;-1.686061e-05
14:36:22;-800;-800.0065;1.7268595000000002e-05;5.2394942265451715e-09;-1.726696e-05
14:36:37;-825;-825.0322;1.7650361499999998e-05;3.163355123520017e-09;-1.764028e-05
14:36:52;-850;-850.0138;1.8083700499999996e-05;4.951508632477626e-09;-1.801433e-05
14:37:06;-875;-874.9788;1.84604085e-05;3.7118861293822313e-09;-1.844072e-05
14:37:21;-900;-899.9449;1.89142505e-05;5.1353710905347875e-09;-1.898229e-05

File: Data/HighFluenceIrrNeutron2023/IV_onPCB/N8738_2_LR_4e15_30min_IV.csv
time (06.10.2023);set voltage (V);real voltage (V);current (A);delta current;input current (A)
11:24:39;-25;-25.03703;2.7944817e-06;2.42519855888144e-10;-2.797719e-06
11:24:58;-50;-50.06895;4.138341399999999e-06;6.867999708794767e-11;-4.140227e-06
11:25:18;-75;-75.09595;5.195761350000001e-06;2.1742804873108813e-10;-5.198654e-06
11:25:38;-100;-100.0747;6.1128968e-06;5.346607550587594e-10;-6.1132e-06
11:25:58;-125;-125.0298;6.946314500000001e-06;2.930078113293168e-10;-6.946264e-06
11:26:17;-150;-150.0122;7.725020599999999e-06;2.243299734766064e-10;-7.725276e-06
11:26:37;-175;-175.0447;8.4569566e-06;7.677580751773287e-10;-8.464607e-06
11:26:57;-200;-200.0741;9.16478565e-06;2.474772643597811e-10;-9.168572e-06
11:27:17;-225;-225.088;9.853384250000001e-06;7.600791961203831e-10;-9.85578e-06
11:27:36;-250;-250.0535;1.0526296499999998e-05;2.854446312334601e-10;-1.053576e-05
11:27:56;-275;-275.0283;1.1190697500000001e-05;7.48590634125258e-10;-1.119305e-05
11:28:16;-300;-300.0089;1.1848391e-05;2.0584812362513358e-10;-1.18521e-05
11:28:36;-325;-325.0397;1.2492768499999997e-05;6.964180766609059e-10;-1.249544e-05
11:28:56;-350;-350.0493;1.31348785e-05;2.5107595962173524e-10;-1.313889e-05
11:29:16;-375;-375.0796;1.3756345999999998e-05;5.649762826880477e-10;-1.375813e-05
11:29:36;-400;-400.0589;1.4377007e-05;5.167132183329681e-10;-1.438071e-05
11:29:56;-425;-425.0308;1.4990728499999998e-05;5.070307066637861e-10;-1.499896e-05
11:30:15;-450;-449.989;1.5604042999999996e-05;6.289332635502965e-10;-1.560447e-05
11:30:35;-475;-475.0206;1.6184441000000003e-05;3.636914214001817e-10;-1.619377e-05
11:30:54;-500;-500.0491;1.6751201e-05;9.304673288193208e-10;-1.676382e-05
11:31:14;-525;-525.0802;1.73014485e-05;6.799129631798354e-10;-1.731415e-05
11:31:34;-550;-550.0646;1.7873809499999997e-05;7.396348676881106e-10;-1.788041e-05
11:31:53;-575;-575.0195;1.8534728499999995e-05;9.555875875606272e-10;-1.853025e-05
11:32:13;-600;-599.9968;1.9110144500000004e-05;8.192067733484839e-10;-1.912456e-05
11:32:33;-625;-625.0248;1.9678435000000004e-05;7.105309634350501e-10;-1.968946e-05
11:32:53;-650;-650.0512;2.0244024499999998e-05;4.4948218818997726e-10;-2.024811e-05
11:33:13;-675;-675.0615;2.0844666500000002e-05;9.432516300011906e-10;-2.085539e-05
11:33:33;-700;-700.0433;2.1432525e-05;6.035368671423601e-10;-2.143704e-05
11:33:53;-725;-725.0131;2.2019582499999997e-05;4.910849595538035e-10;-2.202956e-05
11:34:13;-750;-749.9869;2.2625536e-05;1.7446379853712594e-09;-2.264528e-05
11:34:32;-775;-775.0065;2.3118488499999997e-05;1.3410507587335818e-09;-2.313346e-05
11:34:52;-800;-800.0098;2.36228085e-05;2.4276691779358967e-09;-2.365429e-05
11:35:12;-825;-825.0359;2.4204269499999998e-05;5.256384094602944e-10;-2.421423e-05
11:35:32;-850;-850.0159;2.48360675e-05;7.984919771043492e-10;-2.48519e-05
11:35:52;-875;-874.9803;2.54382825e-05;1.048729916375054e-09;-2.544458e-05
11:36:12;-900;-899.9493;2.6029454999999996e-05;1.0277649293491023e-09;-2.604212e-05
