Repository: aimaax/PENGUIN

# PENGUIN :penguin:  

> **NOTE!!** Google ID and GitLab repo for CERN organization is hidden and the create database function won't work properly in this version. Plotting is still possible with the saved database and data stored in this repo.  

A Python-based environment for GUI-driven analysis for IV, CV, and TCT measurements obtained with [Particulars Setup]() at CERN for CMS HGCAL silicon diodes. Used to plot data for individual diodes, but also to analyse Current Volume Normalization, Saturation Voltage, Charge Collection, and Charge Collection Efficiency.

---

File: Data/HighFluenceIrrNeutron2023/IV_onPCB/N8738_2_LR_4e15_8600min_IV.csv
time (19.04.2024);set voltage (V);real voltage (V);current (A);delta current;input current (A)
10:58:12;-25;-25.04487;6.482470350000001e-07;9.974829153298907e-11;-6.49505e-07
10:58:27;-50;-50.06993;9.25087395e-07;2.2571415446034604e-10;-9.241737e-07
10:58:42;-75;-75.09806;1.1360967e-06;1.8854709093486373e-10;-1.137787e-06
10:58:57;-100;-100.0718;1.3205295e-06;1.3529097346090138e-10;-1.32141e-06
10:59:12;-125;-125.0264;1.51076065e-06;4.5805229109240155e-10;-1.510528e-06
10:59:27;-150;-150.0051;1.67940685e-06;2.692306750260797e-10;-1.683388e-06
10:59:42;-175;-175.0409;1.8488636999999996e-06;3.592147275655606e-10;-1.850594e-06
10:59:57;-200;-200.0716;2.0143613500000003e-06;2.9947221302652133e-10;-2.017878e-06
11:00:12;-225;-225.0852;2.1926583000000006e-06;1.8214207504033818e-10;-2.196458e-06
11:00:26;-250;-250.0612;2.3775907499999996e-06;2.4590368922608883e-10;-2.378636e-06
11:00:41;-275;-275.0334;2.5565847999999997e-06;2.2292873973537463e-10;-2.558625e-06
11:00:56;-300;-300.0102;2.74749005e-06;3.3967859422547735e-10;-2.747901e-06
11:01:10;-325;-325.0444;2.941794e-06;1.657893693817528e-10;-2.943451e-06
11:01:25;-350;-350.0579;3.1536550999999997e-06;2.4209676681029814e-10;-3.158241e-06
11:01:40;-375;-375.0892;3.3759607499999997e-06;3.481571044442416e-10;-3.373909e-06
11:01:55;-400;-400.065;3.61245435e-06;6.096230362896313e-10;-3.614555e-06
11:02:10;-425;-425.0378;3.8585324e-06;8.809751398308932e-10;-3.857606e-06
11:02:25;-450;-449.9925;4.12117345e-06;6.608156833603591e-10;-4.132089e-06
11:02:40;-475;-475.0255;4.383543749999999e-06;1.897806085325911e-10;-4.387988e-06
11:02:55;-500;-500.0567;4.684411649999999e-06;2.265837531990106e-09;-4.684179e-06
11:03:10;-525;-525.0909;5.031347000000001e-06;4.134195810553945e-10;-5.033614e-06
11:03:24;-550;-550.0718;5.388313800000001e-06;5.34872908268867e-10;-5.39125e-06
11:03:39;-575;-575.0286;5.802298000000001e-06;6.736729733335061e-10;-5.810015e-06
11:03:54;-600;-600.0037;6.256070549999999e-06;1.1285651653205575e-09;-6.257724e-06
11:04:09;-625;-625.0328;6.733681650000001e-06;7.63161074986776e-10;-6.746623e-06
11:04:24;-650;-650.0612;7.281746099999999e-06;6.974825298887337e-10;-7.281112e-06
11:04:38;-675;-675.0744;7.873094200000001e-06;1.2307212247296683e-09;-7.88662e-06
11:04:53;-700;-700.0577;8.5673882e-06;1.288042186032746e-09;-8.577473e-06
11:05:08;-725;-725.025;9.2983613e-06;2.784182742834948e-09;-9.297619e-06
11:05:23;-750;-750.0019;1.0094688499999999e-05;1.8275131018682364e-09;-1.011587e-05
11:05:38;-775;-775.0053;1.096974e-05;4.253094814367521e-09;-1.117217e-05
11:05:53;-800;-800.0132;1.18780225e-05;1.6129568926354078e-09;-1.189458e-05
11:06:08;-825;-825.0386;1.2889665499999999e-05;1.865608945492076e-09;-1.289465e-05
11:06:23;-850;-850.0201;1.39457495e-05;2.8008975771170304e-09;-1.397956e-05
11:06:38;-875;-874.9833;1.50289085e-05;3.369643102392292e-09;-1.502994e-05
11:06:53;-900;-899.9478;1.618964e-05;9.839110732174499e-10;-1.620421e-05

File: Data/HighFluenceIrrNeutron2023/IV_onPCB/N8738_2_LR_4e15_90min_IV.csv
time (30.10.2023);set voltage (V);real voltage (V);current (A);delta current;input current (A)
10:52:09;-25;-25.03759;2.8469267499999996e-06;4.904314267815625e-10;-2.847599e-06
10:52:23;-50;-50.07147;4.1567696499999995e-06;5.0202198793977e-10;-4.153816e-06
10:52:38;-75;-75.09946;5.1785154499999996e-06;1.5724923536777434e-09;-5.196563e-06
10:52:53;-100;-100.0747;6.0351101e-06;1.4111750474338783e-09;-6.036117e-06
10:53:07;-125;-125.0299;6.8292338499999995e-06;1.7198303670347743e-09;-6.827327e-06
10:53:22;-150;-150.011;7.5471287999999996e-06;2.6404678047649013e-09;-7.569675e-06
10:53:37;-175;-175.045;8.225246100000001e-06;4.617231619109073e-09;-8.219268e-06
10:53:51;-200;-200.0774;8.878099349999998e-06;2.3317191536235495e-09;-8.870064e-06
10:54:06;-225;-225.0897;9.55205285e-06;2.4939242062210266e-09;-9.535872e-06
10:54:21;-250;-250.0683;1.0153286000000002e-05;4.463765865275629e-09;-1.017801e-05
10:54:36;-275;-275.0306;1.0732161999999998e-05;1.4979944258908132e-09;-1.075262e-05
10:54:51;-300;-300.0085;1.1263576999999999e-05;2.7092728821586268e-09;-1.133509e-05
10:55:05;-325;-325.0406;1.1845870000000003e-05;2.117723305816874e-09;-1.183033e-05
10:55:20;-350;-350.051;1.24130045e-05;1.9169038154013034e-09;-1.243447e-05
10:55:35;-375;-375.0819;1.2974657e-05;1.732694015110574e-09;-1.299755e-05
10:55:49;-400;-400.0599;1.3580607e-05;4.855305093400379e-09;-1.356137e-05
10:56:04;-425;-425.0335;1.41074785e-05;4.390308319184419e-09;-1.412505e-05
10:56:19;-450;-449.9884;1.47518185e-05;4.182921603078401e-09;-1.474115e-05
10:56:33;-475;-475.0198;1.5311780499999998e-05;5.774256336317234e-09;-1.532655e-05
10:56:48;-500;-500.051;1.5780044e-05;2.6840205289825874e-09;-1.578686e-05
10:57:03;-525;-525.0826;1.6258962000000004e-05;5.544771708555664e-09;-1.627789e-05
10:57:17;-550;-550.0646;1.6887545e-05;5.386115970715911e-09;-1.689168e-05
10:57:32;-575;-575.0203;1.74893755e-05;4.4394597911795815e-09;-1.746797e-05
10:57:47;-600;-599.9984;1.8039817000000003e-05;3.1739373103449402e-09;-1.806333e-05
10:58:02;-625;-625.0259;1.8583204000000003e-05;4.293681369174899e-09;-1.854016e-05
10:58:17;-650;-650.0529;1.9157268e-05;3.2705324184297414e-09;-1.914734e-05
10:58:32;-675;-675.065;1.96033215e-05;3.0956646519769826e-09;-1.962776e-05
10:58:47;-700;-700.0453;2.01639335e-05;3.5589472653440597e-09;-2.01424e-05
10:59:01;-725;-725.0145;2.06546975e-05;2.7185170474911282e-09;-2.066753e-05
10:59:16;-750;-749.9863;2.13501025e-05;2.3138746589864627e-09;-2.133708e-05
10:59:31;-775;-775.0062;2.1883848499999998e-05;4.1291635517983876e-09;-2.192532e-05
10:59:46;-800;-800.0112;2.2319917000000003e-05;3.5451972512118217e-09;-2.22804e-05
11:00:01;-825;-825.038;2.29499295e-05;4.754824837730641e-09;-2.29794e-05
11:00:15;-850;-850.0172;2.3394278500000002e-05;9.792122146782154e-09;-2.339432e-05
11:00:30;-875;-874.9818;2.3925949e-05;3.6083784377473733e-09;-2.393575e-05
11:00:45;-900;-899.9488;2.4526118e-05;4.462480397716036e-09;-2.457932e-05

File: Data/HighFluenceIrrNeutron2023/IV_onPCB/N8738_2_LR_4e15_9800min_IV.csv
time (29.04.2024);set voltage (V);real voltage (V);current (A);delta current;input current (A)
12:24:00;-25;-25.04438;5.982122399999999e-07;5.283505673319595e-11;-5.991631e-07
12:24:15;-50;-50.07697;8.982530600000001e-07;4.196811670780445e-11;-8.975441e-07
12:24:30;-75;-75.10065;1.1113859999999999e-06;5.633799783449996e-11;-1.114703e-06
12:24:45;-100;-100.0749;1.29727335e-06;8.784336272592908e-11;-1.29909e-06
12:25:00;-125;-125.0279;1.4706782e-06;6.75941787434388e-11;-1.472142e-06
12:25:14;-150;-150.006;1.6402042000000002e-06;7.190102919986772e-11;-1.64159e-06
12:25:29;-175;-175.0425;1.81072615e-06;1.424573668681251e-10;-1.811059e-06
12:25:44;-200;-200.0744;1.9800419999999996e-06;2.2408865433127264e-10;-1.981846e-06
12:25:59;-225;-225.0883;2.1508044e-06;9.204103432708539e-11;-2.151871e-06
12:26:14;-250;-250.0646;2.32718985e-06;2.0134063518077248e-10;-2.328704e-06
12:26:29;-275;-275.0348;2.50647975e-06;1.9616666224157037e-10;-2.509336e-06
12:26:44;-300;-300.0108;2.69087775e-06;2.542915735430531e-10;-2.693095e-06
12:26:59;-325;-325.0455;2.88481565e-06;2.625544541138006e-10;-2.887337e-06
12:27:14;-350;-350.0606;3.0927622499999995e-06;3.581871987871723e-10;-3.092294e-06
12:27:29;-375;-375.0926;3.3133201500000006e-06;2.4719144680794367e-10;-3.315399e-06
12:27:44;-400;-400.0689;3.5397163999999995e-06;2.834287511880249e-10;-3.542024e-06
12:27:58;-425;-425.0392;3.775611149999999e-06;1.4575975567693289e-10;-3.777464e-06
12:28:13;-450;-449.9915;4.0313726e-06;1.8459289531291108e-10;-4.034908e-06
12:28:28;-475;-475.0255;4.310193550000001e-06;3.826910795602676e-10;-4.311997e-06
12:28:43;-500;-500.0591;4.61362135e-06;2.0954379345376866e-10;-4.616192e-06
12:28:58;-525;-525.0948;4.9420863999999995e-06;1.6472168041882095e-10;-4.942958e-06
12:29:13;-550;-550.0756;5.30016115e-06;2.014031439054409e-10;-5.300877e-06
12:29:27;-575;-575.0295;5.7003344e-06;1.9913787183758682e-10;-5.701734e-06
12:29:42;-600;-600.0036;6.1611503e-06;6.34995398014824e-10;-6.163441e-06
12:29:57;-625;-625.0331;6.65920175e-06;8.579356120216763e-10;-6.669062e-06
12:30:12;-650;-650.0639;7.219199250000001e-06;6.234279985491389e-10;-7.226187e-06
12:30:27;-675;-675.0803;7.843359750000002e-06;2.3784420189480657e-10;-7.848004e-06
12:30:42;-700;-700.0598;8.551339150000003e-06;6.236926738186254e-10;-8.550674e-06
12:30:57;-725;-725.0266;9.31475545e-06;4.537292776259592e-10;-9.316745e-06
12:31:12;-750;-749.9973;1.01592865e-05;3.1533099673200776e-10;-1.016329e-05
12:31:27;-775;-775.0065;1.11059e-05;5.044240577133504e-09;-1.133859e-05
12:31:42;-800;-800.0162;1.2113365999999999e-05;5.94869901743224e-10;-1.211243e-05

File: Data/HighFluenceIrrNeutron2023/IV_onPCB/N8738_2_UL_4e15_12000min_IV.csv
time (14.11.2024);set voltage (V);real voltage (V);current (A);delta current;input current (A)
11:00:36;-25;-25.0394;2.7051218e-06;3.9166953289731267e-10;-2.70659e-06
11:00:56;-50;-50.07264;3.86599715e-06;6.289378557337846e-10;-3.865802e-06
11:01:15;-75;-75.10049;4.7625337999999995e-06;1.1285316092161318e-09;-4.762622e-06
11:01:35;-100;-100.0771;5.52187745e-06;8.876822417819266e-10;-5.521141e-06
11:01:55;-125;-125.031;6.240429849999999e-06;1.8605186659571593e-09;-6.23598e-06
11:02:15;-150;-150.012;6.889348400000001e-06;1.075793947278028e-09;-6.888929e-06
11:02:35;-175;-175.0462;7.5419528e-06;8.785294946670787e-10;-7.543086e-06
11:02:55;-200;-200.077;8.13902635e-06;1.703008482473002e-09;-8.152515e-06
11:03:14;-225;-225.0916;8.7601493e-06;3.940496241020889e-09;-8.7424e-06
11:03:34;-250;-250.0685;9.309559350000002e-06;2.821458971237221e-09;-9.322785e-06
11:03:54;-275;-275.0422;9.8507215e-06;4.461215749378189e-09;-9.851381e-06
11:04:14;-300;-299.9496;1.0395788000000004e-05;1.8217500651845773e-09;-1.041261e-05
11:04:34;-325;-325.0414;1.0934572999999998e-05;2.7267343196578537e-09;-1.094924e-05
11:04:53;-350;-350.0538;1.1457822e-05;1.898702135670583e-09;-1.145746e-05
11:05:14;-375;-375.0848;1.20105445e-05;3.2449871706217805e-09;-1.203603e-05
11:05:33;-400;-400.0622;1.2444003500000001e-05;2.5304842693642765e-09;-1.243614e-05
11:05:53;-425;-425.0347;1.2932694999999997e-05;3.34055799979582e-09;-1.29757e-05
11:06:13;-450;-449.9896;1.3456639499999999e-05;2.822730634952599e-09;-1.346891e-05
11:06:34;-475;-475.0222;1.3958931000000001e-05;2.909913392181929e-09;-1.397939e-05
11:06:53;-500;-500.0521;1.4456305e-05;7.231967764723524e-09;-1.443238e-05
11:07:13;-525;-525.0861;1.4933096000000002e-05;2.7161260464124347e-09;-1.492391e-05
11:07:33;-550;-550.068;1.5356801999999997e-05;5.889025581537239e-09;-1.533323e-05
11:07:54;-575;-575.0215;1.5900193e-05;3.972835895176129e-09;-1.590662e-05
11:08:13;-600;-599.9977;1.6443351000000002e-05;6.836600394201776e-09;-1.645528e-05
11:08:34;-625;-625.0251;1.6878384e-05;4.0100538275689105e-09;-1.690312e-05
11:08:53;-650;-650.0537;1.7355748999999998e-05;6.608372450914062e-09;-1.734183e-05
11:09:13;-675;-675.0658;1.77988175e-05;4.6921307992744835e-09;-1.780003e-05
11:09:33;-700;-700.0472;1.8216742499999997e-05;3.259554177721276e-09;-1.824484e-05
11:09:53;-725;-725.0156;1.8718141000000002e-05;3.9472936868187966e-09;-1.871788e-05
11:10:13;-750;-749.9869;1.9172371e-05;2.4653849496579504e-09;-1.918661e-05
11:10:34;-775;-775.0065;1.9690933000000002e-05;2.3584334949283327e-09;-1.971184e-05
11:10:53;-800;-800.0127;2.0180533e-05;5.27612538232353e-09;-2.015373e-05
11:11:13;-825;-825.0399;2.06916045e-05;3.2964246900998644e-09;-2.071032e-05
11:11:34;-850;-850.0181;2.1174471e-05;9.487769044933579e-09;-2.118638e-05
11:11:53;-875;-874.9821;2.16672815e-05;3.484108657533549e-09;-2.167575e-05
11:12:13;-900;-899.9487;2.2193971e-05;5.374753803663931e-09;-2.22152e-05

File: Data/HighFluenceIrrNeutron2023/IV_onPCB/N8738_2_UL_4e15_130000min_IV.csv
time (07.05.2025);set voltage (V);real voltage (V);current (A);delta current;input current (A)
12:23:28;-25;-25.03793;1.362491e-06;2.458878301177173e-10;-1.360109e-06
12:23:48;-50;-50.07159;1.8469077499999998e-06;2.287553920129489e-10;-1.846567e-06
12:24:08;-75;-75.09839;2.2319342499999993e-06;3.205908207902987e-10;-2.236644e-06
12:24:28;-100;-100.0736;2.5745199000000003e-06;3.989537122273654e-10;-2.573408e-06
12:24:48;-125;-125.027;2.88868065e-06;6.395658186418369e-10;-2.891251e-06
12:25:08;-150;-150.0076;3.1899343e-06;2.9756809388776724e-10;-3.190396e-06
12:25:28;-175;-175.0422;3.481230999999999e-06;6.963633067587644e-10;-3.483127e-06
12:25:48;-200;-200.0728;3.7760569500000005e-06;4.778846381450124e-10;-3.783727e-06
12:26:08;-225;-225.0864;4.04826475e-06;4.180999334788285e-10;-4.050543e-06
12:26:27;-250;-250.0616;4.345066549999999e-06;5.344132692729563e-10;-4.349344e-06
12:26:47;-275;-275.0346;4.6423064e-06;6.105914075713988e-10;-4.635467e-06
12:27:07;-300;-300.0123;4.931121e-06;3.738716691593535e-10;-4.929259e-06
12:27:27;-325;-325.0457;5.235057000000001e-06;6.927931906420507e-10;-5.233686e-06
12:27:46;-350;-350.0582;5.546031649999999e-06;4.685716662101776e-10;-5.550612e-06
12:28:06;-375;-375.0908;5.8623636e-06;1.2850525502873166e-09;-5.871587e-06
12:28:26;-400;-400.0681;6.163323550000001e-06;1.0865261949787246e-09;-6.157606e-06
12:28:46;-425;-425.0396;6.4806675e-06;8.065338012135432e-10;-6.491113e-06
12:29:05;-450;-449.9948;6.77403195e-06;7.233449850347875e-10;-6.774294e-06
12:29:25;-475;-475.0272;7.121509449999999e-06;2.3748041787429383e-09;-7.114939e-06
12:29:45;-500;-500.0594;7.4555283e-06;6.195079180284887e-10;-7.460757e-06
12:30:05;-525;-525.0934;7.78041805e-06;5.384308241315851e-10;-7.787173e-06
12:30:25;-550;-550.0756;8.1335008e-06;2.224937744747048e-09;-8.141432e-06
12:30:45;-575;-575.0308;8.481700999999998e-06;1.6077978153362566e-09;-8.475098e-06
12:31:05;-600;-600.0062;8.825392e-06;8.165031475750378e-10;-8.831924e-06
12:31:25;-625;-625.034;9.20855345e-06;1.5923234980288987e-09;-9.22889e-06
12:31:45;-650;-650.063;9.590357000000001e-06;7.465048191405027e-10;-9.591907e-06
12:32:05;-675;-675.0758;1.0027108999999999e-05;9.65846752854703e-10;-1.003336e-05
12:32:25;-700;-700.0468;1.04634835e-05;1.4188051795436937e-09;-1.045645e-05
12:32:45;-725;-725.015;1.09049325e-05;7.632531935733824e-10;-1.090077e-05
12:33:04;-750;-749.9859;1.1402305500000001e-05;1.4620334255755144e-09;-1.1391e-05
12:33:24;-775;-775.0071;1.1862769999999999e-05;2.827513041526054e-09;-1.185286e-05
12:33:44;-800;-800.0139;1.2317517e-05;9.717978442042844e-10;-1.231963e-05
12:34:04;-825;-825.0388;1.27983525e-05;1.2627465848300826e-09;-1.281182e-05
12:34:24;-850;-850.0169;1.3335476499999997e-05;1.9884975829756713e-09;-1.333409e-05
12:34:44;-875;-874.9833;1.9032522999999994e-05;2.529700697425488e-07;-1.931147e-05
12:35:04;-900;-899.9463;1.6701327000000003e-05;2.8526466299736415e-08;-1.686865e-05

File: Data/HighFluenceIrrNeutron2023/IV_onPCB/N8738_2_UL_4e15_152000min_IV.csv
time (03.06.2025);set voltage (V);real voltage (V);current (A);delta current;input current (A)
08:06:40;-25;-25.04181;1.2398578500000002e-06;2.2299439763142387e-10;-1.239984e-06
08:07:00;-50;-50.07911;1.6983603000000003e-06;2.073615574304924e-10;-1.699828e-06
08:07:20;-75;-75.1083;2.0650588499999995e-06;2.511970867167943e-10;-2.064231e-06
08:07:40;-100;-100.0802;2.3913567999999992e-06;1.2893478196359293e-10;-2.387952e-06
08:08:00;-125;-125.0317;2.6968588500000004e-06;2.6174255743956265e-10;-2.700665e-06
08:08:20;-150;-150.0094;2.98887975e-06;4.3540822727068595e-10;-2.989931e-06
08:08:40;-175;-175.0459;3.2794296499999992e-06;5.933300105127014e-10;-3.277915e-06
08:08:59;-200;-200.079;3.56113705e-06;4.977501103716636e-10;-3.569216e-06
08:09:19;-225;-225.095;3.84661615e-06;7.41287883601898e-10;-3.846528e-06
08:09:39;-250;-250.0693;4.1250499e-06;6.513581499451627e-10;-4.125775e-06
08:09:59;-275;-275.0395;4.40554495e-06;4.804572274146838e-10;-4.410726e-06
08:10:19;-300;-300.0127;4.68754405e-06;8.298999170833718e-10;-4.686869e-06
08:10:39;-325;-325.0505;4.968712899999999e-06;5.235202044811708e-10;-4.973519e-06
08:10:58;-350;-350.0643;5.26007605e-06;4.1625839616156745e-10;-5.263443e-06
08:11:18;-375;-375.099;5.54482175e-06;5.737698313565926e-10;-5.550974e-06
08:11:38;-400;-400.073;5.83736085e-06;6.277125188930154e-10;-5.829442e-06
08:11:58;-425;-425.0432;6.123859149999999e-06;1.1573730281870986e-09;-6.118864e-06
08:12:18;-450;-449.9947;6.4355635e-06;6.859449558820208e-10;-6.433185e-06
08:12:37;-475;-475.0308;6.745466700000002e-06;7.01131903068159e-10;-6.740629e-06
08:12:57;-500;-500.0641;7.0645148999999984e-06;4.712955171651918e-10;-7.059985e-06
08:13:16;-525;-525.1002;7.391047550000002e-06;6.817999247396694e-10;-7.38864e-06
08:13:36;-550;-550.0784;7.710228249999998e-06;7.289202592705113e-10;-7.71367e-06
08:13:56;-575;-575.033;8.04662765e-06;6.359051119270789e-10;-8.045361e-06
08:14:16;-600;-600.006;8.4159479e-06;2.0417553414892445e-09;-8.428464e-06
08:14:36;-625;-625.0375;8.779857799999999e-06;8.463106244163476e-10;-8.780451e-06
08:14:55;-650;-650.0674;9.15102315e-06;1.0946543159258329e-09;-9.158244e-06
08:15:15;-675;-675.0801;9.53120815e-06;1.0955262371915033e-09;-9.547442e-06
08:15:35;-700;-700.0621;9.942974400000002e-06;9.812744351097887e-10;-9.94118e-06
08:15:55;-725;-725.035;1.037439e-05;9.125634224534541e-10;-1.037076e-05
08:16:15;-750;-749.9843;1.077947e-05;1.373480797099143e-09;-1.081883e-05
08:16:35;-775;-775.0072;1.12563965e-05;1.2656609488721666e-09;-1.125064e-05
08:16:54;-800;-800.016;1.1715466e-05;2.1651279869790552e-09;-1.171586e-05
08:17:14;-825;-825.0441;1.2223082499999999e-05;1.371827043580936e-09;-1.222169e-05
08:17:34;-850;-850.0239;1.27063565e-05;1.6856156553318723e-09;-1.272844e-05
08:17:53;-875;-874.984;1.3238015e-05;1.5017259237290532e-09;-1.324556e-05
08:18:13;-900;-899.9465;1.3768976999999999e-05;8.756903276844272e-10;-1.377463e-05

File: Data/HighFluenceIrrNeutron2023/IV_onPCB/N8738_2_UL_4e15_15600min_IV.csv
time (18.11.2024);set voltage (V);real voltage (V);current (A);delta current;input current (A)
10:13:14;-25;-25.04061;2.5900946000000003e-06;5.795834081476129e-10;-2.597627e-06
10:13:34;-50;-50.07625;3.6379126499999994e-06;5.573226770686871e-10;-3.64099e-06
10:13:54;-75;-75.1052;4.4567650499999995e-06;1.3701855923103942e-09;-4.452449e-06
10:14:14;-100;-100.0775;5.18111905e-06;1.3814854169968641e-09;-5.176904e-06
10:14:34;-125;-125.0316;5.8067560000000005e-06;1.5167730466355236e-09;-5.80651e-06
10:14:54;-150;-150.0111;6.3790617e-06;1.345694157488989e-09;-6.383901e-06
10:15:14;-175;-175.0477;6.945873400000001e-06;5.353171742060839e-10;-6.94709e-06
10:15:34;-200;-200.0802;7.543360899999999e-06;2.895428806670955e-09;-7.544262e-06
10:15:54;-225;-225.0933;8.073120500000002e-06;2.079658010947932e-09;-8.098379e-06
10:16:14;-250;-250.07;8.5755161e-06;6.8289460932489535e-09;-8.547934e-06
10:16:34;-275;-275.0412;9.03770005e-06;1.866211810694317e-09;-9.04802e-06
10:16:54;-300;-300.02;9.5765245e-06;1.5445370560462651e-09;-9.590326e-06
10:17:13;-325;-325.0544;1.0093748999999999e-05;3.691897066549936e-09;-1.006233e-05
10:17:34;-350;-350.0569;1.0532705e-05;8.564889082761136e-10;-1.054361e-05
10:17:54;-375;-375.0887;1.1059041e-05;2.1735990775669595e-09;-1.106843e-05
10:18:14;-400;-400.0645;1.1543091e-05;3.304349852845442e-09;-1.152675e-05
10:18:34;-425;-425.0359;1.1971819e-05;1.6493885079021995e-09;-1.199891e-05
10:18:54;-450;-449.99;1.2469534e-05;3.6868939095124723e-09;-1.250291e-05
10:19:14;-475;-475.0236;1.2962350500000001e-05;7.232255681148195e-09;-1.295423e-05
10:19:33;-500;-500.0544;1.3407956e-05;3.043668707333262e-09;-1.34333e-05
10:19:53;-525;-525.0894;1.3888571e-05;2.1507416046564413e-09;-1.391254e-05
10:20:13;-550;-550.0704;1.4382359999999997e-05;3.0658635814399893e-09;-1.43817e-05
10:20:33;-575;-575.0251;1.4823427999999998e-05;1.399126977797235e-09;-1.482766e-05
10:20:52;-600;-599.9999;1.52665985e-05;6.8870242222240304e-09;-1.531781e-05
10:21:12;-625;-625.0279;1.5732353499999995e-05;3.3751642385964172e-09;-1.575253e-05
10:21:32;-650;-650.0576;1.6200678e-05;5.135878094347595e-09;-1.614159e-05
10:21:52;-675;-675.0702;1.6597007500000004e-05;3.6400161314889288e-09;-1.664034e-05
10:22:12;-700;-700.0505;1.7030899e-05;7.804727474422107e-09;-1.701394e-05
10:22:32;-725;-725.0174;1.7438421999999996e-05;2.750451744713891e-09;-1.745248e-05
10:22:52;-750;-749.9862;1.7886672e-05;2.0829471428723936e-09;-1.791999e-05
10:23:11;-775;-775.0082;1.8323276999999998e-05;6.543902471003058e-09;-1.825042e-05
10:23:31;-800;-800.0132;1.8796016500000003e-05;4.997588632280539e-09;-1.886188e-05
10:23:51;-825;-825.0424;1.92351995e-05;6.324100310518495e-09;-1.920825e-05
10:24:11;-850;-850.02;1.9650353999999998e-05;6.258420024255314e-09;-1.964122e-05
10:24:31;-875;-874.9834;2.0118416e-05;1.1241277916678365e-08;-2.010766e-05
10:24:51;-900;-899.9499;2.0604084500000002e-05;6.308934675323528e-09;-2.06557e-05

File: Data/HighFluenceIrrNeutron2023/IV_onPCB/N8738_2_UL_4e15_1800min_IV.csv
time (10.10.2024);set voltage (V);real voltage (V);current (A);delta current;input current (A)
12:52:52;-25;-25.03978;3.06217745e-06;5.875553015461583e-10;-3.065328e-06
12:53:12;-50;-50.07198;4.5099735e-06;7.809470036436605e-10;-4.513643e-06
12:53:32;-75;-75.10148;5.6255268999999995e-06;7.98160365778702e-10;-5.620358e-06
12:53:51;-100;-100.0766;6.57262175e-06;3.586592803413946e-10;-6.57488e-06
12:54:11;-125;-125.0309;7.427272349999999e-06;5.925913063612958e-10;-7.430596e-06
12:54:31;-150;-150.0123;8.237109650000001e-06;1.511019187957235e-09;-8.250263e-06
12:54:51;-175;-175.0472;8.9844858e-06;8.259006707830674e-10;-8.980879e-06
12:55:11;-200;-200.0784;9.7374113e-06;9.912315246702082e-10;-9.723663e-06
12:55:31;-225;-225.0818;1.0432827e-05;1.1168115552768944e-09;-1.043333e-05
12:55:51;-250;-250.0586;1.1121470499999998e-05;5.171602628779614e-10;-1.112216e-05
12:56:11;-275;-275.0306;1.1774496500000001e-05;1.0102413758602145e-09;-1.177847e-05
12:56:31;-300;-300.0087;1.2456494e-05;8.037594167411154e-10;-1.246094e-05
12:56:51;-325;-325.0415;1.3117157e-05;2.0571957976818894e-09;-1.310919e-05
12:57:11;-350;-350.0538;1.3753647999999998e-05;8.384982409045401e-10;-1.375119e-05
12:57:31;-375;-375.085;1.4367804999999999e-05;8.754920045323135e-10;-1.436997e-05
12:57:51;-400;-400.0627;1.5022116500000002e-05;2.4230685375159697e-09;-1.500927e-05
12:58:11;-425;-425.0349;1.5655395e-05;2.0262262336669035e-09;-1.568238e-05
12:58:31;-450;-449.9877;1.6271053499999997e-05;2.6431884415417815e-09;-1.627599e-05
12:58:51;-475;-475.0205;1.691536e-05;1.348640611875568e-09;-1.69071e-05
12:59:11;-500;-500.0509;1.7507490500000002e-05;1.1677068285746473e-09;-1.749862e-05
12:59:31;-525;-525.0852;1.8140709e-05;2.0377683749631263e-09;-1.815141e-05
12:59:51;-550;-550.0662;1.8720949e-05;2.5590809776167297e-09;-1.870393e-05
13:00:11;-575;-575.0233;1.9335437e-05;1.888214778567262e-09;-1.934723e-05
13:00:31;-600;-599.9982;2.00367185e-05;4.08786553564319e-09;-2.001184e-05
13:00:50;-625;-625.0255;2.0635427499999998e-05;1.0319318957663628e-09;-2.0653e-05
13:01:10;-650;-650.0542;2.1247348e-05;4.104342736663176e-09;-2.123556e-05
13:01:30;-675;-675.0656;2.1936155000000002e-05;1.1639539295007047e-09;-2.194891e-05
13:01:50;-700;-700.0458;2.2590346e-05;2.7784715582493485e-09;-2.261122e-05
13:02:09;-725;-725.0145;2.31878875e-05;5.598513949031555e-09;-2.31833e-05
13:02:29;-750;-749.9856;2.3843780999999998e-05;2.3449858101916085e-09;-2.386485e-05
13:02:49;-775;-775.0071;2.4563876999999997e-05;1.4759617373089544e-09;-2.456431e-05
13:03:09;-800;-800.0112;2.5231308499999997e-05;2.9790899008757653e-09;-2.529408e-05
13:03:29;-825;-825.0383;2.5930474500000002e-05;1.4471370831749548e-09;-2.59325e-05
13:03:49;-850;-850.0174;2.667959e-05;3.942072741591708e-09;-2.669287e-05
13:04:09;-875;-874.9821;2.7403827000000004e-05;1.5341346257744902e-09;-2.742037e-05
13:04:28;-900;-899.9485;2.8178464000000003e-05;1.0102555948867659e-08;-2.815086e-05

File: Data/HighFluenceIrrNeutron2023/IV_onPCB/N8738_2_UL_4e15_186000min_IV.csv
time (31.07.2025);set voltage (V);real voltage (V);current (A);delta current;input current (A)
08:27:09;-25;-25.03974;1.1404939e-06;1.8862259806290776e-10;-1.143438e-06
08:27:28;-50;-50.07534;1.5725019e-06;5.55213773694423e-10;-1.569138e-06
08:27:49;-75;-75.10363;1.92432275e-06;2.3982733241856045e-10;-1.923293e-06
08:28:08;-100;-100.075;2.23693535e-06;2.8233285564206974e-10;-2.236724e-06
08:28:29;-125;-125.0268;2.5218444e-06;5.809692780173629e-10;-2.526014e-06
08:28:49;-150;-150.0062;2.79156935e-06;6.085753087129065e-10;-2.793024e-06
08:29:09;-175;-175.0415;3.0643607e-06;3.59405029875775e-10;-3.065775e-06
08:29:29;-200;-200.0738;3.3213771499999996e-06;7.12931933199098e-10;-3.319255e-06
08:29:49;-225;-225.0894;3.5887493500000006e-06;3.3384901733419186e-10;-3.593543e-06
08:30:09;-250;-250.0634;3.84965105e-06;8.091782234928005e-10;-3.849594e-06
08:30:29;-275;-275.0348;4.115648449999999e-06;4.5539949755681835e-10;-4.119046e-06
08:30:49;-300;-300.0113;4.3988211e-06;6.180035149576464e-10;-4.399154e-06
08:31:09;-325;-325.0457;4.6763888e-06;7.984157488426465e-10;-4.67616e-06
08:31:29;-350;-350.0604;4.94272855e-06;8.414436388582515e-10;-4.948083e-06
08:31:49;-375;-375.0938;5.2358032000000005e-06;1.1835637384610928e-09;-5.235236e-06
08:32:08;-400;-400.0694;5.514813749999999e-06;5.986231112937635e-10;-5.509421e-06
08:32:28;-425;-425.0388;5.8063296000000004e-06;7.940828338403759e-10;-5.807179e-06
08:32:48;-450;-449.9924;6.09178335e-06;9.493784131604297e-10;-6.100607e-06
08:33:08;-475;-475.026;6.388810949999999e-06;1.0574381056946183e-09;-6.389225e-06
08:33:28;-500;-500.0579;6.705893550000001e-06;1.4982084442342917e-09;-6.702529e-06
08:33:47;-525;-525.0947;7.0282897499999996e-06;1.0948789016941607e-09;-7.026989e-06
08:34:07;-550;-550.0755;7.358607249999999e-06;1.9298605945443137e-09;-7.359256e-06
08:34:27;-575;-575.0295;7.68005295e-06;7.203902604665321e-10;-7.669963e-06
08:34:47;-600;-600.003;8.023704849999999e-06;2.1895615785757195e-09;-8.047948e-06
08:35:07;-625;-625.0319;8.367489249999998e-06;1.6592125720880822e-09;-8.367464e-06
08:35:27;-650;-650.0621;8.750056900000002e-06;1.0320482374869506e-09;-8.743317e-06
08:35:47;-675;-675.0768;9.110985000000002e-06;2.1902735183076886e-09;-9.107695e-06
08:36:06;-700;-700.0565;9.5734109e-06;2.609741524461761e-09;-9.56407e-06
08:36:26;-725;-725.0235;1.0028508499999999e-05;1.3823764456543612e-09;-1.004468e-05
08:36:47;-750;-749.983;1.04571765e-05;1.35867753256615e-09;-1.047488e-05
08:37:06;-775;-775.0031;1.0885772e-05;1.2301114990113511e-09;-1.090057e-05
08:37:26;-800;-800.0112;1.13478845e-05;1.1697007042401984e-09;-1.13547e-05
08:37:46;-825;-825.0397;1.1898694e-05;1.6325759400407668e-09;-1.191362e-05
08:38:06;-850;-850.0186;1.2464211e-05;3.2401071664375423e-09;-1.248916e-05
08:38:26;-875;-874.9814;1.3009154e-05;1.5635912829124838e-09;-1.301853e-05
08:38:45;-900;-899.9453;1.34990965e-05;4.014800385760159e-09;-1.352248e-05

File: Data/HighFluenceIrrNeutron2023/IV_onPCB/N8738_2_UL_4e15_20000min_IV.csv
time (25.11.2024);set voltage (V);real voltage (V);current (A);delta current;input current (A)
10:16:24;-25;-25.04079;2.4831288000000003e-06;5.86662426783925e-10;-2.490659e-06
10:16:44;-50;-50.07437;3.4603732499999993e-06;7.3268846338331e-10;-3.467735e-06
10:17:04;-75;-75.10172;4.18704945e-06;1.6594549940793754e-09;-4.186474e-06
10:17:24;-100;-100.0774;4.862587250000001e-06;2.264827427062589e-09;-4.863498e-06
10:17:44;-125;-125.0316;5.434797600000001e-06;1.958195994276366e-09;-5.439051e-06
10:18:04;-150;-150.0121;5.9683255e-06;1.8178264858066104e-09;-5.963971e-06
10:18:24;-175;-175.0486;6.483064999999999e-06;2.0868257270313705e-09;-6.512528e-06
10:18:44;-200;-200.0784;6.998040799999999e-06;1.948161306976421e-09;-7.013412e-06
10:19:04;-225;-225.0914;7.485302750000001e-06;3.975532222152775e-09;-7.488734e-06
10:19:24;-250;-250.0682;7.9451361e-06;2.2718284804315685e-09;-7.961421e-06
10:19:44;-275;-275.0417;8.447882800000001e-06;3.9591198444856205e-09;-8.424503e-06
10:20:04;-300;-300.0194;8.9328137e-06;5.859730689673377e-09;-8.911773e-06
10:20:24;-325;-325.0534;9.4066526e-06;1.6914209298693211e-09;-9.402251e-06
10:20:44;-350;-350.0647;9.799107400000001e-06;4.519226133089656e-09;-9.813215e-06
10:21:04;-375;-375.0983;1.0243903000000002e-05;9.056019437368714e-09;-1.02096e-05
10:21:24;-400;-400.0626;1.078418e-05;5.986533345768641e-09;-1.072927e-05
10:21:44;-425;-425.0355;1.1181826999999999e-05;3.565805105442526e-09;-1.117876e-05
10:22:04;-450;-449.991;1.17012395e-05;4.454235931952897e-09;-1.170325e-05
10:22:24;-475;-475.0236;1.2209617999999998e-05;7.723913470514784e-09;-1.21516e-05
10:22:44;-500;-500.0539;1.2612711000000002e-05;5.816189083068088e-09;-1.257035e-05
10:23:04;-525;-525.0869;1.3043876500000001e-05;2.661283550751421e-09;-1.306503e-05
10:23:24;-550;-550.0676;1.3528625500000001e-05;7.9372536646815e-09;-1.357858e-05
10:23:44;-575;-575.0245;1.3904819000000001e-05;6.986467523004791e-09;-1.3954e-05
10:24:04;-600;-600.0;1.44590985e-05;4.735156611718351e-09;-1.443315e-05
10:24:24;-625;-625.0272;1.4800396999999998e-05;2.710180077042856e-09;-1.480339e-05
10:24:44;-650;-650.0558;1.5359016000000004e-05;5.810149628021571e-09;-1.535722e-05
10:25:04;-675;-675.0674;1.5766360499999997e-05;6.544817013293789e-09;-1.582598e-05
10:25:24;-700;-700.0494;1.6215697000000003e-05;1.0250007685362912e-08;-1.6227e-05
10:25:44;-725;-725.0162;1.66864485e-05;3.543648774568268e-09;-1.667691e-05
10:26:04;-750;-749.9872;1.7158495e-05;7.840271726796198e-09;-1.714158e-05
10:26:24;-775;-775.0074;1.7538785e-05;7.230423621752761e-09;-1.757097e-05
10:26:44;-800;-800.0149;1.79987345e-05;4.253675497437488e-09;-1.807421e-05
10:27:04;-825;-825.0389;1.8517040499999996e-05;6.473180071456326e-09;-1.843387e-05
10:27:24;-850;-850.0193;1.9033976e-05;1.1735538705146847e-08;-1.898144e-05
10:27:44;-875;-874.985;1.9518056999999998e-05;1.1693417958407182e-08;-1.946061e-05
10:28:04;-900;-899.9495;2.0074735000000002e-05;7.46487084617013e-09;-2.004306e-05

File: Data/HighFluenceIrrNeutron2023/IV_onPCB/N8738_2_UL_4e15_26000min_IV.csv
time (10.01.2025);set voltage (V);real voltage (V);current (A);delta current;input current (A)
08:05:57;-25;-25.03878;2.3085324e-06;4.84386490315331e-10;-2.312697e-06
08:06:17;-50;-50.07582;3.2054757500000004e-06;2.6825348902670265e-10;-3.20571e-06
08:06:37;-75;-75.10603;3.924046799999999e-06;4.075317570447909e-10;-3.926452e-06
08:06:57;-100;-100.0778;4.539314999999999e-06;1.1339370066278105e-09;-4.544075e-06
08:07:17;-125;-125.0309;5.099526150000001e-06;7.663167402419176e-10;-5.103564e-06
08:07:37;-150;-150.0081;5.6181238999999995e-06;1.0470291564708265e-09;-5.618814e-06
08:07:57;-175;-175.045;6.10655605e-06;1.1366543592380947e-09;-6.115218e-06
08:08:16;-200;-200.0794;6.602190750000001e-06;8.580735774833223e-10;-6.601655e-06
08:08:36;-225;-225.0941;7.079222899999999e-06;1.160196235341228e-09;-7.073108e-06
08:08:56;-250;-250.0686;7.516228399999999e-06;1.5932306807239274e-09;-7.532393e-06
08:09:15;-275;-275.04;7.9866772e-06;1.147468989994935e-09;-7.996982e-06
08:09:35;-300;-300.0166;8.428590499999998e-06;6.217206587366624e-10;-8.434018e-06
08:09:56;-325;-325.052;8.911064749999999e-06;1.720886782846286e-09;-8.89538e-06
08:10:16;-350;-350.0657;9.3591292e-06;1.0092658237551212e-09;-9.376251e-06
08:10:36;-375;-375.0998;9.7874524e-06;7.341281849922047e-10;-9.783933e-06
08:10:56;-400;-400.0651;1.0243425999999999e-05;1.2728480663457318e-09;-1.02408e-05
08:11:16;-425;-425.0347;1.0643519e-05;1.7445451986119813e-09;-1.065231e-05
08:11:36;-450;-449.9861;1.10974305e-05;2.3080415372128816e-09;-1.112311e-05
08:11:56;-475;-475.0229;1.1532764999999998e-05;2.016183089404337e-09;-1.156164e-05
08:12:16;-500;-500.0538;1.19861255e-05;2.6595012196838667e-09;-1.197562e-05
08:12:35;-525;-525.0903;1.24090315e-05;1.256669860186043e-09;-1.241263e-05
08:12:55;-550;-550.0698;1.2853558499999998e-05;3.331164381638964e-09;-1.281324e-05
08:13:15;-575;-575.0227;1.3260648499999999e-05;2.2362405142336466e-09;-1.32883e-05
08:13:34;-600;-599.9974;1.3700287499999997e-05;1.7033695833552822e-09;-1.368926e-05
08:13:54;-625;-625.0244;1.4143828000000002e-05;1.5723575611164715e-09;-1.417079e-05
08:14:14;-650;-650.0556;1.4558898e-05;4.805890271323314e-09;-1.455631e-05
08:14:34;-675;-675.0695;1.4988047000000001e-05;2.5774594177212235e-09;-1.499373e-05
08:14:54;-700;-700.0488;1.5411208500000002e-05;1.8922575505200744e-09;-1.541902e-05
08:15:14;-725;-725.0179;1.5864135e-05;6.158485345440087e-09;-1.580594e-05
08:15:34;-750;-749.9847;1.6324662499999997e-05;6.03493069036422e-09;-1.632422e-05
08:15:54;-775;-775.0074;1.6708825e-05;2.8669974276236177e-09;-1.672535e-05
08:16:14;-800;-800.0145;1.7118280500000002e-05;8.495089860472344e-09;-1.707744e-05
08:16:35;-825;-825.0419;1.7548961e-05;2.169185665174776e-09;-1.757909e-05
08:16:54;-850;-850.0203;1.7955698499999997e-05;2.1590319908468325e-09;-1.797723e-05
08:17:14;-875;-874.9824;1.84166515e-05;7.374045133947855e-09;-1.839869e-05
08:17:33;-900;-899.9461;1.8854339499999998e-05;6.664685944401237e-09;-1.88347e-05

File: Data/HighFluenceIrrNeutron2023/IV_onPCB/N8738_2_UL_4e15_33000min_IV.csv
time (20.01.2025);set voltage (V);real voltage (V);current (A);delta current;input current (A)
11:07:05;-25;-25.03823;2.2308181e-06;6.120140476328843e-10;-2.235834e-06
11:07:25;-50;-50.07265;3.0720381e-06;3.8986677788700745e-10;-3.074831e-06
11:07:45;-75;-75.09986;3.7390873e-06;4.791393435108422e-10;-3.747525e-06
11:08:05;-100;-100.0757;4.3157676999999996e-06;4.0516706492507823e-10;-4.320446e-06
11:08:25;-125;-125.0285;4.83613075e-06;4.85228126116972e-10;-4.839434e-06
11:08:45;-150;-150.0083;5.3339062499999995e-06;9.738766320099304e-10;-5.326724e-06
11:09:04;-175;-175.0432;5.8145729e-06;4.908103752978392e-10;-5.812854e-06
11:09:24;-200;-200.076;6.26854785e-06;2.9122106959320396e-10;-6.2701e-06
11:09:44;-225;-225.0891;6.711694849999999e-06;5.376405177951257e-10;-6.712255e-06
11:10:04;-250;-250.0656;7.161908750000001e-06;7.679543699823625e-10;-7.161183e-06
11:10:24;-275;-275.0379;7.60210335e-06;9.002964269478062e-10;-7.603099e-06
11:10:44;-300;-300.0145;8.04308285e-06;1.8018434661132442e-09;-8.026841e-06
11:11:04;-325;-325.0496;8.464002050000002e-06;8.966772286475387e-10;-8.45982e-06
11:11:24;-350;-350.0617;8.919732649999998e-06;7.143509476265768e-10;-8.91309e-06
11:11:44;-375;-375.0953;9.31821415e-06;7.089787206785775e-10;-9.318983e-06
11:12:03;-400;-400.072;9.7601408e-06;1.197864246482058e-09;-9.768201e-06
11:12:23;-425;-425.0507;1.017582e-05;1.5714280129868798e-09;-1.018377e-05
11:12:44;-450;-449.9865;1.05720745e-05;5.691772461193569e-10;-1.057502e-05
11:13:03;-475;-475.0207;1.10096425e-05;8.404926754588253e-10;-1.100728e-05
11:13:23;-500;-500.0519;1.1450262e-05;8.499857645867001e-10;-1.145179e-05
11:13:43;-525;-525.0874;1.1860879e-05;1.3423103031713608e-09;-1.184698e-05
11:14:03;-550;-550.0674;1.2280808999999999e-05;1.5556215638772652e-09;-1.22783e-05
11:14:22;-575;-575.0219;1.2696483e-05;7.891071220056301e-10;-1.269007e-05
11:14:42;-600;-599.9968;1.3083736e-05;7.902317381629193e-10;-1.309726e-05
11:15:02;-625;-625.0249;1.35112435e-05;2.8072089586456007e-09;-1.35151e-05
11:15:22;-650;-650.0547;1.3951878500000002e-05;2.7333748622353143e-09;-1.393321e-05
11:15:42;-675;-675.0665;1.4366206500000001e-05;1.2513277498321642e-09;-1.438055e-05
11:16:02;-700;-700.0469;1.4802814000000002e-05;1.5559038209349577e-09;-1.477983e-05
11:16:22;-725;-725.0143;1.52421745e-05;1.0701080494511096e-09;-1.524843e-05
11:16:42;-750;-749.9837;1.56742545e-05;3.6085606185154e-09;-1.566057e-05
11:17:01;-775;-775.0056;1.6134837e-05;5.254063003999942e-09;-1.611042e-05
11:17:21;-800;-800.012;1.6582325e-05;1.6063786135280159e-09;-1.658826e-05
11:17:41;-825;-825.0414;1.7076631999999996e-05;4.6856187211509295e-09;-1.705382e-05
11:18:01;-850;-850.0182;1.7508783500000002e-05;1.9286871538691433e-09;-1.750695e-05
11:18:21;-875;-874.9823;1.7983733e-05;2.994347015627982e-09;-1.796941e-05
11:18:41;-900;-899.9466;1.84685725e-05;1.7176374581093107e-09;-1.84713e-05

File: Data/HighFluenceIrrNeutron2023/IV_onPCB/N8738_2_UL_4e15_41000min_IV.csv
time (28.01.2025);set voltage (V);real voltage (V);current (A);delta current;input current (A)
10:26:53;-25;-25.03829;2.2108347e-06;2.467288298922595e-10;-2.212842e-06
10:27:13;-50;-50.07081;3.04507095e-06;4.370163410846346e-10;-3.048561e-06
10:27:33;-75;-75.0994;3.69528245e-06;6.618026763129633e-10;-3.692876e-06
10:27:53;-100;-100.0741;4.2563820999999995e-06;6.475511790584429e-10;-4.255801e-06
10:28:13;-125;-125.027;4.78470845e-06;1.0493919226747302e-09;-4.785638e-06
10:28:33;-150;-150.0087;5.24862785e-06;4.6270747927282096e-10;-5.25366e-06
10:28:53;-175;-175.0433;5.698589750000001e-06;5.987034319051262e-10;-5.702152e-06
10:29:13;-200;-200.0752;6.150601649999999e-06;7.81309673801e-10;-6.142019e-06
10:29:33;-225;-225.0892;6.601805299999999e-06;2.3291667491830635e-09;-6.626261e-06
10:29:53;-250;-250.065;7.0272428000000005e-06;1.2679745336559115e-09;-7.028499e-06
10:30:13;-275;-275.0376;7.432667749999999e-06;1.2003050776260967e-09;-7.440523e-06
10:30:33;-300;-300.0142;7.8353327e-06;4.465852051960581e-10;-7.837545e-06
10:30:53;-325;-325.0498;8.24690985e-06;6.542057217535067e-10;-8.245922e-06
10:31:13;-350;-350.0627;8.682654200000001e-06;3.029418310501251e-10;-8.684779e-06
10:31:33;-375;-375.0938;9.12131535e-06;2.131270409022513e-09;-9.102369e-06
10:31:53;-400;-400.0709;9.5004949e-06;1.0355430553578846e-09;-9.499847e-06
10:32:13;-425;-425.0425;9.902707250000002e-06;1.6140383094508065e-09;-9.915755e-06
10:32:33;-450;-449.982;1.0355994499999999e-05;1.5299977900311075e-09;-1.037475e-05
10:32:53;-475;-475.0201;1.0779663e-05;9.610908125666268e-10;-1.077965e-05
10:33:13;-500;-500.0516;1.12381305e-05;9.418422041404085e-10;-1.124136e-05
10:33:33;-525;-525.0858;1.16552115e-05;2.1065849466612686e-09;-1.166481e-05
10:33:53;-550;-550.0663;1.2041406999999999e-05;1.0230576963201771e-09;-1.204081e-05
10:34:13;-575;-575.0209;1.24562845e-05;3.9301048014015814e-10;-1.24651e-05
10:34:33;-600;-599.9955;1.29512715e-05;2.1394278762089456e-09;-1.29786e-05
10:34:53;-625;-625.0256;1.3388482999999999e-05;1.5939263000528318e-09;-1.338772e-05
10:35:13;-650;-650.0537;1.3827054999999999e-05;8.349600289834729e-10;-1.383605e-05
10:35:33;-675;-675.0653;1.4255758000000002e-05;1.6923397413049532e-09;-1.42692e-05
10:35:53;-700;-700.0452;1.4724972499999999e-05;2.08093619255851e-09;-1.473995e-05
10:36:13;-725;-725.0134;1.5178261000000002e-05;9.706551653393565e-10;-1.518187e-05
10:36:33;-750;-749.9841;1.5637188e-05;1.1481601804626149e-09;-1.563311e-05
10:36:53;-775;-775.0054;1.61237945e-05;2.756366401170159e-09;-1.614842e-05
10:37:13;-800;-800.0104;1.6584764500000004e-05;1.3306799906439226e-09;-1.658709e-05
10:37:33;-825;-825.0392;1.7070667e-05;1.5313735827680492e-09;-1.705105e-05
10:37:53;-850;-850.0179;1.7548453500000003e-05;1.7005825876739819e-09;-1.755087e-05
10:38:13;-875;-874.9821;1.8062450000000002e-05;2.7162548665395486e-09;-1.805872e-05
10:38:33;-900;-899.9464;1.8524454e-05;3.1809491822410882e-09;-1.851371e-05
