Repository: aimaax/PENGUIN

# PENGUIN :penguin:  

> **NOTE!!** Google ID and GitLab repo for CERN organization is hidden and the create database function won't work properly in this version. Plotting is still possible with the saved database and data stored in this repo.  

A Python-based environment for GUI-driven analysis for IV, CV, and TCT measurements obtained with [Particulars Setup]() at CERN for CMS HGCAL silicon diodes. Used to plot data for individual diodes, but also to analyse Current Volume Normalization, Saturation Voltage, Charge Collection, and Charge Collection Efficiency.

---

File: Data/HighFluenceIrrNeutron2023/IV_onPCB/N8740_1_LL1_4e15_1600min_IV.csv
time (18.01.2024);set voltage (V);real voltage (V);current (A);delta current;input current (A)
11:17:36;-25;-25.03284;1.2716017e-06;2.001520559474777e-10;-1.270816e-06
11:17:51;-50;-50.06529;1.7889448499999998e-06;2.3878898922479555e-10;-1.790023e-06
11:18:05;-75;-75.09153;2.2031921e-06;4.315226233930183e-10;-2.20559e-06
11:18:20;-100;-100.0679;2.5560753499999997e-06;6.672275484233305e-10;-2.557284e-06
11:18:35;-125;-125.0244;2.89410485e-06;5.781520313680559e-10;-2.893535e-06
11:18:50;-150;-150.0043;3.2214487999999993e-06;6.679195482990381e-10;-3.224116e-06
11:19:04;-175;-175.0385;3.5483941500000004e-06;6.920285661553228e-10;-3.552206e-06
11:19:19;-200;-200.0681;3.8526203e-06;9.049280139878434e-10;-3.869345e-06
11:19:34;-225;-225.0794;4.1660318e-06;5.352420228270503e-10;-4.16988e-06
11:19:48;-250;-250.0585;4.474128e-06;5.177131638272345e-10;-4.47587e-06
11:20:03;-275;-275.0328;4.7923282e-06;1.158210120401312e-09;-4.804486e-06
11:20:18;-300;-300.0116;5.09851295e-06;1.2472032402038621e-09;-5.099581e-06
11:20:32;-325;-325.0437;5.415034650000001e-06;1.0427741756367936e-09;-5.410395e-06
11:20:47;-350;-350.0528;5.718472800000001e-06;1.1366452670028678e-09;-5.721407e-06
11:21:02;-375;-375.0835;6.0379192499999996e-06;9.062108415677725e-10;-6.037055e-06
11:21:17;-400;-400.0637;6.373024950000001e-06;1.1622876181801916e-09;-6.378858e-06
11:21:32;-425;-425.0357;6.72795165e-06;2.4055077304750187e-09;-6.731382e-06
11:21:46;-450;-449.9929;7.039914049999999e-06;9.251566907151508e-10;-7.040656e-06
11:22:01;-475;-475.0238;7.3907305499999995e-06;1.5498558456756358e-09;-7.397849e-06
11:22:16;-500;-500.0542;7.76530785e-06;1.6521894629173245e-09;-7.78337e-06
11:22:31;-525;-525.0869;8.130988400000001e-06;8.117428176460799e-10;-8.144665e-06
11:22:45;-550;-550.0711;8.508170250000001e-06;2.2743444163923333e-09;-8.524518e-06
11:23:00;-575;-575.0262;8.8981278e-06;1.8867937746345775e-09;-8.882751e-06
11:23:14;-600;-600.0035;9.30211335e-06;1.5193943518306742e-09;-9.301073e-06
11:23:29;-625;-625.0319;9.7010907e-06;2.9622194112692104e-09;-9.704214e-06
11:23:44;-650;-650.0673;1.0129090499999998e-05;3.2273677722720273e-09;-1.013159e-05
11:23:59;-675;-675.0586;1.05711275e-05;3.6767042901897927e-09;-1.057805e-05
11:24:14;-700;-700.0421;1.0970636e-05;1.4288560809262873e-09;-1.099036e-05
11:24:29;-725;-725.0117;1.1425390000000002e-05;1.2949619685535247e-09;-1.143374e-05
11:24:43;-750;-749.9837;1.1871636e-05;2.694357567213359e-09;-1.187638e-05
11:24:58;-775;-775.0031;1.2345988500000002e-05;3.0186277739230804e-09;-1.233597e-05
11:25:12;-800;-800.0063;1.28103195e-05;1.7397078023334634e-09;-1.280304e-05
11:25:27;-825;-825.0348;1.3281014499999998e-05;1.3753833056642705e-09;-1.327387e-05
11:25:42;-850;-850.0141;1.3727295500000001e-05;3.047359961917796e-09;-1.368908e-05
11:25:57;-875;-874.9792;1.41809835e-05;1.5126108678374734e-09;-1.418448e-05
11:26:11;-900;-899.945;1.4641120999999999e-05;3.2880760255809145e-09;-1.462286e-05

File: Data/HighFluenceIrrNeutron2023/IV_onPCB/N8740_1_LL1_4e15_2035min_IV.csv
time (24.01.2024);set voltage (V);real voltage (V);current (A);delta current;input current (A)
15:12:16;-25;-25.03407;1.1785455499999997e-06;9.974476114062338e-11;-1.179111e-06
15:12:31;-50;-50.06665;1.6629914500000001e-06;8.02009499631993e-11;-1.662468e-06
15:12:45;-75;-75.0947;2.0469354000000003e-06;5.997176002086422e-11;-2.047478e-06
15:13:00;-100;-100.0702;2.3845942e-06;1.4012345628052908e-10;-2.385959e-06
15:13:15;-125;-125.024;2.70376915e-06;9.682311901090795e-11;-2.70391e-06
15:13:30;-150;-150.0036;3.0093356999999996e-06;1.3058903284731729e-10;-3.009923e-06
15:13:44;-175;-175.0382;3.3083439999999997e-06;8.829731026481548e-11;-3.30961e-06
15:13:59;-200;-200.0691;3.6039578500000003e-06;1.1488161896055206e-10;-3.606095e-06
15:14:14;-225;-225.0827;3.90072405e-06;1.0263838158795049e-10;-3.900818e-06
15:14:29;-250;-250.0594;4.19288375e-06;1.797420773636459e-10;-4.190748e-06
15:14:44;-275;-275.0327;4.488840900000001e-06;9.92493551616329e-11;-4.488964e-06
15:14:58;-300;-300.0099;4.7824443999999994e-06;1.1830607338592135e-10;-4.784252e-06
15:15:13;-325;-325.0436;5.086811549999999e-06;1.4888405681940335e-10;-5.087728e-06
15:15:28;-350;-350.0565;5.39588075e-06;2.3327838385714394e-10;-5.394983e-06
15:15:43;-375;-375.0881;5.707503100000001e-06;1.8055049016827867e-10;-5.709051e-06
15:15:58;-400;-400.0648;6.0254685e-06;3.0639480658129565e-10;-6.028626e-06
15:16:13;-425;-425.0374;6.35476065e-06;1.8287880242114837e-10;-6.355937e-06
15:16:27;-450;-449.9925;6.688732250000001e-06;4.131057968305723e-10;-6.691466e-06
15:16:42;-475;-475.0256;7.032549100000001e-06;3.423089898030693e-10;-7.036896e-06
15:16:57;-500;-500.0562;7.3968801500000005e-06;1.758609575062135e-10;-7.399665e-06
15:17:12;-525;-525.0895;7.7678928e-06;3.6188299628472037e-10;-7.770745e-06
15:17:26;-550;-550.0721;8.1484189e-06;2.016650056405552e-10;-8.148485e-06
15:17:41;-575;-575.0281;8.542934099999999e-06;5.272204183261556e-10;-8.550085e-06
15:17:56;-600;-600.0031;8.95923195e-06;1.2555921859822948e-10;-8.960676e-06
15:18:11;-625;-625.033;9.3879763e-06;2.9311828755644685e-10;-9.388034e-06
15:18:26;-650;-650.062;9.831707350000003e-06;3.486228425891783e-10;-9.830201e-06
15:18:40;-675;-675.0828;1.0280530000000001e-05;3.048762043846638e-10;-1.028459e-05
15:18:54;-700;-700.0436;1.0751041999999997e-05;1.0583212177783664e-09;-1.082619e-05
15:19:09;-725;-725.0123;1.12293155e-05;5.143877307052077e-10;-1.1226e-05
15:19:24;-750;-749.9824;1.1708718000000001e-05;2.652909723304029e-10;-1.171106e-05
15:19:39;-775;-775.0034;1.21971145e-05;6.941953885614496e-10;-1.219882e-05
15:19:53;-800;-800.0103;1.2700716499999999e-05;2.006854192511118e-10;-1.270339e-05
15:20:08;-825;-825.0372;1.32096255e-05;2.871484589894216e-10;-1.321066e-05
15:20:23;-850;-850.0155;1.37165815e-05;5.616583814917937e-10;-1.37141e-05
15:20:38;-875;-874.9814;1.42198575e-05;1.5583304367171243e-10;-1.422214e-05
15:20:53;-900;-899.946;1.4731196500000001e-05;3.7334385959862566e-10;-1.473809e-05

File: Data/HighFluenceIrrNeutron2023/IV_onPCB/N8740_1_LL1_4e15_2400min_IV.csv
time (31.01.2024);set voltage (V);real voltage (V);current (A);delta current;input current (A)
13:23:59;-25;-25.03424;1.0661394e-06;8.914570657075385e-11;-1.066734e-06
13:24:14;-50;-50.06606;1.5040531999999998e-06;1.2521562602167317e-10;-1.504397e-06
13:24:28;-75;-75.09265;1.8520177499999998e-06;1.5030774888541184e-10;-1.851207e-06
13:24:43;-100;-100.0688;2.1602048499999997e-06;3.3133737545740137e-10;-2.160429e-06
13:24:58;-125;-125.0226;2.44828345e-06;1.258172578583686e-10;-2.450515e-06
13:25:13;-150;-150.0039;2.7299374000000005e-06;3.5798700674745463e-10;-2.728219e-06
13:25:27;-175;-175.039;3.0043745499999998e-06;3.488444816461918e-10;-3.003736e-06
13:25:42;-200;-200.0684;3.2807426999999992e-06;5.005552472005551e-10;-3.283168e-06
13:25:57;-225;-225.0816;3.5469560999999997e-06;8.677421564037554e-11;-3.549185e-06
13:26:12;-250;-250.0583;3.8205434e-06;1.3935819674494181e-10;-3.821382e-06
13:26:26;-275;-275.0325;4.0970921e-06;2.757827849957481e-10;-4.100122e-06
13:26:41;-300;-300.0104;4.3735575e-06;2.749234666229758e-10;-4.374816e-06
13:26:56;-325;-325.0429;4.65546205e-06;3.1241707279692106e-10;-4.657592e-06
13:27:10;-350;-350.0546;4.9302284e-06;4.762119244622055e-10;-4.938676e-06
13:27:25;-375;-375.0863;5.2305762000000004e-06;4.1429173658184886e-10;-5.23317e-06
13:27:40;-400;-400.063;5.5417519000000005e-06;6.600278588817224e-10;-5.537564e-06
13:27:54;-425;-425.0373;5.846277100000001e-06;4.086296544549685e-10;-5.85115e-06
13:28:09;-450;-449.9916;6.162709000000001e-06;3.05790524706056e-10;-6.167122e-06
13:28:24;-475;-475.0247;6.500923749999999e-06;3.7094927466568857e-10;-6.501117e-06
13:28:39;-500;-500.0564;6.842561399999999e-06;7.969755937291934e-10;-6.848738e-06
13:28:53;-525;-525.0892;7.2052747e-06;4.16183481772185e-10;-7.211353e-06
13:29:08;-550;-550.0715;7.589055149999998e-06;3.204055732583456e-10;-7.588063e-06
13:29:23;-575;-575.028;7.986178750000002e-06;8.336403177480302e-10;-7.98751e-06
13:29:38;-600;-600.0039;8.3887917e-06;1.0737429350175151e-09;-8.401094e-06
13:29:52;-625;-625.0325;8.826192749999999e-06;9.7105156370555e-10;-8.825901e-06
13:30:07;-650;-650.0604;9.274655349999999e-06;6.350006585626428e-10;-9.276517e-06
13:30:22;-675;-675.0729;9.7339657e-06;7.612733907736278e-10;-9.731241e-06
13:30:36;-700;-700.0533;1.0216429e-05;8.391992909911034e-10;-1.022702e-05
13:30:51;-725;-725.0126;1.0716852e-05;9.47229539235353e-10;-1.079408e-05
13:31:06;-750;-749.9844;1.1191704e-05;2.9305166268082967e-09;-1.119501e-05
13:31:21;-775;-775.0051;1.16995535e-05;1.8166985543837259e-09;-1.171919e-05
13:31:35;-800;-800.0098;1.2251798999999999e-05;1.506464221281123e-09;-1.225267e-05
13:31:50;-825;-825.0361;1.2802587500000001e-05;1.895567576611248e-09;-1.278936e-05
13:32:04;-850;-850.0159;1.3329482999999998e-05;1.1018852254205332e-09;-1.332489e-05
13:32:19;-875;-874.9803;1.3887774e-05;5.105807477765155e-10;-1.388838e-05
13:32:34;-900;-899.946;1.4421694500000001e-05;2.7764804586922704e-09;-1.444008e-05

File: Data/HighFluenceIrrNeutron2023/IV_onPCB/N8740_1_LL1_4e15_2750min_IV.csv
time (06.02.2024);set voltage (V);real voltage (V);current (A);delta current;input current (A)
08:01:01;-25;-25.03454;1.10723965e-06;1.077418506198913e-10;-1.107136e-06
08:01:16;-50;-50.06785;1.55622375e-06;2.898849416147719e-10;-1.555286e-06
08:01:30;-75;-75.09681;1.9161213e-06;1.2808762820819078e-10;-1.915829e-06
08:01:45;-100;-100.07;2.23681055e-06;2.338336318304092e-10;-2.238218e-06
08:02:00;-125;-125.025;2.5302092999999998e-06;3.509358495508801e-10;-2.533354e-06
08:02:15;-150;-150.0057;2.8185067500000003e-06;4.414150420805713e-10;-2.821122e-06
08:02:29;-175;-175.0386;3.1035297e-06;2.803941877072419e-10;-3.103519e-06
08:02:44;-200;-200.0701;3.3871578499999993e-06;3.6768953802767356e-10;-3.384724e-06
08:02:59;-225;-225.0843;3.66417875e-06;1.9789042264596532e-10;-3.667687e-06
08:03:14;-250;-250.0606;3.9404636e-06;2.90459002270537e-10;-3.941239e-06
08:03:28;-275;-275.0331;4.2223871e-06;3.4087427961053315e-10;-4.222708e-06
08:03:43;-300;-300.0103;4.5298319e-06;5.56345031882161e-10;-4.531595e-06
08:03:58;-325;-325.0428;4.8174169500000005e-06;4.1925852689601496e-10;-4.81791e-06
08:04:13;-350;-350.0557;5.1148538e-06;4.765378977584373e-10;-5.119111e-06
08:04:28;-375;-375.0887;5.4141216e-06;7.640035647822587e-10;-5.417467e-06
08:04:42;-400;-400.0651;5.71673635e-06;5.486634181125894e-10;-5.723217e-06
08:04:57;-425;-425.0372;6.050546100000001e-06;8.306411075187678e-10;-6.046223e-06
08:05:12;-450;-449.9926;6.3912766e-06;8.921368684232431e-10;-6.390754e-06
08:05:27;-475;-475.0249;6.7379085999999985e-06;1.3345756374218771e-09;-6.739455e-06
08:05:42;-500;-500.0563;7.107027999999999e-06;4.717114743145569e-10;-7.114355e-06
08:05:56;-525;-525.0891;7.494093600000001e-06;6.059530773913007e-10;-7.489292e-06
08:06:11;-550;-550.0718;7.892831800000001e-06;9.219014226044155e-10;-7.895302e-06
08:06:25;-575;-575.0276;8.314499400000002e-06;4.4380331454370555e-10;-8.319759e-06
08:06:40;-600;-600.004;8.77238445e-06;9.514438146181272e-10;-8.766477e-06
08:06:55;-625;-625.0317;9.24532535e-06;1.1850462887056739e-09;-9.238724e-06
08:07:10;-650;-650.0622;9.7363116e-06;1.0908800378593275e-09;-9.740586e-06
08:07:24;-675;-675.0781;1.02524695e-05;9.066555230626786e-10;-1.025853e-05
08:07:39;-700;-700.0438;1.0795748e-05;1.157236924747933e-09;-1.087053e-05
08:07:54;-725;-725.0135;1.136333e-05;1.6900363901407958e-09;-1.136702e-05
08:08:08;-750;-749.9843;1.1940566e-05;4.519000995795402e-10;-1.194257e-05
08:08:23;-775;-775.0046;1.24978315e-05;1.7010633843275764e-09;-1.251315e-05
08:08:37;-800;-800.0105;1.31144715e-05;9.745838278465789e-10;-1.311232e-05
08:08:52;-825;-825.0374;1.3704565e-05;6.329192286540204e-10;-1.371541e-05
08:09:07;-850;-850.0161;1.42907845e-05;8.531287930318928e-10;-1.429188e-05
08:09:22;-875;-874.9814;1.4900949000000002e-05;2.6157466333725786e-09;-1.489206e-05
08:09:37;-900;-899.9471;1.55261465e-05;1.3590018901753744e-09;-1.552409e-05

File: Data/HighFluenceIrrNeutron2023/IV_onPCB/N8740_1_LL1_4e15_275min_IV.csv
time (20.11.2023);set voltage (V);real voltage (V);current (A);delta current;input current (A)
09:04:51;-25;-25.03532;2.2468932000000004e-06;6.066842119257707e-10;-2.245624e-06
09:05:06;-50;-50.06911;3.2495574000000002e-06;9.939533852248775e-10;-3.256192e-06
09:05:20;-75;-75.09626;4.06078975e-06;1.3968194745116615e-09;-4.073963e-06
09:05:35;-100;-100.0733;4.752437150000001e-06;2.1003884370218376e-09;-4.742818e-06
09:05:49;-125;-125.0293;5.387557100000001e-06;2.0624870337774205e-09;-5.402804e-06
09:06:04;-150;-150.0095;5.970728749999999e-06;1.6015642804380457e-09;-5.976541e-06
09:06:19;-175;-175.0432;6.55851665e-06;2.8121887385762337e-09;-6.549637e-06
09:06:33;-200;-200.0727;7.084318550000001e-06;3.497855585551664e-09;-7.090284e-06
09:06:48;-225;-225.0856;7.602862100000001e-06;1.8675649023528e-09;-7.607059e-06
09:07:03;-250;-250.0637;8.1083273e-06;5.624558807186592e-09;-8.111455e-06
09:07:18;-275;-275.0372;8.575161599999998e-06;2.5864209116073567e-09;-8.585244e-06
09:07:32;-300;-300.0159;9.074907049999998e-06;5.025096502294741e-09;-9.063796e-06
09:07:47;-325;-325.05;9.547643800000002e-06;2.584277004889396e-09;-9.538618e-06
09:08:02;-350;-350.0598;1.0020735500000001e-05;2.5706180652714574e-09;-1.002262e-05
09:08:17;-375;-375.08;1.0395577e-05;6.160602328506552e-09;-1.044651e-05
09:08:32;-400;-400.0598;1.0773402999999999e-05;6.341246963334555e-09;-1.075587e-05
09:08:46;-425;-425.0323;1.11608205e-05;4.703557136625429e-09;-1.113201e-05
09:09:01;-450;-449.9883;1.1544256e-05;4.507603265594765e-09;-1.153881e-05
09:09:16;-475;-475.0188;1.1853409e-05;3.0306778037264237e-09;-1.182646e-05
09:09:30;-500;-500.0481;1.2266427499999999e-05;3.717900138182869e-09;-1.229978e-05
09:09:45;-525;-525.082;1.2617911999999998e-05;6.79891703141021e-09;-1.256297e-05
09:10:00;-550;-550.0642;1.2906142499999998e-05;6.2312749849047575e-09;-1.29002e-05
09:10:14;-575;-575.0193;1.3192649e-05;5.663519925805875e-09;-1.31908e-05
09:10:29;-600;-599.9959;1.3456200000000002e-05;3.3167616736811322e-09;-1.348961e-05
09:10:44;-625;-625.0238;1.3714215499999999e-05;4.629767082424338e-09;-1.374305e-05
09:10:58;-650;-650.0508;1.4027657000000002e-05;4.162051062877509e-09;-1.402466e-05
09:11:13;-675;-675.0623;1.4255948000000001e-05;4.128194072472805e-09;-1.424245e-05
09:11:27;-700;-700.0433;1.4539475e-05;3.378160483162401e-09;-1.454951e-05
09:11:42;-725;-725.0126;1.4933917500000002e-05;7.163334484546978e-09;-1.489325e-05
09:11:57;-750;-749.9846;1.507388e-05;5.234911460569342e-09;-1.511518e-05
09:12:12;-775;-775.0036;1.5322983e-05;6.3337004626048126e-09;-1.52759e-05
09:12:26;-800;-800.01;1.55529315e-05;5.285082036969684e-09;-1.556481e-05
09:12:41;-825;-825.0357;1.5913343499999998e-05;1.093943116151385e-08;-1.595616e-05
09:12:56;-850;-850.0148;1.61681015e-05;6.860869452008308e-09;-1.616142e-05
09:13:11;-875;-874.9785;1.6420446000000005e-05;9.919243706049381e-09;-1.64985e-05
09:13:26;-900;-899.9465;1.66617385e-05;3.60078639154008e-09;-1.666269e-05

File: Data/HighFluenceIrrNeutron2023/IV_onPCB/N8740_1_LL1_4e15_30min_IV.csv
time (06.10.2023);set voltage (V);real voltage (V);current (A);delta current;input current (A)
14:00:30;-25;-25.03779;2.6514131499999998e-06;1.1170938355840198e-10;-2.652218e-06
14:00:50;-50;-50.06969;3.973024949999999e-06;1.2428971146076138e-10;-3.973437e-06
14:01:10;-75;-75.09679;5.015810999999999e-06;9.28604598308663e-11;-5.01533e-06
14:01:30;-100;-100.0742;5.921392249999999e-06;1.5685320964201382e-10;-5.920038e-06
14:01:49;-125;-125.0297;6.748872099999999e-06;2.3618581561982924e-10;-6.749511e-06
14:02:09;-150;-150.0118;7.552100450000001e-06;3.858442073881843e-10;-7.550908e-06
14:02:29;-175;-175.0464;8.28839295e-06;3.4640745138492737e-10;-8.289133e-06
14:02:48;-200;-200.0763;9.013947549999998e-06;2.1427585579110285e-10;-9.016017e-06
14:03:08;-225;-225.0881;9.72328605e-06;5.178018804282557e-10;-9.726935e-06
14:03:28;-250;-250.0552;1.0380776999999998e-05;1.0268909387078108e-10;-1.038701e-05
14:03:48;-275;-275.0311;1.1065168000000001e-05;3.966135398596512e-10;-1.107162e-05
14:04:07;-300;-300.009;1.1684455e-05;7.820704891504291e-10;-1.169681e-05
14:04:27;-325;-325.0411;1.23225865e-05;4.687890117099665e-10;-1.232867e-05
14:04:47;-350;-350.0504;1.2987852500000003e-05;6.867935916270742e-10;-1.298549e-05
14:05:07;-375;-375.0815;1.3622916500000001e-05;5.084310548147218e-10;-1.362283e-05
14:05:27;-400;-400.0587;1.4243326499999999e-05;1.8301950032718108e-10;-1.424464e-05
14:05:46;-425;-425.0323;1.4848140000000004e-05;1.0324037485402694e-09;-1.4859e-05
14:06:06;-450;-449.9882;1.54286465e-05;4.213735130498429e-10;-1.543351e-05
14:06:26;-475;-475.0208;1.60284125e-05;2.454952901788842e-10;-1.603177e-05
14:06:45;-500;-500.0491;1.6605118e-05;3.9071895270119075e-10;-1.660927e-05
14:07:05;-525;-525.0815;1.7168372000000007e-05;1.5808946201439071e-09;-1.718522e-05
14:07:25;-550;-550.0643;1.7656864e-05;7.770467810884894e-10;-1.76581e-05
14:07:45;-575;-575.0209;1.8195225499999998e-05;7.258048894158604e-10;-1.819996e-05
14:08:05;-600;-599.9991;1.8713150500000004e-05;1.9002541244528668e-09;-1.873275e-05
14:08:25;-625;-625.0273;1.91669255e-05;1.2057940278091408e-09;-1.918188e-05
14:08:45;-650;-650.0513;1.96538945e-05;1.8129494580654834e-09;-1.96454e-05
14:09:05;-675;-675.0622;2.0207866e-05;1.6729160767952413e-09;-2.019812e-05
14:09:25;-700;-700.0454;2.0698845999999998e-05;6.944664858724309e-10;-2.070908e-05
14:09:45;-725;-725.015;2.1134985000000002e-05;7.647347579389482e-10;-2.114283e-05
14:10:04;-750;-749.988;2.1612622000000004e-05;8.552083371904521e-10;-2.162127e-05
14:10:24;-775;-775.006;2.2045472e-05;2.741674670708591e-10;-2.205526e-05
14:10:44;-800;-800.0108;2.25000265e-05;1.2170113547129343e-09;-2.250068e-05
14:11:03;-825;-825.0361;2.29764355e-05;5.945512908908111e-10;-2.297646e-05
14:11:23;-850;-850.0165;2.3429067499999993e-05;4.2354449294024964e-10;-2.343462e-05
14:11:43;-875;-874.9823;2.3911570500000003e-05;7.488275752802375e-10;-2.392458e-05
14:12:02;-900;-899.9485;2.4375103999999997e-05;4.3906229626322564e-10;-2.438327e-05

File: Data/HighFluenceIrrNeutron2023/IV_onPCB/N8740_1_LL1_4e15_3100min_IV.csv
time (08.02.2024);set voltage (V);real voltage (V);current (A);delta current;input current (A)
11:56:38;-25;-25.03409;9.8966377e-07;7.855366258170566e-11;-9.910603e-07
11:56:53;-50;-50.06387;1.3912718999999998e-06;1.0706367030883793e-10;-1.392826e-06
11:57:07;-75;-75.09122;1.7157525000000002e-06;1.2371953160273467e-10;-1.715659e-06
11:57:22;-100;-100.0668;1.99690185e-06;1.1077051220878735e-10;-1.996869e-06
11:57:37;-125;-125.0222;2.2651335499999997e-06;1.6112727073651128e-10;-2.266213e-06
11:57:52;-150;-150.0045;2.5214207500000002e-06;1.2794117544793566e-10;-2.522271e-06
11:58:06;-175;-175.0371;2.78078415e-06;2.6732090523377196e-10;-2.781891e-06
11:58:21;-200;-200.0651;3.0343675999999995e-06;3.8230734625429683e-10;-3.037173e-06
11:58:36;-225;-225.0782;3.278818e-06;3.0855774986215296e-10;-3.284043e-06
11:58:50;-250;-250.0573;3.5385469499999995e-06;3.617155130416644e-10;-3.539341e-06
11:59:05;-275;-275.0293;3.79573025e-06;3.51908204472404e-10;-3.799369e-06
11:59:20;-300;-300.0081;4.0571752e-06;2.908580805135215e-10;-4.05873e-06
11:59:35;-325;-325.0395;4.319176700000001e-06;1.969357649082336e-10;-4.319367e-06
11:59:50;-350;-350.0517;4.59409655e-06;2.9103434054249e-10;-4.597457e-06
12:00:04;-375;-375.0822;4.8765136e-06;2.947469541827457e-10;-4.876086e-06
12:00:19;-400;-400.0604;5.16427975e-06;6.083623503924277e-10;-5.168088e-06
12:00:34;-425;-425.0333;5.46954575e-06;3.2342911027765807e-10;-5.471488e-06
12:00:49;-450;-449.9895;5.7921080499999985e-06;3.76860693592468e-10;-5.79177e-06
12:01:04;-475;-475.0234;6.135121149999998e-06;3.368052944581164e-10;-6.141066e-06
12:01:19;-500;-500.0519;6.4774777e-06;4.598979131285478e-10;-6.484182e-06
12:01:33;-525;-525.084;6.85624235e-06;6.090536030391872e-10;-6.863146e-06
12:01:48;-550;-550.0674;7.237701150000001e-06;4.3006979825952636e-10;-7.238179e-06
12:02:03;-575;-575.0248;7.653477699999999e-06;6.919477115360744e-10;-7.655188e-06
12:02:18;-600;-600.0025;8.085593050000001e-06;6.966192090194792e-10;-8.093966e-06
12:02:33;-625;-625.0292;8.5558956e-06;3.769708901228189e-10;-8.559395e-06
12:02:47;-650;-650.0571;9.037154700000001e-06;8.861817310800126e-10;-9.046494e-06
12:03:02;-675;-675.0695;9.5640612e-06;1.0981711560590265e-09;-9.562255e-06
12:03:17;-700;-700.0519;1.0087079e-05;9.146427991298459e-10;-1.009631e-05
12:03:31;-725;-725.0094;1.06609625e-05;1.5376769613608994e-09;-1.073581e-05
12:03:46;-750;-749.9821;1.12207955e-05;4.12589066142066e-10;-1.122522e-05
12:04:01;-775;-775.0023;1.17990365e-05;4.720727036167178e-10;-1.180833e-05
12:04:16;-800;-800.0067;1.24145185e-05;9.820138173672124e-10;-1.240562e-05
12:04:31;-825;-825.0325;1.3011326500000001e-05;1.071277339207744e-09;-1.301117e-05
12:04:45;-850;-850.0125;1.3615006500000002e-05;1.1236912999129532e-09;-1.362373e-05
12:05:00;-875;-874.9793;1.422858e-05;9.236073299838737e-10;-1.423241e-05
12:05:15;-900;-899.945;1.4839435500000001e-05;1.7826640843131363e-09;-1.483685e-05

File: Data/HighFluenceIrrNeutron2023/IV_onPCB/N8740_1_LL1_4e15_3500min_IV.csv
time (14.02.2024);set voltage (V);real voltage (V);current (A);delta current;input current (A)
12:28:08;-25;-25.03234;9.714977249999998e-07;8.750685798124392e-11;-9.720113e-07
12:28:23;-50;-50.0639;1.37382175e-06;1.6056758506934314e-10;-1.372683e-06
12:28:38;-75;-75.08869;1.6893628500000002e-06;1.34334512970421e-10;-1.689405e-06
12:28:53;-100;-100.0656;1.97127225e-06;3.501130808396044e-10;-1.969385e-06
12:29:08;-125;-125.0231;2.2363359500000007e-06;6.852894588237786e-10;-2.232796e-06
12:29:22;-150;-150.0045;2.4978785499999997e-06;3.005385788463848e-10;-2.50035e-06
12:29:37;-175;-175.0367;2.7449868500000003e-06;2.17634283546964e-10;-2.748928e-06
12:29:52;-200;-200.0651;3.0003811999999997e-06;2.8236473398779335e-10;-3.004462e-06
12:30:06;-225;-225.0759;3.2578751e-06;2.354781614077936e-10;-3.260705e-06
12:30:21;-250;-250.0553;3.5274559e-06;4.5085713868143317e-10;-3.531171e-06
12:30:36;-275;-275.0315;3.78224885e-06;4.193557098395019e-10;-3.78651e-06
12:30:50;-300;-300.01;4.0441032e-06;7.225520728639743e-10;-4.043185e-06
12:31:05;-325;-325.0406;4.3204322e-06;7.826486810823859e-10;-4.325149e-06
12:31:20;-350;-350.0508;4.5941714499999996e-06;6.967196655578088e-10;-4.597746e-06
12:31:34;-375;-375.0811;4.87702525e-06;6.248692858310233e-10;-4.885736e-06
12:31:49;-400;-400.0587;5.17363385e-06;4.991683146745074e-10;-5.175291e-06
12:32:04;-425;-425.035;5.4931690499999995e-06;7.466299601375571e-10;-5.494846e-06
12:32:18;-450;-449.9903;5.8115701e-06;1.3630167697060674e-09;-5.822173e-06
12:32:33;-475;-475.0216;6.140159599999999e-06;7.728148465188675e-10;-6.138612e-06
12:32:48;-500;-500.0515;6.509080550000001e-06;1.5986820032060947e-09;-6.505917e-06
12:33:03;-525;-525.0836;6.87873195e-06;5.494036333835249e-10;-6.883571e-06
12:33:17;-550;-550.0671;7.2507839500000005e-06;6.471354165667476e-10;-7.262399e-06
12:33:32;-575;-575.0255;7.695297849999998e-06;5.970555303948265e-10;-7.7017e-06
12:33:47;-600;-600.0026;8.14319265e-06;1.4022666031732314e-09;-8.137272e-06
12:34:02;-625;-625.0289;8.632961e-06;1.4628055116795111e-09;-8.639465e-06
12:34:17;-650;-650.055;9.144984699999999e-06;9.357627399613705e-10;-9.147806e-06
12:34:31;-675;-675.0678;9.69805395e-06;1.4686810740848182e-09;-9.689877e-06
12:34:46;-700;-700.0389;1.02740225e-05;7.910043852596394e-10;-1.027634e-05
12:35:01;-725;-725.0099;1.0892848499999998e-05;1.1430543020784084e-09;-1.091009e-05
12:35:16;-750;-749.983;1.1516156e-05;1.2411970834641818e-09;-1.15174e-05
12:35:30;-775;-775.0022;1.2146073500000001e-05;1.2451044685085251e-09;-1.216707e-05
12:35:45;-800;-800.0058;1.27952575e-05;1.061601826251262e-09;-1.279966e-05
12:36:00;-825;-825.0321;1.3457220999999996e-05;2.1499973139517834e-09;-1.347908e-05
12:36:14;-850;-850.0119;1.4131705000000001e-05;2.0418213070687487e-09;-1.413914e-05
12:36:29;-875;-874.9778;1.4775411499999999e-05;2.9604939009394923e-09;-1.475305e-05
12:36:44;-900;-899.9447;1.54779995e-05;1.9214271356208274e-09;-1.54816e-05

File: Data/HighFluenceIrrNeutron2023/IV_onPCB/N8740_1_LL1_4e15_350min_IV.csv
time (21.11.2023);set voltage (V);real voltage (V);current (A);delta current;input current (A)
16:50:07;-25;-25.03557;2.2208009500000003e-06;5.5321325216864e-10;-2.219044e-06
16:50:21;-50;-50.06761;3.1924800000000002e-06;7.469978212819579e-10;-3.18771e-06
16:50:36;-75;-75.09374;3.9562581e-06;1.0432802880817655e-09;-3.961886e-06
16:50:51;-100;-100.0717;4.61256115e-06;1.6205138726265018e-09;-4.598792e-06
16:51:05;-125;-125.0267;5.219785150000001e-06;1.4923410338709493e-09;-5.215702e-06
16:51:20;-150;-150.0081;5.7801026e-06;1.5825117983762588e-09;-5.763856e-06
16:51:35;-175;-175.0436;6.315675549999999e-06;2.164003013485652e-09;-6.316976e-06
16:51:50;-200;-200.0715;6.858292100000001e-06;1.6746873363407363e-09;-6.872166e-06
16:52:05;-225;-225.0837;7.352406599999999e-06;2.1417884715816325e-09;-7.348104e-06
16:52:20;-250;-250.062;7.846508450000001e-06;3.044492426887446e-09;-7.844347e-06
16:52:35;-275;-275.0378;8.34276715e-06;1.88381289712515e-09;-8.334521e-06
16:52:50;-300;-300.0164;8.84152205e-06;1.748062320792674e-09;-8.851779e-06
16:53:05;-325;-325.0479;9.320305599999998e-06;2.3724942490973334e-09;-9.32157e-06
16:53:19;-350;-350.0587;9.7070657e-06;1.451561592044926e-09;-9.71442e-06
16:53:34;-375;-375.0979;1.0157748999999998e-05;3.837052312648385e-09;-1.018548e-05
16:53:49;-400;-400.0563;1.0598468e-05;2.22073339237292e-09;-1.062268e-05
16:54:04;-425;-425.0298;1.1010004500000002e-05;3.854689382751906e-09;-1.100728e-05
16:54:19;-450;-449.9865;1.13658905e-05;3.065914339556789e-09;-1.139482e-05
16:54:33;-475;-475.0175;1.1743040500000002e-05;6.037662067182976e-09;-1.172536e-05
16:54:48;-500;-500.0476;1.2076726500000002e-05;1.332921092000596e-09;-1.207886e-05
16:55:03;-525;-525.0795;1.2509097500000002e-05;4.016889149267167e-09;-1.249054e-05
16:55:18;-550;-550.0625;1.2810471499999999e-05;3.3793290217881766e-09;-1.281257e-05
16:55:32;-575;-575.0182;1.3165137499999998e-05;4.850282562645193e-09;-1.315892e-05
16:55:47;-600;-599.9949;1.3462256999999999e-05;2.6142280026807056e-09;-1.348376e-05
16:56:02;-625;-625.0215;1.3775012499999997e-05;5.329118166967233e-09;-1.380641e-05
16:56:17;-650;-650.0491;1.4071632e-05;4.759722554939572e-09;-1.409057e-05
16:56:32;-675;-675.0597;1.4364992000000002e-05;4.963824966696548e-09;-1.437082e-05
16:56:47;-700;-700.0435;1.4649597000000001e-05;6.488720678993676e-09;-1.46267e-05
16:57:02;-725;-725.0119;1.4890524e-05;2.7576979892657304e-09;-1.491969e-05
16:57:16;-750;-749.9838;1.5184919499999998e-05;4.88584836415335e-09;-1.518299e-05
16:57:31;-775;-775.0036;1.54686265e-05;7.0059633625576935e-09;-1.548207e-05
16:57:46;-800;-800.0072;1.5739018000000002e-05;3.9227522608495485e-09;-1.569117e-05
16:58:01;-825;-825.0331;1.6015155e-05;3.5958839316641142e-09;-1.602726e-05
16:58:16;-850;-850.0133;1.6370973000000002e-05;4.841646987338121e-09;-1.632569e-05
16:58:31;-875;-874.9796;1.6636591999999997e-05;2.8562467155341613e-09;-1.666642e-05
16:58:45;-900;-899.946;1.6915113e-05;3.35356430533249e-09;-1.692418e-05

File: Data/HighFluenceIrrNeutron2023/IV_onPCB/N8740_1_LL1_4e15_3900min_IV.csv
time (22.02.2024);set voltage (V);real voltage (V);current (A);delta current;input current (A)
09:49:40;-25;-25.03201;8.990877000000001e-07;1.1519029885367884e-10;-8.9871e-07
09:49:54;-50;-50.0667;1.27267515e-06;2.1020755546602235e-10;-1.274134e-06
09:50:09;-75;-75.09419;1.56303235e-06;2.389495059107678e-10;-1.565708e-06
09:50:24;-100;-100.0688;1.8230154499999999e-06;2.1476486531786788e-10;-1.824098e-06
09:50:39;-125;-125.0242;2.0703977500000002e-06;2.3644419928389977e-10;-2.071094e-06
09:50:54;-150;-150.0031;2.3123962500000002e-06;6.908746517096931e-10;-2.311765e-06
09:51:09;-175;-175.0383;2.546861e-06;1.0790298883719069e-10;-2.548738e-06
09:51:24;-200;-200.0694;2.78898395e-06;4.279657841171445e-10;-2.789473e-06
09:51:38;-225;-225.0832;3.0262657999999998e-06;6.482396802109472e-10;-3.027762e-06
09:51:53;-250;-250.059;3.26912215e-06;3.3541354530638574e-10;-3.272448e-06
09:52:08;-275;-275.0318;3.5008779499999996e-06;6.013015195182874e-10;-3.503734e-06
09:52:23;-300;-300.0101;3.7532976000000003e-06;3.126851563474027e-10;-3.751742e-06
09:52:38;-325;-325.0432;4.001349e-06;2.4168822892311175e-10;-4.001259e-06
09:52:52;-350;-350.0551;4.2694326e-06;8.928051366339503e-10;-4.278795e-06
09:53:07;-375;-375.0868;4.52395245e-06;5.946811224303404e-10;-4.527842e-06
09:53:22;-400;-400.0651;4.8076055e-06;7.17249557336919e-10;-4.811443e-06
09:53:37;-425;-425.0373;5.1035247e-06;2.421906387538445e-10;-5.10437e-06
09:53:51;-450;-449.9918;5.40356865e-06;2.8018741294889783e-10;-5.405919e-06
09:54:06;-475;-475.0244;5.737950749999999e-06;1.1592337790001568e-09;-5.746391e-06
09:54:21;-500;-500.0555;6.0790198499999995e-06;9.25893461136344e-10;-6.088847e-06
09:54:36;-525;-525.0908;6.45700165e-06;1.2335697188951273e-09;-6.450626e-06
09:54:50;-550;-550.0715;6.8447907e-06;7.734078907665692e-10;-6.843768e-06
09:55:05;-575;-575.0267;7.28190565e-06;1.107569050386904e-09;-7.281782e-06
09:55:19;-600;-600.0032;7.73063345e-06;1.1192571833028836e-09;-7.731072e-06
09:55:34;-625;-625.0319;8.2219109e-06;2.5477201611441048e-09;-8.215572e-06
09:55:49;-650;-650.0605;8.72341375e-06;1.8069869422259283e-09;-8.714142e-06
09:56:04;-675;-675.0722;9.261140400000001e-06;5.289626234432441e-10;-9.263811e-06
09:56:19;-700;-700.0544;9.876305700000002e-06;1.721222414593759e-09;-9.898841e-06
09:56:34;-725;-725.0131;1.0454036499999998e-05;2.4520399950857015e-09;-1.043873e-05
09:56:49;-750;-749.9851;1.10655225e-05;8.920691887404086e-10;-1.106798e-05
09:57:04;-775;-775.0063;1.1704483999999999e-05;1.5564566168062658e-09;-1.17241e-05
09:57:18;-800;-800.0109;1.23888855e-05;3.153877333933556e-09;-1.235727e-05
09:57:33;-825;-825.0379;1.3044420499999998e-05;2.773220012458414e-09;-1.306127e-05
09:57:48;-850;-850.0167;1.3740918999999998e-05;2.096000584446495e-09;-1.375408e-05
09:58:02;-875;-874.98;1.4443354999999998e-05;1.7713684681624212e-09;-1.446108e-05
09:58:17;-900;-899.9473;1.51400335e-05;2.0055073267131316e-09;-1.511367e-05

File: Data/HighFluenceIrrNeutron2023/IV_onPCB/N8740_1_LL1_4e15_4400min_IV.csv
time (27.02.2024);set voltage (V);real voltage (V);current (A);delta current;input current (A)
12:43:10;-25;-25.04793;8.522967849999997e-07;1.5535408158059405e-10;-8.537878e-07
12:43:25;-50;-50.06607;1.2109563499999998e-06;3.221951138285621e-10;-1.216951e-06
12:43:39;-75;-75.09571;1.48921145e-06;3.2070192917256105e-10;-1.49098e-06
12:43:54;-100;-100.0704;1.7482510000000002e-06;8.577083274633662e-10;-1.748658e-06
12:44:09;-125;-125.0262;1.97268975e-06;1.0058207714970969e-09;-1.977579e-06
12:44:23;-150;-150.0058;2.1935555500000004e-06;7.438538380454902e-10;-2.194831e-06
12:44:38;-175;-175.0388;2.43508295e-06;1.2151881571900731e-09;-2.425196e-06
12:44:53;-200;-200.0685;2.6739196000000007e-06;1.421978302225445e-09;-2.665328e-06
12:45:08;-225;-225.0828;2.8824298e-06;1.1229162804946766e-09;-2.894664e-06
12:45:23;-250;-250.059;3.124185e-06;1.4199931390679233e-09;-3.131186e-06
12:45:37;-275;-275.0325;3.3506826e-06;1.398328442105066e-09;-3.343942e-06
12:45:52;-300;-300.0109;3.5843695500000002e-06;1.3105218359016363e-09;-3.596178e-06
12:46:07;-325;-325.0437;3.83437975e-06;1.8450079117377987e-09;-3.826607e-06
12:46:21;-350;-350.0564;4.092581500000001e-06;1.1825430150738828e-09;-4.092162e-06
12:46:36;-375;-375.0864;4.37270355e-06;1.2289272201294058e-09;-4.372412e-06
12:46:50;-400;-400.0634;4.6404781500000004e-06;2.160460858561208e-09;-4.640657e-06
12:47:05;-425;-425.037;4.9504802000000005e-06;1.2205705747723039e-09;-4.942036e-06
12:47:20;-450;-449.9911;5.24553855e-06;1.8406565112413085e-09;-5.222291e-06
12:47:35;-475;-475.0251;5.55344665e-06;2.6525770858496916e-09;-5.539307e-06
12:47:50;-500;-500.0555;5.890139399999999e-06;2.512627750384039e-09;-5.878589e-06
12:48:05;-525;-525.0883;6.254122449999999e-06;2.532661154275306e-09;-6.276884e-06
12:48:19;-550;-550.0712;6.60646495e-06;7.03502784198484e-10;-6.618071e-06
12:48:34;-575;-575.0269;7.04345655e-06;1.624546189671138e-09;-7.043991e-06
12:48:49;-600;-600.0038;7.501830550000001e-06;1.6959944420236028e-09;-7.515142e-06
12:49:04;-625;-625.0306;8.012785899999999e-06;3.3401371498038953e-09;-8.039181e-06
12:49:18;-650;-650.0601;8.4850007e-06;2.9147492903335557e-09;-8.467305e-06
12:49:33;-675;-675.0721;9.086977549999999e-06;5.419971391287557e-09;-9.082313e-06
12:49:48;-700;-700.0524;9.66103215e-06;1.6612315631407134e-09;-9.651641e-06
12:50:03;-725;-725.0131;1.0310323000000001e-05;3.272449166908474e-09;-1.035275e-05
12:50:18;-750;-749.9847;1.09174415e-05;1.94765875797071e-09;-1.090079e-05
12:50:33;-775;-775.0048;1.1588111e-05;3.857638195839534e-09;-1.159151e-05
12:50:48;-800;-800.0106;1.23324825e-05;3.6079625050019665e-09;-1.231857e-05
12:51:03;-825;-825.0366;1.2999663e-05;3.8449973407012606e-09;-1.302821e-05
12:51:18;-850;-850.0167;1.3683082499999998e-05;3.990196791826178e-09;-1.366933e-05
12:51:32;-875;-874.9805;1.4374565500000002e-05;5.60789089029916e-09;-1.441927e-05
12:51:47;-900;-899.9473;1.5117567499999998e-05;5.831927077519075e-09;-1.510778e-05

File: Data/HighFluenceIrrNeutron2023/IV_onPCB/N8740_1_LL1_4e15_4800min_IV.csv
time (11.03.2024);set voltage (V);real voltage (V);current (A);delta current;input current (A)
13:22:16;-25;-25.04985;8.614083850000002e-07;1.4422929370884015e-10;-8.646686e-07
13:22:31;-50;-50.07067;1.2111408999999999e-06;4.5440589179719244e-10;-1.219952e-06
13:22:46;-75;-75.09833;1.4916880000000001e-06;4.0374518572981223e-10;-1.492027e-06
13:23:01;-100;-100.0726;1.7389218499999996e-06;4.413375254552906e-10;-1.739228e-06
13:23:15;-125;-125.0262;1.96059905e-06;4.565749800142357e-10;-1.963572e-06
13:23:30;-150;-150.0073;2.2042234e-06;5.685824540029404e-10;-2.214104e-06
13:23:45;-175;-175.0399;2.4155687e-06;8.447003939267506e-10;-2.412243e-06
13:24:00;-200;-200.071;2.6496986499999994e-06;4.751061895776588e-10;-2.648715e-06
13:24:15;-225;-225.0861;2.8839453499999996e-06;7.944648270219377e-10;-2.892214e-06
13:24:30;-250;-250.0627;3.1167265999999997e-06;7.137683741943237e-10;-3.120407e-06
13:24:45;-275;-275.0341;3.3460724000000003e-06;1.1740431112186635e-09;-3.345402e-06
13:24:59;-300;-300.0108;3.5718315000000006e-06;9.051402860882903e-10;-3.584382e-06
13:25:14;-325;-325.0458;3.830142599999999e-06;1.0901980035754865e-09;-3.833431e-06
13:25:29;-350;-350.0579;4.065166899999999e-06;1.2792589259020221e-09;-4.061837e-06
13:25:43;-375;-375.0906;4.330465900000001e-06;5.471940053582689e-10;-4.327526e-06
13:25:58;-400;-400.0653;4.621901499999999e-06;1.6263451824566575e-09;-4.611317e-06
13:26:13;-425;-425.0389;4.901008650000001e-06;7.77863356493301e-10;-4.911695e-06
13:26:27;-450;-449.9929;5.2337814e-06;3.0955119353670633e-09;-5.240805e-06
13:26:42;-475;-475.0263;5.552872150000001e-06;3.3987995390100616e-09;-5.553717e-06
13:26:57;-500;-500.0573;5.890055749999999e-06;1.4357396906734298e-09;-5.903905e-06
13:27:11;-525;-525.0913;6.23962245e-06;1.0912592324351905e-09;-6.24825e-06
13:27:26;-550;-550.0741;6.642213e-06;7.188530517428528e-10;-6.650908e-06
13:27:41;-575;-575.0283;7.0998192e-06;2.047687326717638e-09;-7.106713e-06
13:27:56;-600;-600.0046;7.533788500000002e-06;4.817744155722474e-10;-7.532632e-06
13:28:11;-625;-625.0339;8.08110715e-06;1.9160718061635727e-09;-8.093917e-06
13:28:26;-650;-650.0635;8.616172300000002e-06;1.2947140690129193e-09;-8.622718e-06
13:28:41;-675;-675.0766;9.1550417e-06;1.7719562411357588e-09;-9.158315e-06
13:28:55;-700;-700.0569;9.7865e-06;1.9383668099717384e-09;-9.813871e-06
13:29:10;-725;-725.0147;1.04302395e-05;5.459615209655362e-09;-1.042711e-05
13:29:25;-750;-749.986;1.11315025e-05;1.914134905773337e-09;-1.113761e-05
13:29:40;-775;-775.0056;1.1854567e-05;2.153087329859148e-09;-1.188919e-05
13:29:55;-800;-800.0122;1.2552753000000001e-05;1.9735656943714864e-09;-1.255655e-05
13:30:09;-825;-825.0385;1.3259539e-05;2.1361078975557708e-09;-1.329063e-05
13:30:24;-850;-850.0198;1.4094549000000001e-05;5.4242206306528596e-09;-1.41483e-05
13:30:39;-875;-874.9819;1.4774597499999997e-05;1.3506401954258737e-09;-1.47674e-05
13:30:54;-900;-899.9476;1.5639568500000002e-05;6.243374058752199e-09;-1.56587e-05

File: Data/HighFluenceIrrNeutron2023/IV_onPCB/N8740_1_LL1_4e15_500min_IV.csv
time (28.11.2023);set voltage (V);real voltage (V);current (A);delta current;input current (A)
13:06:24;-25;-25.03123;1.9185474e-06;7.753672271898022e-10;-1.91647e-06
13:06:39;-50;-50.06435;2.72692175e-06;1.6895141459529158e-09;-2.719777e-06
13:06:54;-75;-75.09148;3.3613835000000004e-06;1.0601527071606252e-09;-3.355695e-06
13:07:08;-100;-100.0681;3.9188901e-06;7.931587290700282e-10;-3.921834e-06
13:07:23;-125;-125.024;4.448556699999999e-06;1.4640262550582889e-09;-4.427909e-06
13:07:38;-150;-150.0055;4.92342955e-06;1.0933496523871157e-09;-4.928954e-06
13:07:53;-175;-175.0386;5.372646450000001e-06;1.329010446676406e-09;-5.378703e-06
13:08:08;-200;-200.0695;5.8523664e-06;1.4929804241851318e-09;-5.850163e-06
13:08:22;-225;-225.0815;6.285169950000001e-06;1.6904678323987856e-09;-6.275835e-06
13:08:37;-250;-250.0597;6.690152849999999e-06;1.6363987323922582e-09;-6.706117e-06
13:08:52;-275;-275.0344;7.13566095e-06;1.2436241563973406e-09;-7.14404e-06
13:09:07;-300;-300.0126;7.537660849999998e-06;1.7019754350092605e-09;-7.529301e-06
13:09:22;-325;-325.0446;7.9732399e-06;2.1484079010978848e-09;-7.961983e-06
13:09:37;-350;-350.0566;8.359447099999998e-06;5.225707379819494e-09;-8.353105e-06
13:09:52;-375;-375.0879;8.776185849999998e-06;1.882376369479586e-09;-8.768329e-06
13:10:06;-400;-400.0653;9.1516915e-06;3.4875244819929036e-09;-9.141202e-06
13:10:21;-425;-425.0407;9.5094622e-06;1.9209825176195473e-09;-9.514967e-06
13:10:36;-450;-449.9951;9.88889995e-06;2.362236619683751e-09;-9.891658e-06
13:10:50;-475;-475.0278;1.0289982500000002e-05;6.12067340555758e-09;-1.029533e-05
13:11:05;-500;-500.0461;1.05979055e-05;2.2967555894130163e-09;-1.06112e-05
13:11:20;-525;-525.0795;1.09659845e-05;2.3908260575583497e-09;-1.100082e-05
13:11:35;-550;-550.061;1.12826845e-05;2.9318838206006916e-09;-1.130612e-05
13:11:50;-575;-575.0178;1.16250055e-05;2.6655029989666e-09;-1.1636e-05
13:12:04;-600;-599.9938;1.196292e-05;3.6149582985146805e-09;-1.195465e-05
13:12:18;-625;-625.0209;1.2227525000000001e-05;4.324052873173517e-09;-1.22256e-05
13:12:33;-650;-650.0483;1.2592085e-05;4.183168147469067e-09;-1.260684e-05
13:12:48;-675;-675.0604;1.2866221000000001e-05;3.6682215650093958e-09;-1.289907e-05
13:13:03;-700;-700.0416;1.3170689e-05;6.759358249863678e-09;-1.318941e-05
13:13:18;-725;-725.0112;1.3477469999999999e-05;4.959946874715489e-09;-1.344262e-05
13:13:33;-750;-749.9824;1.37959265e-05;9.724213882751638e-09;-1.374678e-05
13:13:47;-775;-775.004;1.4066666e-05;4.026443430622114e-09;-1.410329e-05
13:14:02;-800;-800.0079;1.4319927e-05;3.804662935136318e-09;-1.430943e-05
13:14:17;-825;-825.0336;1.4579602500000002e-05;2.6463104386107225e-09;-1.458667e-05
13:14:32;-850;-850.0132;1.4912232499999998e-05;3.932136942872125e-09;-1.487276e-05
13:14:46;-875;-874.9798;1.5196011999999998e-05;5.308271733813171e-09;-1.519499e-05
13:15:01;-900;-899.9456;1.5450191e-05;6.4441418319276656e-09;-1.542366e-05
