Repository: aimaax/PENGUIN

# PENGUIN :penguin:  

> **NOTE!!** Google ID and GitLab repo for CERN organization is hidden and the create database function won't work properly in this version. Plotting is still possible with the saved database and data stored in this repo.  

A Python-based environment for GUI-driven analysis for IV, CV, and TCT measurements obtained with [Particulars Setup]() at CERN for CMS HGCAL silicon diodes. Used to plot data for individual diodes, but also to analyse Current Volume Normalization, Saturation Voltage, Charge Collection, and Charge Collection Efficiency.

---

File: Data/HighFluenceIrrNeutron2023/IV_onPCB/N8740_1_UL_4e15_1500min_IV.csv
time (18.07.2024);set voltage (V);real voltage (V);current (A);delta current;input current (A)
07:39:15;-25;-25.04312;2.9048472499999994e-06;3.6642930337924376e-10;-2.902713e-06
07:39:37;-50;-50.0794;4.230308100000001e-06;5.83979742371262e-10;-4.226768e-06
07:39:59;-75;-75.10894;5.241920149999999e-06;1.7794108961956235e-10;-5.244763e-06
07:40:14;-100;-100.0835;6.124081100000002e-06;1.577904924258739e-10;-6.127876e-06
07:40:28;-125;-125.0337;6.91717665e-06;4.51992186188014e-10;-6.920262e-06
07:40:43;-150;-150.0123;7.6556508e-06;4.694216260463436e-10;-7.655756e-06
07:40:58;-175;-175.0508;8.3470136e-06;3.184909920233365e-10;-8.352748e-06
07:41:13;-200;-200.0835;9.00610655e-06;5.006322776000349e-10;-9.014869e-06
07:41:28;-225;-225.0999;9.64200495e-06;3.6639017778182925e-10;-9.641332e-06
07:41:42;-250;-250.085;1.0291489e-05;8.181487945355557e-10;-1.028918e-05
07:41:58;-275;-275.0335;1.09048425e-05;6.611092477797824e-10;-1.093599e-05
07:42:13;-300;-300.0086;1.14766115e-05;9.705846884739225e-10;-1.148562e-05
07:42:28;-325;-325.0437;1.2047149e-05;4.296637638898322e-10;-1.204859e-05
07:42:43;-350;-350.0591;1.2652104500000003e-05;4.96724508656397e-10;-1.265998e-05
07:42:58;-375;-375.0938;1.32102935e-05;8.29015764325371e-10;-1.322274e-05
07:43:13;-400;-400.068;1.3706034000000002e-05;5.24243931772221e-10;-1.371312e-05
07:43:28;-425;-425.036;1.4169178999999999e-05;3.3267393946623925e-10;-1.417568e-05
07:43:43;-450;-449.9888;1.4638431500000005e-05;3.54962867776389e-10;-1.464351e-05
07:43:58;-475;-475.0249;1.5095297000000001e-05;7.034014145564464e-10;-1.509747e-05
07:44:13;-500;-500.058;1.55197435e-05;9.641922202029625e-10;-1.552185e-05
07:44:28;-525;-525.0928;1.5899430500000002e-05;6.931715065552638e-10;-1.590517e-05
07:44:43;-550;-550.0726;1.6277973000000002e-05;1.2439286756081137e-09;-1.627889e-05
07:44:58;-575;-575.0259;1.6668222e-05;1.1227897398889474e-09;-1.666364e-05
07:45:12;-600;-599.999;1.7022116e-05;9.827175077304531e-10;-1.701758e-05
07:45:27;-625;-625.0288;1.7342975499999996e-05;1.6163778139717389e-09;-1.733822e-05
07:45:42;-650;-650.0608;1.76948555e-05;1.5999330415676321e-09;-1.768381e-05
07:45:57;-675;-675.0742;1.8067403e-05;1.2008003789140161e-09;-1.808294e-05
07:46:12;-700;-700.0534;1.84055405e-05;1.8219348883810814e-09;-1.839422e-05
07:46:28;-725;-725.0186;1.87020115e-05;1.3690911720919728e-09;-1.870849e-05
07:46:42;-750;-749.9863;1.9040480999999996e-05;1.7425059397316011e-09;-1.904246e-05
07:46:57;-775;-775.0095;1.9378961000000002e-05;5.284150357436685e-10;-1.939007e-05
07:47:12;-800;-800.0168;1.97196865e-05;4.934679700852547e-10;-1.973061e-05
07:47:27;-825;-825.0469;2.006154e-05;6.451984190929426e-10;-2.007663e-05
07:47:42;-850;-850.0242;2.0423853e-05;1.292534738411293e-09;-2.042062e-05
07:47:56;-875;-874.9852;2.0780431499999998e-05;1.5895322071289137e-09;-2.079441e-05
07:48:11;-900;-899.9488;2.1107402499999997e-05;8.245137582236567e-10;-2.112649e-05

File: Data/HighFluenceIrrNeutron2023/IV_onPCB/N8740_1_UL_4e15_1800min_IV.csv
time (22.07.2024);set voltage (V);real voltage (V);current (A);delta current;input current (A)
12:56:40;-25;-25.04078;2.84608475e-06;5.978088636846566e-11;-2.847286e-06
12:56:54;-50;-50.0754;4.1175661500000004e-06;8.69509710986707e-11;-4.119619e-06
12:57:10;-75;-75.10316;5.12446985e-06;1.4570726260211773e-10;-5.124473e-06
12:57:24;-100;-100.0786;6.0008968e-06;1.5918119549745645e-10;-6.003715e-06
12:57:39;-125;-125.0332;6.78442295e-06;1.4484235352617406e-10;-6.78531e-06
12:57:54;-150;-150.0139;7.51813115e-06;2.1692933498031528e-10;-7.519694e-06
12:58:08;-175;-175.0478;8.20938455e-06;2.4058740069878516e-10;-8.213403e-06
12:58:23;-200;-200.0807;8.86513405e-06;2.6243262444869234e-10;-8.864586e-06
12:58:38;-225;-225.0953;9.495250250000003e-06;1.5055357642710448e-10;-9.497227e-06
12:58:53;-250;-250.0706;1.00960175e-05;4.870656398268848e-10;-1.01026e-05
12:59:08;-275;-275.0327;1.06749515e-05;4.753379192742678e-10;-1.069738e-05
12:59:22;-300;-300.0101;1.1223150499999999e-05;5.085599645076347e-10;-1.12319e-05
12:59:37;-325;-325.0437;1.1769413e-05;1.0970034411978835e-09;-1.177303e-05
12:59:52;-350;-350.0571;1.2292830499999999e-05;5.049893439470059e-10;-1.229499e-05
13:00:06;-375;-375.0901;1.2807431e-05;1.3168124391874788e-10;-1.28097e-05
13:00:21;-400;-400.0646;1.3305166e-05;1.7936610605127637e-10;-1.330981e-05
13:00:36;-425;-425.0359;1.3780129999999999e-05;5.315119942202664e-10;-1.378452e-05
13:00:51;-450;-449.9883;1.4235912e-05;5.393216109150284e-10;-1.424266e-05
13:01:06;-475;-475.0223;1.4654651500000001e-05;7.279630055847796e-10;-1.466581e-05
13:01:21;-500;-500.055;1.5043901500000001e-05;4.725057010238103e-10;-1.50466e-05
13:01:36;-525;-525.0894;1.5430147499999996e-05;5.105760839483203e-10;-1.543385e-05
13:01:51;-550;-550.0692;1.5789743499999998e-05;5.768454190681824e-10;-1.579823e-05
13:02:06;-575;-575.0247;1.6124462999999997e-05;1.237068732932905e-09;-1.613789e-05
13:02:20;-600;-600.0007;1.64352545e-05;1.9910735169745925e-10;-1.644116e-05
13:02:36;-625;-625.0276;1.6775378999999998e-05;1.6035437162735617e-09;-1.6773e-05
13:02:50;-650;-650.0564;1.7150449500000003e-05;4.749397198593567e-10;-1.715277e-05
13:03:05;-675;-675.0692;1.7486192499999998e-05;2.9519728572603506e-10;-1.748995e-05
13:03:20;-700;-700.0511;1.77684935e-05;1.2176350592439204e-09;-1.777788e-05
13:03:34;-725;-725.018;1.80771095e-05;5.242515975177578e-10;-1.807601e-05
13:03:49;-750;-749.9888;1.8444282999999996e-05;6.457701216377546e-10;-1.844419e-05
13:04:04;-775;-775.0081;1.8744915500000003e-05;2.746584014735494e-10;-1.875539e-05
13:04:19;-800;-800.016;1.90426945e-05;4.513288573756211e-10;-1.904979e-05
13:04:34;-825;-825.043;1.93906285e-05;1.048948348347001e-09;-1.93905e-05
13:04:49;-850;-850.0203;1.97822815e-05;1.5829678257943873e-09;-1.977577e-05
13:05:03;-875;-874.9835;2.0127595500000005e-05;1.242402405623935e-09;-2.014074e-05
13:05:18;-900;-899.9493;2.0447605500000002e-05;5.22658337252866e-10;-2.04585e-05

File: Data/HighFluenceIrrNeutron2023/IV_onPCB/N8740_1_UL_4e15_19000min_IV.csv
time (09.09.2024);set voltage (V);real voltage (V);current (A);delta current;input current (A)
13:07:12;-25;-25.04016;1.36193575e-06;1.8123069379937324e-10;-1.363749e-06
13:07:32;-50;-50.07347;1.88007045e-06;3.815298184611568e-10;-1.883553e-06
13:07:52;-75;-75.10064;2.2979817999999995e-06;4.381301324948943e-10;-2.295813e-06
13:08:12;-100;-100.0761;2.6692201e-06;3.5341798129127376e-10;-2.670199e-06
13:08:32;-125;-125.0309;3.0122019000000003e-06;4.404236477529312e-10;-3.011318e-06
13:08:51;-150;-150.0103;3.34971e-06;7.283598149266623e-10;-3.341884e-06
13:09:11;-175;-175.0453;3.6704686500000003e-06;1.6900694220578695e-09;-3.6669e-06
13:09:31;-200;-200.0763;3.9876061e-06;7.259345524908054e-10;-3.997974e-06
13:09:51;-225;-225.0879;4.30259635e-06;6.562071748883902e-10;-4.307672e-06
13:10:11;-250;-250.0654;4.6141041500000004e-06;7.836435582425204e-10;-4.625805e-06
13:10:30;-275;-275.0385;4.928609650000001e-06;1.295310775981977e-09;-4.926084e-06
13:10:50;-300;-300.0171;5.234401650000001e-06;1.0010989143810867e-09;-5.231384e-06
13:11:10;-325;-325.0491;5.5654636e-06;1.192808078443479e-09;-5.565302e-06
13:11:30;-350;-350.0613;5.87306565e-06;5.799427095627551e-10;-5.882172e-06
13:11:50;-375;-375.0934;6.1970363e-06;1.116628011246362e-09;-6.203789e-06
13:12:10;-400;-400.0694;6.490320100000001e-06;1.6501022209245136e-09;-6.483346e-06
13:12:30;-425;-425.0417;6.825221849999999e-06;1.2492687526609376e-09;-6.825394e-06
13:12:50;-450;-449.9978;7.1456679e-06;1.76440298387303e-09;-7.149881e-06
13:13:10;-475;-475.0308;7.497872099999999e-06;3.9918211946430154e-10;-7.506056e-06
13:13:30;-500;-500.0615;7.87086055e-06;1.1666590878979894e-09;-7.883565e-06
13:13:50;-525;-525.0948;8.21616305e-06;1.2484510051960761e-09;-8.22424e-06
13:14:11;-550;-550.0776;8.539903799999999e-06;2.4678400845679184e-09;-8.540102e-06
13:14:30;-575;-575.0336;8.889132050000001e-06;7.335738118110807e-10;-8.888303e-06
13:14:50;-600;-600.0114;9.283928700000002e-06;2.696876685260203e-09;-9.263548e-06
13:15:10;-625;-625.0369;9.63670275e-06;1.879566461813677e-09;-9.661643e-06
13:15:30;-650;-650.066;1.0014850500000001e-05;1.2072968721486884e-09;-1.00061e-05
13:15:50;-675;-675.0667;1.03413785e-05;1.0453387668598379e-09;-1.036319e-05
13:16:10;-700;-700.0478;1.0732106e-05;1.8861314111164075e-09;-1.074071e-05
13:16:29;-725;-725.0167;1.1123616500000002e-05;1.3628832075787644e-09;-1.113429e-05
13:16:49;-750;-749.9901;1.1497810000000001e-05;1.6282501343466782e-09;-1.148105e-05
13:17:09;-775;-775.0081;1.1926966e-05;1.2827237426663497e-09;-1.194228e-05
13:17:29;-800;-800.0144;1.2322360000000001e-05;1.6086537850015663e-09;-1.234243e-05
13:17:49;-825;-825.041;1.26955255e-05;4.97849196418955e-09;-1.269981e-05
13:18:09;-850;-850.019;1.3083421e-05;4.363994265578276e-09;-1.306627e-05
13:18:29;-875;-874.9853;1.3479863000000002e-05;2.732537200112785e-09;-1.349879e-05
13:18:48;-900;-899.9502;1.3921409e-05;3.155698013118514e-09;-1.391136e-05

File: Data/HighFluenceIrrNeutron2023/IV_onPCB/N8740_1_UL_4e15_2100min_IV.csv
time (25.07.2024);set voltage (V);real voltage (V);current (A);delta current;input current (A)
10:28:40;-25;-25.03998;2.7248316e-06;6.663870496941185e-11;-2.726482e-06
10:28:55;-50;-50.07318;3.93773535e-06;9.604377322346059e-11;-3.937802e-06
10:29:10;-75;-75.10118;4.8781730000000005e-06;2.643442168839944e-10;-4.882183e-06
10:29:25;-100;-100.0784;5.69460325e-06;1.0832252478131455e-10;-5.697907e-06
10:29:40;-125;-125.03;6.4340556000000015e-06;2.6586400094785136e-10;-6.433035e-06
10:29:54;-150;-150.0111;7.13168205e-06;3.0658818857709624e-10;-7.13568e-06
10:30:10;-175;-175.0469;7.7866554e-06;5.930004359189424e-10;-7.786552e-06
10:30:24;-200;-200.078;8.41488095e-06;3.1081426507644096e-10;-8.414725e-06
10:30:39;-225;-225.093;9.01002205e-06;6.438964026728001e-10;-9.015587e-06
10:30:54;-250;-250.0679;9.5943955e-06;2.403468483254891e-10;-9.598007e-06
10:31:08;-275;-275.0398;1.01688465e-05;3.8090305525154946e-10;-1.01739e-05
10:31:23;-300;-300.0072;1.0724668000000002e-05;1.041283006679716e-09;-1.074389e-05
10:31:38;-325;-325.0405;1.1273718e-05;2.859445750490409e-10;-1.127543e-05
10:31:53;-350;-350.0531;1.1810061e-05;7.932801837938328e-10;-1.180971e-05
10:32:08;-375;-375.0861;1.2304321000000001e-05;7.722852128585657e-10;-1.230334e-05
10:32:22;-400;-400.0624;1.2788717e-05;2.9046178750396607e-10;-1.27905e-05
10:32:37;-425;-425.0353;1.32625105e-05;6.886205322962948e-10;-1.326025e-05
10:32:52;-450;-449.9884;1.3689471499999997e-05;2.789213822925533e-10;-1.369426e-05
10:33:06;-475;-475.0214;1.41090785e-05;3.472047486713942e-10;-1.411387e-05
10:33:21;-500;-500.0532;1.4487115e-05;2.1160044895985035e-10;-1.449617e-05
10:33:36;-525;-525.088;1.4849696e-05;4.981768762196819e-10;-1.485181e-05
10:33:51;-550;-550.0681;1.5212815500000002e-05;6.922367640482551e-10;-1.520899e-05
10:34:06;-575;-575.0233;1.5554923999999998e-05;4.2990138404065614e-10;-1.55589e-05
10:34:20;-600;-599.9976;1.587237e-05;1.2910426019306999e-09;-1.588096e-05
10:34:35;-625;-625.0259;1.6200684e-05;9.028965610743447e-10;-1.620378e-05
10:34:50;-650;-650.0549;1.6510038e-05;7.075293633482241e-10;-1.6516e-05
10:35:05;-675;-675.0655;1.6823586e-05;3.7688884302933996e-10;-1.682659e-05
10:35:21;-700;-700.0463;1.7121313000000004e-05;1.195631862238545e-09;-1.713181e-05
10:35:36;-725;-725.0148;1.7409209000000004e-05;5.801473519719214e-10;-1.742118e-05
10:35:50;-750;-749.986;1.7701514500000006e-05;7.034967928143248e-10;-1.769977e-05
10:36:05;-775;-775.0073;1.8020538999999998e-05;8.756514432124111e-10;-1.802688e-05
10:36:20;-800;-800.012;1.83013025e-05;1.4942280406618107e-09;-1.832048e-05
10:36:34;-825;-825.041;1.8605037499999998e-05;5.684139666651668e-10;-1.861023e-05
10:36:50;-850;-850.02;1.890674e-05;1.1110186767107093e-09;-1.892219e-05
10:37:04;-875;-874.9832;1.9215687e-05;4.694742271946031e-10;-1.922485e-05
10:37:19;-900;-899.948;1.9542244000000004e-05;4.869714570690726e-10;-1.955198e-05

File: Data/HighFluenceIrrNeutron2023/IV_onPCB/N8740_1_UL_4e15_23500min_IV.csv
time (30.09.2024);set voltage (V);real voltage (V);current (A);delta current;input current (A)
09:21:24;-25;-25.03447;1.2419033e-06;3.531183236537059e-10;-1.246006e-06
09:21:43;-50;-50.06773;1.72697605e-06;4.547900090976103e-10;-1.726865e-06
09:22:03;-75;-75.09498;2.1185337e-06;6.063574444995386e-10;-2.123953e-06
09:22:23;-100;-100.07;2.45988795e-06;1.0185016481945464e-09;-2.463802e-06
09:22:43;-125;-125.0233;2.7741537e-06;8.589551882956473e-10;-2.776776e-06
09:23:03;-150;-150.0047;3.0821067e-06;1.176715668927715e-09;-3.098871e-06
09:23:22;-175;-175.0386;3.3976238000000007e-06;5.953639248392426e-10;-3.407245e-06
09:23:42;-200;-200.0702;3.6840109500000003e-06;8.692070250377613e-10;-3.691998e-06
09:24:02;-225;-225.0826;3.9853484e-06;1.5230432124532498e-09;-3.993245e-06
09:24:22;-250;-250.0597;4.270074350000001e-06;6.403864195741676e-10;-4.282305e-06
09:24:41;-275;-275.0322;4.5454537e-06;8.753103138316042e-10;-4.555051e-06
09:25:01;-300;-300.0091;4.8553437000000005e-06;3.32407760070369e-09;-4.839656e-06
09:25:20;-325;-325.042;5.143906600000001e-06;1.607246078545539e-09;-5.134816e-06
09:25:40;-350;-350.0558;5.4620955e-06;3.538404929131202e-09;-5.491645e-06
09:26:00;-375;-375.0877;5.75710535e-06;2.7474933050646323e-09;-5.773074e-06
09:26:20;-400;-400.0646;6.0513496499999995e-06;2.4484578812744604e-09;-6.041892e-06
09:26:40;-425;-425.0366;6.34888955e-06;1.8772411199350606e-09;-6.341267e-06
09:27:00;-450;-449.9915;6.66372625e-06;4.520103604385076e-09;-6.657845e-06
09:27:20;-475;-475.0242;6.951804499999999e-06;2.6244840402448705e-09;-6.94956e-06
09:27:40;-500;-500.0562;7.2765839e-06;9.938398963112953e-10;-7.284621e-06
09:28:00;-525;-525.0899;7.610927300000001e-06;2.734163440707232e-09;-7.610558e-06
09:28:19;-550;-550.0712;7.954245799999998e-06;5.616406779961709e-09;-7.939028e-06
09:28:39;-575;-575.027;8.3126563e-06;3.529877742996204e-09;-8.316243e-06
09:28:59;-600;-600.0026;8.682069049999999e-06;2.3432585617842445e-09;-8.674599e-06
09:29:19;-625;-625.0323;9.059291999999998e-06;2.8048188729399364e-09;-9.073837e-06
09:29:38;-650;-650.0604;9.408628649999999e-06;5.267303772460329e-09;-9.445915e-06
09:29:59;-675;-675.0729;9.76989545e-06;1.1059954034149412e-09;-9.783425e-06
09:30:19;-700;-700.0575;1.0141974000000001e-05;1.9793028318072006e-09;-1.015568e-05
09:30:39;-725;-725.0114;1.0536965499999998e-05;5.3025358308549234e-09;-1.055449e-05
09:30:59;-750;-749.9821;1.0943857499999999e-05;4.326847343909885e-09;-1.095339e-05
09:31:19;-775;-775.0034;1.1350477999999999e-05;2.3756670221224333e-09;-1.136489e-05
09:31:39;-800;-800.0084;1.1756860500000001e-05;5.472540473811057e-09;-1.175011e-05
09:31:58;-825;-825.0364;1.2206059499999999e-05;3.6278053610275065e-09;-1.220043e-05
09:32:18;-850;-850.0143;1.2649323499999999e-05;3.483745776818379e-09;-1.26794e-05
09:32:37;-875;-874.9792;1.3063617e-05;2.2488132536962942e-09;-1.306792e-05
09:32:57;-900;-899.9462;1.3521501999999998e-05;2.9783006564146704e-09;-1.352486e-05

File: Data/HighFluenceIrrNeutron2023/IV_onPCB/N8740_1_UL_4e15_2500min_IV.csv
time (29.07.2024);set voltage (V);real voltage (V);current (A);delta current;input current (A)
12:35:48;-25;-25.03848;2.6884031499999997e-06;1.310060928926714e-10;-2.68841e-06
12:36:08;-50;-50.07272;3.8754206999999995e-06;1.8252169871004475e-10;-3.875804e-06
12:36:28;-75;-75.10091;4.795093150000001e-06;1.326730054494881e-10;-4.795772e-06
12:36:48;-100;-100.0764;5.59659525e-06;1.5504911923320663e-10;-5.596267e-06
12:37:08;-125;-125.0316;6.3280696e-06;4.254877166264707e-10;-6.328802e-06
12:37:28;-150;-150.0115;6.9838589500000005e-06;9.74497197212497e-10;-6.980098e-06
12:37:48;-175;-175.0463;7.619793950000001e-06;1.9909738163773027e-10;-7.624498e-06
12:38:07;-200;-200.0776;8.221287900000001e-06;4.5743504402264085e-10;-8.2257e-06
12:38:28;-225;-225.0914;8.82029795e-06;2.8035396800291595e-10;-8.820043e-06
12:38:47;-250;-250.0679;9.3809075e-06;7.082728552613023e-10;-9.38867e-06
12:39:07;-275;-275.0409;9.921546350000001e-06;2.7931044802338004e-10;-9.919779e-06
12:39:27;-300;-299.6752;1.04508515e-05;4.4140926304281836e-10;-1.046651e-05
12:39:47;-325;-325.0403;1.0966809499999997e-05;5.32316858177519e-10;-1.101335e-05
12:40:08;-350;-350.0534;1.1460375000000001e-05;8.964339072123607e-10;-1.145891e-05
12:40:28;-375;-375.0848;1.19170475e-05;6.237010000793263e-10;-1.191732e-05
12:40:48;-400;-400.0614;1.2387918500000001e-05;2.130988913626744e-10;-1.238869e-05
12:41:08;-425;-425.0336;1.2800703499999999e-05;3.168321913884323e-10;-1.280623e-05
12:41:28;-450;-449.9892;1.3198251999999997e-05;5.00072294773474e-10;-1.320309e-05
12:41:48;-475;-475.0206;1.3571766000000001e-05;5.229777241909808e-10;-1.357538e-05
12:42:08;-500;-500.0506;1.3919168999999999e-05;4.634791796833703e-10;-1.392251e-05
12:42:28;-525;-525.0836;1.42791155e-05;8.998501194643159e-10;-1.427752e-05
12:42:48;-550;-550.0673;1.46751415e-05;4.6289376481004367e-10;-1.467799e-05
12:43:08;-575;-575.0222;1.4997435999999998e-05;5.90243763202974e-10;-1.500501e-05
12:43:28;-600;-599.9974;1.52966315e-05;3.875779115223176e-10;-1.530234e-05
12:43:48;-625;-625.0255;1.5586139000000003e-05;4.863002673246563e-10;-1.559548e-05
12:44:08;-650;-650.053;1.5863675e-05;7.848797678626507e-10;-1.586414e-05
12:44:28;-675;-675.0649;1.6154725e-05;7.633814577261031e-10;-1.615487e-05
12:44:47;-700;-700.0455;1.6444324000000003e-05;2.719865805513116e-10;-1.64513e-05
12:45:07;-725;-725.0142;1.6798048000000002e-05;1.8935813423246205e-09;-1.678344e-05
12:45:27;-750;-749.9854;1.70996675e-05;4.3333178685625164e-10;-1.710397e-05
12:45:47;-775;-775.0059;1.7372394999999996e-05;3.763432608670122e-10;-1.738187e-05
12:46:07;-800;-800.0114;1.7666831e-05;5.050212371772557e-10;-1.766169e-05
12:46:28;-825;-825.0364;1.7951720999999997e-05;3.144144557744357e-10;-1.795936e-05
12:46:48;-850;-850.0166;1.8249151000000004e-05;6.908729622730636e-10;-1.825703e-05
12:47:07;-875;-874.9803;1.86141e-05;4.788815093527768e-10;-1.86252e-05
12:47:27;-900;-899.9474;1.8910746e-05;5.334947984750649e-10;-1.892112e-05

File: Data/HighFluenceIrrNeutron2023/IV_onPCB/N8740_1_UL_4e15_29000min_IV.csv
time (28.10.2024);set voltage (V);real voltage (V);current (A);delta current;input current (A)
07:51:13;-25;-25.0454;1.2171383e-06;6.346715650633816e-10;-1.217449e-06
07:51:33;-50;-50.07855;1.6825940499999998e-06;8.426152279510531e-10;-1.67782e-06
07:51:53;-75;-75.1077;2.0559753499999996e-06;1.1560679722122772e-09;-2.055857e-06
07:52:13;-100;-100.0801;2.3675036e-06;7.222294524595351e-10;-2.373324e-06
07:52:33;-125;-125.0333;2.68020315e-06;8.883983010874148e-10;-2.677534e-06
07:52:53;-150;-150.0126;2.9710051500000003e-06;1.1500568535402918e-09;-2.986585e-06
07:53:12;-175;-175.049;3.2554682e-06;1.315562344778827e-09;-3.254892e-06
07:53:32;-200;-200.0799;3.54495795e-06;1.290572207346415e-09;-3.541056e-06
07:53:52;-225;-225.0966;3.8293357e-06;1.2777571680487675e-09;-3.836582e-06
07:54:11;-250;-250.0708;4.15019865e-06;2.0044328303475336e-09;-4.146995e-06
07:54:31;-275;-275.041;4.421212699999999e-06;1.842604899456202e-09;-4.417042e-06
07:54:51;-300;-300.0166;4.704733349999999e-06;1.7588357815256744e-09;-4.710288e-06
07:55:11;-325;-325.0522;5.004571400000001e-06;2.3320004078044275e-09;-4.997326e-06
07:55:31;-350;-350.0655;5.2927169e-06;1.5373259997476111e-09;-5.286348e-06
07:55:51;-375;-375.1008;5.60988575e-06;3.3017413965020325e-09;-5.608587e-06
07:56:11;-400;-400.0743;5.89735885e-06;1.2163845594116272e-09;-5.913365e-06
07:56:30;-425;-425.0441;6.2077006499999995e-06;1.6599518747165296e-09;-6.210832e-06
07:56:50;-450;-449.999;6.53682975e-06;2.746828794150629e-09;-6.52551e-06
07:57:10;-475;-475.0339;6.94229625e-06;3.292783503265129e-09;-6.963949e-06
07:57:30;-500;-500.0658;7.258692850000001e-06;5.385351617246079e-09;-7.255207e-06
07:57:49;-525;-525.1015;7.5914659999999996e-06;2.16732046199908e-09;-7.619812e-06
07:58:09;-550;-550.0813;7.9013377e-06;2.564925199786534e-09;-7.90736e-06
07:58:28;-575;-575.0356;8.32842225e-06;2.853739901318105e-09;-8.324629e-06
07:58:48;-600;-600.0096;8.7366071e-06;2.602557615980911e-09;-8.725406e-06
07:59:08;-625;-625.0388;9.084542899999999e-06;3.388729923511142e-09;-9.143912e-06
07:59:27;-650;-650.0687;9.553349349999998e-06;4.100607258855101e-09;-9.513354e-06
07:59:47;-675;-675.0817;9.9415525e-06;5.667745978561536e-09;-9.952836e-06
08:00:07;-700;-700.0521;1.04063895e-05;5.6554130474705646e-09;-1.038201e-05
08:00:27;-725;-725.0195;1.0905565e-05;5.24872234453299e-09;-1.083883e-05
08:00:47;-750;-749.9879;1.13412725e-05;7.036328938978053e-09;-1.13202e-05
08:01:06;-775;-775.0096;1.1806242e-05;5.947753802907451e-09;-1.180029e-05
08:01:26;-800;-800.0179;1.2262134999999998e-05;4.548381003170271e-09;-1.226059e-05
08:01:46;-825;-825.0449;1.2802420499999999e-05;6.689708793176264e-09;-1.281052e-05
08:02:06;-850;-850.0223;1.3206980000000001e-05;4.3799147822760055e-09;-1.321902e-05
08:02:26;-875;-874.986;1.3743339000000003e-05;5.026893767526813e-09;-1.378309e-05
08:02:45;-900;-899.9517;1.4268296999999999e-05;5.165683889863931e-09;-1.431567e-05

File: Data/HighFluenceIrrNeutron2023/IV_onPCB/N8740_1_UL_4e15_3100min_IV.csv
time (01.08.2024);set voltage (V);real voltage (V);current (A);delta current;input current (A)
12:20:20;-25;-25.03787;2.5537674500000003e-06;9.523834508747346e-11;-2.553719e-06
12:20:40;-50;-50.07143;3.6527524000000005e-06;4.340203912260879e-11;-3.653072e-06
12:21:00;-75;-75.09917;4.5081412500000004e-06;2.726206877237944e-10;-4.509951e-06
12:21:20;-100;-100.0738;5.2424523999999995e-06;1.363085910718848e-10;-5.24509e-06
12:21:40;-125;-125.03;5.9272532999999996e-06;5.82070485422472e-11;-5.927791e-06
12:22:00;-150;-150.0114;6.543033099999999e-06;2.9660022673626556e-10;-6.545739e-06
12:22:19;-175;-175.0443;7.1382519999999994e-06;9.883746759199894e-11;-7.138166e-06
12:22:39;-200;-200.0763;7.703981249999998e-06;4.295489312930265e-10;-7.709918e-06
12:22:59;-225;-225.0896;8.263007200000001e-06;1.2644853893981964e-10;-8.262949e-06
12:23:19;-250;-250.0666;8.7984547e-06;1.5299206025146912e-10;-8.801018e-06
12:23:39;-275;-275.04;9.31745205e-06;1.6968957650662212e-10;-9.318941e-06
12:24:00;-300;-300.0185;9.81764915e-06;2.236561118659219e-10;-9.820756e-06
12:24:20;-325;-325.0511;1.0295179e-05;1.1261416429559213e-10;-1.029894e-05
12:24:40;-350;-350.0508;1.0752077e-05;2.1432813627706938e-10;-1.077769e-05
12:24:59;-375;-375.0833;1.11895355e-05;2.8527134013077184e-10;-1.119449e-05
12:25:19;-400;-400.0605;1.1605466e-05;2.529905136561377e-10;-1.160914e-05
12:25:39;-425;-425.0331;1.20023515e-05;1.5656831576030867e-10;-1.200615e-05
12:25:59;-450;-449.9882;1.2439631500000001e-05;5.853713671678682e-10;-1.243853e-05
12:26:19;-475;-475.0206;1.2818055499999998e-05;2.6964094180967194e-10;-1.282403e-05
12:26:38;-500;-500.0512;1.3198834499999999e-05;7.760394561489844e-10;-1.320853e-05
12:26:58;-525;-525.084;1.3517810500000003e-05;5.949636438472444e-10;-1.352784e-05
12:27:18;-550;-550.0654;1.3837769e-05;6.463160604533892e-10;-1.383551e-05
12:27:38;-575;-575.0214;1.4215036500000002e-05;2.5396089758073757e-10;-1.42099e-05
12:27:58;-600;-599.9995;1.4513080499999997e-05;4.35938914872205e-10;-1.452144e-05
12:28:18;-625;-625.025;1.4792626999999997e-05;5.147509592025617e-10;-1.4797e-05
12:28:38;-650;-650.0526;1.5074893500000003e-05;5.292562115837667e-10;-1.507777e-05
12:28:59;-675;-675.0647;1.53442915e-05;2.3058000238523529e-10;-1.535e-05
12:29:18;-700;-700.045;1.5665245499999998e-05;8.548814172152615e-10;-1.566509e-05
12:29:39;-725;-725.0138;1.6006335999999998e-05;2.7024377883675987e-10;-1.600975e-05
12:29:58;-750;-749.9867;1.6265674500000003e-05;1.3676709216764866e-10;-1.626982e-05
12:30:18;-775;-775.0053;1.65486545e-05;2.31751456306035e-10;-1.655329e-05
12:30:38;-800;-800.0113;1.6814844e-05;3.0199701985286634e-10;-1.682053e-05
12:30:59;-825;-825.0371;1.7105211e-05;6.053853731302471e-10;-1.710908e-05
12:31:19;-850;-850.0176;1.74003325e-05;8.756131780073662e-10;-1.740241e-05
12:31:38;-875;-874.9821;1.7679486e-05;7.10140619877516e-10;-1.76797e-05
12:31:58;-900;-899.9474;1.7975262500000005e-05;9.503433261195032e-10;-1.797765e-05

File: Data/HighFluenceIrrNeutron2023/IV_onPCB/N8740_1_UL_4e15_330min_IV.csv
time (04.07.2024);set voltage (V);real voltage (V);current (A);delta current;input current (A)
13:40:15;-25;-25.04225;2.8488016000000004e-06;6.362710915953998e-10;-2.85538e-06
13:40:30;-50;-50.0758;4.1770341000000004e-06;2.5029539697125887e-09;-4.171866e-06
13:40:45;-75;-75.10439;5.237464199999999e-06;2.964397332173919e-09;-5.256579e-06
13:40:59;-100;-100.0785;6.16332465e-06;4.396873091911473e-09;-6.151098e-06
13:41:14;-125;-125.0329;6.94327555e-06;2.7143328586183093e-09;-6.936381e-06
13:41:29;-150;-150.0145;7.692903900000002e-06;2.357490548125288e-09;-7.723746e-06
13:41:43;-175;-175.0504;8.43450345e-06;2.3689501255566775e-09;-8.432105e-06
13:41:58;-200;-200.0821;9.1625788e-06;9.765888381145887e-09;-9.13548e-06
13:42:13;-225;-225.0959;9.834302350000001e-06;2.5774610368296413e-09;-9.846945e-06
13:42:28;-250;-250.061;1.053551e-05;5.258310707822417e-09;-1.050689e-05
13:42:43;-275;-275.0336;1.1196202999999998e-05;3.019761836635436e-09;-1.116941e-05
13:42:58;-300;-300.0095;1.1814841999999999e-05;1.967374341603595e-09;-1.183798e-05
13:43:13;-325;-325.0432;1.2401507000000002e-05;3.3837589379268572e-09;-1.244946e-05
13:43:28;-350;-350.0563;1.3027666499999997e-05;4.55821435844129e-09;-1.303951e-05
13:43:42;-375;-375.0902;1.3628949999999994e-05;2.0216655262431205e-09;-1.364975e-05
13:43:57;-400;-400.0656;1.4309286999999998e-05;2.253556390574681e-08;-1.422118e-05
13:44:12;-425;-425.0358;1.4944146e-05;1.0182395872288636e-08;-1.497815e-05
13:44:27;-450;-449.9898;1.5501155999999996e-05;9.524386001207625e-09;-1.55741e-05
13:44:42;-475;-475.0242;1.6081446999999997e-05;6.76275243891121e-09;-1.609568e-05
13:44:56;-500;-500.0554;1.6608535e-05;5.281114252693228e-09;-1.663668e-05
13:45:11;-525;-525.0884;1.7127237000000002e-05;3.4755056538581556e-09;-1.719068e-05
13:45:26;-550;-550.0701;1.7670433999999996e-05;5.0894067139501734e-09;-1.76586e-05
13:45:40;-575;-575.0247;1.81265575e-05;7.761515118680117e-09;-1.815476e-05
13:45:55;-600;-600.0001;1.8708155e-05;7.984316172973065e-09;-1.879703e-05
13:46:09;-625;-625.0286;1.9264238e-05;7.688570920528673e-09;-1.927626e-05
13:46:24;-650;-650.0578;1.97422185e-05;5.486821861287258e-09;-1.973906e-05
13:46:39;-675;-675.0707;2.0156872499999998e-05;2.6076792244255032e-09;-2.01301e-05
13:46:53;-700;-700.05;2.0629274500000003e-05;6.749162632319649e-09;-2.064723e-05
13:47:08;-725;-725.0179;2.1241957e-05;1.6127507744533886e-08;-2.119495e-05
13:47:23;-750;-749.9881;2.1786985499999997e-05;8.624088603295954e-09;-2.185635e-05
13:47:37;-775;-775.0103;2.21702535e-05;6.171115834069199e-09;-2.213893e-05
13:47:52;-800;-800.0153;2.2746762499999998e-05;1.137282985617476e-08;-2.271582e-05
13:48:07;-825;-825.0434;2.3063525999999998e-05;5.7157639646857395e-09;-2.309735e-05
13:48:22;-850;-850.0218;2.36091265e-05;1.1109666405320162e-08;-2.353936e-05
13:48:37;-875;-874.9859;2.4189917e-05;1.1500906575135627e-08;-2.413468e-05
13:48:51;-900;-899.9518;2.4542828999999998e-05;1.1288357274200688e-08;-2.471397e-05

File: Data/HighFluenceIrrNeutron2023/IV_onPCB/N8740_1_UL_4e15_34500min_IV.csv
time (06.11.2024);set voltage (V);real voltage (V);current (A);delta current;input current (A)
09:53:48;-25;-25.03786;1.08689875e-06;7.970642849701666e-10;-1.08678e-06
09:54:08;-50;-50.07047;1.4999077e-06;6.999728891178551e-10;-1.499442e-06
09:54:28;-75;-75.09769;1.8336916500000003e-06;6.19443779833968e-10;-1.83393e-06
09:54:48;-100;-100.0717;2.1180828e-06;1.544236537257164e-09;-2.116551e-06
09:55:08;-125;-125.0268;2.40208355e-06;1.294777058946829e-09;-2.402679e-06
09:55:28;-150;-150.007;2.6660549499999996e-06;7.511987768726625e-10;-2.669495e-06
09:55:48;-175;-175.0426;2.9251879e-06;8.232649540093395e-10;-2.926872e-06
09:56:08;-200;-200.0728;3.1779077e-06;6.961345024490683e-10;-3.185323e-06
09:56:28;-225;-225.0854;3.4506520000000002e-06;1.5477169557125027e-09;-3.462937e-06
09:56:48;-250;-250.0628;3.7008677500000005e-06;1.3780902435526406e-09;-3.716622e-06
09:57:08;-275;-275.0355;3.9458195999999995e-06;2.480928757945273e-09;-3.958095e-06
09:57:28;-300;-300.0125;4.2124422999999985e-06;1.0463639904450005e-09;-4.218515e-06
09:57:48;-325;-325.046;4.4646059e-06;7.409640203815571e-10;-4.471657e-06
09:58:08;-350;-350.0574;4.7507592e-06;2.8346929733218184e-09;-4.735087e-06
09:58:28;-375;-375.0894;5.03933315e-06;3.186785155352494e-09;-5.064319e-06
09:58:48;-400;-400.0673;5.3784715e-06;5.318610833431978e-09;-5.397269e-06
09:59:08;-425;-425.0405;5.69114175e-06;3.8897606255880566e-09;-5.712788e-06
09:59:28;-450;-449.9928;5.9284673e-06;2.4946066454453377e-09;-5.944741e-06
09:59:48;-475;-475.0266;6.274201100000001e-06;3.6136608763828255e-09;-6.253873e-06
10:00:07;-500;-500.0584;6.617503749999999e-06;4.877701640565464e-09;-6.579693e-06
10:00:28;-525;-525.0914;6.925069400000001e-06;1.3696953007877455e-09;-6.943909e-06
10:00:47;-550;-550.0743;7.353812000000001e-06;3.741294859403636e-09;-7.385217e-06
10:01:07;-575;-575.0291;7.7087042e-06;5.064821911281743e-09;-7.735826e-06
10:01:27;-600;-600.0048;8.070857699999998e-06;3.0615411030231033e-09;-8.068512e-06
10:01:47;-625;-625.0339;8.46112765e-06;5.59320147199931e-09;-8.435747e-06
10:02:07;-650;-650.0605;8.869589550000001e-06;1.3535484891111604e-09;-8.859726e-06
10:02:27;-675;-675.0745;9.332816e-06;4.7145289282175964e-09;-9.33148e-06
10:02:47;-700;-700.0555;9.788224649999998e-06;2.6054389604009026e-09;-9.823374e-06
10:03:06;-725;-725.0168;1.0220633e-05;7.308246338896913e-09;-1.029802e-05
10:03:26;-750;-749.9852;1.0651532e-05;6.3875670877103e-09;-1.072897e-05
10:03:46;-775;-775.0062;1.1174144999999998e-05;4.651981540161163e-09;-1.117343e-05
10:04:06;-800;-800.0115;1.1641240499999999e-05;2.5560093383045417e-09;-1.16606e-05
10:04:26;-825;-825.0372;1.2154288500000002e-05;5.424921440675452e-09;-1.217549e-05
10:04:46;-850;-850.0164;1.269928e-05;6.360907954058142e-09;-1.272124e-05
10:05:06;-875;-874.9811;1.3166298499999999e-05;5.499766052978972e-09;-1.317497e-05
10:05:26;-900;-899.9473;1.3709748000000002e-05;6.690023976040764e-09;-1.36938e-05

File: Data/HighFluenceIrrNeutron2023/IV_onPCB/N8740_1_UL_4e15_4000min_IV.csv
time (05.08.2024);set voltage (V);real voltage (V);current (A);delta current;input current (A)
12:26:42;-25;-25.03946;2.45838295e-06;1.7956811346951084e-10;-2.460323e-06
12:27:02;-50;-50.07249;3.4729410500000007e-06;2.494311776322194e-10;-3.475797e-06
12:27:21;-75;-75.10139;4.274319550000001e-06;6.477092229543651e-11;-4.274951e-06
12:27:41;-100;-100.076;4.98278945e-06;8.850399637870803e-11;-4.983213e-06
12:28:01;-125;-125.0311;5.6234822e-06;9.9722730608424e-11;-5.625347e-06
12:28:20;-150;-150.012;6.2215083e-06;1.0963101978910144e-10;-6.223476e-06
12:28:40;-175;-175.0467;6.792006300000001e-06;8.090547262082994e-11;-6.793794e-06
12:29:00;-200;-200.0783;7.335389049999998e-06;9.548181698625116e-11;-7.336728e-06
12:29:20;-225;-225.0912;7.859940199999998e-06;1.992880779173834e-10;-7.863942e-06
12:29:39;-250;-250.0674;8.36249925e-06;1.3938627757066458e-10;-8.36515e-06
12:29:59;-275;-275.0405;8.854612149999998e-06;1.3556639102296204e-10;-8.856834e-06
12:30:19;-300;-300.0176;9.33609045e-06;3.767169791435093e-10;-9.339805e-06
12:30:38;-325;-325.0538;9.79270445e-06;2.6746305796317275e-10;-9.795333e-06
12:30:58;-350;-350.0534;1.0265962e-05;9.037588173842891e-11;-1.027126e-05
12:31:18;-375;-375.0868;1.0689976e-05;1.3564733687029273e-10;-1.069226e-05
12:31:37;-400;-400.0624;1.11144035e-05;3.0508300100135075e-10;-1.111519e-05
12:31:57;-425;-425.0358;1.1528661499999998e-05;4.96463128036733e-10;-1.152975e-05
12:32:17;-450;-449.9899;1.1931473000000002e-05;1.1859616351299012e-10;-1.193464e-05
12:32:36;-475;-475.0217;1.2282507500000002e-05;8.817560603701604e-11;-1.228769e-05
12:32:56;-500;-500.053;1.2652679999999999e-05;3.0302062636061946e-10;-1.26593e-05
12:33:16;-525;-525.0865;1.2994577999999999e-05;3.083841759883778e-10;-1.299582e-05
12:33:35;-550;-550.0699;1.33485695e-05;1.7048823273177214e-10;-1.335332e-05
12:33:55;-575;-575.0235;1.36844095e-05;4.148382064130252e-10;-1.36847e-05
12:34:15;-600;-599.9996;1.4037459499999998e-05;1.0434671772509308e-10;-1.404006e-05
12:34:35;-625;-625.0267;1.4336439500000002e-05;2.1548256890059586e-10;-1.434128e-05
12:34:55;-650;-650.0546;1.46321395e-05;2.1076464955010498e-10;-1.463404e-05
12:35:15;-675;-675.0665;1.49291615e-05;1.6452245287500996e-10;-1.49313e-05
12:35:34;-700;-700.0493;1.5217812499999998e-05;2.9881087245943877e-10;-1.52264e-05
12:35:54;-725;-725.0171;1.5508314499999998e-05;3.046756266917348e-10;-1.551262e-05
12:36:14;-750;-749.9874;1.5803199e-05;2.1570802024963325e-10;-1.580614e-05
12:36:34;-775;-775.0086;1.60792425e-05;1.6016534425400323e-10;-1.608699e-05
12:36:53;-800;-800.0132;1.6362795999999998e-05;3.583283410504871e-10;-1.636557e-05
12:37:13;-825;-825.0413;1.6649418499999997e-05;2.4423479993650156e-10;-1.665605e-05
12:37:32;-850;-850.0203;1.6935491499999997e-05;4.206395576976304e-10;-1.694157e-05
12:37:52;-875;-874.9854;1.72228125e-05;8.742103579810308e-11;-1.722953e-05
12:38:12;-900;-899.9507;1.7517930500000004e-05;2.371776496637426e-10;-1.752285e-05

File: Data/HighFluenceIrrNeutron2023/IV_onPCB/N8740_1_UL_4e15_42000min_IV.csv
time (13.11.2024);set voltage (V);real voltage (V);current (A);delta current;input current (A)
10:19:45;-25;-25.03931;1.0360067500000003e-06;5.517510755539999e-10;-1.036387e-06
10:20:04;-50;-50.07353;1.42801965e-06;4.244362689203188e-10;-1.428945e-06
10:20:24;-75;-75.10117;1.7404143999999998e-06;4.74706564100392e-10;-1.744655e-06
10:20:44;-100;-100.076;2.02389485e-06;9.165585858934549e-10;-2.015703e-06
10:21:04;-125;-125.0295;2.2995561e-06;5.084723979725898e-10;-2.300701e-06
10:21:24;-150;-150.0078;2.55286195e-06;2.959529563545432e-10;-2.554234e-06
10:21:44;-175;-175.0432;2.7976337e-06;5.462907701032387e-10;-2.801678e-06
10:22:04;-200;-200.0747;3.0466515499999998e-06;4.181478235923265e-10;-3.052948e-06
10:22:24;-225;-225.0894;3.30330545e-06;2.359932782411456e-10;-3.305822e-06
10:22:44;-250;-250.0643;3.55870375e-06;9.784033827491538e-10;-3.556405e-06
10:23:04;-275;-275.036;3.8089884499999997e-06;4.8468788139894e-10;-3.814753e-06
10:23:23;-300;-300.0136;4.0674068e-06;3.8603792300758226e-10;-4.069426e-06
10:23:43;-325;-325.0472;4.32264955e-06;2.5929063302593065e-10;-4.327042e-06
10:24:03;-350;-350.0605;4.6018184999999995e-06;1.0722016216645112e-09;-4.611712e-06
10:24:23;-375;-375.0928;4.86506435e-06;6.721057218734361e-10;-4.872405e-06
10:24:42;-400;-400.0692;5.1478259499999996e-06;4.829791272663735e-10;-5.142884e-06
10:25:02;-425;-425.041;5.455731799999999e-06;6.089178047979899e-10;-5.468209e-06
10:25:22;-450;-449.9944;5.781498599999999e-06;2.6878655913196188e-09;-5.775535e-06
10:25:42;-475;-475.0293;6.09485635e-06;6.272157534493023e-10;-6.096583e-06
10:26:01;-500;-500.0606;6.413787699999999e-06;5.201868467195192e-10;-6.425609e-06
10:26:21;-525;-525.0954;6.7774752500000005e-06;1.820547796509341e-09;-6.783362e-06
10:26:41;-550;-550.0756;7.14420835e-06;9.144183732706959e-10;-7.158216e-06
10:27:01;-575;-575.0309;7.530994699999999e-06;1.645025025797483e-09;-7.557805e-06
10:27:21;-600;-600.0072;7.928101199999999e-06;1.3207242399532064e-09;-7.928593e-06
10:27:40;-625;-625.0357;8.36564265e-06;9.43936116151398e-10;-8.365427e-06
10:28:00;-650;-650.0644;8.784779549999999e-06;2.7657759512251015e-09;-8.779673e-06
10:28:20;-675;-675.0772;9.25631615e-06;1.0900506760582498e-09;-9.260182e-06
10:28:40;-700;-700.0587;9.726991399999999e-06;2.084411810799413e-09;-9.721088e-06
10:29:00;-725;-725.0339;1.01832e-05;3.2664941451042017e-09;-1.017316e-05
10:29:21;-750;-749.9869;1.0717476500000001e-05;1.90591923687762e-09;-1.076816e-05
10:29:40;-775;-775.008;1.1276203e-05;4.333450536235537e-09;-1.128072e-05
10:30:00;-800;-800.0136;1.1821126e-05;5.313584966856201e-09;-1.180357e-05
10:30:20;-825;-825.0405;1.2332953999999996e-05;3.533677149938877e-09;-1.236271e-05
10:30:40;-850;-850.02;1.2902253000000002e-05;2.392846746032867e-09;-1.290196e-05
10:31:00;-875;-874.9836;1.3458797999999998e-05;2.187575095853829e-09;-1.346761e-05
10:31:20;-900;-899.949;1.3982989999999999e-05;7.0828268720900145e-09;-1.394679e-05

File: Data/HighFluenceIrrNeutron2023/IV_onPCB/N8740_1_UL_4e15_5000min_IV.csv
time (07.08.2024);set voltage (V);real voltage (V);current (A);delta current;input current (A)
12:15:47;-25;-25.0391;2.3001992e-06;3.748830484297277e-11;-2.300103e-06
12:16:07;-50;-50.07078;3.2564502000000003e-06;1.6588924919957602e-10;-3.254828e-06
12:16:27;-75;-75.09846;4.007269849999999e-06;8.769427789199464e-11;-4.007909e-06
12:16:47;-100;-100.0758;4.6517797000000006e-06;1.6033530646739626e-10;-4.654051e-06
12:17:07;-125;-125.0285;5.261431050000001e-06;1.620065967021085e-10;-5.259357e-06
12:17:26;-150;-150.0089;5.8306251000000005e-06;1.2178041509206076e-10;-5.833192e-06
12:17:47;-175;-175.0446;6.3471858e-06;1.1123865335393483e-10;-6.349633e-06
12:18:07;-200;-200.0759;6.8429471499999995e-06;7.831423091462954e-10;-6.849642e-06
12:18:27;-225;-225.0886;7.337583249999999e-06;1.3831857928347677e-10;-7.339966e-06
12:18:47;-250;-250.0664;7.8221574e-06;1.3518573149557238e-10;-7.82353e-06
12:19:07;-275;-275.0392;8.290208999999999e-06;1.509409487183449e-10;-8.293388e-06
12:19:27;-300;-300.0177;8.7432964e-06;3.490060486581954e-10;-8.747525e-06
12:19:48;-325;-325.0503;9.184016550000001e-06;3.624696295898161e-10;-9.188391e-06
12:20:08;-350;-350.0622;9.6042264e-06;1.5108049841061305e-10;-9.606524e-06
12:20:28;-375;-375.0937;1.0008225e-05;1.9459123824059373e-10;-1.001082e-05
12:20:48;-400;-400.0612;1.04082305e-05;3.145158779776019e-10;-1.041051e-05
12:21:07;-425;-425.0327;1.0809089500000001e-05;9.658021277674069e-11;-1.081057e-05
12:21:28;-450;-449.9862;1.1158731e-05;5.071379989706762e-10;-1.116549e-05
12:21:47;-475;-475.0217;1.1498652e-05;3.873471311369258e-10;-1.150547e-05
12:22:07;-500;-500.0509;1.1887814500000001e-05;8.735918597948989e-10;-1.188626e-05
12:22:27;-525;-525.0838;1.22220955e-05;5.281876915453308e-10;-1.222108e-05
12:22:46;-550;-550.0663;1.2539214499999998e-05;1.3507123120787118e-10;-1.254101e-05
12:23:06;-575;-575.0212;1.2847446000000001e-05;2.0067187147181919e-10;-1.285287e-05
12:23:26;-600;-599.9971;1.3148033499999997e-05;4.153855287561035e-10;-1.314824e-05
12:23:46;-625;-625.0251;1.34912615e-05;8.0807279220377e-10;-1.348385e-05
12:24:06;-650;-650.0536;1.3800956500000002e-05;2.4954886795976064e-10;-1.380747e-05
12:24:26;-675;-675.0643;1.4078847499999998e-05;3.0392834270598867e-10;-1.408192e-05
12:24:46;-700;-700.045;1.43465235e-05;3.706017235524114e-10;-1.43514e-05
12:25:06;-725;-725.015;1.4620533499999998e-05;8.344076566642491e-10;-1.461845e-05
12:25:26;-750;-749.9861;1.4912940499999997e-05;4.7518179415883e-10;-1.491834e-05
12:25:46;-775;-775.0054;1.5207597e-05;2.3046702584100783e-10;-1.521141e-05
12:26:06;-800;-800.0096;1.55025655e-05;3.4638957475642964e-10;-1.550392e-05
12:26:26;-825;-825.0371;1.5763899e-05;2.7717404279619446e-10;-1.576971e-05
12:26:45;-850;-850.0186;1.6042128e-05;4.299323202551485e-10;-1.604683e-05
12:27:05;-875;-874.9813;1.6335544e-05;4.138915316843853e-10;-1.633735e-05
12:27:25;-900;-899.9473;1.6631270999999995e-05;2.786538174867875e-10;-1.663343e-05

File: Data/HighFluenceIrrNeutron2023/IV_onPCB/N8740_1_UL_4e15_52000min_IV.csv
time (16.01.2025);set voltage (V);real voltage (V);current (A);delta current;input current (A)
12:53:21;-25;-25.03697;9.93291065e-07;1.1929161103678624e-10;-9.926575e-07
12:53:41;-50;-50.06947;1.3724841499999999e-06;3.5892320400749147e-10;-1.372189e-06
12:54:01;-75;-75.09739;1.67212115e-06;7.836811453008323e-11;-1.674702e-06
12:54:21;-100;-100.0714;1.9428166500000003e-06;2.0287654219992775e-10;-1.94239e-06
12:54:40;-125;-125.0248;2.20640475e-06;2.711924397452868e-10;-2.207613e-06
12:55:00;-150;-150.0037;2.4558157e-06;2.7796273221423e-10;-2.457549e-06
12:55:20;-175;-175.0392;2.7146403000000003e-06;6.049528746108997e-10;-2.712916e-06
12:55:39;-200;-200.0706;2.9597956500000005e-06;2.7057134248660253e-10;-2.962185e-06
12:55:59;-225;-225.0848;3.2127766000000002e-06;5.024768074249824e-10;-3.208953e-06
12:56:19;-250;-250.0608;3.46084575e-06;4.4455860060851297e-10;-3.466123e-06
12:56:39;-275;-275.0335;3.697556149999999e-06;5.47072309091772e-10;-3.695915e-06
12:56:59;-300;-300.01;3.9578243e-06;4.3025526783527433e-10;-3.960065e-06
12:57:19;-325;-325.0438;4.20909605e-06;4.2856255946475856e-10;-4.214001e-06
12:57:38;-350;-350.057;4.470202799999999e-06;5.129246416385185e-10;-4.47567e-06
12:57:58;-375;-375.0887;4.763315149999999e-06;3.467454489607611e-10;-4.767348e-06
12:58:18;-400;-400.0665;5.048093350000001e-06;4.867439741537595e-10;-5.051217e-06
12:58:38;-425;-425.0376;5.3491887500000004e-06;7.806756780987818e-10;-5.354409e-06
12:58:58;-450;-449.9897;5.6463321999999995e-06;3.212141544203828e-10;-5.647787e-06
12:59:17;-475;-475.0254;5.9663528e-06;5.987887799549859e-10;-5.968653e-06
12:59:37;-500;-500.0569;6.3025746e-06;7.177258578315331e-10;-6.312857e-06
12:59:57;-525;-525.0903;6.663730949999999e-06;7.654713726685144e-10;-6.660231e-06
13:00:17;-550;-550.0725;7.039330450000001e-06;7.433680060205569e-10;-7.04182e-06
13:00:36;-575;-575.0288;7.451352499999999e-06;1.3345249501226982e-09;-7.454195e-06
13:00:56;-600;-600.0033;7.856463750000001e-06;7.817231539202147e-10;-7.863359e-06
13:01:15;-625;-625.0323;8.307896899999999e-06;6.198579671989349e-10;-8.308726e-06
13:01:35;-650;-650.061;8.7929652e-06;7.401879815290333e-10;-8.786978e-06
13:01:55;-675;-675.0755;9.2984017e-06;6.892483554568676e-10;-9.29923e-06
13:02:15;-700;-700.0564;9.818789000000002e-06;1.0230811600259376e-09;-9.829176e-06
13:02:35;-725;-725.0248;1.0368469999999999e-05;2.1196505608236773e-09;-1.037688e-05
13:02:55;-750;-749.9825;1.0950517e-05;2.3240648764610237e-09;-1.100235e-05
13:03:15;-775;-775.0051;1.15400865e-05;1.3971693302889277e-09;-1.153847e-05
13:03:35;-800;-800.011;1.2134741500000001e-05;7.074854327121716e-10;-1.214576e-05
13:03:55;-825;-825.0389;1.27515825e-05;2.6155140866567978e-09;-1.274539e-05
13:04:15;-850;-850.0181;1.33644495e-05;1.1128996978613606e-09;-1.336448e-05
13:04:35;-875;-874.9819;1.4001208000000003e-05;2.885155507074106e-09;-1.399622e-05
13:04:55;-900;-899.9457;1.4650986999999999e-05;2.0222880729510313e-09;-1.463837e-05
