Repository: aimaax/PENGUIN

# PENGUIN :penguin:  

> **NOTE!!** Google ID and GitLab repo for CERN organization is hidden and the create database function won't work properly in this version. Plotting is still possible with the saved database and data stored in this repo.  

A Python-based environment for GUI-driven analysis for IV, CV, and TCT measurements obtained with [Particulars Setup]() at CERN for CMS HGCAL silicon diodes. Used to plot data for individual diodes, but also to analyse Current Volume Normalization, Saturation Voltage, Charge Collection, and Charge Collection Efficiency.

---

File: Data/HighFluenceIrrNeutron2023/IV_onPCB/N8740_1_UL_4e15_550min_IV.csv
time (08.07.2024);set voltage (V);real voltage (V);current (A);delta current;input current (A)
12:58:19;-25;-25.04276;3.00935795e-06;3.2110335933310087e-10;-3.013275e-06
12:58:33;-50;-50.07405;4.411596400000001e-06;1.006356741916126e-09;-4.420389e-06
12:58:48;-75;-75.10378;5.5151186e-06;1.7177298367321888e-09;-5.508282e-06
12:59:03;-100;-100.0798;6.490627050000001e-06;7.924976324097142e-10;-6.484896e-06
12:59:17;-125;-125.0351;7.3462744500000006e-06;6.635432106313673e-10;-7.350839e-06
12:59:32;-150;-150.0145;8.156456200000002e-06;5.673101823517538e-10;-8.165369e-06
12:59:47;-175;-175.0493;8.9301256e-06;7.85057833538394e-10;-8.925476e-06
13:00:02;-200;-200.0815;9.679877299999999e-06;1.074779158943819e-09;-9.67896e-06
13:00:16;-225;-224.8927;1.04057765e-05;2.2593946396103797e-09;-1.040236e-05
13:00:31;-250;-250.0604;1.1066816499999999e-05;9.818483271361083e-10;-1.110736e-05
13:00:46;-275;-275.0328;1.1779851000000001e-05;4.790161270771414e-10;-1.178543e-05
13:01:01;-300;-300.011;1.2445531500000001e-05;8.779511019982413e-10;-1.243978e-05
13:01:16;-325;-325.0444;1.3132894000000001e-05;1.264727520061125e-09;-1.313912e-05
13:01:31;-350;-350.0574;1.3741870499999999e-05;6.299509802357727e-10;-1.375e-05
13:01:46;-375;-375.0892;1.43868475e-05;1.2060061929774708e-09;-1.439039e-05
13:02:00;-400;-400.0657;1.5014045000000002e-05;1.8027775098441754e-09;-1.501028e-05
13:02:15;-425;-425.0378;1.5610415499999998e-05;1.3948631608513391e-09;-1.560999e-05
13:02:30;-450;-449.9901;1.62539875e-05;5.299380146535977e-09;-1.621434e-05
13:02:45;-475;-475.0236;1.6750794000000003e-05;1.1875001894737027e-09;-1.67425e-05
13:03:00;-500;-500.0544;1.7305492e-05;6.381350170613799e-10;-1.730071e-05
13:03:14;-525;-525.0883;1.78265675e-05;1.4427549817969476e-09;-1.782957e-05
13:03:29;-550;-550.0703;1.8401956500000002e-05;2.060101608537774e-09;-1.839662e-05
13:03:44;-575;-575.0262;1.89105925e-05;1.4535201881982767e-09;-1.89155e-05
13:03:58;-600;-600.0008;1.9394985999999995e-05;2.506383988937101e-09;-1.93773e-05
13:04:13;-625;-625.0281;1.9880935000000004e-05;1.472263818070706e-09;-1.988756e-05
13:04:28;-650;-650.0569;2.0397027999999998e-05;7.019991452986303e-10;-2.041363e-05
13:04:42;-675;-675.0701;2.0830586999999998e-05;2.1429185822144094e-09;-2.085114e-05
13:04:57;-700;-700.05;2.1252284e-05;1.894899786268432e-09;-2.127999e-05
13:05:12;-725;-725.0209;2.1676721499999997e-05;3.958033304243359e-09;-2.167545e-05
13:05:26;-750;-749.9896;2.2130830500000002e-05;2.4116792360303995e-09;-2.212525e-05
13:05:41;-775;-775.0115;2.2575132999999997e-05;1.583976814855619e-09;-2.258025e-05
13:05:56;-800;-800.0159;2.30100215e-05;2.275674106171685e-09;-2.300069e-05
13:06:11;-825;-825.0436;2.35230945e-05;4.773710845610505e-09;-2.351547e-05
13:06:25;-850;-850.0226;2.3965397500000002e-05;3.1292880879682323e-09;-2.398157e-05
13:06:40;-875;-874.9857;2.4453637500000002e-05;1.7473422496750882e-09;-2.445551e-05
13:06:55;-900;-899.9521;2.5061723e-05;3.4717849947829637e-09;-2.506802e-05

File: Data/HighFluenceIrrNeutron2023/IV_onPCB/N8740_1_UL_4e15_62000min_IV.csv
time (24.02.2025);set voltage (V);real voltage (V);current (A);delta current;input current (A)
08:06:46;-25;-25.03704;9.241924949999998e-07;2.2583757974205623e-10;-9.255689e-07
08:07:06;-50;-50.07173;1.28605925e-06;2.9732462793215865e-10;-1.291102e-06
08:07:26;-75;-75.10062;1.5657079000000002e-06;4.5688806014165386e-10;-1.569081e-06
08:07:46;-100;-100.0746;1.8281134e-06;6.023726105991206e-10;-1.820946e-06
08:08:05;-125;-125.027;2.0648692499999995e-06;4.1444726971594487e-10;-2.069945e-06
08:08:25;-150;-150.0045;2.2995309e-06;3.752962689662577e-10;-2.305535e-06
08:08:44;-175;-175.0414;2.5395483500000003e-06;5.799788154536307e-10;-2.533854e-06
08:09:04;-200;-200.0736;2.7646671e-06;8.975012699155339e-10;-2.770835e-06
08:09:24;-225;-225.0886;2.9823547e-06;6.24476321008254e-10;-2.990606e-06
08:09:43;-250;-250.0628;3.2159457499999997e-06;7.189137078780789e-10;-3.225064e-06
08:10:03;-275;-275.0333;3.4501946000000003e-06;4.517610507779552e-10;-3.452364e-06
08:10:23;-300;-300.0091;3.6828757000000003e-06;1.4550373072536692e-09;-3.693465e-06
08:10:42;-325;-325.0435;3.9262732e-06;6.739684362045564e-10;-3.925917e-06
08:11:02;-350;-350.0585;4.186873350000001e-06;5.351065140465058e-10;-4.192232e-06
08:11:23;-375;-375.0937;4.472832950000001e-06;1.2386574152585631e-09;-4.486075e-06
08:11:42;-400;-400.0684;4.715062099999999e-06;2.4365216332919925e-09;-4.717125e-06
08:12:02;-425;-425.037;5.01391765e-06;1.825130156009427e-09;-5.02506e-06
08:12:22;-450;-449.9904;5.30097715e-06;1.3763032120049205e-09;-5.29422e-06
08:12:42;-475;-475.0258;5.59318315e-06;5.764272732747881e-10;-5.587659e-06
08:13:02;-500;-500.0584;5.95063665e-06;7.870446660609566e-10;-5.947141e-06
08:13:21;-525;-525.0952;6.2799353e-06;1.99825978428733e-09;-6.280391e-06
08:13:41;-550;-550.0749;6.6607684499999995e-06;1.263891764501595e-09;-6.663824e-06
08:14:01;-575;-575.0267;7.08690065e-06;2.099383271671703e-09;-7.109677e-06
08:14:21;-600;-600.0021;7.498806949999998e-06;1.4941563647674152e-09;-7.495271e-06
08:14:41;-625;-625.0325;7.958340450000001e-06;2.691765713685911e-09;-7.952993e-06
08:15:01;-650;-650.0613;8.418285449999998e-06;2.342663876311547e-09;-8.401696e-06
08:15:21;-675;-675.0771;8.95787385e-06;1.9285079573014564e-09;-8.951003e-06
08:15:40;-700;-700.0553;9.42237795e-06;1.8751311587126593e-09;-9.447636e-06
08:16:00;-725;-725.0239;1.0016408649999998e-05;2.7957853514486924e-09;-1.004497e-05
08:16:20;-750;-749.9809;1.0614403499999999e-05;3.1952514200763267e-09;-1.066353e-05
08:16:40;-775;-775.0031;1.1205570999999999e-05;5.44850855280599e-09;-1.1196e-05
08:16:59;-800;-800.012;1.18855925e-05;4.17672706045055e-09;-1.18742e-05
08:17:19;-825;-825.0402;1.264878e-05;7.415684998703746e-09;-1.263992e-05
08:17:39;-850;-850.0183;1.3528769e-05;3.82402326745016e-09;-1.35101e-05
08:17:58;-875;-874.9817;1.4349983999999998e-05;4.2968308903190266e-09;-1.434986e-05
08:18:18;-900;-899.9443;1.5208652500000002e-05;3.083318656496609e-09;-1.520169e-05

File: Data/HighFluenceIrrNeutron2023/IV_onPCB/N8740_1_UL_4e15_6200min_IV.csv
time (13.08.2024);set voltage (V);real voltage (V);current (A);delta current;input current (A)
07:53:14;-25;-25.04119;2.1521521000000002e-06;1.7839351025191528e-10;-2.154201e-06
07:53:36;-50;-50.07696;3.01326055e-06;7.859537120593619e-11;-3.014387e-06
07:53:58;-75;-75.10658;3.7174613499999993e-06;1.6205467094472269e-10;-3.71749e-06
07:54:18;-100;-100.0805;4.32176835e-06;2.954717268623272e-10;-4.325294e-06
07:54:41;-125;-125.0325;4.857411750000001e-06;3.560651195708504e-10;-4.861395e-06
07:55:03;-150;-150.011;5.38379785e-06;3.474149843846585e-10;-5.382725e-06
07:55:25;-175;-175.0485;5.89512645e-06;2.1460310429953618e-10;-5.895976e-06
07:55:47;-200;-200.0798;6.37018605e-06;1.7266125035746433e-10;-6.374593e-06
07:56:10;-225;-225.0954;6.829731850000002e-06;1.8749048342515025e-10;-6.832576e-06
07:56:32;-250;-250.0704;7.299068e-06;2.8655429677462663e-10;-7.303419e-06
07:56:53;-275;-275.0415;7.7593828e-06;3.917976939697373e-10;-7.760943e-06
07:57:14;-300;-300.0169;8.1926803e-06;2.094155330914646e-10;-8.196301e-06
07:57:36;-325;-325.0526;8.61027385e-06;1.2601554021235373e-10;-8.613065e-06
07:57:57;-350;-350.0667;9.0183983e-06;2.448135321014641e-10;-9.019775e-06
07:58:21;-375;-375.1011;9.450149350000001e-06;3.1209808774651197e-10;-9.45453e-06
07:58:43;-400;-400.0761;9.82470575e-06;9.17084204149497e-11;-9.827575e-06
07:59:03;-425;-425.0559;1.0214115999999998e-05;4.0182732609914547e-10;-1.022003e-05
07:59:27;-450;-449.989;1.0600391999999997e-05;5.839728589583735e-10;-1.060625e-05
07:59:49;-475;-475.0231;1.09704175e-05;3.285292034203341e-10;-1.097221e-05
08:00:09;-500;-500.0547;1.12967125e-05;3.3197882086063267e-10;-1.130347e-05
08:00:31;-525;-525.0907;1.1624939999999999e-05;4.5670285744674926e-10;-1.162926e-05
08:00:53;-550;-550.0723;1.19638615e-05;1.9396813526965669e-10;-1.196886e-05
08:01:14;-575;-575.0249;1.2291703499999999e-05;2.690141957220926e-10;-1.229501e-05
08:01:36;-600;-599.9976;1.2631082999999999e-05;8.530445767953422e-10;-1.263034e-05
08:01:58;-625;-625.028;1.2933208499999997e-05;3.440372617900651e-10;-1.294034e-05
08:02:20;-650;-650.0569;1.3244169000000003e-05;1.0841102342475097e-10;-1.324862e-05
08:02:42;-675;-675.0715;1.3553103e-05;2.7565295209734915e-10;-1.356005e-05
08:03:02;-700;-700.0492;1.3856097e-05;5.090810839149627e-10;-1.386004e-05
08:03:24;-725;-725.0174;1.41511985e-05;3.179506840690891e-10;-1.415762e-05
08:03:46;-750;-749.9857;1.4452074e-05;3.1270385350997265e-10;-1.445642e-05
08:04:08;-775;-775.0093;1.4743828999999999e-05;4.88234523564224e-10;-1.474779e-05
08:04:30;-800;-800.016;1.4995861499999998e-05;1.9981901185818545e-10;-1.500095e-05
08:04:52;-825;-825.043;1.52707295e-05;3.015331449443263e-10;-1.527264e-05
08:05:11;-850;-850.0204;1.5556466e-05;3.0905290809189277e-10;-1.556191e-05
08:05:26;-875;-874.9852;1.58409585e-05;3.8293032982514163e-10;-1.584523e-05
08:05:41;-900;-899.9483;1.6120648500000006e-05;2.7078060768822783e-10;-1.612894e-05

File: Data/HighFluenceIrrNeutron2023/IV_onPCB/N8740_1_UL_4e15_73000min_IV.csv
time (14.08.2025);set voltage (V);real voltage (V);current (A);delta current;input current (A)
07:58:20;-25;-25.04536;8.918977099999999e-07;1.4312844858727371e-10;-8.91596e-07
07:58:39;-50;-50.06948;1.2495173500000001e-06;2.0027126946969145e-10;-1.259873e-06
07:58:59;-75;-75.09887;1.5252126e-06;3.06639865314351e-10;-1.526224e-06
07:59:19;-100;-100.0718;1.777512e-06;2.1991627952473087e-10;-1.777015e-06
07:59:39;-125;-125.025;2.01890595e-06;3.5160596891263947e-10;-2.017855e-06
07:59:59;-150;-150.0036;2.2540413999999998e-06;4.751373033134777e-10;-2.249069e-06
08:00:19;-175;-175.0408;2.4776069500000002e-06;1.78828905311756e-10;-2.479517e-06
08:00:39;-200;-200.0711;2.7146108500000004e-06;4.711298880086008e-10;-2.720649e-06
08:01:00;-225;-225.0856;2.9399187499999996e-06;3.2336488581013935e-10;-2.94189e-06
08:01:19;-250;-250.0621;3.1659012500000006e-06;4.120273587700309e-10;-3.169093e-06
08:01:40;-275;-275.0337;3.40996835e-06;3.8585332235838847e-10;-3.410907e-06
08:02:00;-300;-300.0098;3.64325705e-06;8.299840012765294e-10;-3.651877e-06
08:02:19;-325;-325.0435;3.880579e-06;1.7439836581804204e-10;-3.881426e-06
08:02:39;-350;-350.0575;4.1354135e-06;3.0860234526004403e-10;-4.13939e-06
08:02:59;-375;-375.0909;4.3970043499999995e-06;5.940827773761872e-10;-4.399992e-06
08:03:18;-400;-400.065;4.6662554e-06;8.076889017437245e-10;-4.663127e-06
08:03:38;-425;-425.037;4.95698575e-06;5.741488303349484e-10;-4.960038e-06
08:03:58;-450;-449.9909;5.2681212e-06;1.2307381333979973e-09;-5.274383e-06
08:04:18;-475;-475.0242;5.575257699999999e-06;8.301228225389304e-10;-5.569584e-06
08:04:38;-500;-500.0562;5.915115849999999e-06;3.994772825377565e-09;-5.917534e-06
08:04:57;-525;-525.0911;6.2730595e-06;1.2654693625291653e-09;-6.265057e-06
08:05:17;-550;-550.0724;6.6822404e-06;1.6908703667046716e-09;-6.671263e-06
08:05:37;-575;-575.027;7.075231449999999e-06;7.868451260413274e-10;-7.078079e-06
08:05:56;-600;-600.0025;7.52646495e-06;8.978150463068826e-10;-7.53182e-06
08:06:16;-625;-625.0328;7.993154e-06;3.1370596248716677e-09;-7.980209e-06
08:06:36;-650;-650.0598;8.48181335e-06;1.670930051311271e-09;-8.486913e-06
08:06:55;-675;-675.0735;9.03605555e-06;2.290828424909827e-09;-9.034296e-06
08:07:15;-700;-700.0531;9.61440115e-06;1.2220668481613174e-09;-9.631983e-06
08:07:35;-725;-725.0305;1.0227690500000001e-05;1.5625393555043465e-09;-1.0223e-05
08:07:55;-750;-749.9811;1.0867825500000001e-05;3.5076771142025066e-09;-1.095856e-05
08:08:14;-775;-775.0028;1.1537656e-05;1.1446408607069528e-09;-1.154347e-05
08:08:34;-800;-800.0099;1.2192446500000003e-05;6.619389227866333e-10;-1.219719e-05
08:08:54;-825;-825.0367;1.2896564e-05;1.1268958248214326e-09;-1.291067e-05
08:09:14;-850;-850.0155;1.3614165e-05;1.321542375408423e-09;-1.363846e-05
08:09:34;-875;-874.9802;1.4336857999999998e-05;4.246451612817446e-09;-1.432567e-05
08:09:54;-900;-899.9453;1.5083948000000001e-05;2.24641265131766e-09;-1.511452e-05

File: Data/HighFluenceIrrNeutron2023/IV_onPCB/N8740_1_UL_4e15_7500min_IV.csv
time (15.08.2024);set voltage (V);real voltage (V);current (A);delta current;input current (A)
13:13:25;-25;-25.04097;2.0270292e-06;1.1758685300661289e-10;-2.028009e-06
13:13:45;-50;-50.07388;2.83488605e-06;4.1262360269365564e-11;-2.835076e-06
13:14:05;-75;-75.10133;3.4794441999999995e-06;7.292611329283583e-11;-3.480554e-06
13:14:25;-100;-100.0768;4.04335735e-06;6.684359636495147e-11;-4.044695e-06
13:14:45;-125;-125.0298;4.56274505e-06;8.957512140656866e-11;-4.562189e-06
13:15:04;-150;-150.0106;5.0554734e-06;4.128058865858948e-11;-5.057491e-06
13:15:24;-175;-175.0455;5.52565235e-06;9.280307847806311e-11;-5.526589e-06
13:15:44;-200;-200.0769;5.9832945e-06;1.0620653228499765e-10;-5.985929e-06
13:16:03;-225;-225.0899;6.41256005e-06;9.630637245271454e-11;-6.414359e-06
13:16:23;-250;-250.067;6.8512673e-06;7.735677410543948e-11;-6.853259e-06
13:16:42;-275;-275.0397;7.280332700000001e-06;1.0469568042664398e-10;-7.281763e-06
13:17:02;-300;-300.0175;7.694512600000001e-06;1.1329014520249724e-10;-7.696321e-06
13:17:22;-325;-325.0512;8.1041974e-06;1.441348396467991e-10;-8.105707e-06
13:17:42;-350;-350.064;8.5060988e-06;3.8065027650060966e-10;-8.509803e-06
13:18:02;-375;-375.0963;8.8942549e-06;2.2903961338592444e-10;-8.896681e-06
13:18:21;-400;-400.0739;9.268288350000002e-06;4.0935362020504725e-10;-9.273968e-06
13:18:41;-425;-425.0449;9.627158149999999e-06;3.949301537930771e-10;-9.632878e-06
13:19:01;-450;-449.9996;1.00333055e-05;5.149045906767499e-10;-1.00314e-05
13:19:21;-475;-474.9025;1.0404932500000002e-05;2.2829243855195533e-10;-1.040749e-05
13:19:41;-500;-500.0531;1.0744892499999999e-05;8.83427274878865e-11;-1.076398e-05
13:20:01;-525;-525.0874;1.11004995e-05;5.879929740226302e-10;-1.109976e-05
13:20:21;-550;-550.0693;1.1436841e-05;1.5579778560687194e-10;-1.144111e-05
13:20:41;-575;-575.0229;1.1760247e-05;1.3713879830302864e-10;-1.176409e-05
13:21:01;-600;-599.9998;1.2092366000000002e-05;1.0106779902618702e-10;-1.209568e-05
13:21:21;-625;-625.0272;1.2413719e-05;1.3264972672419622e-10;-1.241746e-05
13:21:41;-650;-650.0566;1.2739882499999999e-05;2.1774282422161476e-10;-1.274333e-05
13:22:00;-675;-675.0687;1.30458025e-05;3.1848852020122986e-10;-1.305287e-05
13:22:20;-700;-700.0493;1.3387965000000002e-05;6.398943272134965e-10;-1.338728e-05
13:22:40;-725;-725.0176;1.36881325e-05;9.695327482864014e-11;-1.369446e-05
13:23:00;-750;-749.9869;1.3989258499999998e-05;1.3155849459458325e-10;-1.39955e-05
13:23:20;-775;-775.0075;1.428501e-05;1.9552877026157723e-10;-1.428987e-05
13:23:39;-800;-800.0143;1.4590103499999997e-05;1.8253393520110536e-10;-1.459391e-05
13:23:59;-825;-825.0417;1.4875894000000001e-05;1.4667549215870294e-10;-1.488124e-05
13:24:19;-850;-850.0206;1.5159804999999999e-05;2.8397843227964827e-10;-1.51649e-05
13:24:38;-875;-874.9847;1.5464273499999998e-05;3.3816806102877515e-10;-1.54705e-05
13:24:58;-900;-899.9506;1.5748888499999996e-05;1.6311387893123267e-10;-1.575553e-05

File: Data/HighFluenceIrrNeutron2023/IV_onPCB/N8740_1_UL_4e15_750min_IV.csv
time (10.07.2024);set voltage (V);real voltage (V);current (A);delta current;input current (A)
09:32:21;-25;-25.04069;2.9157648000000003e-06;3.636750720079574e-10;-2.919612e-06
09:32:36;-50;-50.07431;4.26310405e-06;6.163645409779866e-10;-4.269133e-06
09:32:51;-75;-75.10362;5.3354923000000004e-06;5.56755431495747e-10;-5.336573e-06
09:33:06;-100;-100.0787;6.257010849999999e-06;6.240761983724379e-10;-6.260923e-06
09:33:20;-125;-125.0325;7.0668072000000005e-06;2.573760148110151e-10;-7.07056e-06
09:33:35;-150;-150.0128;7.833759699999999e-06;3.538503080400163e-10;-7.840493e-06
09:33:50;-175;-175.0483;8.5988109e-06;1.516914738704858e-09;-8.615424e-06
09:34:05;-200;-200.0793;9.31491165e-06;2.3274849508374966e-09;-9.309069e-06
09:34:20;-225;-225.0933;9.997696099999998e-06;9.87192544289111e-10;-9.991862e-06
09:34:34;-250;-250.0585;1.06768395e-05;1.1525078036611842e-09;-1.068276e-05
09:34:49;-275;-275.0317;1.1299888e-05;8.283696638578559e-10;-1.130759e-05
09:35:04;-300;-300.0099;1.1946042e-05;3.950185350081686e-09;-1.194728e-05
09:35:19;-325;-325.0435;1.2585723e-05;6.514131177677855e-10;-1.258634e-05
09:35:34;-350;-350.0553;1.32335065e-05;1.050779300091113e-09;-1.324272e-05
09:35:49;-375;-375.0863;1.3820833e-05;8.239560364485416e-10;-1.383243e-05
09:36:04;-400;-400.0645;1.4385243999999998e-05;1.7603105407853143e-09;-1.439926e-05
09:36:18;-425;-425.0354;1.49262235e-05;5.919283212518412e-10;-1.492672e-05
09:36:33;-450;-449.9908;1.5471071e-05;2.2908714389944116e-09;-1.547521e-05
09:36:48;-475;-475.023;1.6001652999999998e-05;1.1465282595732367e-09;-1.601214e-05
09:37:03;-500;-500.0533;1.6559164500000002e-05;3.938270081837999e-09;-1.654844e-05
09:37:18;-525;-525.0872;1.7028555e-05;6.974297455658444e-10;-1.703302e-05
09:37:33;-550;-550.0696;1.7495069999999996e-05;8.245789834818254e-10;-1.751347e-05
09:37:48;-575;-575.0245;1.7985916500000002e-05;1.0948231078580259e-09;-1.799667e-05
09:38:02;-600;-599.9989;1.8394799499999997e-05;7.158311515294512e-10;-1.841119e-05
09:38:17;-625;-625.0278;1.8823144999999996e-05;1.9779371198297016e-09;-1.883159e-05
09:38:32;-650;-650.056;1.92243385e-05;2.5904501804705825e-09;-1.922424e-05
09:38:47;-675;-675.0699;1.9643355499999997e-05;9.809088833832014e-10;-1.963739e-05
09:39:02;-700;-700.0494;2.0057969000000002e-05;9.58248636837091e-10;-2.007016e-05
09:39:17;-725;-725.0185;2.0444201e-05;1.0306936741826478e-09;-2.046594e-05
09:39:32;-750;-749.9869;2.0859174500000002e-05;5.001681291076027e-09;-2.085216e-05
09:39:46;-775;-775.0098;2.1275785999999995e-05;3.2609000597993967e-09;-2.126689e-05
09:40:01;-800;-800.0157;2.1731728e-05;1.7798496565721165e-09;-2.176271e-05
09:40:16;-825;-825.0414;2.2126094e-05;4.211163461562626e-09;-2.210792e-05
09:40:31;-850;-850.02;2.2520138e-05;1.5822690352782448e-09;-2.252394e-05
09:40:46;-875;-874.9852;2.2993341e-05;5.378957886988825e-09;-2.297487e-05
09:41:00;-900;-899.9504;2.3395326500000002e-05;1.3398030219028761e-09;-2.342007e-05

File: Data/HighFluenceIrrNeutron2023/IV_onPCB/N8740_1_UL_4e15_8970min_IV.csv
time (21.08.2024);set voltage (V);real voltage (V);current (A);delta current;input current (A)
16:44:58;-25;-25.03567;1.9099987e-06;1.568809118407938e-10;-1.911925e-06
16:45:13;-50;-50.06684;2.66869525e-06;7.016273494527182e-11;-2.668241e-06
16:45:28;-75;-75.0966;3.2751938e-06;8.830120610726919e-11;-3.276624e-06
16:45:42;-100;-100.073;3.8051385000000005e-06;6.562699520775877e-11;-3.806751e-06
16:45:57;-125;-125.0271;4.2957899e-06;1.1533368761987724e-10;-4.297345e-06
16:46:12;-150;-150.0087;4.7603028e-06;1.960758348190705e-10;-4.760887e-06
16:46:26;-175;-175.0421;5.20879785e-06;2.190891402488928e-10;-5.210654e-06
16:46:41;-200;-200.0731;5.6425691e-06;8.740028318031491e-11;-5.644128e-06
16:46:56;-225;-225.0875;6.06968855e-06;1.2077111564855532e-10;-6.071346e-06
16:47:11;-250;-250.0635;6.4885207e-06;6.855509098525894e-11;-6.490148e-06
16:47:25;-275;-275.0371;6.904449649999999e-06;1.5772750671648345e-10;-6.906932e-06
16:47:41;-300;-300.015;7.308091699999998e-06;1.9176580899626164e-10;-7.308694e-06
16:47:55;-325;-325.049;7.7133067e-06;1.755389002472079e-10;-7.715439e-06
16:48:10;-350;-350.0606;8.113957750000002e-06;1.4822734017379693e-10;-8.117058e-06
16:48:25;-375;-375.0933;8.51449275e-06;2.7550281191849725e-10;-8.514784e-06
16:48:39;-400;-400.0706;8.9037427e-06;3.034312286169737e-10;-8.905432e-06
16:48:54;-425;-425.0434;9.281693600000002e-06;2.9961138496390244e-10;-9.281744e-06
16:49:09;-450;-449.997;9.65292375e-06;3.383364662211072e-10;-9.654621e-06
16:49:24;-475;-475.0311;1.0023704000000001e-05;5.0653450030576e-10;-1.002352e-05
16:49:39;-500;-499.9904;1.0387378e-05;1.4612255130537716e-10;-1.039051e-05
16:49:53;-525;-525.0842;1.0740359999999997e-05;7.447106820772991e-10;-1.075849e-05
16:50:08;-550;-550.0646;1.10987045e-05;2.097384978967983e-10;-1.109857e-05
16:50:23;-575;-575.0209;1.14445e-05;2.1814215548583028e-10;-1.145039e-05
16:50:37;-600;-599.9976;1.17849365e-05;2.979129696740498e-10;-1.178408e-05
16:50:52;-625;-625.0255;1.2119729999999999e-05;5.844869545165177e-10;-1.212196e-05
16:51:07;-650;-650.0554;1.2462203e-05;2.6559565131980684e-10;-1.246432e-05
16:51:21;-675;-675.0653;1.2797412500000001e-05;2.8201673265962683e-10;-1.280048e-05
16:51:36;-700;-700.0462;1.3138776999999999e-05;1.5555561706352447e-10;-1.314063e-05
16:51:50;-725;-725.0154;1.3473312999999999e-05;3.948759931928039e-10;-1.347515e-05
16:52:05;-750;-749.9868;1.3811823500000001e-05;1.961571754996286e-10;-1.38158e-05
16:52:20;-775;-775.007;1.41476245e-05;3.322051135970232e-10;-1.415283e-05
16:52:34;-800;-800.0122;1.4478632999999997e-05;1.2203298734357972e-10;-1.44823e-05
16:52:49;-825;-825.0412;1.4809292500000002e-05;2.938986857745879e-10;-1.481132e-05
16:53:04;-850;-850.0184;1.5114128e-05;3.789891819036088e-10;-1.512164e-05
16:53:19;-875;-874.9821;1.5391638e-05;1.0541448192728743e-09;-1.540102e-05
16:53:33;-900;-899.9473;1.5696064999999998e-05;2.548013932457487e-10;-1.570047e-05

File: Data/HighFluenceIrrNeutron2023/IV_onPCB/N8740_1_UL_4e15_noadd_IV.csv
time (01.07.2024);set voltage (V);real voltage (V);current (A);delta current;input current (A)
13:37:00;-25;-25.04319;3.08374855e-06;4.295448897656102e-09;-3.052023e-06
13:37:15;-50;-50.07621;4.489703850000001e-06;4.296100693812353e-09;-4.492719e-06
13:37:29;-75;-75.10639;5.62555215e-06;2.441914390672823e-09;-5.610005e-06
13:37:44;-100;-100.0808;6.689675950000001e-06;5.6764729249222405e-09;-6.679559e-06
13:37:59;-125;-125.0359;7.553558049999998e-06;3.262622899198601e-09;-7.578836e-06
13:38:13;-150;-150.0162;8.38857085e-06;1.7798797084002757e-09;-8.37543e-06
13:38:28;-175;-175.0518;9.3149444e-06;4.1729319670946214e-09;-9.299842e-06
13:38:43;-200;-200.0842;1.00803775e-05;8.156434174165837e-09;-1.017509e-05
13:38:58;-225;-225.0876;1.080326e-05;3.6599900956150063e-09;-1.084083e-05
13:39:13;-250;-250.0634;1.1530225500000002e-05;5.139731484961071e-09;-1.151637e-05
13:39:27;-275;-275.0349;1.2472697e-05;3.7044138605182633e-09;-1.24985e-05
13:39:42;-300;-300.0118;1.3242131999999999e-05;7.699881382203253e-09;-1.32874e-05
13:39:57;-325;-325.0451;1.4033681499999999e-05;7.21197369916862e-09;-1.408287e-05
13:40:12;-350;-350.0579;1.4742416500000001e-05;5.210852630568269e-09;-1.473142e-05
13:40:26;-375;-375.091;1.554925e-05;8.995606566541196e-09;-1.551556e-05
13:40:41;-400;-400.0677;1.6214526e-05;1.4095423555182801e-08;-1.609793e-05
13:40:56;-425;-425.0387;1.68617525e-05;9.355153255692839e-09;-1.692346e-05
13:41:10;-450;-449.9926;1.76156385e-05;1.062462607047887e-08;-1.769182e-05
13:41:25;-475;-475.0257;1.8464499e-05;1.4320057714618297e-08;-1.858446e-05
13:41:40;-500;-500.0578;1.9188752500000002e-05;6.389708321785879e-09;-1.929589e-05
13:41:55;-525;-525.0917;2.02240945e-05;1.3881821016621025e-08;-2.003336e-05
13:42:10;-550;-550.0735;2.0659127499999995e-05;8.84657229877766e-09;-2.062902e-05
13:42:25;-575;-575.0276;2.1362540499999998e-05;1.975190309153782e-08;-2.131147e-05
13:42:40;-600;-600.0021;2.2272129e-05;1.8127956998790587e-08;-2.219063e-05
13:42:54;-625;-625.0319;2.3170363e-05;7.207006351461057e-09;-2.320561e-05
13:43:10;-650;-650.0605;2.3872038e-05;7.455883301125435e-09;-2.39278e-05
13:43:24;-675;-675.0733;2.5024371999999997e-05;1.0768043336651228e-08;-2.498612e-05
13:43:39;-700;-700.054;2.5411587999999996e-05;2.019347285139441e-08;-2.547412e-05
13:43:53;-725;-725.0211;2.5969515999999996e-05;8.949631456099142e-09;-2.59166e-05
13:44:08;-750;-749.9919;2.7191676999999993e-05;2.656310544815874e-08;-2.72392e-05
13:44:23;-775;-775.0123;2.7712316999999995e-05;1.518024260511008e-08;-2.777133e-05
13:44:38;-800;-800.0191;2.8506039999999997e-05;9.688992955926825e-09;-2.853198e-05
13:44:52;-825;-825.0462;2.9499584500000002e-05;2.2369853312829266e-08;-2.937609e-05
13:45:07;-850;-850.0265;3.0103528499999995e-05;1.408317223275708e-08;-3.021858e-05
13:45:22;-875;-874.9896;3.1066073499999995e-05;2.0550007935217393e-08;-3.10971e-05
13:45:36;-900;-899.9524;3.200839449999999e-05;2.57391403748746e-08;-3.174903e-05

File: Data/HighFluenceIrrNeutron2023/IV_onPCB/N8740_1_UR1_4e15_101d_IV.csv
time (22.01.2024);set voltage (V);real voltage (V);current (A);delta current;input current (A)
14:28:54;-25;-25.03638;2.6553843999999998e-06;1.4283274134456334e-10;-2.659595e-06
14:29:08;-50;-50.06878;3.935159199999999e-06;5.659694055335524e-10;-3.939743e-06
14:29:23;-75;-75.09668;4.9400072e-06;2.0909192476038337e-10;-4.942586e-06
14:29:38;-100;-100.0729;5.804823799999999e-06;3.7123945506911937e-10;-5.805888e-06
14:29:52;-125;-125.0286;6.58498955e-06;4.1728168828141095e-10;-6.591661e-06
14:30:07;-150;-150.0094;7.313273949999999e-06;5.126555738261399e-10;-7.316088e-06
14:30:21;-175;-175.0448;8.012469949999999e-06;5.025708978591897e-10;-8.013083e-06
14:30:36;-200;-200.0758;8.67223275e-06;3.8298791674800454e-10;-8.671303e-06
14:30:51;-225;-225.0874;9.3166531e-06;6.657645263154232e-10;-9.321385e-06
14:31:06;-250;-250.0652;9.935921349999999e-06;7.533203942380378e-10;-9.937664e-06
14:31:21;-275;-275.0277;1.05578515e-05;5.711971091488344e-10;-1.056065e-05
14:31:36;-300;-300.0062;1.1148560000000001e-05;6.450755769675694e-10;-1.115503e-05
14:31:51;-325;-325.0388;1.17253605e-05;7.427208341631358e-10;-1.172267e-05
14:32:06;-350;-350.0506;1.2319161e-05;1.4774289999861425e-09;-1.231514e-05
14:32:20;-375;-375.0806;1.2893479999999998e-05;4.4073064336396095e-10;-1.28985e-05
14:32:35;-400;-400.0592;1.3427657e-05;6.753566095034171e-10;-1.343115e-05
14:32:50;-425;-425.0313;1.3961138000000002e-05;1.2642332854342977e-09;-1.395322e-05
14:33:05;-450;-449.9854;1.4456211500000002e-05;9.479259662547138e-10;-1.446206e-05
14:33:20;-475;-475.0183;1.4960530500000004e-05;6.952069745766803e-10;-1.495769e-05
14:33:35;-500;-500.048;1.5383842e-05;1.1131753231184801e-09;-1.539894e-05
14:33:49;-525;-525.0806;1.5784138499999995e-05;8.297762574934731e-10;-1.578176e-05
14:34:05;-550;-550.0637;1.6255904500000004e-05;8.904031320137713e-10;-1.625059e-05
14:34:20;-575;-575.0203;1.6672053000000004e-05;9.169474085246951e-10;-1.666916e-05
14:34:34;-600;-599.9965;1.7061107e-05;1.5906368378734983e-09;-1.70808e-05
14:34:49;-625;-625.0233;1.7413244999999998e-05;7.993624021681624e-10;-1.74222e-05
14:35:04;-650;-650.051;1.77805695e-05;6.692650726730419e-10;-1.778225e-05
14:35:18;-675;-675.062;1.8141607499999996e-05;7.890306949035815e-10;-1.81485e-05
14:35:33;-700;-700.0447;1.8494828499999996e-05;1.020129470949691e-09;-1.850005e-05
14:35:48;-725;-725.013;1.8867648e-05;1.2975503073099086e-09;-1.887947e-05
14:36:03;-750;-749.9856;1.9204399e-05;1.4729480472847672e-09;-1.92144e-05
14:36:18;-775;-775.0048;1.9557076e-05;1.0224048610996463e-09;-1.957132e-05
14:36:33;-800;-800.0104;1.9963993e-05;2.402781419521944e-09;-1.995495e-05
14:36:48;-825;-825.0347;2.0347759e-05;1.059382107645771e-09;-2.035831e-05
14:37:03;-850;-850.0156;2.07104275e-05;1.6906421671956174e-09;-2.070417e-05
14:37:17;-875;-874.9791;2.105499e-05;1.879798925417287e-09;-2.106413e-05
14:37:32;-900;-899.9473;2.13925365e-05;1.8676876445219905e-09;-2.138387e-05

File: Data/HighFluenceIrrNeutron2023/IV_onPCB/N8740_1_UR1_4e15_142d_IV.csv
time (05.03.2024);set voltage (V);real voltage (V);current (A);delta current;input current (A)
13:18:04;-25;-25.03827;2.6437765500000003e-06;3.427648864382023e-10;-2.64505e-06
13:18:18;-50;-50.07348;3.9085891e-06;2.6629860025917556e-10;-3.911648e-06
13:18:33;-75;-75.10075;4.90391885e-06;4.5014492818983574e-10;-4.907947e-06
13:18:48;-100;-100.0773;5.74841405e-06;2.9631670114085846e-10;-5.74861e-06
13:19:02;-125;-125.0313;6.5425841e-06;1.2543761973586611e-09;-6.555845e-06
13:19:17;-150;-150.0117;7.282962000000001e-06;2.4715117428408027e-09;-7.272818e-06
13:19:32;-175;-175.0468;7.9890477e-06;6.508554221176635e-10;-7.984734e-06
13:19:46;-200;-200.0776;8.6521665e-06;5.110387729908633e-10;-8.658968e-06
13:20:01;-225;-225.0927;9.27400975e-06;5.786398831527548e-10;-9.26849e-06
13:20:16;-250;-250.0694;9.896592699999999e-06;5.740098043587915e-10;-9.903252e-06
13:20:30;-275;-275.0305;1.0510727499999998e-05;4.406000879482703e-10;-1.051388e-05
13:20:45;-300;-300.0093;1.1099405e-05;6.055189922702514e-10;-1.111255e-05
13:21:00;-325;-325.0427;1.1697402000000001e-05;1.2164071275687261e-09;-1.168992e-05
13:21:15;-350;-350.054;1.2320844999999999e-05;3.6847702438551126e-09;-1.234598e-05
13:21:30;-375;-375.0869;1.2805257500000001e-05;7.987539906003593e-10;-1.279462e-05
13:21:44;-400;-400.0634;1.3340698999999998e-05;3.1161637392794267e-09;-1.337558e-05
13:21:59;-425;-425.0348;1.38296255e-05;1.5557511811019032e-09;-1.383927e-05
13:22:14;-450;-449.9894;1.4311618999999999e-05;1.6844267422479465e-09;-1.432962e-05
13:22:29;-475;-475.0227;1.4810553000000002e-05;2.1533086285992414e-09;-1.47932e-05
13:22:44;-500;-500.0534;1.52957485e-05;5.20031784004593e-09;-1.530713e-05
13:22:58;-525;-525.087;1.5653291499999998e-05;2.6544149331820922e-09;-1.5687e-05
13:23:13;-550;-550.0686;1.604311e-05;3.4051651942303613e-10;-1.604023e-05
13:23:28;-575;-575.0226;1.6434818e-05;1.2364996158511025e-09;-1.643369e-05
13:23:42;-600;-599.9994;1.6807324e-05;2.6416286075071865e-09;-1.683938e-05
13:23:57;-625;-625.0284;1.7174018500000003e-05;9.95638055469925e-10;-1.717494e-05
13:24:12;-650;-650.0554;1.7525818499999998e-05;2.8233143001621224e-09;-1.754702e-05
13:24:27;-675;-675.0679;1.7785506500000002e-05;1.6387739738902807e-09;-1.780944e-05
13:24:42;-700;-700.0481;1.8098019e-05;5.550296838908246e-10;-1.810814e-05
13:24:57;-725;-725.0168;1.8431364000000003e-05;2.421652885943765e-09;-1.845209e-05
13:25:12;-750;-749.9879;1.8772436999999998e-05;1.076359628562951e-09;-1.879464e-05
13:25:26;-775;-775.0089;1.9131289e-05;1.5940421732186631e-09;-1.911785e-05
13:25:41;-800;-800.0137;1.9484817e-05;2.724331670336767e-09;-1.948607e-05
13:25:56;-825;-825.0407;1.9757670000000004e-05;1.974427891820813e-09;-1.978278e-05
13:26:11;-850;-850.0194;2.0097768e-05;2.4136394304037755e-09;-2.01274e-05
13:26:26;-875;-874.9841;2.0434066999999998e-05;2.1066989699526807e-09;-2.045196e-05
13:26:41;-900;-899.949;2.07737045e-05;1.2040266764071083e-09;-2.078124e-05

File: Data/HighFluenceIrrNeutron2023/IV_onPCB/N8740_1_UR1_4e15_190d_IV.csv
time (24.04.2024);set voltage (V);real voltage (V);current (A);delta current;input current (A)
09:48:16;-25;-25.03675;1.10592595e-06;5.151215754557049e-11;-1.105566e-06
09:48:30;-50;-50.06991;1.5724406999999998e-06;6.245130503040164e-11;-1.572603e-06
09:48:45;-75;-75.0982;1.8766604e-06;1.1179363577592625e-10;-1.876843e-06
09:49:00;-100;-100.0732;2.1155347500000004e-06;1.4341912137159813e-10;-2.114725e-06
09:49:15;-125;-125.0252;2.31999505e-06;1.4243295747473595e-10;-2.318948e-06
09:49:30;-150;-150.0058;2.50907535e-06;1.077331257088488e-10;-2.509425e-06
09:49:45;-175;-175.041;2.689961e-06;1.1529835211312231e-10;-2.689459e-06
09:49:59;-200;-200.073;2.86524755e-06;1.3819116243451092e-10;-2.866452e-06
09:50:14;-225;-225.086;3.0382267e-06;6.081821684331385e-11;-3.038941e-06
09:50:29;-250;-250.0618;3.2099446e-06;1.441635772308685e-10;-3.211445e-06
09:50:44;-275;-275.034;3.3817217500000005e-06;7.634248080198053e-11;-3.382913e-06
09:50:59;-300;-300.01;3.55713565e-06;2.0041050714720808e-10;-3.558875e-06
09:51:13;-325;-325.0449;3.7358529499999995e-06;1.177778093487922e-10;-3.738618e-06
09:51:28;-350;-350.058;3.925283750000001e-06;3.509865444358105e-10;-3.923232e-06
09:51:43;-375;-375.0901;4.1178368e-06;1.2528408917340118e-10;-4.117636e-06
09:51:58;-400;-400.0667;4.30611875e-06;2.148973693999136e-10;-4.309537e-06
09:52:12;-425;-425.0384;4.50596855e-06;6.535963873064684e-11;-4.507004e-06
09:52:27;-450;-449.9919;4.4340239e-06;6.877667609851104e-08;-4.841292e-06
09:52:42;-475;-475.0258;4.6671754500000005e-06;7.364424710669789e-08;-4.931276e-06
09:52:57;-500;-500.0383;4.6203142499999994e-06;7.598346099987401e-08;-5.300562e-06
09:53:12;-525;-525.0651;3.32559105e-06;9.40249217012297e-08;-5.550695e-06
09:53:26;-550;-549.9996;2.2662546500000007e-06;1.4297176018700817e-07;-6.102273e-06
09:53:41;-575;-575.0237;-6.627800249999999e-06;8.614185956789063e-07;-6.701063e-06
09:53:57;-600;-599.6924;-1.76367155e-05;3.9963188726031054e-07;-7.408189e-06

File: Data/HighFluenceIrrNeutron2023/IV_onPCB/N8740_1_UR1_4e15_250d_IV.csv
time (25.06.2024);set voltage (V);real voltage (V);current (A);delta current;input current (A)
14:08:07;-25;-25.04613;2.6433654000000002e-06;1.5297124566401094e-10;-2.645341e-06
14:08:22;-50;-50.07751;3.858430000000001e-06;1.6381947381186623e-10;-3.860897e-06
14:08:37;-75;-75.10711;4.8181767500000005e-06;1.1049004197211635e-10;-4.820794e-06
14:08:52;-100;-100.0826;5.641833300000001e-06;2.4394971920460366e-10;-5.64455e-06
14:09:06;-125;-125.0364;6.3889397999999995e-06;2.492777527177257e-10;-6.389793e-06
14:09:21;-150;-150.0163;7.075442149999999e-06;2.511728416349871e-10;-7.080191e-06
14:09:36;-175;-175.0509;7.7251267e-06;5.077400914838168e-10;-7.73278e-06
14:09:51;-200;-200.0829;8.33893485e-06;2.765747753773152e-10;-8.343448e-06
14:10:05;-225;-225.0966;8.9236869e-06;3.8322499853223205e-10;-8.927648e-06
14:10:20;-250;-250.0746;9.481584350000001e-06;8.131461715921989e-10;-9.49181e-06
14:10:35;-275;-275.0457;1.0016710999999999e-05;4.961717948452984e-10;-1.002594e-05
14:10:50;-300;-300.0128;1.05648635e-05;4.85276351680194e-10;-1.057941e-05
14:11:04;-325;-325.0471;1.10957245e-05;6.103050364366981e-10;-1.109658e-05
14:11:19;-350;-350.0592;1.1561561499999998e-05;1.5784942627390185e-09;-1.157915e-05
14:11:34;-375;-375.0912;1.2010865000000001e-05;4.3892453793332763e-10;-1.201561e-05
14:11:49;-400;-400.0677;1.247628e-05;1.034710104328745e-09;-1.247031e-05
14:12:04;-425;-425.0398;1.2939216e-05;2.477220216291159e-10;-1.294081e-05
14:12:18;-450;-449.9932;1.3337248000000001e-05;2.2480725077277146e-10;-1.33431e-05
14:12:33;-475;-475.0266;1.3709595e-05;5.661883520525624e-10;-1.371698e-05
14:12:47;-500;-500.0587;1.40722115e-05;4.833431881179069e-10;-1.407769e-05
14:13:02;-525;-525.0929;1.441219e-05;8.065782665060963e-10;-1.441681e-05
14:13:17;-550;-550.0746;1.47150255e-05;7.594249386871771e-10;-1.472338e-05
14:13:32;-575;-575.0279;1.5007543000000003e-05;3.6372386504050974e-10;-1.50172e-05
14:13:46;-600;-600.0041;1.5311702000000003e-05;1.2847117575549333e-09;-1.53149e-05
14:14:01;-625;-625.0327;1.5638469e-05;3.8942322735027875e-10;-1.564436e-05
14:14:16;-650;-650.0609;1.59025235e-05;3.8583239560717184e-10;-1.59114e-05
14:14:31;-675;-675.0743;1.6146572000000002e-05;6.871763238063893e-10;-1.615632e-05
14:14:46;-700;-700.053;1.6423149499999997e-05;1.2064280904803226e-09;-1.642201e-05
14:15:01;-725;-725.022;1.6738328e-05;4.590253805619654e-10;-1.674491e-05
14:15:15;-750;-749.9921;1.7005275499999998e-05;1.1415584687172703e-09;-1.702159e-05
14:15:30;-775;-775.0117;1.72596095e-05;1.062882278288643e-09;-1.726659e-05
14:15:45;-800;-800.0182;1.7590586500000004e-05;1.4092777006324493e-09;-1.758962e-05
14:16:00;-825;-825.045;1.7918551500000002e-05;7.497530510108483e-10;-1.791781e-05
14:16:15;-850;-850.0255;1.8187904e-05;5.554126393952359e-10;-1.819788e-05
14:16:30;-875;-874.9889;1.8460656500000002e-05;9.737849544432762e-10;-1.846548e-05
14:16:45;-900;-899.9531;1.8730084e-05;7.839711091616267e-10;-1.874352e-05

File: Data/HighFluenceIrrNeutron2023/IV_onPCB/N8740_1_UR1_4e15_331d_IV.csv
time (17.09.2024);set voltage (V);real voltage (V);current (A);delta current;input current (A)
08:01:13;-25;-25.0419;2.4750690499999996e-06;6.513826082841012e-10;-2.481661e-06
08:01:33;-50;-50.0768;3.6044491000000004e-06;6.763417327801037e-10;-3.596893e-06
08:01:53;-75;-75.10634;4.45376215e-06;5.050379058793863e-10;-4.460502e-06
08:02:12;-100;-100.0788;5.22584865e-06;2.393307239235061e-09;-5.221179e-06
08:02:32;-125;-125.0338;5.909252950000001e-06;1.894348116734373e-09;-5.915758e-06
08:02:52;-150;-150.0124;6.5377147500000005e-06;1.4526760803341534e-09;-6.553289e-06
08:03:11;-175;-175.0479;7.13659655e-06;1.9529241286785743e-09;-7.150689e-06
08:03:31;-200;-200.081;7.694161849999997e-06;1.752149467475583e-09;-7.699967e-06
08:03:51;-225;-225.096;8.238092850000002e-06;2.2577682169290433e-09;-8.255835e-06
08:04:11;-250;-250.0711;8.77935705e-06;1.577792840449916e-09;-8.791468e-06
08:04:31;-275;-275.0432;9.306435599999998e-06;2.748411770823301e-09;-9.299525e-06
08:04:51;-300;-300.0196;9.782910249999999e-06;9.421967201041337e-10;-9.774436e-06
08:05:11;-325;-325.0544;1.02672855e-05;1.005589497508824e-09;-1.02657e-05
08:05:31;-350;-350.056;1.07191815e-05;2.3625605045162505e-09;-1.075186e-05
08:05:51;-375;-375.0898;1.1158194e-05;2.7605136659686923e-09;-1.116119e-05
08:06:10;-400;-400.0656;1.1578074e-05;1.57727461147386e-09;-1.159708e-05
08:06:30;-425;-425.0363;1.19987555e-05;6.391582842887972e-09;-1.198086e-05
08:06:50;-450;-449.9893;1.2362644500000001e-05;3.312772213343323e-09;-1.23512e-05
08:07:10;-475;-475.0234;1.2711057e-05;1.939731953131698e-09;-1.270352e-05
08:07:30;-500;-500.0564;1.3026539e-05;1.5904889028220336e-09;-1.303094e-05
08:07:50;-525;-525.0904;1.33563755e-05;1.5605986791933677e-09;-1.336021e-05
08:08:10;-550;-550.0703;1.3702287e-05;7.771892083013004e-09;-1.367244e-05
08:08:30;-575;-575.0245;1.3985242499999999e-05;2.8555181556943216e-09;-1.398899e-05
08:08:50;-600;-599.999;1.4242654499999999e-05;4.429131487944293e-09;-1.423805e-05
08:09:10;-625;-625.0267;1.44836135e-05;1.3990681318291717e-09;-1.448959e-05
08:09:30;-650;-650.057;1.4762136499999999e-05;2.5229063869870308e-09;-1.475034e-05
08:09:50;-675;-675.0699;1.5007846500000001e-05;2.0617886985576044e-09;-1.500035e-05
08:10:10;-700;-700.05;1.5260060499999995e-05;5.244916847529647e-09;-1.526359e-05
08:10:30;-725;-725.0173;1.55152435e-05;2.648698196756245e-09;-1.549907e-05
08:10:50;-750;-749.9871;1.58310825e-05;7.518347287635684e-09;-1.577614e-05
08:11:09;-775;-775.0079;1.60625715e-05;2.8316129921831255e-09;-1.608019e-05
08:11:29;-800;-800.0154;1.62581435e-05;1.3224033565822264e-09;-1.627435e-05
08:11:49;-825;-825.0436;1.6546173000000004e-05;3.5134530806601734e-09;-1.656085e-05
08:12:09;-850;-850.0215;1.6796627499999996e-05;1.7600751226865767e-09;-1.68129e-05
08:12:28;-875;-874.9836;1.71142725e-05;2.215669862028279e-09;-1.712639e-05
08:12:48;-900;-899.9487;1.73371075e-05;4.154722546392197e-09;-1.733337e-05
