Repository: aimaax/PENGUIN

# PENGUIN :penguin:  

> **NOTE!!** Google ID and GitLab repo for CERN organization is hidden and the create database function won't work properly in this version. Plotting is still possible with the saved database and data stored in this repo.  

A Python-based environment for GUI-driven analysis for IV, CV, and TCT measurements obtained with [Particulars Setup]() at CERN for CMS HGCAL silicon diodes. Used to plot data for individual diodes, but also to analyse Current Volume Normalization, Saturation Voltage, Charge Collection, and Charge Collection Efficiency.

---

File: Data/HighFluenceIrrNeutron2023/IV_onPCB/N8740_1_UR1_4e15_33d_IV.csv
time (08.11.2023);set voltage (V);real voltage (V);current (A);delta current;input current (A)
15:37:05;-25;-25.03282;2.6464472e-06;4.2608174450450233e-10;-2.646288e-06
15:37:20;-50;-50.06608;3.970183699999999e-06;5.004718628454504e-10;-3.961931e-06
15:37:34;-75;-75.09186;5.007556000000001e-06;1.1735459492495459e-09;-4.991041e-06
15:37:49;-100;-100.0697;5.8909353e-06;8.904472081488049e-10;-5.897269e-06
15:38:04;-125;-125.0272;6.733695300000001e-06;2.315938800033367e-09;-6.763861e-06
15:38:19;-150;-150.0099;7.4700401e-06;1.5645071954132985e-09;-7.475183e-06
15:38:33;-175;-175.0431;8.205926149999999e-06;1.2351700698183043e-09;-8.205481e-06
15:38:48;-200;-200.0722;8.9125574e-06;1.378306603045893e-09;-8.909788e-06
15:39:03;-225;-225.0843;9.605712150000002e-06;1.7922100452723418e-09;-9.58999e-06
15:39:17;-250;-250.0639;1.0261817499999998e-05;2.487108147527931e-09;-1.026524e-05
15:39:32;-275;-275.0259;1.0922191e-05;2.330786873568694e-09;-1.093398e-05
15:39:47;-300;-300.0056;1.15678825e-05;1.8873252071383946e-09;-1.1566e-05
15:40:02;-325;-325.0381;1.21819555e-05;1.5873979455385589e-09;-1.218928e-05
15:40:17;-350;-350.048;1.2813329500000002e-05;1.977828288173673e-09;-1.282729e-05
15:40:31;-375;-375.0775;1.3425098999999998e-05;2.1372043538229986e-09;-1.342644e-05
15:40:46;-400;-400.0567;1.3994554499999999e-05;3.5704238176300934e-09;-1.400404e-05
15:41:01;-425;-425.0296;1.46163745e-05;2.294479186547552e-09;-1.463401e-05
15:41:16;-450;-449.9858;1.5185359500000001e-05;3.5913049491096647e-09;-1.520293e-05
15:41:31;-475;-475.0173;1.57957475e-05;2.134362302304775e-09;-1.577216e-05
15:41:46;-500;-500.0465;1.6322672000000002e-05;2.336980701674785e-09;-1.634061e-05
15:42:01;-525;-525.0779;1.6895877e-05;3.4078964993086093e-09;-1.693797e-05
15:42:15;-550;-550.0615;1.7434113000000002e-05;2.975353684858384e-09;-1.74601e-05
15:42:30;-575;-575.0193;1.793426e-05;2.6321042912468184e-09;-1.795821e-05
15:42:45;-600;-599.9952;1.8419264e-05;3.631115214365942e-09;-1.840774e-05
15:42:59;-625;-625.0227;1.89186655e-05;2.914389256345175e-09;-1.893432e-05
15:43:14;-650;-650.0483;1.9459165000000003e-05;3.9255854658891065e-09;-1.944555e-05
15:43:29;-675;-675.0602;1.9939591000000003e-05;2.3296701375946705e-09;-1.99444e-05
15:43:44;-700;-700.0433;2.0387162000000003e-05;3.052046166099051e-09;-2.041744e-05
15:43:58;-725;-725.0126;2.0829625999999996e-05;3.1581135508401147e-09;-2.08348e-05
15:44:13;-750;-749.9849;2.1308892499999998e-05;4.067266580579569e-09;-2.138063e-05
15:44:27;-775;-775.0034;2.1750361e-05;2.7710498822649146e-09;-2.17495e-05
15:44:42;-800;-800.009;2.2210177499999995e-05;2.4424003434121966e-09;-2.221197e-05
15:44:57;-825;-825.0328;2.26507535e-05;2.552678424224218e-09;-2.264963e-05
15:45:12;-850;-850.0148;2.3133165500000003e-05;4.400583738267029e-09;-2.319585e-05
15:45:27;-875;-874.9805;2.3624028000000003e-05;4.6666189366605776e-09;-2.360993e-05
15:45:42;-900;-899.9473;2.40338055e-05;4.462787888472856e-09;-2.39943e-05

File: Data/HighFluenceIrrNeutron2023/IV_onPCB/N8740_1_UR1_4e15_422d_IV.csv
time (07.01.2025);set voltage (V);real voltage (V);current (A);delta current;input current (A)
13:17:47;-25;-25.04141;2.3743141999999993e-06;3.8339952138728774e-10;-2.374234e-06
13:18:07;-50;-50.07464;3.4396584999999992e-06;9.099861743455296e-10;-3.442049e-06
13:18:27;-75;-75.10078;4.259398149999999e-06;5.029514751693503e-10;-4.263551e-06
13:18:47;-100;-100.0778;4.993511649999999e-06;1.8033205279081512e-09;-5.005827e-06
13:19:07;-125;-125.0316;5.633252700000001e-06;2.660111962023391e-09;-5.631877e-06
13:19:27;-150;-150.0127;6.2578798999999985e-06;2.1803575152942243e-09;-6.245107e-06
13:19:47;-175;-175.0478;6.84390415e-06;3.741815624984079e-09;-6.812137e-06
13:20:07;-200;-200.0787;7.351998e-06;2.7929792471480994e-09;-7.3592e-06
13:20:27;-225;-225.0926;7.896414100000001e-06;3.5743840363760924e-09;-7.900946e-06
13:20:47;-250;-250.0688;8.37861025e-06;1.45860589583858e-09;-8.388364e-06
13:21:07;-275;-275.0422;8.8830896e-06;2.1800256402162142e-09;-8.868321e-06
13:21:27;-300;-300.021;9.37670205e-06;2.283520347484353e-09;-9.363311e-06
13:21:47;-325;-325.0532;9.8636109e-06;3.9957790028353805e-09;-9.865999e-06
13:22:07;-350;-350.0559;1.033415e-05;6.629703424739279e-09;-1.03317e-05
13:22:27;-375;-375.0875;1.0684053500000001e-05;1.199603533464298e-09;-1.068304e-05
13:22:47;-400;-400.0641;1.10726545e-05;1.9003231929069247e-09;-1.107927e-05
13:23:07;-425;-425.036;1.1462446e-05;2.7579077577033198e-09;-1.145769e-05
13:23:27;-450;-449.9917;1.1849971499999999e-05;5.596234460554697e-09;-1.182474e-05
13:23:47;-475;-475.0236;1.2151064e-05;2.635738928649795e-09;-1.215051e-05
13:24:07;-500;-500.0536;1.2471129e-05;2.7969032786280215e-09;-1.249236e-05
13:24:27;-525;-525.087;1.2791956500000002e-05;3.531261196442436e-09;-1.278996e-05
13:24:47;-550;-550.0699;1.30620475e-05;3.2064934800339086e-09;-1.307091e-05
13:25:07;-575;-575.0244;1.3350949000000002e-05;2.6257158928566314e-09;-1.333696e-05
13:25:27;-600;-599.9999;1.36074115e-05;3.305298343190814e-09;-1.364648e-05
13:25:47;-625;-625.0269;1.3871883999999998e-05;8.034510171752826e-09;-1.38483e-05
13:26:07;-650;-650.0566;1.4106955499999999e-05;2.7574856731268516e-09;-1.409842e-05
13:26:27;-675;-675.0679;1.4338094000000001e-05;4.419337529539921e-09;-1.431698e-05
13:26:47;-700;-700.049;1.4550546500000003e-05;4.4255216232100775e-09;-1.454954e-05
13:27:06;-725;-725.0169;1.48030455e-05;4.047610435491551e-09;-1.485667e-05
13:27:26;-750;-749.9882;1.5138027500000002e-05;2.80987427432264e-09;-1.515563e-05
13:27:46;-775;-775.0103;1.5322569499999998e-05;6.24591532423391e-09;-1.53096e-05
13:28:06;-800;-800.0146;1.5608213999999996e-05;6.234651249268017e-09;-1.558042e-05
13:28:26;-825;-825.0424;1.5901586500000003e-05;4.6951586381611075e-09;-1.585848e-05
13:28:45;-850;-850.0211;1.616678e-05;4.900562824819262e-09;-1.615542e-05
13:29:05;-875;-874.9857;1.6404305500000003e-05;3.095071362262911e-09;-1.6448e-05
13:29:25;-900;-899.9509;1.6627176e-05;1.7569626347762238e-09;-1.664178e-05

File: Data/HighFluenceIrrNeutron2023/IV_onPCB/N8740_1_UR1_4e15_548d_IV.csv
time (20.05.2025);set voltage (V);real voltage (V);current (A);delta current;input current (A)
07:53:22;-25;-25.0411;2.5715588999999996e-06;4.025838415783628e-10;-2.576872e-06
07:53:42;-50;-50.07647;3.70194305e-06;7.082497492939893e-10;-3.703987e-06
07:54:02;-75;-75.10578;4.562716e-06;9.813156347475538e-10;-4.570256e-06
07:54:22;-100;-100.0783;5.34229975e-06;2.4160083494009265e-09;-5.364876e-06
07:54:42;-125;-125.0313;6.0005153999999995e-06;1.175602280535375e-09;-5.999824e-06
07:55:02;-150;-150.0108;6.6296747499999995e-06;1.1169961904030849e-09;-6.628894e-06
07:55:22;-175;-175.0465;7.2557265e-06;1.472838564643107e-09;-7.234124e-06
07:55:42;-200;-200.081;7.812144850000002e-06;1.9660183280872764e-09;-7.802552e-06
07:56:01;-225;-225.0948;8.349579400000001e-06;1.6297568766536883e-09;-8.36963e-06
07:56:21;-250;-250.0715;8.92803245e-06;2.6078583593391496e-09;-8.915974e-06
07:56:41;-275;-275.0417;9.448221650000002e-06;5.8604147537845026e-09;-9.434849e-06
07:57:01;-300;-300.0173;9.956981799999999e-06;2.5250476328180307e-09;-9.971929e-06
07:57:21;-325;-325.0575;1.04046025e-05;3.541147262893805e-09;-1.039247e-05
07:57:41;-350;-350.0555;1.08851775e-05;2.6095738038039626e-09;-1.089807e-05
07:58:00;-375;-375.0908;1.13563425e-05;4.940019781083907e-09;-1.136773e-05
07:58:20;-400;-400.0651;1.1742156999999998e-05;3.6854956315263595e-09;-1.175271e-05
07:58:40;-425;-425.0349;1.2104349499999999e-05;9.280044382975945e-10;-1.210969e-05
07:59:00;-450;-449.988;1.2472250999999998e-05;1.2901195487240972e-09;-1.24592e-05
07:59:20;-475;-475.0225;1.2805422e-05;2.052110937546998e-09;-1.282605e-05
07:59:40;-500;-500.0539;1.3179109000000002e-05;6.198672434481424e-09;-1.314746e-05
08:00:00;-525;-525.0897;1.3442488999999999e-05;1.7614820322671395e-09;-1.345196e-05
08:00:20;-550;-550.0698;1.37562945e-05;3.0325826843633085e-09;-1.373496e-05
08:00:40;-575;-575.023;1.4088968499999997e-05;3.0366667807811854e-09;-1.412222e-05
08:01:00;-600;-599.9962;1.4427186e-05;3.4978390757723548e-09;-1.442203e-05
08:01:19;-625;-625.0267;1.4660372e-05;1.6074490038567118e-09;-1.466762e-05
08:01:39;-650;-650.0543;1.49427715e-05;1.0321267545703898e-09;-1.495324e-05
08:01:59;-675;-675.069;1.52895615e-05;3.0978930965253787e-09;-1.52299e-05
08:02:18;-700;-700.049;1.5521838500000003e-05;3.4300911995891866e-09;-1.552255e-05
08:02:38;-725;-725.0149;1.58321835e-05;2.9635464628549305e-09;-1.582026e-05
08:02:58;-750;-749.9833;1.6064277e-05;5.84316040769039e-09;-1.605109e-05
08:03:17;-775;-775.0065;1.6221873e-05;5.005898925268092e-09;-1.623134e-05
08:03:37;-800;-800.0129;1.6458132000000005e-05;4.257260069575246e-09;-1.646672e-05
08:03:57;-825;-825.0419;1.6747130499999998e-05;2.1413080669301985e-09;-1.675042e-05
08:04:17;-850;-850.021;1.7001560999999997e-05;1.99672530659569e-09;-1.700215e-05
08:04:37;-875;-874.9814;1.72656165e-05;1.8601219415673182e-09;-1.726668e-05
08:04:57;-900;-899.9448;1.7618005000000003e-05;4.967911407221314e-09;-1.767391e-05

File: Data/HighFluenceIrrNeutron2023/IV_onPCB/N8740_1_UR1_4e15_66d_IV.csv
time (13.12.2023);set voltage (V);real voltage (V);current (A);delta current;input current (A)
13:24:38;-25;-25.03625;2.7021968499999995e-06;6.3970694179055e-10;-2.70534e-06
13:24:53;-50;-50.06758;4.0243825999999995e-06;4.734372735643009e-10;-4.02316e-06
13:25:08;-75;-75.09572;5.073215650000001e-06;5.604620739844751e-10;-5.071884e-06
13:25:22;-100;-100.072;5.973500800000001e-06;1.2006573066450068e-09;-5.983583e-06
13:25:37;-125;-125.03;6.777853199999999e-06;1.2364213877153929e-09;-6.7699e-06
13:25:52;-150;-150.0117;7.5661042499999986e-06;1.055825373523007e-09;-7.564452e-06
13:26:07;-175;-175.0461;8.2828885e-06;2.3244595850433428e-09;-8.271973e-06
13:26:22;-200;-200.0745;8.96659565e-06;1.6058189192356157e-09;-8.97488e-06
13:26:36;-225;-225.0862;9.6273762e-06;1.2529105227429508e-09;-9.635379e-06
13:26:51;-250;-250.0657;1.0283448500000002e-05;1.477965878327329e-09;-1.026548e-05
13:27:06;-275;-275.0294;1.0917541499999999e-05;2.1077196534406186e-09;-1.09453e-05
13:27:21;-300;-300.0078;1.1526056999999999e-05;1.6081147502588298e-09;-1.155021e-05
13:27:36;-325;-325.0403;1.2149643000000002e-05;1.4926913780148644e-09;-1.214601e-05
13:27:51;-350;-350.0501;1.2748440000000001e-05;2.062965947367989e-09;-1.274956e-05
13:28:06;-375;-375.08;1.3340867e-05;1.8875534561966664e-09;-1.336539e-05
13:28:20;-400;-400.0575;1.39137045e-05;2.6207714966208004e-09;-1.391277e-05
13:28:35;-425;-425.0321;1.4476995500000003e-05;2.7250746297119543e-09;-1.446327e-05
13:28:50;-450;-449.988;1.4991150500000004e-05;2.7661554977079335e-09;-1.498073e-05
13:29:04;-475;-475.0191;1.5505609500000002e-05;2.0915491238553272e-09;-1.552556e-05
13:29:19;-500;-500.0487;1.60265985e-05;3.2495856870529447e-09;-1.603812e-05
13:29:34;-525;-525.0803;1.64802385e-05;3.1657601200184806e-09;-1.651404e-05
13:29:49;-550;-550.0643;1.69828185e-05;4.064028375577654e-09;-1.698166e-05
13:30:04;-575;-575.0203;1.7445752499999998e-05;2.1416518011804993e-09;-1.743082e-05
13:30:18;-600;-599.9976;1.78948575e-05;1.6029276145541453e-09;-1.790439e-05
13:30:33;-625;-625.024;1.8351548499999998e-05;4.729216757297098e-09;-1.832499e-05
13:30:48;-650;-650.0519;1.87353865e-05;1.6118910129100986e-09;-1.873583e-05
13:31:03;-675;-675.0615;1.9199246e-05;2.7559447019125426e-09;-1.920614e-05
13:31:18;-700;-700.0435;1.9657274500000003e-05;2.324635183743861e-09;-1.967438e-05
13:31:33;-725;-725.014;2.0020757999999998e-05;3.9441688351286075e-09;-2.002806e-05
13:31:48;-750;-749.9862;2.0444615999999994e-05;3.3327789755698603e-09;-2.049539e-05
13:32:02;-775;-775.0059;2.0854614499999998e-05;3.105214926136336e-09;-2.087419e-05
13:32:17;-800;-800.0087;2.1197795500000003e-05;2.5334146398684318e-09;-2.123374e-05
13:32:32;-825;-825.0341;2.15610615e-05;2.860324743363878e-09;-2.159897e-05
13:32:47;-850;-850.0142;2.19676545e-05;4.125807040749701e-09;-2.197843e-05
13:33:02;-875;-874.9825;2.23804375e-05;4.633714216209262e-09;-2.235056e-05
13:33:16;-900;-899.949;2.2789475500000002e-05;2.0151545195095823e-09;-2.281245e-05

File: Data/HighFluenceIrrNeutron2023/IV_onPCB/N8740_1_UR1_4e15_noadd_IV.csv
time (25.09.2023);set voltage (V);real voltage (V);current (A);delta current;input current (A)
09:47:40;0;6.443096e-05;1.108505195e-08;1.5487995051051676e-09;-1.362199e-08
09:47:53;-25;-25.04463;3.8411318e-06;6.1153900225578364e-09;-3.964504e-06
09:48:09;-50;-50.07771;5.6684877e-06;6.510844666823183e-09;-5.717362e-06
09:48:29;-75;-75.10777;7.385951350000001e-06;9.181908735190907e-09;-7.372849e-06
09:48:47;-100;-100.0838;8.8600732e-06;1.625948350388167e-08;-8.763367e-06
09:49:05;-125;-125.0302;1.08792675e-05;2.2048165897359773e-08;-1.07861e-05
09:49:25;-150;-150.0115;1.2682289500000002e-05;3.016686352999763e-08;-1.302637e-05
09:49:46;-175;-175.0456;1.3790185000000003e-05;1.7223970005489415e-08;-1.390117e-05
09:50:07;-200;-200.0746;1.5182526499999997e-05;1.8096665995080442e-08;-1.533015e-05
09:50:26;-225;-225.0864;1.6043710999999997e-05;1.8167020915659123e-08;-1.598604e-05
09:50:46;-250;-250.0637;1.6738500000000002e-05;3.852825221833973e-08;-1.691838e-05
09:51:06;-275;-275.0366;1.6728567e-05;4.076705614279748e-08;-1.707438e-05
09:51:27;-300;-300.0149;1.71240395e-05;3.263469336821636e-08;-1.712619e-05
09:51:47;-325;-325.0458;1.8490218500000002e-05;2.0264917693824976e-08;-1.835914e-05
09:52:06;-350;-350.0595;1.78607875e-05;1.0114989987019276e-08;-1.789868e-05
09:52:24;-375;-375.0886;1.8383951e-05;1.0582980721422499e-08;-1.843164e-05
09:52:44;-400;-400.0664;1.9046089e-05;8.286124060741565e-09;-1.904441e-05
09:53:04;-425;-425.0395;1.94335225e-05;1.8756557824864925e-08;-1.957689e-05
09:53:24;-450;-449.9962;2.04929115e-05;1.1200676057162748e-08;-2.04725e-05
09:53:44;-475;-475.027;2.14515615e-05;9.149834514213914e-09;-2.149333e-05
09:54:04;-500;-500.0565;2.25439405e-05;1.0220056616159135e-08;-2.248213e-05
09:54:22;-525;-525.0898;2.3595032499999996e-05;1.6088586480405926e-08;-2.352807e-05
09:54:42;-550;-550.0722;2.4450796e-05;1.2239306871714613e-08;-2.450143e-05
09:55:00;-575;-575.0286;2.5077681999999996e-05;2.2738395387537785e-08;-2.516528e-05
09:55:20;-600;-600.0048;2.61124015e-05;1.4912186497542846e-08;-2.616648e-05
09:55:40;-625;-625.0338;2.71144965e-05;1.9207260987384485e-08;-2.722434e-05
09:56:02;-650;-650.0598;2.81142845e-05;1.443777374588958e-08;-2.808367e-05
09:56:22;-675;-675.071;2.9166843500000002e-05;1.2374587614845985e-08;-2.917865e-05
09:56:42;-700;-700.0522;3.0953972500000004e-05;2.190618227664278e-08;-3.08253e-05
09:57:02;-725;-725.022;3.1696896999999996e-05;3.792685623736832e-08;-3.21332e-05
09:57:22;-750;-749.995;3.2273393e-05;1.777710876520693e-08;-3.232361e-05
09:57:42;-775;-775.0123;3.3452972499999994e-05;2.007933264422641e-08;-3.360918e-05
09:58:01;-800;-800.018;3.44845045e-05;3.015077548318607e-08;-3.480951e-05
09:58:20;-825;-825.0444;3.57001035e-05;2.398109040760025e-08;-3.562245e-05
09:58:40;-850;-850.0238;3.67547775e-05;2.2089975258870302e-08;-3.686496e-05
09:58:58;-875;-874.9905;4.196041499999999e-05;1.1771466751322882e-07;-4.249725e-05
09:59:18;-900;-899.9569;4.263557e-05;8.706781774283775e-08;-4.325013e-05

File: Data/HighFluenceIrrNeutron2023/IV_onPCB/N8740_1_UR2_4e15_12000min_IV.csv
time (14.11.2024);set voltage (V);real voltage (V);current (A);delta current;input current (A)
13:21:38;-25;-25.03968;2.8435629000000003e-06;8.468682096406741e-10;-2.845018e-06
13:21:57;-50;-50.07362;3.99812625e-06;3.41508483780053e-09;-3.981585e-06
13:22:18;-75;-75.09994;4.920127199999999e-06;3.2617794097700487e-09;-4.899873e-06
13:22:38;-100;-100.0762;5.71557815e-06;5.87414310783923e-09;-5.69082e-06
13:22:58;-125;-125.0313;6.42803495e-06;2.1014894723445478e-09;-6.427078e-06
13:23:18;-150;-150.0128;7.083488449999999e-06;2.2574216802305707e-09;-7.076003e-06
13:23:38;-175;-175.0467;7.755306300000001e-06;5.991908861164376e-09;-7.713497e-06
13:23:57;-200;-200.0783;8.3345734e-06;2.837497891100526e-09;-8.30624e-06
13:24:17;-225;-225.0911;8.90957075e-06;3.967974795708116e-09;-8.922212e-06
13:24:37;-250;-250.0687;9.478508649999998e-06;3.4811294146261023e-09;-9.458563e-06
13:24:57;-275;-275.0423;9.99508255e-06;1.9993561569602546e-09;-9.998841e-06
13:25:18;-300;-300.0089;1.0544562e-05;2.6923307374838104e-09;-1.056449e-05
13:25:38;-325;-325.0416;1.1059273e-05;5.004432590214384e-09;-1.105681e-05
13:25:58;-350;-350.0543;1.15500215e-05;4.5540580955341405e-09;-1.152013e-05
13:26:18;-375;-375.0849;1.1897459500000002e-05;2.1024652761698292e-09;-1.190639e-05
13:26:38;-400;-400.0623;1.23964165e-05;5.894496597462715e-09;-1.239508e-05
13:26:58;-425;-425.0335;1.2808355e-05;5.8652049623180195e-09;-1.280193e-05
13:27:18;-450;-449.9882;1.31495325e-05;3.6838758037561604e-09;-1.315654e-05
13:27:38;-475;-475.0204;1.3529158999999997e-05;6.8662400154669635e-09;-1.359598e-05
13:27:58;-500;-500.0526;1.3857761000000003e-05;6.613330397764826e-09;-1.388784e-05
13:28:18;-525;-525.0856;1.4243168999999998e-05;6.30421132656578e-09;-1.4213e-05
13:28:38;-550;-550.0681;1.4529948499999997e-05;4.8323338706571e-09;-1.459438e-05
13:28:58;-575;-575.0229;1.4918758000000002e-05;4.411540524578692e-09;-1.493599e-05
13:29:18;-600;-599.9981;1.5166908499999999e-05;5.677025906009249e-09;-1.520064e-05
13:29:38;-625;-625.0259;1.5438666999999998e-05;9.245335313010534e-09;-1.54277e-05
13:29:58;-650;-650.0543;1.57177715e-05;4.10542015358967e-09;-1.575143e-05
13:30:18;-675;-675.0656;1.5899475999999997e-05;3.3257669341071386e-09;-1.590595e-05
13:30:38;-700;-700.0461;1.6149763999999997e-05;4.018730048161925e-09;-1.61436e-05
13:30:58;-725;-725.0151;1.65111105e-05;1.4613485868796045e-08;-1.640195e-05
13:31:18;-750;-749.9871;1.6663018999999998e-05;3.780246744592241e-09;-1.662698e-05
13:31:37;-775;-775.0086;1.7030910500000002e-05;8.003790117032098e-09;-1.712858e-05
13:31:58;-800;-800.0119;1.7279652000000002e-05;1.0120579197852229e-08;-1.723528e-05
13:32:18;-825;-825.0405;1.7634146999999996e-05;1.3317598640520738e-08;-1.754947e-05
13:32:38;-850;-850.0176;1.79262705e-05;6.126381373820957e-09;-1.797177e-05
13:32:58;-875;-874.9831;1.81520115e-05;2.9870460554701284e-09;-1.815599e-05
13:33:18;-900;-899.9483;1.8395841499999994e-05;3.804951923152257e-09;-1.843195e-05

File: Data/HighFluenceIrrNeutron2023/IV_onPCB/N8740_1_UR2_4e15_130000min_IV.csv
time (07.05.2025);set voltage (V);real voltage (V);current (A);delta current;input current (A)
14:30:33;-25;-25.0362;1.3919965500000004e-06;1.5776713021096042e-10;-1.392548e-06
14:30:53;-50;-50.07052;1.9037994000000002e-06;3.9240265926723525e-10;-1.905696e-06
14:31:13;-75;-75.09805;2.30693895e-06;2.3704570735407467e-10;-2.30887e-06
14:31:33;-100;-100.0729;2.6738704e-06;3.253560772446062e-10;-2.670507e-06
14:31:53;-125;-125.0275;3.0168661999999997e-06;4.2834610772131006e-10;-3.015065e-06
14:32:12;-150;-150.0064;3.3570477499999996e-06;6.253805636370618e-10;-3.354336e-06
14:32:32;-175;-175.0423;3.6833407000000006e-06;1.2502996062944253e-09;-3.692834e-06
14:32:52;-200;-200.0726;3.985663850000001e-06;9.347166075206897e-10;-3.995547e-06
14:33:11;-225;-225.0852;4.296136950000001e-06;6.19124569351779e-10;-4.304006e-06
14:33:31;-250;-250.0621;4.613123399999999e-06;4.724097395270341e-10;-4.612574e-06
14:33:51;-275;-275.0356;4.920051799999999e-06;3.895171536659188e-10;-4.922455e-06
14:34:11;-300;-300.0125;5.24042825e-06;5.060655731968001e-10;-5.246879e-06
14:34:30;-325;-325.0471;5.56610585e-06;4.809445980307968e-10;-5.569489e-06
14:34:50;-350;-350.0587;5.884506900000001e-06;1.1253577739990242e-09;-5.875871e-06
14:35:10;-375;-375.0901;6.17852735e-06;8.65311386944027e-10;-6.188131e-06
14:35:30;-400;-400.0689;6.491790700000001e-06;8.880937762984252e-10;-6.496893e-06
14:35:50;-425;-425.0394;6.8066635500000005e-06;5.165686376223447e-10;-6.8126e-06
14:36:09;-450;-449.9951;7.1514145999999994e-06;4.796826054799127e-10;-7.154546e-06
14:36:29;-475;-475.0275;7.4811444e-06;5.77454887415472e-10;-7.483378e-06
14:36:49;-500;-500.0591;7.836009250000003e-06;9.800491668151056e-10;-7.835203e-06
14:37:09;-525;-525.092;8.2000396e-06;1.6221652064447634e-09;-8.190107e-06
14:37:29;-550;-550.0748;8.56336935e-06;1.3193912105115441e-09;-8.556615e-06
14:37:49;-575;-575.0303;8.936450200000001e-06;8.757445906198495e-10;-8.924532e-06
14:38:09;-600;-600.0068;9.334646349999998e-06;1.1440464091875663e-09;-9.329768e-06
14:38:29;-625;-625.0336;9.7821963e-06;1.3729623940589365e-09;-9.792577e-06
14:38:48;-650;-650.064;1.0199382e-05;1.0686343153763806e-09;-1.020532e-05
14:39:08;-675;-675.0648;1.06230615e-05;8.812562836655383e-10;-1.064016e-05
14:39:28;-700;-700.0469;1.10552285e-05;2.3949756026941014e-09;-1.106366e-05
14:39:48;-725;-725.014;1.15238165e-05;1.5246565637873986e-09;-1.151802e-05
14:40:08;-750;-749.9856;1.19784425e-05;8.505641877600738e-10;-1.19852e-05
14:40:28;-775;-775.007;1.2451642e-05;1.7053242506925249e-09;-1.245078e-05
14:40:47;-800;-800.0114;1.2922670999999998e-05;2.0957944674991312e-09;-1.292339e-05
14:41:07;-825;-825.0374;1.3397182500000002e-05;1.5166197405744194e-09;-1.338826e-05
14:41:27;-850;-850.0174;1.3864405499999999e-05;4.854381912251876e-10;-1.387126e-05
14:41:47;-875;-874.9822;1.4373963000000002e-05;1.0228318776808238e-09;-1.436037e-05
14:42:07;-900;-899.9473;1.48353255e-05;1.1845101255371768e-09;-1.482524e-05

File: Data/HighFluenceIrrNeutron2023/IV_onPCB/N8740_1_UR2_4e15_152000min_IV.csv
time (03.06.2025);set voltage (V);real voltage (V);current (A);delta current;input current (A)
10:14:26;-25;-25.03952;1.2887557e-06;1.487763774932011e-10;-1.287248e-06
10:14:46;-50;-50.07344;1.76004225e-06;2.2663541068200292e-10;-1.759108e-06
10:15:06;-75;-75.09961;2.1263637999999996e-06;9.426506776106071e-11;-2.128392e-06
10:15:26;-100;-100.0747;2.4732366000000005e-06;4.883607396177503e-10;-2.475434e-06
10:15:45;-125;-125.0283;2.7887829000000005e-06;6.443348737263858e-10;-2.788219e-06
10:16:05;-150;-150.0071;3.0943248499999995e-06;3.1461179471691615e-10;-3.094357e-06
10:16:26;-175;-175.0418;3.3838081e-06;3.5228599106407816e-10;-3.386246e-06
10:16:46;-200;-200.0749;3.6767813e-06;5.133168227323088e-10;-3.678844e-06
10:17:06;-225;-225.0873;3.971732e-06;4.357516724006719e-10;-3.97006e-06
10:17:25;-250;-250.0637;4.26935215e-06;4.2479158581004967e-10;-4.276954e-06
10:17:45;-275;-275.0358;4.5552575e-06;4.810901344862258e-10;-4.563246e-06
10:18:05;-300;-300.0121;4.8558886500000005e-06;3.940166130698025e-10;-4.86163e-06
10:18:25;-325;-325.0455;5.1597940999999995e-06;3.2698661975683233e-10;-5.160164e-06
10:18:45;-350;-350.06;5.463168449999999e-06;4.131478456618007e-10;-5.469193e-06
10:19:04;-375;-375.0937;5.7952773000000005e-06;1.0578136369417772e-09;-5.805041e-06
10:19:24;-400;-400.0686;6.0830348e-06;7.900275204067107e-10;-6.075343e-06
10:19:44;-425;-425.0393;6.3987677e-06;5.124445194360073e-10;-6.405946e-06
10:20:04;-450;-449.9958;6.73162625e-06;9.637218942075615e-10;-6.735122e-06
10:20:24;-475;-475.0288;7.0761785000000005e-06;4.131048141815768e-10;-7.077646e-06
10:20:44;-500;-500.0607;7.4369298499999995e-06;1.110346462314804e-09;-7.447192e-06
10:21:04;-525;-525.0949;7.7892072e-06;1.4696117014368168e-09;-7.782731e-06
10:21:23;-550;-550.0758;8.144051549999999e-06;1.8685528604711836e-09;-8.149157e-06
10:21:43;-575;-575.0312;8.529108e-06;8.860584546179721e-10;-8.543948e-06
10:22:03;-600;-600.0065;8.918446600000001e-06;4.2578131945870173e-10;-8.923582e-06
10:22:23;-625;-625.0356;9.355371199999999e-06;1.0403611238410894e-09;-9.355227e-06
10:22:42;-650;-650.0649;9.76394455e-06;8.30994796839906e-10;-9.770821e-06
10:23:02;-675;-675.0823;1.0218438499999999e-05;1.3546743658532905e-09;-1.02356e-05
10:23:22;-700;-700.0474;1.0646334e-05;1.5662634516581158e-09;-1.066235e-05
10:23:42;-725;-725.0153;1.1099606499999999e-05;8.242157712031275e-10;-1.109925e-05
10:24:02;-750;-749.9854;1.15510955e-05;1.0898072019857851e-09;-1.155288e-05
10:24:22;-775;-775.0082;1.2058860000000001e-05;1.103267419984857e-09;-1.206555e-05
10:24:42;-800;-800.0119;1.2562701999999998e-05;1.1159058203988006e-09;-1.257358e-05
10:25:02;-825;-825.0387;1.3025458499999999e-05;1.0856026609676596e-09;-1.303516e-05
10:25:22;-850;-850.0186;1.34856765e-05;2.631195951939007e-09;-1.347817e-05
10:25:42;-875;-874.9829;1.3990524500000001e-05;9.71860194420964e-10;-1.40103e-05
10:26:02;-900;-899.9478;1.4487656000000003e-05;1.8130170159157452e-09;-1.448399e-05

File: Data/HighFluenceIrrNeutron2023/IV_onPCB/N8740_1_UR2_4e15_15600min_IV.csv
time (18.11.2024);set voltage (V);real voltage (V);current (A);delta current;input current (A)
12:26:55;-25;-25.0419;2.6758179999999995e-06;8.3032140463799e-10;-2.677059e-06
12:27:14;-50;-50.0766;3.7392337499999995e-06;1.070593659786463e-09;-3.754127e-06
12:27:34;-75;-75.10395;4.572872300000001e-06;2.4565963120748865e-09;-4.574355e-06
12:27:54;-100;-100.0784;5.28542325e-06;1.858952994127352e-09;-5.268458e-06
12:28:14;-125;-125.0326;5.984165549999999e-06;2.6041595817796882e-09;-5.951297e-06
12:28:34;-150;-150.0139;6.553304249999999e-06;1.5253309311015146e-09;-6.546398e-06
12:28:54;-175;-175.048;7.10995885e-06;5.841541717517695e-10;-7.112646e-06
12:29:14;-200;-200.0788;7.670317950000002e-06;1.3078928023255734e-09;-7.671792e-06
12:29:33;-225;-225.0927;8.235262499999998e-06;2.449279111800067e-09;-8.241856e-06
12:29:53;-250;-250.0708;8.725162199999998e-06;1.62050903823456e-09;-8.738705e-06
12:30:13;-275;-275.0427;9.21115805e-06;2.5808867550465946e-09;-9.246623e-06
12:30:33;-300;-300.0199;9.71039115e-06;5.160062249757732e-09;-9.691396e-06
12:30:52;-325;-325.0546;1.01123655e-05;9.889440011952298e-10;-1.011695e-05
12:31:13;-350;-350.0563;1.05903465e-05;6.752120603003184e-09;-1.056175e-05
12:31:32;-375;-375.0897;1.1049268500000002e-05;2.376518280489345e-09;-1.105746e-05
12:31:52;-400;-400.0648;1.14442075e-05;2.183324858444085e-09;-1.147365e-05
12:32:12;-425;-425.0367;1.1804655499999997e-05;4.5650636619328904e-09;-1.177416e-05
12:32:32;-450;-449.9897;1.2179335000000001e-05;4.44136603422866e-09;-1.219245e-05
12:32:52;-475;-475.0238;1.2546215500000001e-05;5.242446350464644e-09;-1.258206e-05
12:33:12;-500;-500.0547;1.28942055e-05;4.937939574103753e-09;-1.28402e-05
12:33:32;-525;-525.0878;1.32090965e-05;3.7628979042089084e-09;-1.317952e-05
12:33:51;-550;-550.0693;1.3563464e-05;4.3266417346482495e-09;-1.356703e-05
12:34:11;-575;-575.0224;1.3824966000000001e-05;3.913756788560049e-09;-1.384638e-05
12:34:31;-600;-599.9989;1.4126840499999999e-05;6.953428416076494e-09;-1.412237e-05
12:34:51;-625;-625.0272;1.4391605500000001e-05;2.3279325027800947e-09;-1.442302e-05
12:35:10;-650;-650.0566;1.4696162499999997e-05;5.366221616510049e-09;-1.46907e-05
12:35:30;-675;-675.069;1.491237e-05;2.911868644015388e-09;-1.492571e-05
12:35:50;-700;-700.0488;1.51668255e-05;8.044956322908193e-09;-1.513906e-05
12:36:10;-725;-725.0165;1.5518545e-05;5.178881563619679e-09;-1.547039e-05
12:36:30;-750;-749.9863;1.5697142500000002e-05;4.972935696095435e-09;-1.575521e-05
12:36:50;-775;-775.0074;1.6009264e-05;5.5651485335073924e-09;-1.607533e-05
12:37:10;-800;-800.0144;1.62252745e-05;3.827377658070901e-09;-1.627038e-05
12:37:30;-825;-825.0402;1.6521989499999997e-05;3.5895171315234153e-09;-1.65035e-05
12:37:50;-850;-850.0209;1.6827055999999996e-05;6.39022552027705e-09;-1.680265e-05
12:38:10;-875;-874.9839;1.7032412e-05;2.9029305537680817e-09;-1.70791e-05
12:38:30;-900;-899.9509;1.73592725e-05;3.6027455415974055e-09;-1.735851e-05

File: Data/HighFluenceIrrNeutron2023/IV_onPCB/N8740_1_UR2_4e15_1800min_IV.csv
time (11.10.2024);set voltage (V);real voltage (V);current (A);delta current;input current (A)
09:05:07;-25;-25.042;3.17885565e-06;2.714249092751062e-10;-3.182372e-06
09:05:27;-50;-50.0768;4.6212895e-06;1.0520229144367507e-09;-4.616919e-06
09:05:47;-75;-75.10851;5.7422646e-06;1.0872098311733593e-09;-5.735287e-06
09:06:07;-100;-100.0818;6.700246800000001e-06;1.7007780375463436e-09;-6.713614e-06
09:06:27;-125;-125.034;7.54943205e-06;8.52053784907377e-10;-7.557636e-06
09:06:47;-150;-150.0143;8.367926e-06;1.7981474786569112e-09;-8.356124e-06
09:07:07;-175;-175.0493;9.14558615e-06;1.3375474071504946e-09;-9.129535e-06
09:07:27;-200;-200.0823;9.86066095e-06;8.640684795633736e-10;-9.863665e-06
09:07:47;-225;-225.0874;1.0557123499999999e-05;1.4583744846574685e-09;-1.057681e-05
09:08:07;-250;-250.0627;1.1247575e-05;1.0924823797206247e-09;-1.124771e-05
09:08:27;-275;-275.0329;1.1915524999999998e-05;1.742545623506035e-09;-1.191345e-05
09:08:47;-300;-300.0092;1.2690202999999999e-05;6.11450840624169e-09;-1.261993e-05
09:09:07;-325;-325.0454;1.3209182999999999e-05;2.0096943921900296e-09;-1.322342e-05
09:09:27;-350;-350.0588;1.38837545e-05;3.1135872779641076e-09;-1.388299e-05
09:09:46;-375;-375.0923;1.4467276500000002e-05;4.134258051633979e-09;-1.444408e-05
09:10:06;-400;-400.0663;1.5032361500000002e-05;5.557563462300758e-09;-1.510164e-05
09:10:26;-425;-425.0361;1.5636026e-05;1.6011896202510893e-09;-1.566001e-05
09:10:46;-450;-449.989;1.6208071500000004e-05;3.61244808094165e-09;-1.618386e-05
09:11:06;-475;-475.0226;1.6842171499999998e-05;8.852648001445603e-09;-1.676196e-05
09:11:26;-500;-500.0564;1.73526045e-05;4.783852186000302e-09;-1.73973e-05
09:11:45;-525;-525.0903;1.7802161e-05;1.5797267010467388e-09;-1.780482e-05
09:12:05;-550;-550.0703;1.8446675499999997e-05;1.2149717311011695e-08;-1.836252e-05
09:12:25;-575;-575.0241;1.88711525e-05;3.6223610998214963e-09;-1.88691e-05
09:12:45;-600;-599.9976;1.934334e-05;3.4775238316940958e-09;-1.935691e-05
09:13:05;-625;-625.0261;1.9780933000000003e-05;1.6413758101056427e-09;-1.976294e-05
09:13:25;-650;-650.0576;2.02353985e-05;4.4907291320563225e-09;-2.024636e-05
09:13:44;-675;-675.0705;2.0679879999999997e-05;2.279227829770394e-09;-2.066984e-05
09:14:04;-700;-700.0494;2.1142670500000003e-05;1.4124599790348039e-08;-2.109395e-05
09:14:24;-725;-725.0155;2.16188755e-05;1.0539371553252143e-08;-2.158951e-05
09:14:44;-750;-749.9849;2.18795495e-05;2.1426194803323938e-09;-2.190716e-05
09:15:04;-775;-775.0067;2.2257402e-05;2.387651942809043e-09;-2.226074e-05
09:15:24;-800;-800.0139;2.2769092499999998e-05;4.193704858177284e-09;-2.277586e-05
09:15:43;-825;-825.0425;2.3185744500000002e-05;1.51779260025044e-08;-2.310626e-05
09:16:03;-850;-850.0203;2.36905615e-05;9.988384786215393e-09;-2.365114e-05
09:16:23;-875;-874.9845;2.40601975e-05;2.3341641839210695e-09;-2.406946e-05
09:16:43;-900;-899.947;2.4562970999999996e-05;7.1823436251685754e-09;-2.453007e-05

File: Data/HighFluenceIrrNeutron2023/IV_onPCB/N8740_1_UR2_4e15_186000min_IV.csv
time (31.07.2025);set voltage (V);real voltage (V);current (A);delta current;input current (A)
10:19:29;-25;-25.03222;1.1549489e-06;3.596982686919723e-10;-1.155881e-06
10:19:49;-50;-50.06469;1.5930812499999998e-06;3.847155629487822e-10;-1.592772e-06
10:20:09;-75;-75.09293;1.9486773e-06;5.160510347824e-10;-1.9449e-06
10:20:29;-100;-100.0694;2.2623591000000004e-06;1.675595998443518e-10;-2.26052e-06
10:20:49;-125;-125.0235;2.5584044e-06;2.997687475371562e-10;-2.559028e-06
10:21:09;-150;-150.004;2.8491125500000004e-06;3.5438801810303386e-10;-2.846322e-06
10:21:29;-175;-175.0402;3.1339916000000004e-06;5.034211080199183e-10;-3.131891e-06
10:21:49;-200;-200.0695;3.4228263499999997e-06;3.6893060509396104e-10;-3.427016e-06
10:22:09;-225;-225.0804;3.7053073500000005e-06;6.134839740164402e-10;-3.706546e-06
10:22:29;-250;-250.0593;3.9786027e-06;5.870382189431936e-10;-3.973959e-06
10:22:49;-275;-275.0323;4.2546967499999995e-06;6.607038704102071e-10;-4.255837e-06
10:23:09;-300;-300.0102;4.53412365e-06;8.434087066037401e-10;-4.532084e-06
10:23:29;-325;-325.0422;4.80277545e-06;5.209587194538689e-10;-4.805182e-06
10:23:49;-350;-350.0537;5.1025548999999995e-06;1.1233700812733175e-09;-5.098111e-06
10:24:09;-375;-375.0868;5.4008244000000004e-06;1.5547075229765817e-09;-5.417579e-06
10:24:29;-400;-400.064;5.6891571e-06;1.250847730341319e-09;-5.695359e-06
10:24:49;-425;-425.0359;5.995611e-06;1.141244802835934e-09;-5.998773e-06
10:25:09;-450;-449.9908;6.30909445e-06;9.230557119562072e-10;-6.312142e-06
10:25:29;-475;-475.0251;6.625361549999998e-06;1.0784196805395417e-09;-6.631014e-06
10:25:49;-500;-500.0566;6.96271595e-06;1.6851770997064403e-09;-6.967819e-06
10:26:09;-525;-525.0873;7.327160499999999e-06;7.63219304983836e-10;-7.33435e-06
10:26:29;-550;-550.071;7.694930050000001e-06;1.3907579560710495e-09;-7.693676e-06
10:26:49;-575;-575.0275;8.064592200000002e-06;1.7017936546479439e-09;-8.071212e-06
10:27:09;-600;-600.0037;8.463319600000002e-06;1.3853561264166104e-09;-8.451275e-06
10:27:29;-625;-625.0311;8.88501535e-06;1.8355948821499414e-09;-8.891169e-06
10:27:49;-650;-650.0594;9.3437124e-06;1.4012536536972722e-09;-9.337887e-06
10:28:09;-675;-675.0724;9.7829228e-06;2.063614684964224e-09;-9.784123e-06
10:28:29;-700;-700.0598;1.0271290499999998e-05;1.924096862816442e-09;-1.026123e-05
10:28:49;-725;-725.0117;1.0747455e-05;3.0051511193282964e-09;-1.076651e-05
10:29:09;-750;-749.9836;1.1263386e-05;2.034331757604952e-09;-1.126927e-05
10:29:29;-775;-775.0026;1.1789743999999999e-05;1.2781677120002562e-09;-1.178943e-05
10:29:49;-800;-800.0079;1.2312768e-05;1.8113767692006928e-09;-1.231353e-05
10:30:09;-825;-825.0347;1.2881361e-05;2.894031694712423e-09;-1.28717e-05
10:30:29;-850;-850.0138;1.3415455499999999e-05;3.374643423756058e-09;-1.340487e-05
10:30:49;-875;-874.9788;1.3953403e-05;1.4302164346699458e-09;-1.396508e-05
10:31:09;-900;-899.9452;1.4536023499999999e-05;2.3144213396656777e-09;-1.454715e-05

File: Data/HighFluenceIrrNeutron2023/IV_onPCB/N8740_1_UR2_4e15_20000min_IV.csv
time (25.11.2024);set voltage (V);real voltage (V);current (A);delta current;input current (A)
13:00:11;-25;-25.03999;2.51330975e-06;1.4356134418341816e-09;-2.513564e-06
13:00:31;-50;-50.07344;3.49679665e-06;9.925897523020272e-10;-3.496838e-06
13:00:50;-75;-75.10131;4.291040850000001e-06;1.6093512377274786e-09;-4.294242e-06
13:01:10;-100;-100.077;4.9771161000000006e-06;2.6769535164996817e-09;-4.988624e-06
13:01:30;-125;-125.0325;5.5986786e-06;2.7719741542806567e-09;-5.601061e-06
13:01:50;-150;-150.0134;6.149214050000001e-06;3.92252732334332e-09;-6.123571e-06
13:02:10;-175;-175.0471;6.75048555e-06;2.594013548996037e-09;-6.778248e-06
13:02:30;-200;-200.0776;7.242405999999998e-06;2.051801786235678e-09;-7.279614e-06
13:02:50;-225;-225.0913;7.729783549999999e-06;5.0964193412998395e-09;-7.694333e-06
13:03:10;-250;-250.069;8.28361145e-06;5.824667018583483e-09;-8.247333e-06
13:03:30;-275;-275.0428;8.7808081e-06;5.6642920934128935e-09;-8.767377e-06
13:03:50;-300;-300.0195;9.1788166e-06;4.745753089552816e-09;-9.177701e-06
13:04:10;-325;-325.0544;9.750559250000001e-06;4.828673307377004e-09;-9.772954e-06
13:04:30;-350;-350.0661;1.0122350500000001e-05;5.077590199838924e-09;-1.013206e-05
13:04:50;-375;-375.0858;1.0575152e-05;6.281147769317276e-09;-1.054853e-05
13:05:10;-400;-400.0634;1.1014455e-05;5.00433119907145e-09;-1.097298e-05
13:05:30;-425;-425.0358;1.1342995499999999e-05;6.02456958939806e-09;-1.134358e-05
13:05:50;-450;-449.99;1.1781952000000002e-05;3.563794859416029e-09;-1.175775e-05
13:06:10;-475;-475.022;1.2163355000000001e-05;3.2016048709983005e-09;-1.21815e-05
13:06:29;-500;-500.0531;1.2446022e-05;6.864506668363006e-09;-1.242444e-05
13:06:49;-525;-525.0855;1.2756202e-05;6.380994381755863e-09;-1.267952e-05
13:07:09;-550;-550.067;1.29448635e-05;5.756585197623688e-09;-1.29839e-05
13:07:29;-575;-575.0243;1.3462296000000002e-05;6.889187049282371e-09;-1.347095e-05
13:07:48;-600;-599.9994;1.3736109e-05;1.0011862961007796e-08;-1.37921e-05
13:08:08;-625;-625.0261;1.4085413500000003e-05;4.7148264164760205e-09;-1.407093e-05
13:08:28;-650;-650.0558;1.4334297e-05;4.48419709089603e-09;-1.430078e-05
13:08:48;-675;-675.0659;1.4580686499999999e-05;1.1434648732580267e-08;-1.465962e-05
13:09:08;-700;-700.0478;1.4864912499999998e-05;9.52724860269217e-09;-1.487607e-05
13:09:28;-725;-725.0166;1.5105527499999996e-05;9.10446302301792e-09;-1.50362e-05
13:09:48;-750;-749.9868;1.52821295e-05;1.9628830893293144e-08;-1.513849e-05
13:10:08;-775;-775.0079;1.5563733e-05;8.052613429812767e-09;-1.556651e-05
13:10:28;-800;-800.0137;1.5825908000000002e-05;8.339037162646543e-09;-1.581203e-05
13:10:48;-825;-825.0398;1.596848e-05;6.935074080354118e-09;-1.59519e-05
13:11:08;-850;-850.0189;1.6191319999999997e-05;5.344799622062595e-09;-1.61946e-05
13:11:28;-875;-874.984;1.6399481e-05;7.709104289734326e-09;-1.63544e-05
13:11:48;-900;-899.9506;1.67613565e-05;1.5283603915225597e-08;-1.671299e-05

File: Data/HighFluenceIrrNeutron2023/IV_onPCB/N8740_1_UR2_4e15_26000min_IV.csv
time (10.01.2025);set voltage (V);real voltage (V);current (A);delta current;input current (A)
10:36:53;-25;-25.03695;2.4710831e-06;6.723228573386492e-10;-2.473302e-06
10:37:12;-50;-50.0712;3.4310961499999994e-06;6.603683035814251e-10;-3.430659e-06
10:37:32;-75;-75.09908;4.2146484e-06;6.703420410506831e-10;-4.212404e-06
10:37:53;-100;-100.0753;4.8675918000000005e-06;6.543781192857717e-10;-4.859736e-06
10:38:12;-125;-125.0293;5.4589359500000005e-06;7.173332296604002e-10;-5.460578e-06
10:38:32;-150;-150.0089;6.0528184e-06;1.716955161616058e-09;-6.040346e-06
10:38:52;-175;-175.0442;6.5869079e-06;2.168076867756324e-09;-6.595142e-06
10:39:11;-200;-200.0756;7.06070795e-06;1.574749877718675e-09;-7.075098e-06
10:39:31;-225;-225.0891;7.565809400000001e-06;1.8302349089666047e-09;-7.567722e-06
10:39:51;-250;-250.066;8.0728931e-06;5.546855005316397e-10;-8.075102e-06
10:40:10;-275;-275.0389;8.542342799999999e-06;1.8427718016618708e-09;-8.563547e-06
10:40:30;-300;-300.0169;9.0020824e-06;1.8556772650437023e-09;-9.023255e-06
10:40:49;-325;-325.0494;9.41890895e-06;1.5253411511445816e-09;-9.432535e-06
10:41:09;-350;-350.0624;9.8279623e-06;7.39561174278412e-10;-9.837588e-06
10:41:29;-375;-375.085;1.02509285e-05;2.651493944458461e-09;-1.025872e-05
10:41:49;-400;-400.0605;1.0642434000000001e-05;1.6331356955256468e-09;-1.06532e-05
10:42:09;-425;-425.0324;1.1002707999999999e-05;1.2278093500214065e-09;-1.101565e-05
10:42:29;-450;-449.9858;1.1356396999999999e-05;1.1074491184700082e-09;-1.137524e-05
10:42:48;-475;-475.0193;1.1693784000000001e-05;2.3605150285478137e-09;-1.172413e-05
10:43:08;-500;-500.0513;1.20987055e-05;4.187173836551372e-09;-1.213918e-05
10:43:28;-525;-525.0847;1.2412392999999999e-05;2.7168505755746092e-09;-1.241281e-05
10:43:48;-550;-550.0658;1.278327e-05;3.434176684447096e-09;-1.277901e-05
10:44:08;-575;-575.021;1.3045790499999999e-05;1.939064913173425e-09;-1.305629e-05
10:44:28;-600;-599.9975;1.3317340999999997e-05;3.5508717873220942e-09;-1.33507e-05
10:44:48;-625;-625.0256;1.3645623499999998e-05;1.5872323829547088e-09;-1.36641e-05
10:45:07;-650;-650.0535;1.4044956e-05;6.6434702678645615e-09;-1.400632e-05
10:45:27;-675;-675.0652;1.4310027499999997e-05;5.487873079572827e-09;-1.428947e-05
10:45:46;-700;-700.0453;1.4622726000000001e-05;5.45860180815562e-09;-1.459555e-05
10:46:06;-725;-725.0138;1.4843477999999998e-05;3.208804574915747e-09;-1.486435e-05
10:46:26;-750;-749.9842;1.51428485e-05;7.255659559095912e-09;-1.510895e-05
10:46:46;-775;-775.006;1.5377636e-05;1.6127467873166085e-09;-1.536814e-05
10:47:05;-800;-800.0108;1.5654387999999998e-05;1.8186512309950931e-09;-1.5662e-05
10:47:26;-825;-825.0378;1.5966583500000002e-05;2.3206492922240746e-09;-1.598604e-05
10:47:45;-850;-850.0177;1.6266420500000003e-05;7.058883816687982e-09;-1.623076e-05
10:48:05;-875;-874.9809;1.65064975e-05;2.675072136877797e-09;-1.651548e-05
10:48:25;-900;-899.9478;1.6787602e-05;1.8617906165839334e-09;-1.681185e-05

File: Data/HighFluenceIrrNeutron2023/IV_onPCB/N8740_1_UR2_4e15_33000min_IV.csv
time (20.01.2025);set voltage (V);real voltage (V);current (A);delta current;input current (A)
13:15:16;-25;-25.03828;2.2412643e-06;5.395333080542904e-10;-2.243632e-06
13:15:36;-50;-50.07215;3.08270025e-06;3.0439545721807967e-10;-3.08687e-06
13:15:56;-75;-75.09959;3.7498187499999997e-06;2.3346584198764077e-10;-3.749794e-06
13:16:16;-100;-100.074;4.3219389e-06;6.180157477766892e-10;-4.326631e-06
13:16:36;-125;-125.0284;4.8397308499999995e-06;4.5373664870164355e-10;-4.838647e-06
13:16:56;-150;-150.0071;5.33734605e-06;7.539723651268805e-10;-5.335167e-06
13:17:15;-175;-175.0435;5.8132070500000005e-06;6.720512312130477e-10;-5.817109e-06
13:17:35;-200;-200.075;6.2679684000000005e-06;7.422858054684944e-10;-6.269589e-06
13:17:54;-225;-225.0885;6.701539499999999e-06;1.1534008854253548e-09;-6.704751e-06
13:18:14;-250;-250.0661;7.131505700000001e-06;6.706015512209776e-10;-7.139163e-06
13:18:34;-275;-275.0368;7.55352585e-06;1.2110713795540847e-09;-7.550604e-06
13:18:53;-300;-300.0153;7.9783024e-06;1.2535319668839972e-09;-7.994203e-06
13:19:13;-325;-325.0491;8.4018101e-06;7.828356720921946e-10;-8.403625e-06
13:19:33;-350;-350.0621;8.822844949999999e-06;1.441007644801023e-09;-8.838918e-06
13:19:53;-375;-375.0952;9.1986252e-06;1.1140029097807825e-09;-9.202568e-06
13:20:13;-400;-400.0704;9.593292400000001e-06;1.1913823282221698e-09;-9.589696e-06
13:20:33;-425;-425.0431;9.960261e-06;1.1011357568438168e-09;-9.965219e-06
13:20:53;-450;-450.0023;1.0296128999999999e-05;1.1016013117276412e-09;-1.031649e-05
13:21:13;-475;-475.0197;1.0689495500000001e-05;2.4044005983820164e-09;-1.069479e-05
13:21:33;-500;-500.0519;1.1022011e-05;1.312280819794331e-09;-1.103328e-05
13:21:53;-525;-525.0846;1.1355380500000001e-05;9.614617712108875e-10;-1.136784e-05
13:22:13;-550;-550.0668;1.1653107999999999e-05;2.035639899392799e-09;-1.168335e-05
13:22:33;-575;-575.0215;1.1985474500000001e-05;1.409915152588975e-09;-1.198711e-05
13:22:53;-600;-599.9963;1.2301031000000001e-05;1.3510286636485616e-09;-1.230322e-05
13:23:13;-625;-625.0246;1.2602763500000001e-05;3.0195197693507864e-09;-1.263591e-05
13:23:32;-650;-650.0539;1.2893955999999998e-05;1.87773685589858e-09;-1.288659e-05
13:23:52;-675;-675.0665;1.3199797000000002e-05;4.340587062829143e-09;-1.317722e-05
13:24:12;-700;-700.0471;1.3452494499999999e-05;8.471412146153546e-10;-1.346091e-05
13:24:32;-725;-725.0144;1.3747056e-05;1.0773048315124073e-09;-1.375116e-05
13:24:52;-750;-749.9844;1.4024876e-05;1.979891714210641e-09;-1.403224e-05
13:25:12;-775;-775.0048;1.4305418e-05;2.152495830425658e-09;-1.42972e-05
13:25:31;-800;-800.0112;1.457375e-05;1.1995897215298525e-09;-1.456891e-05
13:25:51;-825;-825.04;1.4843479e-05;1.9388452620051794e-09;-1.483442e-05
13:26:11;-850;-850.0187;1.51162235e-05;1.850647356332402e-09;-1.511685e-05
13:26:30;-875;-874.9809;1.53874375e-05;2.3334672565733233e-09;-1.541904e-05
13:26:50;-900;-899.9454;1.5690756000000002e-05;2.085326760965708e-09;-1.568482e-05
