Repository: aimaax/PENGUIN

# PENGUIN :penguin:  

> **NOTE!!** Google ID and GitLab repo for CERN organization is hidden and the create database function won't work properly in this version. Plotting is still possible with the saved database and data stored in this repo.  

A Python-based environment for GUI-driven analysis for IV, CV, and TCT measurements obtained with [Particulars Setup]() at CERN for CMS HGCAL silicon diodes. Used to plot data for individual diodes, but also to analyse Current Volume Normalization, Saturation Voltage, Charge Collection, and Charge Collection Efficiency.

---

File: Data/HighFluenceIrrNeutron2023/IV_onPCB/N8740_1_UR2_4e15_41000min_IV.csv
time (28.01.2025);set voltage (V);real voltage (V);current (A);delta current;input current (A)
12:58:29;-25;-25.03741;2.21376095e-06;1.6029947715136656e-10;-2.213496e-06
12:58:49;-50;-50.07013;3.0425288000000004e-06;3.563806995335094e-10;-3.044274e-06
12:59:09;-75;-75.09876;3.7055970500000002e-06;6.474833182214029e-10;-3.71314e-06
12:59:29;-100;-100.073;4.281244099999999e-06;3.8796659585588723e-10;-4.282474e-06
12:59:49;-125;-125.0275;4.82120325e-06;8.938414089619109e-10;-4.818638e-06
13:00:09;-150;-150.0072;5.31971475e-06;2.755234552175306e-10;-5.321508e-06
13:00:29;-175;-175.0442;5.8083092999999985e-06;1.0949753972121807e-09;-5.804317e-06
13:00:49;-200;-200.0752;6.2810112500000005e-06;8.033397565009498e-10;-6.283651e-06
13:01:09;-225;-225.0879;6.741063500000001e-06;7.553287413437981e-10;-6.749602e-06
13:01:29;-250;-250.0648;7.1684934e-06;4.232395208389547e-10;-7.171845e-06
13:01:49;-275;-275.0375;7.60986655e-06;7.021254854903083e-10;-7.621142e-06
13:02:09;-300;-300.0148;8.0416887e-06;5.645477442165348e-10;-8.05145e-06
13:02:29;-325;-325.0501;8.471473200000001e-06;1.3251534413040502e-09;-8.473614e-06
13:02:49;-350;-350.0622;8.8886416e-06;6.796010130952013e-10;-8.899745e-06
13:03:09;-375;-375.0941;9.284311350000001e-06;8.26535653420321e-10;-9.289694e-06
13:03:29;-400;-400.0699;9.68679115e-06;8.561038146013608e-10;-9.68438e-06
13:03:49;-425;-425.042;1.0080639e-05;2.0354586583863776e-09;-1.007709e-05
13:04:09;-450;-449.9865;1.0445193e-05;1.1593507019016902e-09;-1.04483e-05
13:04:29;-475;-475.0192;1.0851384000000002e-05;3.13278018699046e-09;-1.084478e-05
13:04:49;-500;-500.0516;1.1154040000000001e-05;7.639083714687467e-10;-1.115345e-05
13:05:09;-525;-525.0844;1.1521231999999998e-05;2.2101506283509373e-09;-1.151723e-05
13:05:29;-550;-550.0667;1.18214285e-05;8.778833279542472e-10;-1.182829e-05
13:05:49;-575;-575.0206;1.2189783e-05;2.211882467492321e-09;-1.216687e-05
13:06:09;-600;-599.995;1.2514197500000001e-05;3.108205983762959e-09;-1.252782e-05
13:06:29;-625;-625.0244;1.2858098000000001e-05;3.2549114888119574e-09;-1.2847e-05
13:06:49;-650;-650.0531;1.31480065e-05;1.0888441750314856e-09;-1.314798e-05
13:07:09;-675;-675.0641;1.34685475e-05;8.957256485665739e-10;-1.34671e-05
13:07:29;-700;-700.0457;1.3822507000000001e-05;1.408595772391752e-09;-1.383736e-05
13:07:49;-725;-725.0144;1.4114605499999997e-05;2.227292467885599e-09;-1.412538e-05
13:08:09;-750;-749.9838;1.43833855e-05;1.3871458962560224e-09;-1.439822e-05
13:08:29;-775;-775.0046;1.4740627e-05;8.344816055491894e-10;-1.474287e-05
13:08:49;-800;-800.011;1.5099261500000001e-05;4.069895531521652e-09;-1.511038e-05
13:09:09;-825;-825.0374;1.54008715e-05;9.868731618094935e-10;-1.540619e-05
13:09:29;-850;-850.0162;1.5716810499999997e-05;1.3892849734666194e-09;-1.573829e-05
13:09:49;-875;-874.98;1.6011672e-05;1.642589814896012e-09;-1.600848e-05
13:10:09;-900;-899.9458;1.63360795e-05;2.479889561553112e-09;-1.635445e-05

File: Data/HighFluenceIrrNeutron2023/IV_onPCB/N8740_1_UR2_4e15_4500min_IV.csv
time (21.10.2024);set voltage (V);real voltage (V);current (A);delta current;input current (A)
10:36:37;-25;-25.04046;3.0107849e-06;2.621920755858133e-10;-3.010844e-06
10:36:57;-50;-50.07338;4.2953992e-06;3.9130293635494984e-10;-4.29601e-06
10:37:17;-75;-75.10064;5.3066775500000005e-06;4.1777119620074287e-10;-5.310154e-06
10:37:36;-100;-100.0777;6.19382985e-06;5.673906294388243e-10;-6.193946e-06
10:37:56;-125;-125.0327;6.970240299999999e-06;8.036211019504073e-10;-6.972579e-06
10:38:16;-150;-150.014;7.70867065e-06;4.4139449631255327e-10;-7.711966e-06
10:38:36;-175;-175.0487;8.431163049999998e-06;1.1655981007083454e-09;-8.437189e-06
10:38:56;-200;-200.0777;9.11177365e-06;6.5902113055178375e-09;-9.10208e-06
10:39:16;-225;-225.091;9.7251294e-06;8.337619666308034e-10;-9.726307e-06
10:39:36;-250;-250.0588;1.0375840000000001e-05;2.1162208060597343e-09;-1.04112e-05
10:39:56;-275;-275.0325;1.0972605499999999e-05;8.930278481100078e-10;-1.098327e-05
10:40:16;-300;-300.0104;1.1554090000000001e-05;1.1087477170213068e-09;-1.15679e-05
10:40:36;-325;-325.0425;1.2119363999999998e-05;5.700146489346143e-10;-1.212442e-05
10:40:56;-350;-350.054;1.2665041e-05;8.996046075915796e-10;-1.266562e-05
10:41:15;-375;-375.0838;1.321665e-05;1.3011064522167044e-09;-1.323957e-05
10:41:35;-400;-400.0626;1.3713133000000001e-05;1.3078342976080116e-09;-1.372591e-05
10:41:55;-425;-425.0357;1.42139145e-05;1.309337900429068e-09;-1.421124e-05
10:42:15;-450;-449.9893;1.4683380499999997e-05;1.8409788802427744e-09;-1.470101e-05
10:42:34;-475;-475.0227;1.51437645e-05;8.621831229500895e-10;-1.514234e-05
10:42:54;-500;-500.0512;1.5595971000000005e-05;1.2369387414096082e-09;-1.559828e-05
10:43:14;-525;-525.0827;1.6057319999999998e-05;7.428940637802853e-09;-1.60344e-05
10:43:34;-550;-550.0662;1.6435042e-05;6.5104250475679996e-09;-1.642414e-05
10:43:54;-575;-575.0215;1.6797133e-05;6.778115888651874e-10;-1.680885e-05
10:44:13;-600;-599.9993;1.71279275e-05;1.5221593009603162e-09;-1.715325e-05
10:44:33;-625;-625.0274;1.74822145e-05;1.9428693310411214e-09;-1.747969e-05
10:44:53;-650;-650.0533;1.79216285e-05;2.0493801837385005e-09;-1.78947e-05
10:45:13;-675;-675.0659;1.8206523e-05;5.7858087636906505e-09;-1.821773e-05
10:45:32;-700;-700.0468;1.8500296499999997e-05;1.2571311138859038e-09;-1.851433e-05
10:45:52;-725;-725.0149;1.8822247500000004e-05;2.7169462522287826e-09;-1.882386e-05
10:46:12;-750;-749.9877;1.9168008500000003e-05;2.0820808431710568e-09;-1.918691e-05
10:46:31;-775;-775.0056;1.9482476e-05;1.3109159774752865e-09;-1.949465e-05
10:46:51;-800;-800.0122;1.98274185e-05;1.7417851869561382e-09;-1.984466e-05
10:47:11;-825;-825.0375;2.01676115e-05;1.257507311112006e-09;-2.017441e-05
10:47:31;-850;-850.0176;2.04934695e-05;1.478638474239039e-09;-2.052432e-05
10:47:51;-875;-874.9824;2.0796992e-05;1.2662388400297853e-09;-2.083514e-05
10:48:10;-900;-899.9475;2.1302697e-05;1.3083486368319398e-08;-2.14169e-05

File: Data/HighFluenceIrrNeutron2023/IV_onPCB/N8740_1_UR2_4e15_50000min_IV.csv
time (04.02.2025);set voltage (V);real voltage (V);current (A);delta current;input current (A)
15:35:50;-25;-25.03766;2.12164845e-06;5.871474025958034e-10;-2.123939e-06
15:36:10;-50;-50.0727;2.9059829e-06;1.0409046519734588e-09;-2.91434e-06
15:36:30;-75;-75.09924;3.5218175500000002e-06;1.4449383161142228e-09;-3.530839e-06
15:36:50;-100;-100.0739;4.0700589e-06;7.781807241894254e-10;-4.072715e-06
15:37:10;-125;-125.0286;4.54948365e-06;9.21277179449815e-10;-4.545089e-06
15:37:30;-150;-150.0082;5.01387425e-06;1.7366025896488233e-09;-5.016522e-06
15:37:50;-175;-175.0428;5.46653055e-06;1.601107603309353e-09;-5.479114e-06
15:38:10;-200;-200.0758;5.8987728e-06;2.3261030056727916e-09;-5.887334e-06
15:38:30;-225;-225.0904;6.289903850000001e-06;1.2573985749852662e-09;-6.305161e-06
15:38:50;-250;-250.0654;6.707286450000002e-06;1.1477879823273174e-09;-6.717702e-06
15:39:10;-275;-275.0384;7.134965200000001e-06;2.87044523689269e-09;-7.122828e-06
15:39:30;-300;-300.0139;7.57117785e-06;2.650363011244867e-09;-7.594145e-06
15:39:50;-325;-325.0483;7.99278975e-06;3.6328155698266236e-09;-8.014465e-06
15:40:10;-350;-350.0626;8.36944195e-06;1.5038349318907897e-09;-8.384022e-06
15:40:30;-375;-375.0957;8.762344e-06;2.854913662442385e-09;-8.757174e-06
15:40:50;-400;-400.0711;9.11739625e-06;1.7210627325507376e-09;-9.113639e-06
15:41:10;-425;-425.0439;9.53272545e-06;2.6343757130247756e-09;-9.52689e-06
15:41:30;-450;-449.9957;9.927669850000002e-06;2.6140235282749614e-09;-9.905477e-06
15:41:50;-475;-475.0337;1.0303047999999999e-05;2.6515624261932546e-09;-1.027517e-05
15:42:10;-500;-500.0515;1.0681712e-05;9.445270244942574e-10;-1.068556e-05
15:42:30;-525;-525.0881;1.10835145e-05;1.680133845114701e-09;-1.107526e-05
15:42:50;-550;-550.0678;1.1415145000000002e-05;4.058530121854479e-09;-1.144484e-05
15:43:10;-575;-575.0211;1.17512695e-05;7.110875208966864e-09;-1.172728e-05
15:43:30;-600;-599.9961;1.21222755e-05;2.937173681875167e-09;-1.208881e-05
15:43:50;-625;-625.0257;1.2479908499999999e-05;3.3731339489412327e-09;-1.248292e-05
15:44:10;-650;-650.0546;1.2758198e-05;2.055430319908657e-09;-1.276218e-05
15:44:30;-675;-675.0677;1.3124948000000002e-05;4.3504298408318475e-09;-1.316072e-05
15:44:50;-700;-700.0486;1.3455334999999999e-05;4.8748077654406535e-09;-1.345053e-05
15:45:10;-725;-725.015;1.38252935e-05;2.1018931080099814e-09;-1.382505e-05
15:45:30;-750;-749.9855;1.41270385e-05;2.3016777875062963e-09;-1.41334e-05
15:45:50;-775;-775.006;1.4493503e-05;3.8047178673325864e-09;-1.449353e-05
15:46:10;-800;-800.0132;1.4810598999999999e-05;6.018566727220048e-09;-1.486113e-05
15:46:30;-825;-825.04;1.5141873499999999e-05;3.664854313270868e-09;-1.51736e-05
15:46:50;-850;-850.0186;1.5448151500000003e-05;2.597884742920717e-09;-1.544355e-05
15:47:10;-875;-874.9819;1.57089475e-05;2.482859427655925e-09;-1.573058e-05
15:47:30;-900;-899.9465;1.6068569e-05;2.6627675358543553e-09;-1.607172e-05

File: Data/HighFluenceIrrNeutron2023/IV_onPCB/N8740_1_UR2_4e15_58000min_IV.csv
time (12.02.2025);set voltage (V);real voltage (V);current (A);delta current;input current (A)
12:31:38;-25;-25.0366;1.9570582499999994e-06;7.048993292485096e-10;-1.956781e-06
12:31:58;-50;-50.07084;2.6930098500000002e-06;9.219100180467643e-10;-2.691025e-06
12:32:18;-75;-75.09887;3.27383945e-06;1.4820462770693103e-09;-3.267724e-06
12:32:38;-100;-100.0734;3.7736927e-06;2.4006673396162203e-09;-3.789346e-06
12:32:58;-125;-125.028;4.23081585e-06;1.5514544245239652e-09;-4.220969e-06
12:33:17;-150;-150.0079;4.6917087e-06;2.0693006839267947e-09;-4.680715e-06
12:33:37;-175;-175.0415;5.139913450000001e-06;1.1986162427461939e-09;-5.135415e-06
12:33:57;-200;-200.0732;5.54360265e-06;3.969874268963072e-09;-5.527201e-06
12:34:17;-225;-225.0867;5.914194950000001e-06;3.4061821512325134e-09;-5.941133e-06
12:34:37;-250;-250.0642;6.31012785e-06;3.2414636665208933e-09;-6.341163e-06
12:34:57;-275;-275.0365;6.764826900000001e-06;2.2290997004396188e-09;-6.764327e-06
12:35:17;-300;-300.0129;7.12086295e-06;2.604053039470395e-09;-7.116389e-06
12:35:37;-325;-325.0474;7.554585500000001e-06;2.0606144963335387e-09;-7.542899e-06
12:35:56;-350;-350.0601;7.889327299999998e-06;3.5881660232631527e-09;-7.873545e-06
12:36:16;-375;-375.0931;8.29994865e-06;3.2897460018024147e-09;-8.353869e-06
12:36:36;-400;-400.0698;8.631750299999999e-06;4.344485878731805e-09;-8.668057e-06
12:36:55;-425;-425.0414;9.010121599999999e-06;4.732530942001301e-09;-9.028266e-06
12:37:15;-450;-449.9945;9.44457035e-06;2.7406560530966386e-09;-9.414567e-06
12:37:35;-475;-475.0287;9.798266399999999e-06;4.196110648803237e-09;-9.770763e-06
12:37:54;-500;-500.0606;1.0116075500000001e-05;2.2778599029571577e-09;-1.01444e-05
12:38:15;-525;-525.0848;1.0437970000000002e-05;4.822938523348649e-09;-1.045626e-05
12:38:35;-550;-550.0655;1.08429745e-05;3.241896395244632e-09;-1.0847e-05
12:38:55;-575;-575.022;1.121573e-05;3.6018661135583423e-09;-1.120466e-05
12:39:14;-600;-599.9963;1.1648935000000002e-05;2.9969137875487734e-09;-1.167073e-05
12:39:34;-625;-625.0231;1.2002948e-05;3.336046882164582e-09;-1.204679e-05
12:39:54;-650;-650.0535;1.23045825e-05;5.649924949722802e-09;-1.232738e-05
12:40:14;-675;-675.0659;1.27181585e-05;4.382766265442442e-09;-1.270889e-05
12:40:33;-700;-700.0461;1.3068372e-05;5.745693021733697e-09;-1.307274e-05
12:40:53;-725;-725.015;1.3463827e-05;7.396470039823029e-09;-1.346962e-05
12:41:13;-750;-749.9828;1.3817062e-05;6.515351279862038e-09;-1.377854e-05
12:41:32;-775;-775.0048;1.41276575e-05;1.0326408278656236e-08;-1.412121e-05
12:41:52;-800;-800.0105;1.4466191e-05;5.847700056432471e-09;-1.451699e-05
12:42:12;-825;-825.0379;1.4830474000000004e-05;4.4357607802946055e-09;-1.484696e-05
12:42:31;-850;-850.017;1.5176926e-05;3.6686798988191957e-09;-1.515356e-05
12:42:51;-875;-874.9812;1.5553315499999998e-05;6.9362807928673e-09;-1.559297e-05
12:43:10;-900;-899.9451;1.5950193499999997e-05;8.556200420601477e-09;-1.590429e-05

File: Data/HighFluenceIrrNeutron2023/IV_onPCB/N8740_1_UR2_4e15_6000min_IV.csv
time (30.10.2024);set voltage (V);real voltage (V);current (A);delta current;input current (A)
07:46:53;-25;-25.04401;3.0544894000000002e-06;1.96295611260163e-10;-3.059384e-06
07:47:13;-50;-50.08033;4.3790514e-06;7.165993071445158e-10;-4.383853e-06
07:47:33;-75;-75.11015;5.3913935e-06;6.991019256875128e-10;-5.398434e-06
07:47:53;-100;-100.0842;6.278979050000001e-06;9.95037028142666e-10;-6.276579e-06
07:48:13;-125;-125.0354;7.0809726999999984e-06;3.596099143516381e-10;-7.089549e-06
07:48:33;-150;-150.0148;7.812062e-06;4.50800765305491e-10;-7.814032e-06
07:48:52;-175;-175.0527;8.5186259e-06;7.599934470112607e-10;-8.531983e-06
07:49:12;-200;-200.0858;9.16922025e-06;1.1541066585784184e-09;-9.181769e-06
07:49:32;-225;-225.1006;9.793533e-06;1.828267293094746e-09;-9.785851e-06
07:49:52;-250;-250.0646;1.04235795e-05;9.983732956665422e-10;-1.043199e-05
07:50:12;-275;-275.0356;1.10328115e-05;2.8349899713226684e-09;-1.105651e-05
07:50:32;-300;-300.0118;1.1543521000000001e-05;8.373520466327114e-10;-1.154354e-05
07:50:51;-325;-325.0475;1.21062905e-05;3.3803325631511217e-09;-1.212042e-05
07:51:11;-350;-350.0594;1.2691194500000003e-05;6.511442139610849e-09;-1.279006e-05
07:51:31;-375;-375.0937;1.3136978e-05;1.2669571026676126e-09;-1.314016e-05
07:51:50;-400;-400.068;1.3652848000000002e-05;8.902292839488039e-09;-1.361559e-05
07:52:10;-425;-425.0388;1.4095629000000004e-05;3.807564700697805e-09;-1.413822e-05
07:52:30;-450;-449.9911;1.4501132e-05;1.0388308466733169e-08;-1.445074e-05
07:52:50;-475;-475.026;1.4860009999999999e-05;1.1749216995187615e-09;-1.48226e-05
07:53:09;-500;-500.0576;1.5320482999999997e-05;1.356484629474389e-09;-1.532817e-05
07:53:29;-525;-525.0917;1.56533405e-05;7.325105715961047e-10;-1.565838e-05
07:53:49;-550;-550.0727;1.6024672000000003e-05;1.1507027418059828e-09;-1.604553e-05
07:54:08;-575;-575.027;1.6315797499999997e-05;2.876455012250276e-09;-1.63214e-05
07:54:28;-600;-600.0001;1.6658128999999998e-05;3.2924253901948055e-09;-1.669807e-05
07:54:48;-625;-625.0294;1.7042002e-05;2.9799392275682772e-09;-1.710279e-05
07:55:08;-650;-650.0593;1.72787145e-05;7.818930473536592e-10;-1.729097e-05
07:55:28;-675;-675.0718;1.7626225999999995e-05;2.0674625026829994e-09;-1.76708e-05
07:55:48;-700;-700.051;1.78790175e-05;1.5181155876612355e-09;-1.789962e-05
07:56:08;-725;-725.0201;1.8313476500000003e-05;1.2543397950216677e-08;-1.817362e-05
07:56:28;-750;-749.9866;1.8534142500000002e-05;2.33802436631878e-09;-1.854352e-05
07:56:47;-775;-775.01;1.8850375500000005e-05;1.633607583693273e-09;-1.887175e-05
07:57:07;-800;-800.017;1.9134309999999998e-05;2.1555335766348685e-09;-1.915157e-05
07:57:27;-825;-825.043;1.9509147500000003e-05;7.72591680239314e-09;-1.950297e-05
07:57:47;-850;-850.0226;1.98281785e-05;2.5683989443814555e-09;-1.985683e-05
07:58:07;-875;-874.9847;2.0121432500000002e-05;1.1570609048360606e-09;-2.014622e-05
07:58:27;-900;-899.9498;2.0533404499999998e-05;9.656554496169906e-09;-2.048405e-05

File: Data/HighFluenceIrrNeutron2023/IV_onPCB/N8740_1_UR2_4e15_63000min_IV.csv
time (07.03.2025);set voltage (V);real voltage (V);current (A);delta current;input current (A)
15:25:58;-25;-25.03948;1.8671378499999997e-06;1.5117594509379046e-10;-1.867197e-06
15:26:18;-50;-50.07249;2.5829314e-06;2.191542424868786e-10;-2.584904e-06
15:26:38;-75;-75.09918;3.1478674499999994e-06;2.6235893805051743e-10;-3.146048e-06
15:26:58;-100;-100.0749;3.6589968500000003e-06;4.5563206249670466e-10;-3.657632e-06
15:27:17;-125;-125.0295;4.1173959e-06;3.0855163992433003e-10;-4.116669e-06
15:27:37;-150;-150.0095;4.5535657499999995e-06;7.519351031671787e-10;-4.556482e-06
15:27:57;-175;-175.0446;4.98813265e-06;3.2288631339064245e-10;-4.985944e-06
15:28:17;-200;-200.0753;5.416183199999999e-06;8.861154738520343e-10;-5.416686e-06
15:28:37;-225;-225.0893;5.7935981e-06;1.274853014860914e-09;-5.795297e-06
15:28:56;-250;-250.066;6.162966700000001e-06;1.3231298653193501e-09;-6.178091e-06
15:29:16;-275;-275.0382;6.5506795999999995e-06;1.1730668744790369e-09;-6.551574e-06
15:29:36;-300;-300.0154;6.939485449999998e-06;7.92101828917857e-10;-6.936546e-06
15:29:56;-325;-325.0485;7.344383049999998e-06;1.1185550131195781e-09;-7.358647e-06
15:30:16;-350;-350.0627;7.7040634e-06;1.0161644783203033e-09;-7.707093e-06
15:30:36;-375;-375.094;8.115232299999999e-06;1.1503840817309847e-09;-8.100335e-06
15:30:57;-400;-400.0714;8.471529750000002e-06;2.6797412635131017e-09;-8.456372e-06
15:31:17;-425;-425.0437;8.8481497e-06;1.97573104331027e-09;-8.840164e-06
15:31:37;-450;-449.998;9.190698699999999e-06;1.294637700478416e-09;-9.205163e-06
15:31:57;-475;-475.0312;9.581152050000002e-06;1.159249896430856e-09;-9.584588e-06
15:32:17;-500;-500.0649;9.970788649999999e-06;1.2798709393431161e-09;-9.97425e-06
15:32:37;-525;-525.1009;1.0326244e-05;1.7790905541877676e-09;-1.032581e-05
15:32:57;-550;-550.0675;1.0689531e-05;1.3438295836898479e-09;-1.068425e-05
15:33:17;-575;-575.0234;1.1068737e-05;2.077444475792324e-09;-1.106865e-05
15:33:37;-600;-599.9979;1.14105485e-05;1.246321241694936e-09;-1.140969e-05
15:33:57;-625;-625.0264;1.17705035e-05;1.8475691157572238e-09;-1.179242e-05
15:34:17;-650;-650.0541;1.21559705e-05;2.0466822512300495e-09;-1.214095e-05
15:34:37;-675;-675.0673;1.2523394499999998e-05;8.368690085670489e-10;-1.252585e-05
15:34:57;-700;-700.0482;1.29725035e-05;2.3467852772463434e-09;-1.296347e-05
15:35:17;-725;-725.0145;1.3348268500000001e-05;2.1601643774260073e-09;-1.335683e-05
15:35:36;-750;-749.9863;1.37501705e-05;1.5743527995655493e-09;-1.374561e-05
15:35:56;-775;-775.0065;1.4136296500000001e-05;3.393481934164382e-09;-1.417582e-05
15:36:15;-800;-800.0124;1.4419499e-05;3.1655632121314778e-09;-1.443311e-05
15:36:35;-825;-825.0405;1.4743952500000002e-05;3.480760611920928e-09;-1.477185e-05
15:36:55;-850;-850.0182;1.51181595e-05;2.004591039963055e-09;-1.511311e-05
15:37:15;-875;-874.9833;1.5489431499999997e-05;1.2115721759350806e-09;-1.549101e-05
15:37:35;-900;-899.9473;1.5909752999999996e-05;2.729116990896519e-09;-1.589582e-05

File: Data/HighFluenceIrrNeutron2023/IV_onPCB/N8740_1_UR2_4e15_77000min_IV.csv
time (24.03.2025);set voltage (V);real voltage (V);current (A);delta current;input current (A)
07:59:07;-25;-25.04136;1.7960655999999998e-06;5.149129120540639e-10;-1.793686e-06
07:59:27;-50;-50.07531;2.46425915e-06;7.82148864587187e-10;-2.455708e-06
07:59:47;-75;-75.10412;3.0026044e-06;2.242395928911752e-09;-3.006543e-06
08:00:06;-100;-100.0776;3.4587184500000002e-06;1.6602666268931028e-09;-3.45773e-06
08:00:26;-125;-125.029;3.92597935e-06;2.198956833677073e-09;-3.932271e-06
08:00:46;-150;-150.0068;4.357970499999999e-06;1.7066249829707818e-09;-4.341803e-06
08:01:06;-175;-175.0441;4.6847567e-06;1.6471068272883823e-09;-4.696311e-06
08:01:26;-200;-200.0757;5.0564187e-06;3.269468637332363e-09;-5.083411e-06
08:01:45;-225;-225.0925;5.4637069e-06;2.1059274487740807e-09;-5.468924e-06
08:02:05;-250;-250.0664;5.85198935e-06;4.824733531644507e-09;-5.867917e-06
08:02:25;-275;-275.0376;6.2037936e-06;2.8893660095252555e-09;-6.210038e-06
08:02:45;-300;-300.0128;6.590168050000001e-06;3.1823114731866038e-09;-6.600678e-06
08:03:04;-325;-325.0491;7.0222583000000004e-06;2.370715038864854e-09;-7.033466e-06
08:03:24;-350;-350.0635;7.3264006499999995e-06;2.8466677539493537e-09;-7.330439e-06
08:03:44;-375;-375.0983;7.7122437e-06;2.1686540216226174e-09;-7.707005e-06
08:04:04;-400;-400.0738;8.11091075e-06;3.060064518825564e-09;-8.14226e-06
08:04:24;-425;-425.0425;8.52701705e-06;4.481068901766085e-09;-8.434397e-06
08:04:43;-450;-449.996;8.82410275e-06;4.645313380104183e-09;-8.886444e-06
08:05:03;-475;-475.0311;9.214378699999999e-06;5.181168709422642e-09;-9.251275e-06
08:05:22;-500;-500.0626;9.634709649999998e-06;5.588267773771657e-09;-9.598056e-06
08:05:42;-525;-525.0986;9.972038499999999e-06;6.471969965358282e-09;-9.95727e-06
08:06:02;-550;-550.0678;1.03872815e-05;6.667728634062751e-09;-1.038674e-05
08:06:22;-575;-575.0223;1.07527395e-05;4.118417807544557e-09;-1.079148e-05
08:06:42;-600;-599.9951;1.11318365e-05;4.786745046218779e-09;-1.113848e-05
08:07:02;-625;-625.0254;1.1555414999999999e-05;5.123651554311625e-09;-1.156526e-05
08:07:22;-650;-650.0553;1.1909017e-05;6.4488775418672895e-09;-1.196866e-05
08:07:42;-675;-675.0707;1.2356239499999998e-05;3.2137564838518876e-09;-1.234588e-05
08:08:02;-700;-700.0486;1.28017615e-05;3.64592061590759e-09;-1.281457e-05
08:08:21;-725;-725.0139;1.3110187e-05;3.4370554330705836e-09;-1.310739e-05
08:08:41;-750;-749.9819;1.35395215e-05;1.1028219445472656e-08;-1.357883e-05
08:09:01;-775;-775.0038;1.39973515e-05;7.329692840597107e-09;-1.394043e-05
08:09:21;-800;-800.0117;1.4286599e-05;5.3919587303687935e-09;-1.429499e-05
08:09:41;-825;-825.041;1.48218315e-05;7.457747356776048e-09;-1.480775e-05
08:10:01;-850;-850.0184;1.5020708999999998e-05;4.69030744727894e-09;-1.50324e-05
08:10:21;-875;-874.9812;1.54706385e-05;6.68205392357018e-09;-1.552729e-05
08:10:41;-900;-899.9456;1.5951233e-05;8.719688156694489e-09;-1.603599e-05

File: Data/HighFluenceIrrNeutron2023/IV_onPCB/N8740_1_UR2_4e15_7750min_IV.csv
time (04.11.2024);set voltage (V);real voltage (V);current (A);delta current;input current (A)
12:43:08;-25;-25.04203;3.0430733999999998e-06;1.9056534960480046e-09;-3.053102e-06
12:43:27;-50;-50.07492;4.2812058000000005e-06;2.695316058090395e-09;-4.265894e-06
12:43:47;-75;-75.10365;5.280390450000001e-06;1.0518932561695539e-09;-5.283962e-06
12:44:07;-100;-100.0786;6.0798687999999995e-06;2.1376699038906846e-09;-6.102079e-06
12:44:27;-125;-125.034;6.926067449999998e-06;3.300132017416121e-09;-6.917581e-06
12:44:47;-150;-150.0146;7.5193928000000005e-06;1.988798479735929e-09;-7.557892e-06
12:45:06;-175;-175.0489;8.14818375e-06;3.941329963270646e-09;-8.19356e-06
12:45:26;-200;-200.0799;8.76475105e-06;2.270357828047148e-09;-8.778823e-06
12:45:46;-225;-225.0929;9.455451049999998e-06;9.465934815028842e-09;-9.426867e-06
12:46:06;-250;-250.0723;1.0036622900000001e-05;5.621819286449868e-09;-1.009241e-05
12:46:26;-275;-275.0342;1.0509404499999999e-05;2.8748153397218966e-09;-1.053581e-05
12:46:45;-300;-300.0109;1.11561165e-05;4.155191528377479e-09;-1.116444e-05
12:47:05;-325;-325.0436;1.16881055e-05;5.027914501808899e-09;-1.174791e-05
12:47:24;-350;-350.0559;1.2216901000000001e-05;1.1030670058976502e-08;-1.229034e-05
12:47:44;-375;-375.0873;1.27444535e-05;5.3059115274851765e-09;-1.274374e-05
12:48:04;-400;-400.0641;1.3194166e-05;2.2791336511929467e-09;-1.318459e-05
12:48:24;-425;-425.0373;1.3685400999999999e-05;6.242525887010779e-09;-1.371494e-05
12:48:43;-450;-449.9927;1.4190617999999999e-05;1.290638011992521e-08;-1.419089e-05
12:49:03;-475;-475.0241;1.45465055e-05;7.358116351179862e-09;-1.458421e-05
12:49:23;-500;-500.0524;1.4959010499999999e-05;6.897265779821756e-09;-1.505683e-05
12:49:43;-525;-525.0865;1.5265063e-05;8.395184575100144e-09;-1.53243e-05
12:50:03;-550;-550.069;1.5704363e-05;5.23800033886972e-09;-1.574397e-05
12:50:23;-575;-575.025;1.6043563999999998e-05;1.230693762477077e-08;-1.597787e-05
12:50:43;-600;-600.001;1.64934215e-05;6.360894248256233e-09;-1.64119e-05
12:51:03;-625;-625.028;1.6685083000000004e-05;9.403151203187152e-09;-1.676844e-05
12:51:23;-650;-650.0558;1.6978198999999997e-05;7.1948091670314756e-09;-1.691765e-05
12:51:42;-675;-675.0657;1.7387672499999998e-05;4.792011157906545e-09;-1.734477e-05
12:52:02;-700;-700.0479;1.7685928e-05;1.4084867706158868e-08;-1.766986e-05
12:52:21;-725;-725.0168;1.7943288000000002e-05;7.4154302842113485e-09;-1.794083e-05
12:52:41;-750;-749.9878;1.8257856000000003e-05;2.2539429189755522e-08;-1.842472e-05
12:53:01;-775;-775.0071;1.8576771999999998e-05;1.4435594577294047e-08;-1.856206e-05
12:53:20;-800;-800.0151;1.86822205e-05;9.334266052427491e-09;-1.868135e-05
12:53:41;-825;-825.0393;1.9093974000000003e-05;1.076111942132408e-08;-1.901347e-05
12:54:00;-850;-850.0208;1.9345194000000003e-05;6.925874110897574e-09;-1.940327e-05
12:54:20;-875;-874.9852;1.968645e-05;1.0029064761980528e-08;-1.972624e-05
12:54:40;-900;-899.9507;1.98484535e-05;1.0889366402022632e-08;-1.997388e-05

File: Data/HighFluenceIrrNeutron2023/IV_onPCB/N8740_1_UR2_4e15_9500min_IV.csv
time (08.11.2024);set voltage (V);real voltage (V);current (A);delta current;input current (A)
07:49:15;-25;-25.04195;2.84869895e-06;9.046237656479209e-10;-2.852858e-06
07:49:35;-50;-50.0775;4.0146283e-06;1.1735869995445673e-09;-4.029151e-06
07:49:55;-75;-75.10651;4.918622250000001e-06;8.876928491178644e-10;-4.924239e-06
07:50:15;-100;-100.0797;5.7403952500000005e-06;1.6616197622726188e-09;-5.735355e-06
07:50:35;-125;-125.0318;6.436826349999999e-06;1.5816441939877308e-09;-6.440983e-06
07:50:55;-150;-150.0106;7.1515952000000015e-06;5.351699347216735e-09;-7.111237e-06
07:51:15;-175;-175.048;7.7576545e-06;5.954943676685753e-09;-7.733359e-06
07:51:35;-200;-200.0806;8.40852565e-06;3.2586546827448325e-09;-8.390286e-06
07:51:55;-225;-225.0964;8.998301850000001e-06;2.366125652068186e-09;-8.982782e-06
07:52:15;-250;-250.0723;9.506731e-06;4.189353506210692e-09;-9.492604e-06
07:52:35;-275;-275.0423;1.0004653e-05;5.109224460228767e-09;-1.00093e-05
07:52:55;-300;-300.0088;1.0480369499999999e-05;3.3114519077739645e-09;-1.04893e-05
07:53:15;-325;-325.0432;1.10378325e-05;1.8001494208815073e-09;-1.107224e-05
07:53:35;-350;-350.0568;1.1476155499999999e-05;3.127929944468098e-09;-1.147885e-05
07:53:55;-375;-375.0899;1.2004242499999999e-05;3.3453114858710015e-09;-1.204185e-05
07:54:15;-400;-400.0652;1.2445757499999999e-05;3.6306210815093204e-09;-1.2432e-05
07:54:35;-425;-425.034;1.28267645e-05;2.778801672933807e-09;-1.282189e-05
07:54:55;-450;-449.9888;1.3156901500000002e-05;2.478480308071858e-09;-1.315608e-05
07:55:15;-475;-475.0223;1.3583628000000003e-05;3.6731666583480534e-09;-1.35829e-05
07:55:35;-500;-500.0546;1.3947869e-05;2.6757183054275136e-09;-1.394747e-05
07:55:55;-525;-525.0891;1.4234210499999999e-05;5.159209458579816e-09;-1.422081e-05
07:56:15;-550;-550.0704;1.4634503999999998e-05;6.230415451637227e-09;-1.468121e-05
07:56:35;-575;-575.0237;1.4930084499999999e-05;3.0585447090896126e-09;-1.491914e-05
07:56:55;-600;-599.9976;1.5173625500000001e-05;4.7989081818159275e-09;-1.519685e-05
07:57:15;-625;-625.0274;1.55325165e-05;4.727510352976459e-09;-1.558902e-05
07:57:35;-650;-650.0563;1.58509385e-05;7.755645565489705e-09;-1.591168e-05
07:57:55;-675;-675.0706;1.6042800500000003e-05;4.213182673170046e-09;-1.605184e-05
07:58:15;-700;-700.0485;1.62949455e-05;3.2723720353132467e-09;-1.63403e-05
07:58:35;-725;-725.015;1.65622545e-05;7.136368771125883e-09;-1.65055e-05
07:58:55;-750;-749.9837;1.6779526000000002e-05;1.950157352625619e-09;-1.680748e-05
07:59:14;-775;-775.006;1.70667175e-05;2.336174744641209e-09;-1.70673e-05
07:59:34;-800;-800.0141;1.7390458e-05;3.1287823989532356e-09;-1.737861e-05
07:59:54;-825;-825.0421;1.7734171e-05;3.3659391631460094e-09;-1.77252e-05
08:00:14;-850;-850.0205;1.7979043999999992e-05;5.980310209345396e-09;-1.795361e-05
08:00:34;-875;-874.9829;1.8225435499999997e-05;2.4774408645817433e-09;-1.822232e-05
08:00:53;-900;-899.9459;1.8566718999999995e-05;5.822670345296922e-09;-1.853284e-05

File: Data/HighFluenceIrrNeutron2023/IV_onPCB/N8740_1_UR2_4e15_97000min_IV.csv
time (10.04.2025);set voltage (V);real voltage (V);current (A);delta current;input current (A)
12:23:39;-25;-25.03633;1.6113792999999998e-06;2.1417773110200051e-10;-1.611668e-06
12:23:59;-50;-50.06775;2.21615385e-06;4.5275353822473337e-10;-2.215484e-06
12:24:19;-75;-75.0964;2.69267015e-06;4.950838124752192e-10;-2.69074e-06
12:24:39;-100;-100.0725;3.1200638499999995e-06;9.18776314657173e-10;-3.118444e-06
12:24:59;-125;-125.0244;3.5130771e-06;6.513338579407578e-10;-3.51088e-06
12:25:19;-150;-150.005;3.888874849999999e-06;6.837259365966637e-10;-3.888036e-06
12:25:39;-175;-175.0406;4.252637249999999e-06;5.621702627985521e-10;-4.254777e-06
12:25:59;-200;-200.0722;4.616218550000001e-06;8.208712763734598e-10;-4.614762e-06
12:26:19;-225;-225.0858;4.9408027e-06;7.977199323697502e-10;-4.946102e-06
12:26:38;-250;-250.0607;5.2839335e-06;1.641465362869408e-09;-5.280307e-06
12:26:58;-275;-275.0342;5.6398724e-06;1.0612595945384904e-09;-5.64647e-06
12:27:17;-300;-300.0099;5.9683658e-06;9.135472281168532e-10;-5.969853e-06
12:27:37;-325;-325.0459;6.299597850000001e-06;1.337452885665514e-09;-6.296792e-06
12:27:57;-350;-350.058;6.626125000000001e-06;9.837370761540026e-10;-6.624707e-06
12:28:17;-375;-375.0905;6.97865805e-06;4.897818824487105e-10;-6.97622e-06
12:28:36;-400;-400.0672;7.315315550000001e-06;9.018038879795312e-10;-7.309835e-06
12:28:56;-425;-425.0389;7.705668e-06;1.0122490726101114e-09;-7.700627e-06
12:29:16;-450;-449.9928;8.0454019e-06;9.20508484208614e-10;-8.043843e-06
12:29:36;-475;-475.0267;8.42031155e-06;2.1984049052381085e-09;-8.416074e-06
12:29:55;-500;-500.0592;8.78629395e-06;8.367091862619114e-10;-8.785306e-06
12:30:15;-525;-525.0941;9.1456788e-06;1.2308511620013287e-09;-9.154049e-06
12:30:35;-550;-550.075;9.5299262e-06;2.512189748605769e-09;-9.518475e-06
12:30:55;-575;-575.0295;9.9355245e-06;8.396598314198934e-10;-9.933323e-06
12:31:15;-600;-599.9935;1.03565095e-05;1.6683975058420615e-09;-1.035859e-05
12:31:35;-625;-625.024;1.0775216000000002e-05;2.0032977062833235e-09;-1.077611e-05
12:31:54;-650;-650.0536;1.1155437000000001e-05;1.6231032160648334e-09;-1.115239e-05
12:32:14;-675;-675.0662;1.15646635e-05;1.692975527732175e-09;-1.157585e-05
12:32:34;-700;-700.0468;1.1967749e-05;2.0856731407389955e-09;-1.197313e-05
12:32:54;-725;-725.0137;1.2375293999999998e-05;1.906427470427316e-09;-1.237569e-05
12:33:13;-750;-749.9822;1.2806722500000002e-05;1.6744984137048544e-09;-1.279582e-05
12:33:33;-775;-775.0042;1.3193327499999996e-05;1.8267977275823413e-09;-1.319711e-05
12:33:53;-800;-800.0113;1.3646433499999997e-05;3.4802622225199905e-09;-1.366127e-05
12:34:13;-825;-825.0391;1.4042911000000004e-05;2.1720842409998886e-09;-1.403847e-05
12:34:32;-850;-850.0177;1.4495056499999999e-05;1.310067417158381e-09;-1.450188e-05
12:34:52;-875;-874.9802;1.4900842999999997e-05;2.979393822575291e-09;-1.493376e-05
12:35:12;-900;-899.9435;1.5314112000000002e-05;1.9067484889203584e-09;-1.529762e-05

File: Data/HighFluenceIrrNeutron2023/IV_onPCB/N8740_1_UR2_4e15_990min_IV.csv
time (09.10.2024);set voltage (V);real voltage (V);current (A);delta current;input current (A)
11:32:53;-25;-25.03868;3.0972031499999995e-06;5.150431063270294e-10;-3.101097e-06
11:33:13;-50;-50.07153;4.5180311e-06;6.5075826502627e-10;-4.522206e-06
11:33:33;-75;-75.10064;5.6371310499999995e-06;5.835892111537075e-10;-5.641975e-06
11:33:53;-100;-100.0772;6.59334455e-06;7.052142563611513e-10;-6.599039e-06
11:34:13;-125;-125.0323;7.469842149999999e-06;9.337709255352544e-10;-7.482298e-06
11:34:32;-150;-150.0122;8.28688425e-06;1.083199037284924e-09;-8.288951e-06
11:34:52;-175;-175.0481;9.063537749999999e-06;8.054321444882912e-10;-9.061735e-06
11:35:12;-200;-200.078;9.80546525e-06;6.688196613250523e-10;-9.809353e-06
11:35:32;-225;-225.08;1.0532189999999998e-05;2.857830120913393e-09;-1.052753e-05
11:35:52;-250;-250.0581;1.12390805e-05;1.2648344703952247e-09;-1.12421e-05
11:36:11;-275;-275.0305;1.19473985e-05;1.4547928160050318e-09;-1.195244e-05
11:36:31;-300;-300.0082;1.2591599000000002e-05;2.697584558452273e-09;-1.258465e-05
11:36:51;-325;-325.0415;1.3292184499999999e-05;3.729229174708847e-09;-1.330313e-05
11:37:11;-350;-350.0535;1.3968476999999999e-05;1.2013272035544749e-09;-1.397324e-05
11:37:31;-375;-375.0837;1.4589333500000001e-05;1.1379559031438896e-09;-1.459631e-05
11:37:51;-400;-400.0602;1.5217573000000001e-05;1.2916648365578346e-09;-1.523675e-05
11:38:12;-425;-425.0337;1.58922625e-05;1.0364993668594289e-09;-1.588688e-05
11:38:31;-450;-449.9878;1.6523498999999996e-05;1.5805470413752065e-09;-1.653358e-05
11:38:51;-475;-475.0206;1.71197365e-05;1.506792333900091e-09;-1.713965e-05
11:39:11;-500;-500.0504;1.7753154000000002e-05;1.4928086615504512e-09;-1.776836e-05
11:39:30;-525;-525.0841;1.83518875e-05;3.3176056784222045e-09;-1.834107e-05
11:39:50;-550;-550.0666;1.89541495e-05;1.4047126885950974e-09;-1.895274e-05
11:40:10;-575;-575.0219;1.95893855e-05;3.6232175255565617e-09;-1.957272e-05
11:40:30;-600;-599.9977;2.01913965e-05;2.4763005393883357e-08;-2.014579e-05
11:40:49;-625;-625.0234;2.0759415999999997e-05;1.6583861733624844e-09;-2.075551e-05
11:41:09;-650;-650.0524;2.1321999500000002e-05;2.4743356153723706e-09;-2.130333e-05
11:41:29;-675;-675.0645;2.1860806e-05;3.558909271111022e-09;-2.186879e-05
11:41:49;-700;-700.0444;2.24448165e-05;3.1748453722188705e-09;-2.245218e-05
11:42:08;-725;-725.0145;2.2951888e-05;4.17970223819837e-09;-2.297829e-05
11:42:28;-750;-749.9844;2.3487074499999998e-05;3.1835788410999948e-09;-2.349514e-05
11:42:48;-775;-775.0052;2.39885535e-05;3.422726710898746e-09;-2.397159e-05
11:43:08;-800;-800.0096;2.4390665000000004e-05;1.8204868167607252e-09;-2.438836e-05
11:43:28;-825;-825.0374;2.48722965e-05;1.9761660197209315e-09;-2.486833e-05
11:43:48;-850;-850.0177;2.5393557500000004e-05;1.9420875205561768e-09;-2.539616e-05
11:44:07;-875;-874.9817;2.5964013000000003e-05;3.360579793726046e-09;-2.596236e-05
11:44:27;-900;-899.946;2.6402479999999995e-05;3.5263095439850448e-09;-2.638764e-05

File: Data/HighFluenceIrrNeutron2023/IV_onPCB/N8740_1_UR2_4e15_noadd_IV.csv
time (02.10.2024);set voltage (V);real voltage (V);current (A);delta current;input current (A)
11:41:45;-25;-25.03457;3.0173308000000002e-06;1.5259122314209308e-09;-3.011418e-06
11:42:03;-50;-50.06899;4.379265999999999e-06;1.895315033180489e-09;-4.370589e-06
11:42:22;-75;-75.09732;5.453445650000001e-06;8.632867955523323e-10;-5.450273e-06
11:42:41;-100;-100.0733;6.460906050000001e-06;2.889087864253182e-09;-6.486409e-06
11:42:59;-125;-125.0279;7.316893500000001e-06;3.7738042142511755e-09;-7.283542e-06
11:43:18;-150;-150.0074;8.191045850000002e-06;4.235668535942669e-09;-8.214701e-06
11:43:37;-175;-175.0425;8.986388000000001e-06;5.0269070838836475e-09;-8.953037e-06
11:43:56;-200;-200.0757;9.766894549999999e-06;4.081447151118721e-09;-9.785234e-06
11:44:15;-225;-225.0786;1.0486418000000001e-05;2.26953526079679e-09;-1.048973e-05
11:44:33;-250;-250.0563;1.11493365e-05;1.6386978481404102e-09;-1.115367e-05
11:44:52;-275;-275.028;1.1897423e-05;2.0783874879338874e-09;-1.188402e-05
11:45:11;-300;-300.0052;1.2685073499999999e-05;6.120360948301969e-09;-1.270569e-05
11:45:30;-325;-325.0385;1.3312452000000002e-05;2.8703881793234496e-09;-1.334067e-05
11:45:49;-350;-350.0499;1.40292755e-05;7.11562816886185e-09;-1.399228e-05
11:46:07;-375;-375.0824;1.4762528000000001e-05;3.426845677879259e-09;-1.478197e-05
11:46:26;-400;-400.0593;1.54793215e-05;3.88717868607807e-09;-1.548924e-05
11:46:45;-425;-425.0316;1.61849525e-05;8.469101867228837e-09;-1.613674e-05
11:47:04;-450;-449.9848;1.6827662499999996e-05;1.0156343950334738e-08;-1.679347e-05
11:47:22;-475;-475.0179;1.7447893e-05;4.455764137608766e-09;-1.739656e-05
11:47:41;-500;-500.0506;1.8149873500000005e-05;1.4824849379926282e-08;-1.806197e-05
11:48:00;-525;-525.0832;1.87284245e-05;6.8477999560078015e-09;-1.876843e-05
11:48:18;-550;-550.0651;1.94168705e-05;6.454124048815576e-09;-1.941952e-05
11:48:37;-575;-575.0198;2.0166766000000002e-05;1.9125300520514148e-09;-2.016952e-05
11:48:56;-600;-599.9955;2.0783002000000003e-05;6.551881546548327e-09;-2.085764e-05
11:49:14;-625;-625.024;2.1431780499999997e-05;5.058232669371735e-09;-2.142e-05
11:49:33;-650;-650.0515;2.2119764000000003e-05;7.673357654899129e-09;-2.217545e-05
11:49:52;-675;-675.0643;2.2656526999999996e-05;7.101042955087583e-09;-2.263858e-05
11:50:11;-700;-700.0449;2.34028965e-05;2.5161948727195707e-09;-2.339508e-05
11:50:29;-725;-725.0126;2.4095983999999997e-05;2.8477086754090423e-09;-2.413582e-05
11:50:48;-750;-749.9839;2.4823014500000002e-05;1.1829432688742984e-08;-2.48004e-05
11:51:07;-775;-775.0045;2.5405383499999997e-05;1.4574485535946169e-08;-2.53872e-05
11:51:26;-800;-800.0115;2.59925375e-05;1.6192635478822106e-09;-2.599378e-05
11:51:45;-825;-825.0362;2.6671819e-05;6.4268071349621815e-09;-2.663935e-05
11:52:04;-850;-850.0162;2.7297202500000004e-05;9.773031844698995e-09;-2.733195e-05
11:52:22;-875;-874.9809;2.8025461499999996e-05;9.509980159679603e-09;-2.797735e-05
11:52:41;-900;-899.9458;2.8689777e-05;1.1487021548251823e-08;-2.867962e-05

File: Data/HighFluenceIrrNeutron2023/IV_onPCB/N8740_2_L11_6e15_5250min_IV.csv
time (19.03.2024);set voltage (V);real voltage (V);current (A);delta current;input current (A)
15:57:20;-25;-25.03662;1.27496175e-06;1.3791185364209939e-10;-1.276193e-06
15:57:35;-50;-50.06874;1.8717571999999998e-06;2.8315392986854837e-10;-1.872805e-06
15:57:50;-75;-75.09528;2.3038564000000003e-06;3.5013132107823365e-10;-2.306594e-06
15:58:04;-100;-100.0715;2.6893517499999993e-06;3.497756843678519e-10;-2.692662e-06
15:58:19;-125;-125.027;3.04086445e-06;2.915504285282411e-10;-3.04433e-06
15:58:34;-150;-150.008;3.39816135e-06;2.858200157004329e-10;-3.400471e-06
15:58:48;-175;-175.0417;3.74817725e-06;3.8803552591869833e-10;-3.751237e-06
15:59:03;-200;-200.0715;4.11021705e-06;6.553300331703219e-10;-4.110343e-06
15:59:17;-225;-225.0842;4.4705575e-06;3.854560578068591e-10;-4.4749e-06
15:59:32;-250;-250.0629;4.83567335e-06;5.499431210361664e-10;-4.837153e-06
15:59:47;-275;-275.0362;5.21097905e-06;5.249034410013207e-10;-5.216658e-06
16:00:02;-300;-300.0139;5.5955439999999996e-06;7.333662727450627e-10;-5.599914e-06
16:00:17;-325;-325.0461;5.999019999999999e-06;6.550748773995087e-10;-6.00508e-06
16:00:31;-350;-350.0586;6.401457449999999e-06;1.3851799530656777e-09;-6.397036e-06
16:00:45;-375;-375.0887;6.8358701000000004e-06;8.400904472138708e-10;-6.846745e-06
16:01:00;-400;-400.0671;7.2698500499999995e-06;8.658968399151245e-10;-7.279386e-06
16:01:15;-425;-425.0401;7.72745045e-06;1.0549828493274262e-09;-7.730593e-06
16:01:30;-450;-449.9955;8.206942250000002e-06;7.653302649020549e-10;-8.203466e-06
16:01:45;-475;-475.0282;8.716166349999999e-06;1.2433954826904411e-09;-8.717241e-06
16:02:00;-500;-500.0591;9.228880349999998e-06;1.1883351910866692e-09;-9.242764e-06
16:02:15;-525;-525.0922;9.76951535e-06;8.995428707821923e-10;-9.770384e-06
16:02:29;-550;-550.0709;1.0308985500000001e-05;1.5686651132411632e-09;-1.032129e-05
16:02:44;-575;-575.0199;1.0897019000000001e-05;1.4070596824584049e-09;-1.098926e-05
16:02:59;-600;-599.9985;1.1568812500000001e-05;1.4805193134504751e-09;-1.156802e-05
16:03:13;-625;-625.0255;1.21749685e-05;1.270366143086354e-09;-1.218674e-05
16:03:28;-650;-650.0517;1.282609e-05;2.3299820814761865e-09;-1.280645e-05
16:03:43;-675;-675.0621;1.3566268000000002e-05;3.631988615070274e-09;-1.356231e-05
16:03:57;-700;-700.046;1.4302852999999998e-05;2.2836169884636783e-09;-1.430263e-05
16:04:12;-725;-725.0137;1.5042081999999999e-05;2.228799183416937e-09;-1.506354e-05
16:04:27;-750;-749.9865;1.58336215e-05;1.998354357340061e-09;-1.585796e-05
16:04:41;-775;-775.006;1.6655651000000003e-05;2.3216558638180016e-09;-1.66574e-05
16:04:56;-800;-800.0108;1.7501375e-05;1.1973375672716767e-09;-1.74979e-05
16:05:10;-825;-825.0359;1.84070955e-05;2.4464607574003776e-09;-1.837434e-05
16:05:25;-850;-850.017;1.9267005500000002e-05;2.718545242864241e-09;-1.925036e-05
16:05:40;-875;-874.9824;2.0237267499999998e-05;3.8148422559130765e-09;-2.028971e-05
16:05:54;-900;-899.9498;2.11429045e-05;1.3108881483559174e-09;-2.116599e-05
