Repository: aimaax/PENGUIN

# PENGUIN :penguin:  

> **NOTE!!** Google ID and GitLab repo for CERN organization is hidden and the create database function won't work properly in this version. Plotting is still possible with the saved database and data stored in this repo.  

A Python-based environment for GUI-driven analysis for IV, CV, and TCT measurements obtained with [Particulars Setup]() at CERN for CMS HGCAL silicon diodes. Used to plot data for individual diodes, but also to analyse Current Volume Normalization, Saturation Voltage, Charge Collection, and Charge Collection Efficiency.

---

File: Data/HighFluenceIrrNeutron2023/IV_onPCB/N8740_2_LL2_6e15_11000min_IV.csv
time (30.08.2024);set voltage (V);real voltage (V);current (A);delta current;input current (A)
10:10:27;-25;-25.03862;2.8413849499999994e-06;3.8685017432462276e-10;-2.840128e-06
10:10:47;-50;-50.07183;3.8697041e-06;7.473034654676906e-10;-3.872712e-06
10:11:07;-75;-75.10073;4.70099425e-06;9.31653516268243e-10;-4.703764e-06
10:11:27;-100;-100.0758;5.41689055e-06;1.5759812918861214e-09;-5.405127e-06
10:11:46;-125;-125.0304;6.0753581e-06;1.6174889580766598e-09;-6.075814e-06
10:12:06;-150;-150.0103;6.743403250000001e-06;7.178566677573919e-09;-6.701938e-06
10:12:26;-175;-175.0456;7.3201361e-06;9.870247284136375e-10;-7.329767e-06
10:12:46;-200;-200.0784;7.9268181e-06;1.9572527684230916e-09;-7.933183e-06
10:13:07;-225;-225.0922;8.510073550000002e-06;2.061505121840606e-09;-8.511755e-06
10:13:26;-250;-250.0694;9.091061800000001e-06;1.7740604366819119e-09;-9.088105e-06
10:13:47;-275;-275.0405;9.67846325e-06;2.3558815440032355e-09;-9.679344e-06
10:14:07;-300;-300.0276;1.0257375e-05;4.015264094676704e-09;-1.025903e-05
10:14:27;-325;-325.0403;1.07834275e-05;1.7244607671675086e-09;-1.081207e-05
10:14:46;-350;-350.0549;1.1351358000000001e-05;2.051082470306849e-09;-1.134427e-05
10:15:07;-375;-375.088;1.1881101500000001e-05;4.000292443997089e-09;-1.190355e-05
10:15:27;-400;-400.0643;1.2532351500000003e-05;3.073442798800704e-09;-1.256651e-05
10:15:47;-425;-425.0346;1.3113408500000002e-05;4.418360571241374e-09;-1.308838e-05
10:16:07;-450;-449.9884;1.3707794e-05;2.8980683566817644e-09;-1.37048e-05
10:16:27;-475;-475.0222;1.4271482499999996e-05;5.963710165450715e-09;-1.427155e-05
10:16:46;-500;-500.0527;1.4804125e-05;6.2995199618701255e-09;-1.480297e-05
10:17:06;-525;-525.0881;1.5370696999999997e-05;4.003306015033066e-09;-1.538886e-05
10:17:26;-550;-550.0691;1.5923245e-05;3.1169107702981197e-09;-1.594795e-05
10:17:45;-575;-575.0225;1.6500968499999997e-05;3.378662329606177e-09;-1.647249e-05
10:18:05;-600;-599.998;1.7112677000000003e-05;6.787238396431984e-09;-1.710066e-05
10:18:25;-625;-625.0268;1.7680483e-05;9.354729795670153e-09;-1.769384e-05
10:18:45;-650;-650.0551;1.81856725e-05;3.677772347155259e-09;-1.817933e-05
10:19:05;-675;-675.0693;1.8692764499999998e-05;1.6464538370388801e-09;-1.868768e-05
10:19:25;-700;-700.0495;1.9259076999999997e-05;2.830695859678344e-09;-1.926494e-05
10:19:44;-725;-725.0175;1.9810408500000003e-05;5.044329800627641e-09;-1.9854e-05
10:20:04;-750;-749.9877;2.0378836e-05;4.02127861506757e-09;-2.037183e-05
10:20:24;-775;-775.0077;2.0865856e-05;4.9800563952630216e-09;-2.089681e-05
10:20:44;-800;-800.015;2.143408e-05;1.0763090889702674e-08;-2.144858e-05
10:21:03;-825;-825.0417;2.19965235e-05;2.97828828985712e-09;-2.19813e-05
10:21:23;-850;-850.0201;2.24909115e-05;4.7908037047555755e-09;-2.251138e-05
10:21:43;-875;-874.9852;2.3134879000000004e-05;4.4947817466480266e-09;-2.311638e-05
10:22:03;-900;-899.9489;2.35740495e-05;2.8674934590161047e-09;-2.357178e-05

File: Data/HighFluenceIrrNeutron2023/IV_onPCB/N8740_2_LL2_6e15_14700min_IV.csv
time (03.09.2024);set voltage (V);real voltage (V);current (A);delta current;input current (A)
07:40:51;-25;-25.04204;2.6236684000000005e-06;4.950661996137551e-10;-2.623621e-06
07:41:11;-50;-50.07807;3.5488906499999998e-06;6.576379979707591e-10;-3.553435e-06
07:41:31;-75;-75.1077;4.3053829000000005e-06;1.2528800479295832e-09;-4.309008e-06
07:41:51;-100;-100.0807;4.975729050000001e-06;1.6894240519700706e-09;-4.971736e-06
07:42:11;-125;-125.0322;5.59931455e-06;1.1196167926460431e-09;-5.606039e-06
07:42:31;-150;-150.0107;6.183203650000001e-06;9.204777761439983e-10;-6.195441e-06
07:42:50;-175;-175.0492;6.747016950000001e-06;1.2814711086774349e-09;-6.741937e-06
07:43:10;-200;-200.0811;7.312405450000001e-06;1.290310335684801e-09;-7.336086e-06
07:43:30;-225;-225.0964;7.85409925e-06;2.886046941644412e-09;-7.837662e-06
07:43:50;-250;-250.0727;8.397415749999998e-06;2.32004475913179e-09;-8.435405e-06
07:44:09;-275;-275.0432;8.90922125e-06;1.6901566005477317e-09;-8.891696e-06
07:44:29;-300;-300.0182;9.51169075e-06;1.5811780527110329e-09;-9.508645e-06
07:44:49;-325;-325.0547;1.00314605e-05;1.9985291435203376e-09;-1.001904e-05
07:45:10;-350;-350.0581;1.06245345e-05;1.7991376371751342e-09;-1.063991e-05
07:45:29;-375;-375.0921;1.1167880999999998e-05;1.8254128163239917e-09;-1.121359e-05
07:45:50;-400;-400.0665;1.1688421499999999e-05;1.8557902999800268e-09;-1.170201e-05
07:46:09;-425;-425.0367;1.22629415e-05;2.214230258464551e-09;-1.223506e-05
07:46:29;-450;-449.9895;1.2838758e-05;2.2496438162518194e-09;-1.281684e-05
07:46:48;-475;-475.0233;1.3417263499999998e-05;3.3303904632190405e-09;-1.344616e-05
07:47:08;-500;-500.0561;1.3929008499999998e-05;1.0669124319737183e-09;-1.393199e-05
07:47:28;-525;-525.0905;1.4528372500000001e-05;3.835617347637765e-09;-1.452635e-05
07:47:48;-550;-550.0706;1.5082466999999998e-05;4.149333325969365e-09;-1.504997e-05
07:48:08;-575;-575.0252;1.55995265e-05;1.050928794626447e-08;-1.555499e-05
07:48:28;-600;-599.9992;1.6229576e-05;6.055901188097387e-09;-1.622082e-05
07:48:48;-625;-625.0287;1.67365165e-05;1.2237111878931964e-08;-1.673402e-05
07:49:08;-650;-650.0595;1.7263459000000003e-05;6.741689992131117e-09;-1.727424e-05
07:49:28;-675;-675.071;1.78009175e-05;7.090061455128635e-09;-1.779308e-05
07:49:47;-700;-700.0512;1.8384200499999997e-05;3.6920970650159693e-09;-1.838673e-05
07:50:07;-725;-725.0175;1.8897567e-05;4.774414367228745e-09;-1.892422e-05
07:50:28;-750;-749.9858;1.94327175e-05;2.423883750822273e-09;-1.94524e-05
07:50:48;-775;-775.0094;2.0078312e-05;2.8280576903592624e-09;-2.009589e-05
07:51:08;-800;-800.0168;2.0642637499999997e-05;8.328993032624055e-09;-2.06511e-05
07:51:28;-825;-825.045;2.1259651999999998e-05;2.8783511425815234e-09;-2.126318e-05
07:51:49;-850;-850.0229;2.1822736999999998e-05;3.6211871741184946e-09;-2.183285e-05
07:52:08;-875;-874.986;2.2500178000000005e-05;5.074228049664303e-09;-2.251884e-05
07:52:28;-900;-899.9489;2.3017664499999998e-05;2.8762044846464135e-09;-2.301706e-05

File: Data/HighFluenceIrrNeutron2023/IV_onPCB/N8740_2_LL2_6e15_1500min_IV.csv
time (18.07.2024);set voltage (V);real voltage (V);current (A);delta current;input current (A)
10:07:22;-25;-25.04221;4.8551792500000004e-06;2.3014625648704008e-10;-4.854955e-06
10:07:37;-50;-50.077;6.905407099999999e-06;2.186063459737606e-10;-6.907271e-06
10:07:52;-75;-75.10657;8.48268295e-06;6.097885226658185e-10;-8.478986e-06
10:08:08;-100;-100.0828;9.813286900000003e-06;6.161094379248274e-10;-9.821696e-06
10:08:22;-125;-125.0246;1.0994610000000002e-05;7.966545675510502e-10;-1.103618e-05
10:08:37;-150;-150.0044;1.2094407e-05;2.4891131051039203e-09;-1.209051e-05
10:08:53;-175;-175.0404;1.3128790000000005e-05;2.076318255952112e-09;-1.313206e-05
10:09:09;-200;-200.0708;1.40858225e-05;3.787630360792525e-10;-1.408751e-05
10:09:23;-225;-225.0833;1.5000783e-05;4.1466498525920244e-10;-1.500464e-05
10:09:38;-250;-250.06;1.59065265e-05;5.763272833208211e-10;-1.591174e-05
10:09:53;-275;-275.0329;1.678192e-05;5.340898800764048e-10;-1.678402e-05
10:10:08;-300;-300.0098;1.76230545e-05;8.948196675867393e-10;-1.762706e-05
10:10:24;-325;-325.0433;1.84972205e-05;1.1264999944517832e-09;-1.849771e-05
10:10:38;-350;-350.0557;1.9357768e-05;8.266198037791969e-10;-1.935216e-05
10:10:53;-375;-375.0868;2.0251278e-05;1.5048926207540556e-09;-2.024991e-05
10:11:08;-400;-400.0638;2.1084366999999997e-05;9.986038003131716e-10;-2.108808e-05
10:11:24;-425;-425.0351;2.1885431000000004e-05;1.1876047111728995e-09;-2.18905e-05
10:11:38;-450;-449.991;2.2664077499999997e-05;6.652408868222705e-10;-2.266883e-05
10:11:54;-475;-475.0233;2.3496217e-05;1.115101363105626e-09;-2.350744e-05
10:12:08;-500;-500.0544;2.4310717e-05;2.2570063247586493e-09;-2.431719e-05
10:12:23;-525;-525.0886;2.5096439499999994e-05;8.605470571095748e-10;-2.509363e-05
10:12:38;-550;-550.0695;2.5876204500000004e-05;1.521486357973627e-09;-2.589053e-05
10:12:52;-575;-575.0244;2.6725863e-05;1.2864321008121205e-09;-2.672657e-05
10:13:08;-600;-599.9999;2.7537392499999998e-05;2.8975880379204746e-09;-2.754842e-05
10:13:22;-625;-625.028;2.8264983999999994e-05;2.8042491330122706e-09;-2.826669e-05
10:13:37;-650;-650.0567;2.9130962000000002e-05;2.5604123300748947e-09;-2.911435e-05
10:13:52;-675;-675.0687;3.0081017499999993e-05;3.789594429157256e-09;-3.011943e-05
10:14:07;-700;-700.049;3.0761360000000004e-05;2.8699388495228592e-09;-3.07293e-05
10:14:22;-725;-725.0189;3.1843735e-05;1.0801916184177606e-08;-3.175937e-05
10:14:38;-750;-749.9882;3.315843499999999e-05;1.0770555080867454e-08;-3.308675e-05
10:14:52;-775;-775.01;3.4377043000000004e-05;8.144685908615493e-09;-3.432605e-05
10:15:08;-800;-800.016;3.561236850000001e-05;6.014352470341439e-09;-3.556052e-05
10:15:22;-825;-825.0432;3.6651460000000004e-05;3.951071373690957e-09;-3.663385e-05
10:15:37;-850;-850.0224;3.76561405e-05;3.568952890905336e-09;-3.762957e-05
10:15:52;-875;-874.9865;3.8557827e-05;3.0878685286133958e-09;-3.855025e-05
10:16:06;-900;-899.9534;3.9420671e-05;1.7334510232480455e-09;-3.945343e-05

File: Data/HighFluenceIrrNeutron2023/IV_onPCB/N8740_2_LL2_6e15_1800min_IV.csv
time (23.07.2024);set voltage (V);real voltage (V);current (A);delta current;input current (A)
07:41:49;-25;-25.04584;4.796341849999999e-06;3.3170721483713205e-10;-4.799935e-06
07:42:08;-50;-50.08132;6.7861218999999995e-06;2.5531927953053825e-10;-6.790758e-06
07:42:28;-75;-75.11248;8.3049743e-06;3.4349072112643954e-10;-8.304183e-06
07:42:48;-100;-100.0865;9.6074357e-06;7.432370722050859e-10;-9.6065e-06
07:43:10;-125;-125.0262;1.0787230999999999e-05;6.06139381660685e-10;-1.08219e-05
07:43:30;-150;-150.0051;1.18947165e-05;7.948308861009165e-10;-1.188899e-05
07:43:49;-175;-175.043;1.2928483e-05;1.2072659400479676e-09;-1.29406e-05
07:44:10;-200;-200.0763;1.38325295e-05;1.0042836937340137e-09;-1.383802e-05
07:44:29;-225;-225.0909;1.4732421999999998e-05;7.027014301963844e-10;-1.473486e-05
07:44:51;-250;-250.065;1.5636154e-05;7.946544532059875e-10;-1.564491e-05
07:45:11;-275;-275.0349;1.6451684e-05;1.345732774365041e-09;-1.64777e-05
07:45:32;-300;-300.01;1.7281948e-05;1.0969317663372942e-09;-1.728864e-05
07:45:53;-325;-325.0461;1.8093652500000003e-05;1.7064224088718575e-09;-1.811053e-05
07:46:14;-350;-350.0597;1.8888308999999998e-05;8.243563853092087e-10;-1.888919e-05
07:46:36;-375;-375.0934;1.9696631e-05;1.7397624694193346e-09;-1.971218e-05
07:46:57;-400;-400.069;2.0493507499999997e-05;1.3201492103167798e-09;-2.050026e-05
07:47:18;-425;-425.0377;2.1314807e-05;9.144091261575455e-10;-2.13214e-05
07:47:40;-450;-449.9896;2.2052335500000003e-05;1.6972512299303289e-09;-2.206849e-05
07:48:01;-475;-475.025;2.2900463e-05;2.1896233808579785e-09;-2.288669e-05
07:48:23;-500;-500.0569;2.3721441e-05;1.808748172079333e-09;-2.373224e-05
07:48:45;-525;-525.093;2.44276715e-05;2.085863163656796e-09;-2.442535e-05
07:49:07;-550;-550.0722;2.5259469499999998e-05;5.590020013380773e-10;-2.527392e-05
07:49:29;-575;-575.0262;2.6060757499999997e-05;1.0115018227863688e-09;-2.607928e-05
07:49:51;-600;-599.9998;2.67926745e-05;6.347662857304459e-10;-2.680402e-05
07:50:11;-625;-625.028;2.7511003e-05;1.1382772289737416e-09;-2.753154e-05
07:50:33;-650;-650.0594;2.8236326499999995e-05;6.090912390603375e-10;-2.824595e-05
07:50:55;-675;-675.0734;2.89690335e-05;2.6208091570162613e-09;-2.896412e-05
07:51:17;-700;-700.0522;2.9680716000000002e-05;8.803756016610152e-10;-2.969659e-05
07:51:39;-725;-725.019;3.0334165500000004e-05;9.58308529389108e-10;-3.034917e-05
07:52:02;-750;-749.986;3.1222629e-05;3.737513538436923e-09;-3.119302e-05
07:52:24;-775;-775.0093;3.1929409499999996e-05;1.2418909925994376e-09;-3.193844e-05
07:52:38;-800;-800.0165;3.261256349999999e-05;2.4898588589516712e-09;-3.261221e-05
07:52:53;-825;-825.0454;3.3317131e-05;9.130153065530312e-10;-3.3316e-05
07:53:07;-850;-850.0229;3.40023775e-05;1.2603737292960206e-09;-3.401976e-05
07:53:22;-875;-874.9864;3.47589945e-05;2.24387059285935e-09;-3.475069e-05
07:53:36;-900;-899.9492;3.55569345e-05;4.38639393323257e-09;-3.550974e-05

File: Data/HighFluenceIrrNeutron2023/IV_onPCB/N8740_2_LL2_6e15_19000min_IV.csv
time (10.09.2024);set voltage (V);real voltage (V);current (A);delta current;input current (A)
08:09:45;-25;-25.04104;2.35998585e-06;1.8347996178055716e-10;-2.359273e-06
08:10:05;-50;-50.07449;3.2167469000000004e-06;9.276829628164952e-10;-3.213777e-06
08:10:25;-75;-75.10239;3.88979225e-06;1.0822955693224375e-09;-3.893205e-06
08:10:45;-100;-100.0781;4.5041165e-06;8.362811055500519e-10;-4.513005e-06
08:11:05;-125;-125.0318;5.094494549999999e-06;6.391305479907916e-10;-5.098112e-06
08:11:25;-150;-150.0124;5.641685149999999e-06;1.5490633109640812e-09;-5.649689e-06
08:11:45;-175;-175.0466;6.15350165e-06;1.240777887607185e-09;-6.156651e-06
08:12:05;-200;-200.0788;6.711984150000001e-06;2.917380826422061e-09;-6.704368e-06
08:12:25;-225;-225.0916;7.21851945e-06;2.015361386296523e-09;-7.231695e-06
08:12:45;-250;-250.0692;7.75812765e-06;1.8390341830360387e-09;-7.775074e-06
08:13:06;-275;-275.042;8.25595985e-06;4.385250575665531e-09;-8.245996e-06
08:13:25;-300;-300.0204;8.7561428e-06;1.9319958638672113e-09;-8.776702e-06
08:13:45;-325;-325.0524;9.29831745e-06;1.6497462448433923e-09;-9.283272e-06
08:14:05;-350;-350.0656;9.824866849999999e-06;2.7515661451934618e-09;-9.84386e-06
08:14:26;-375;-375.0875;1.0366388999999998e-05;2.723562455681896e-09;-1.036219e-05
08:14:45;-400;-400.0645;1.0838335e-05;1.6004910965075544e-09;-1.083547e-05
08:15:05;-425;-425.0358;1.14001425e-05;1.2661433321310829e-09;-1.138872e-05
08:15:25;-450;-449.99;1.19533945e-05;1.5505483667077427e-09;-1.195487e-05
08:15:46;-475;-475.0222;1.2458617e-05;2.4239962974394615e-09;-1.245579e-05
08:16:06;-500;-500.0546;1.29999765e-05;1.6872387612605311e-09;-1.300863e-05
08:16:26;-525;-525.0876;1.3583707999999999e-05;2.271494728147103e-09;-1.360574e-05
08:16:46;-550;-550.0705;1.4109631999999997e-05;2.8791746734090657e-09;-1.412964e-05
08:17:06;-575;-575.0237;1.46682135e-05;4.220708546855592e-09;-1.465941e-05
08:17:26;-600;-599.9994;1.5240001000000001e-05;1.8894173572824272e-09;-1.526215e-05
08:17:46;-625;-625.0286;1.5781518999999997e-05;2.194164180274641e-09;-1.578321e-05
08:18:06;-650;-650.0552;1.6474461e-05;6.975072720050978e-09;-1.64531e-05
08:18:26;-675;-675.0685;1.6999515999999996e-05;2.085823266722244e-09;-1.700589e-05
08:18:46;-700;-700.0496;1.75876815e-05;5.389991246514238e-09;-1.76478e-05
08:19:06;-725;-725.0176;1.8203552499999996e-05;6.485170231960035e-09;-1.817115e-05
08:19:26;-750;-749.9874;1.8769174499999997e-05;9.728820881150001e-09;-1.875022e-05
08:19:46;-775;-775.0084;1.9331422500000004e-05;2.4305943588965758e-09;-1.934991e-05
08:20:06;-800;-800.0153;1.9913907e-05;1.7493737593779547e-09;-1.991109e-05
08:20:26;-825;-825.0404;2.0502687e-05;6.179426312369123e-09;-2.053482e-05
08:20:46;-850;-850.0193;2.1089221e-05;1.8260296958154584e-09;-2.108371e-05
08:21:06;-875;-874.9844;2.17004635e-05;4.163998155318935e-09;-2.166772e-05
08:21:27;-900;-899.9505;2.22318135e-05;3.623689782183341e-09;-2.220127e-05

File: Data/HighFluenceIrrNeutron2023/IV_onPCB/N8740_2_LL2_6e15_2100min_IV.csv
time (25.07.2024);set voltage (V);real voltage (V);current (A);delta current;input current (A)
12:33:24;-25;-25.04331;4.578246700000001e-06;1.3019047776237807e-10;-4.57961e-06
12:33:38;-50;-50.07722;6.4426770500000006e-06;3.344788444356685e-10;-6.44557e-06
12:33:53;-75;-75.10662;7.85160155e-06;2.7936590231273193e-10;-7.853726e-06
12:34:07;-100;-100.0818;9.0857661e-06;4.552580471557011e-10;-9.088391e-06
12:34:22;-125;-125.0426;1.01743945e-05;7.740679798958182e-10;-1.018036e-05
12:34:37;-150;-150.005;1.1150811e-05;1.1172470407210588e-09;-1.119854e-05
12:34:52;-175;-175.0401;1.2099700500000002e-05;6.926487114692298e-10;-1.209976e-05
12:35:07;-200;-200.0714;1.2994291000000002e-05;1.0777715203140392e-09;-1.300285e-05
12:35:22;-225;-225.0844;1.38424995e-05;9.431854205297947e-10;-1.385212e-05
12:35:37;-250;-250.0596;1.4654704000000001e-05;6.896486061756515e-10;-1.466411e-05
12:35:51;-275;-275.0328;1.5453531999999998e-05;5.717099789228609e-10;-1.5463e-05
12:36:06;-300;-300.009;1.6258571500000003e-05;8.130886406167718e-10;-1.625987e-05
12:36:21;-325;-325.0429;1.7056012499999998e-05;7.43777478484052e-10;-1.705947e-05
12:36:36;-350;-350.0561;1.7811999e-05;9.449319816790322e-10;-1.781265e-05
12:36:51;-375;-375.0882;1.85513395e-05;1.3289707436583973e-09;-1.855371e-05
12:37:06;-400;-400.0636;1.93417495e-05;8.950283445232375e-10;-1.933584e-05
12:37:21;-425;-425.0359;2.0075170500000003e-05;1.2493209105350023e-09;-2.009071e-05
12:37:36;-450;-449.9893;2.0832299499999996e-05;7.03712467915647e-10;-2.084161e-05
12:37:51;-475;-475.0222;2.1530976999999998e-05;8.142211308975696e-10;-2.15347e-05
12:38:06;-500;-500.0552;2.2260632499999997e-05;1.3288590736042177e-09;-2.225203e-05
12:38:21;-525;-525.087;2.3028215000000002e-05;1.3609815391841574e-09;-2.302011e-05
12:38:36;-550;-550.0696;2.3731449e-05;6.726369377309328e-10;-2.374691e-05
12:38:51;-575;-575.0246;2.44065535e-05;1.085881272285386e-09;-2.440876e-05
12:39:06;-600;-599.9993;2.51054865e-05;1.2117254794300474e-09;-2.510261e-05
12:39:21;-625;-625.0289;2.5799686500000003e-05;9.726582840340906e-10;-2.579283e-05
12:39:36;-650;-650.0569;2.65305355e-05;2.8609071528974955e-09;-2.650255e-05
12:39:50;-675;-675.07;2.7270721500000002e-05;2.0457981663644287e-09;-2.725019e-05
12:40:05;-700;-700.0502;2.7953582e-05;9.072823705992342e-10;-2.797245e-05
12:40:20;-725;-725.0176;2.8577373999999997e-05;3.1102443633902285e-10;-2.85901e-05
12:40:35;-750;-749.9866;2.9197442e-05;1.5422450518643148e-09;-2.919304e-05
12:40:50;-775;-775.0093;2.9838472499999997e-05;2.1275852362479005e-09;-2.984714e-05
12:41:05;-800;-800.0155;3.0504198500000004e-05;2.22648054954446e-09;-3.049227e-05
12:41:20;-825;-825.0418;3.11730455e-05;3.5167588398266978e-09;-3.116668e-05
12:41:35;-850;-850.0207;3.1836214e-05;1.0346703339712095e-09;-3.183682e-05
12:41:50;-875;-874.9852;3.25236315e-05;2.3508597655964894e-09;-3.251063e-05
12:42:04;-900;-899.9488;3.319992399999999e-05;6.855688878589922e-10;-3.321664e-05

File: Data/HighFluenceIrrNeutron2023/IV_onPCB/N8740_2_LL2_6e15_23500min_IV.csv
time (30.09.2024);set voltage (V);real voltage (V);current (A);delta current;input current (A)
12:17:38;-25;-25.03327;2.05816025e-06;5.510647460825311e-10;-2.061076e-06
12:17:58;-50;-50.06644;2.8305187e-06;1.1207070627510175e-09;-2.833581e-06
12:18:18;-75;-75.09483;3.463467199999999e-06;2.2226120439698867e-09;-3.443255e-06
12:18:38;-100;-100.0707;4.0060249999999995e-06;1.5631357954445244e-09;-4.00677e-06
12:18:58;-125;-125.0246;4.45520445e-06;1.488183626900569e-09;-4.460481e-06
12:19:17;-150;-150.0063;4.99863775e-06;4.313395790948829e-09;-4.958375e-06
12:19:37;-175;-175.0405;5.446276250000001e-06;1.5475828634922768e-09;-5.441823e-06
12:19:57;-200;-200.0714;5.934455199999999e-06;1.553198920937019e-09;-5.93045e-06
12:20:17;-225;-225.0853;6.40991655e-06;1.6196098796855442e-09;-6.412238e-06
12:20:37;-250;-250.0628;6.8890088e-06;2.0188743269455944e-09;-6.89241e-06
12:20:57;-275;-275.035;7.3999114e-06;5.810883310822889e-09;-7.431072e-06
12:21:17;-300;-300.0132;7.827561699999999e-06;1.9291003811362235e-09;-7.842388e-06
12:21:36;-325;-325.047;8.333222300000002e-06;2.8033736783561538e-09;-8.344342e-06
12:21:56;-350;-350.0602;8.79262245e-06;2.363994299353343e-09;-8.80716e-06
12:22:16;-375;-375.0918;9.37643285e-06;2.608480052899539e-09;-9.399309e-06
12:22:35;-400;-400.0677;9.89085155e-06;1.029027859887063e-08;-9.833516e-06
12:22:55;-425;-425.0311;1.0386472e-05;2.7220982348181245e-09;-1.040363e-05
12:23:15;-450;-449.9842;1.09047765e-05;4.927518151919918e-09;-1.09035e-05
12:23:34;-475;-475.0182;1.1384073999999999e-05;2.687232907657965e-09;-1.137706e-05
12:23:54;-500;-500.0491;1.1994843e-05;9.744173338462334e-09;-1.201868e-05
12:24:14;-525;-525.0826;1.2476543999999999e-05;2.066578016915903e-09;-1.248611e-05
12:24:33;-550;-550.0646;1.3066198e-05;2.3214005040061433e-09;-1.310688e-05
12:24:53;-575;-575.0202;1.37201255e-05;9.601927839631976e-09;-1.372473e-05
12:25:14;-600;-599.9943;1.4135258500000002e-05;4.011978394445824e-09;-1.416029e-05
12:25:34;-625;-625.0227;1.4691168e-05;6.190959198702551e-09;-1.475167e-05
12:25:53;-650;-650.0508;1.5394715500000003e-05;8.52728950121311e-09;-1.546708e-05
12:26:13;-675;-675.0634;1.58560405e-05;2.0830861089979587e-09;-1.586491e-05
12:26:33;-700;-700.0444;1.6454175999999997e-05;2.997202478979359e-09;-1.646454e-05
12:26:53;-725;-725.0118;1.7112293000000003e-05;9.224315722588891e-09;-1.703732e-05
12:27:12;-750;-749.9838;1.7704598500000002e-05;2.602091396838379e-09;-1.773691e-05
12:27:32;-775;-775.0044;1.8284861e-05;6.697788623866831e-09;-1.827571e-05
12:27:52;-800;-800.0104;1.890768e-05;2.1280424525840756e-08;-1.879407e-05
12:28:12;-825;-825.0366;1.9463400000000004e-05;4.82672704842514e-09;-1.947068e-05
12:28:31;-850;-850.0164;2.0147464500000003e-05;4.829052312566144e-09;-2.016482e-05
12:28:51;-875;-874.9811;2.07342685e-05;1.3236416948611804e-08;-2.086716e-05
12:29:10;-900;-899.9448;2.1284872e-05;5.756973970759326e-09;-2.129325e-05

File: Data/HighFluenceIrrNeutron2023/IV_onPCB/N8740_2_LL2_6e15_2500min_IV.csv
time (29.07.2024);set voltage (V);real voltage (V);current (A);delta current;input current (A)
14:49:30;-25;-25.04115;4.584901700000001e-06;2.5907380319131015e-10;-4.584479e-06
14:49:50;-50;-50.07512;6.405572350000001e-06;4.3060214975660206e-10;-6.409408e-06
14:50:10;-75;-75.10324;7.823967e-06;4.95456769052557e-10;-7.822783e-06
14:50:30;-100;-100.0793;9.0472664e-06;6.811123416882333e-10;-9.046919e-06
14:50:50;-125;-125.0353;1.0121961e-05;9.096468820372018e-10;-1.01181e-05
14:51:10;-150;-150.0039;1.1113456499999999e-05;7.759008554577268e-10;-1.118218e-05
14:51:30;-175;-175.0384;1.2056293499999999e-05;9.330252609120653e-10;-1.205164e-05
14:51:50;-200;-200.0679;1.2936559999999998e-05;6.301039596765017e-10;-1.294546e-05
14:52:10;-225;-225.0826;1.3778347999999998e-05;6.174931578568388e-10;-1.378152e-05
14:52:30;-250;-250.0595;1.458093e-05;4.1115143195666e-10;-1.458747e-05
14:52:50;-275;-275.0322;1.5437135e-05;5.921775493886129e-10;-1.543689e-05
14:53:10;-300;-300.0098;1.62225515e-05;3.028978994644783e-10;-1.623467e-05
14:53:30;-325;-325.0416;1.6953738999999997e-05;6.501691702933858e-10;-1.695684e-05
14:53:50;-350;-350.0532;1.7705156e-05;1.0533060808710936e-09;-1.770134e-05
14:54:10;-375;-375.085;1.8508323e-05;3.8510394700652897e-10;-1.851282e-05
14:54:30;-400;-400.0626;1.92621795e-05;1.0263672527414614e-09;-1.926358e-05
14:54:50;-425;-425.035;1.9989979499999997e-05;1.2615933328533975e-09;-1.999329e-05
14:55:10;-450;-449.9892;2.0675292499999998e-05;7.599463385661737e-10;-2.06877e-05
14:55:30;-475;-475.0224;2.1438271000000002e-05;1.7276331931286683e-09;-2.143216e-05
14:55:50;-500;-500.0525;2.2217428999999998e-05;9.012202560972474e-10;-2.222055e-05
14:56:10;-525;-525.0862;2.2904219e-05;9.382307551983146e-10;-2.291394e-05
14:56:30;-550;-550.0693;2.3570686499999998e-05;1.115183230460292e-09;-2.358226e-05
14:56:50;-575;-575.0231;2.4276390000000003e-05;7.00218894346515e-10;-2.427557e-05
14:57:10;-600;-599.9988;2.50033755e-05;5.273331371154129e-10;-2.502669e-05
14:57:29;-625;-625.0279;2.56533415e-05;7.972092808667427e-10;-2.56651e-05
14:57:49;-650;-650.0563;2.6344679999999997e-05;1.0699429891354356e-09;-2.634454e-05
14:58:10;-675;-675.0674;2.7120303e-05;1.10462167731764e-09;-2.713598e-05
14:58:30;-700;-700.0483;2.7747979500000003e-05;2.0706209787163727e-09;-2.774753e-05
14:58:50;-725;-725.0166;2.8373049000000005e-05;3.2027123582988813e-09;-2.837623e-05
14:59:10;-750;-749.988;2.8970540500000004e-05;6.129353452852649e-10;-2.897919e-05
14:59:30;-775;-775.0086;2.9612453499999998e-05;8.444839474495765e-10;-2.961462e-05
14:59:50;-800;-800.0153;3.0250458999999996e-05;1.5950415198358012e-09;-3.026879e-05
15:00:10;-825;-825.0414;3.08580835e-05;2.130773366057463e-09;-3.085821e-05
15:00:30;-850;-850.0193;3.14917595e-05;1.0569345947123588e-09;-3.150574e-05
15:00:50;-875;-874.985;3.2122114500000005e-05;8.465484259626644e-10;-3.213262e-05
15:01:10;-900;-899.95;3.28594145e-05;3.159796945612101e-09;-3.285289e-05

File: Data/HighFluenceIrrNeutron2023/IV_onPCB/N8740_2_LL2_6e15_29000min_IV.csv
time (28.10.2024);set voltage (V);real voltage (V);current (A);delta current;input current (A)
10:20:00;-25;-25.0421;2.0646487499999997e-06;5.120165127952445e-10;-2.067269e-06
10:20:20;-50;-50.07502;2.8369331e-06;1.5997797706247046e-09;-2.830086e-06
10:20:39;-75;-75.10242;3.4211695000000003e-06;1.5352327991220106e-09;-3.418123e-06
10:20:59;-100;-100.0785;3.960521549999999e-06;5.389912961959387e-10;-3.969938e-06
10:21:19;-125;-125.032;4.4868761499999994e-06;2.189916456482999e-09;-4.475276e-06
10:21:38;-150;-150.0135;4.945268749999999e-06;6.326977274931383e-10;-4.952757e-06
10:21:58;-175;-175.0487;5.44429125e-06;4.057682446221608e-09;-5.422771e-06
10:22:18;-200;-200.0777;5.9081478e-06;1.7086645290986795e-09;-5.92487e-06
10:22:38;-225;-225.0907;6.4367896999999986e-06;2.1383000094701286e-09;-6.427516e-06
10:22:58;-250;-250.0689;6.8905093e-06;3.2264361709942504e-09;-6.897334e-06
10:23:18;-275;-275.0418;7.3766068e-06;1.4054025092477906e-09;-7.386013e-06
10:23:38;-300;-300.0206;7.8295224e-06;2.481142071103509e-09;-7.865347e-06
10:23:57;-325;-325.0537;8.3256632e-06;1.1582390936244527e-09;-8.337499e-06
10:24:17;-350;-350.066;8.83377435e-06;2.8291161484418865e-09;-8.846714e-06
10:24:37;-375;-375.0973;9.352635400000001e-06;7.809407544749754e-10;-9.361283e-06
10:24:57;-400;-400.0753;9.880173549999999e-06;3.291863937403052e-09;-9.905893e-06
10:25:17;-425;-424.9706;1.0367339000000002e-05;1.5819323468467501e-09;-1.040273e-05
10:25:37;-450;-449.9921;1.08700075e-05;1.9230389849142664e-09;-1.091621e-05
10:25:56;-475;-475.0254;1.14484085e-05;5.210164214062747e-09;-1.144036e-05
10:26:16;-500;-500.0546;1.2037654e-05;3.856719486817729e-09;-1.208309e-05
10:26:36;-525;-525.0881;1.26725835e-05;4.877795520263218e-09;-1.266075e-05
10:26:56;-550;-550.0698;1.3216963000000001e-05;1.744112539373528e-09;-1.32435e-05
10:27:15;-575;-575.0269;1.3804385000000002e-05;1.1380704064336418e-09;-1.382643e-05
10:27:35;-600;-600.002;1.4468606000000002e-05;5.975246999078769e-09;-1.444367e-05
10:27:55;-625;-625.0298;1.5148827500000002e-05;6.5164982112711475e-09;-1.520481e-05
10:28:14;-650;-650.0571;1.56973865e-05;2.0831088875764833e-09;-1.570356e-05
10:28:34;-675;-675.0684;1.63202885e-05;3.0714789007089586e-09;-1.635024e-05
10:28:54;-700;-700.0507;1.6944703999999995e-05;3.1899833385145625e-09;-1.695009e-05
10:29:14;-725;-725.019;1.7749909e-05;4.046745723417704e-09;-1.781465e-05
10:29:34;-750;-749.9902;1.84748775e-05;8.73207666809559e-09;-1.845635e-05
10:29:54;-775;-775.0101;1.9112155999999996e-05;2.9929237711642254e-09;-1.911444e-05
10:30:13;-800;-800.0146;2.0007531e-05;5.048018863871143e-09;-1.996576e-05
10:30:33;-825;-825.0396;2.0743216e-05;8.243897088149474e-09;-2.074581e-05
10:30:53;-850;-850.0208;2.13031435e-05;5.247714134506621e-09;-2.137698e-05
10:31:12;-875;-874.9853;2.2055217e-05;6.17466647277413e-09;-2.201259e-05
10:31:32;-900;-899.9524;2.2929492000000003e-05;1.268459192485122e-08;-2.282823e-05

File: Data/HighFluenceIrrNeutron2023/IV_onPCB/N8740_2_LL2_6e15_3100min_IV.csv
time (01.08.2024);set voltage (V);real voltage (V);current (A);delta current;input current (A)
14:36:56;-25;-25.04157;4.4584753e-06;4.6628376553343095e-11;-4.459112e-06
14:37:17;-50;-50.0748;6.2155090500000005e-06;3.0671384444625943e-10;-6.217561e-06
14:37:37;-75;-75.1036;7.5577124500000006e-06;8.023314386834397e-11;-7.55936e-06
14:37:56;-100;-100.0796;8.723562549999999e-06;2.6847617655019557e-10;-8.726602e-06
14:38:16;-125;-125.0363;9.76416035e-06;2.676154823156182e-10;-9.76682e-06
14:38:36;-150;-150.0034;1.07153715e-05;1.453448915510734e-10;-1.073939e-05
14:38:56;-175;-175.0394;1.1615143e-05;4.846860323962353e-10;-1.16181e-05
14:39:17;-200;-200.0696;1.2454322500000002e-05;5.901783099199898e-10;-1.246389e-05
14:39:36;-225;-225.0818;1.3271189000000001e-05;5.569012030872058e-10;-1.327257e-05
14:39:56;-250;-250.0579;1.4111527500000002e-05;1.1995598150989607e-10;-1.411261e-05
14:40:16;-275;-275.0308;1.4864203499999999e-05;3.5617009630227405e-10;-1.486872e-05
14:40:35;-300;-300.0094;1.5609046499999996e-05;1.4137056801193528e-10;-1.561322e-05
14:40:55;-325;-325.0409;1.6388804999999995e-05;6.744658998052053e-10;-1.639091e-05
14:41:15;-350;-350.0531;1.7180841999999998e-05;3.9105280973301336e-10;-1.718516e-05
14:41:35;-375;-375.0856;1.7896287e-05;1.3025158540301229e-09;-1.791047e-05
14:41:55;-400;-400.0626;1.85793615e-05;6.68941804269998e-10;-1.858731e-05
14:42:15;-425;-425.0359;1.9314188499999997e-05;1.2670294540775657e-09;-1.930785e-05
14:42:35;-450;-449.9898;2.0052123499999995e-05;7.305310653900769e-10;-2.005991e-05
14:42:55;-475;-475.022;2.0718557500000002e-05;6.083612721895223e-10;-2.072541e-05
14:43:15;-500;-500.0528;2.1414040500000003e-05;3.1840027873731005e-10;-2.142126e-05
14:43:35;-525;-525.0866;2.2073304999999998e-05;2.824513232399264e-10;-2.207783e-05
14:43:55;-550;-550.0684;2.2785430000000003e-05;1.341675072437526e-09;-2.277757e-05
14:44:15;-575;-575.0225;2.3485851000000004e-05;4.157853412519406e-10;-2.349153e-05
14:44:34;-600;-599.9988;2.4123968000000004e-05;5.820629691020788e-10;-2.412331e-05
14:44:54;-625;-625.0269;2.48256375e-05;1.6188440127139941e-09;-2.482399e-05
14:45:14;-650;-650.0544;2.5511610000000002e-05;3.1535773337590643e-10;-2.552655e-05
14:45:34;-675;-675.0667;2.61379215e-05;5.544327168376433e-10;-2.613761e-05
14:45:53;-700;-700.0481;2.6848205999999998e-05;1.870804960438171e-09;-2.683835e-05
14:46:14;-725;-725.0159;2.7514178999999994e-05;4.2044672670860077e-10;-2.752363e-05
14:46:34;-750;-749.9882;2.8090461e-05;5.974290334424533e-10;-2.809961e-05
14:46:53;-775;-775.0085;2.8695742999999998e-05;5.463277862235765e-10;-2.870271e-05
14:47:13;-800;-800.013;2.93154115e-05;4.4320947361258687e-10;-2.931967e-05
14:47:33;-825;-825.0394;2.9930737500000004e-05;7.006332403619001e-10;-2.993254e-05
14:47:53;-850;-850.02;3.0555243e-05;3.843677275734518e-10;-3.056406e-05
14:48:13;-875;-874.9839;3.11920235e-05;3.7484948646089276e-10;-3.119831e-05
14:48:32;-900;-899.95;3.1842169999999996e-05;6.061315863739445e-10;-3.184373e-05

File: Data/HighFluenceIrrNeutron2023/IV_onPCB/N8740_2_LL2_6e15_330min_IV.csv
time (05.07.2024);set voltage (V);real voltage (V);current (A);delta current;input current (A)
08:39:19;-25;-25.04137;4.60201115e-06;1.452177670388491e-09;-4.605725e-06
08:39:34;-50;-50.07706;6.680442700000001e-06;2.713493672463595e-09;-6.696772e-06
08:39:49;-75;-75.10623;8.29769315e-06;3.28925672095917e-09;-8.318122e-06
08:40:03;-100;-100.081;9.67864905e-06;6.656185375827136e-09;-9.65341e-06
08:40:18;-125;-125.0246;1.0850139999999999e-05;4.059083455658411e-09;-1.089336e-05
08:40:33;-150;-150.0038;1.20048595e-05;8.65660763448936e-09;-1.200314e-05
08:40:48;-175;-175.04;1.3042691e-05;3.761023923082639e-09;-1.302598e-05
08:41:03;-200;-200.0714;1.4119008499999998e-05;3.777545848497385e-09;-1.414986e-05
08:41:17;-225;-225.0836;1.5111606999999999e-05;7.428647962449128e-09;-1.512593e-05
08:41:32;-250;-250.0618;1.6063358999999997e-05;9.045756184532115e-09;-1.608811e-05
08:41:47;-275;-275.0326;1.6966412e-05;3.389323501821677e-09;-1.699419e-05
08:42:02;-300;-300.0097;1.7978437000000005e-05;6.989925825786684e-09;-1.797678e-05
08:42:17;-325;-325.0433;1.88362175e-05;2.2594869854681608e-09;-1.886432e-05
08:42:32;-350;-350.0568;1.9763017499999998e-05;3.3407484846214125e-09;-1.981697e-05
08:42:46;-375;-375.089;2.0774182e-05;8.87975049199019e-09;-2.08163e-05
08:43:01;-400;-400.0642;2.1638365500000002e-05;1.2523029894458398e-08;-2.168079e-05
08:43:16;-425;-425.0364;2.2508066e-05;5.6256859315108525e-09;-2.249001e-05
08:43:30;-450;-449.9897;2.33624165e-05;8.62083236338001e-09;-2.347478e-05
08:43:45;-475;-475.0236;2.4231733e-05;8.53549884599605e-09;-2.431671e-05
08:44:00;-500;-500.0556;2.5195022000000002e-05;6.298595541864767e-09;-2.514883e-05
08:44:14;-525;-525.0903;2.6143247500000004e-05;1.2209971967105395e-08;-2.610809e-05
08:44:29;-550;-550.0718;2.7069955000000004e-05;1.0949258136969834e-08;-2.701339e-05
08:44:44;-575;-575.0269;2.7901347000000002e-05;4.979962454677717e-09;-2.801206e-05
08:44:58;-600;-599.9997;2.9038878999999997e-05;1.972489663977997e-08;-2.888782e-05
08:45:13;-625;-625.0284;2.9890925e-05;9.04696594168452e-09;-2.987496e-05
08:45:28;-650;-650.0587;3.0803486e-05;1.2397332362246344e-08;-3.096732e-05
08:45:43;-675;-675.0717;3.195222099999999e-05;1.3041460575794333e-08;-3.195444e-05
08:45:58;-700;-700.0523;3.298439599999999e-05;1.9960120645927814e-08;-3.290912e-05
08:46:12;-725;-725.0204;3.37900585e-05;1.0517782187205788e-08;-3.392293e-05
08:46:27;-750;-749.9902;3.4712429e-05;1.34506083672821e-08;-3.468997e-05
08:46:42;-775;-775.0098;3.5767613500000007e-05;3.347531826043625e-08;-3.560096e-05
08:46:57;-800;-800.0173;3.674415099999999e-05;1.9289579504229645e-08;-3.690022e-05
08:47:11;-825;-825.0443;3.7698507000000004e-05;1.9376895340843446e-08;-3.772154e-05
08:47:26;-850;-850.0229;3.875290899999999e-05;1.147849192838501e-08;-3.869641e-05
08:47:41;-875;-874.986;3.9564957e-05;7.705485776380451e-09;-3.958178e-05
08:47:55;-900;-899.9511;4.07626525e-05;2.1768545322035205e-08;-4.076652e-05

File: Data/HighFluenceIrrNeutron2023/IV_onPCB/N8740_2_LL2_6e15_34500min_IV.csv
time (06.11.2024);set voltage (V);real voltage (V);current (A);delta current;input current (A)
12:54:30;-25;-25.03785;1.8293964999999998e-06;9.808643726326298e-10;-1.832882e-06
12:54:50;-50;-50.07088;2.5399192499999998e-06;1.1977120561199043e-09;-2.549669e-06
12:55:10;-75;-75.09789;3.1013486e-06;1.078761047220374e-09;-3.100107e-06
12:55:30;-100;-100.0728;3.6341387000000003e-06;1.969917827093302e-09;-3.622346e-06
12:55:50;-125;-125.0285;4.076777e-06;1.8958723757151935e-09;-4.080864e-06
12:56:10;-150;-150.0084;4.4992538499999995e-06;1.9144395123312005e-09;-4.507295e-06
12:56:30;-175;-175.0437;5.000416300000001e-06;4.441363314963104e-09;-4.94798e-06
12:56:50;-200;-200.0737;5.3869529e-06;1.4705405892051978e-09;-5.379284e-06
12:57:10;-225;-225.087;5.86456605e-06;2.8735135091686955e-09;-5.870607e-06
12:57:30;-250;-250.0637;6.26667155e-06;3.9900490607729335e-09;-6.289895e-06
12:57:50;-275;-275.0384;6.766708200000001e-06;7.768040051904983e-09;-6.80723e-06
12:58:10;-300;-300.0165;7.272640699999998e-06;4.571816195507018e-09;-7.28725e-06
12:58:30;-325;-325.0479;7.61289635e-06;4.415456387665387e-09;-7.639771e-06
12:58:50;-350;-350.0608;8.16088295e-06;5.8267644235351504e-09;-8.12293e-06
12:59:10;-375;-375.0938;8.607964749999998e-06;3.4414371699008228e-09;-8.607043e-06
12:59:30;-400;-400.0703;9.11391415e-06;3.468257370261798e-09;-9.108346e-06
12:59:50;-425;-425.0437;9.6628386e-06;6.608279166091592e-09;-9.720373e-06
13:00:10;-450;-449.999;1.01178075e-05;8.605392724187541e-09;-1.005819e-05
13:00:30;-475;-475.0203;1.06159275e-05;4.321504534013582e-09;-1.063541e-05
13:00:50;-500;-500.0503;1.1143709499999999e-05;3.0599661333909703e-09;-1.119075e-05
13:01:10;-525;-525.0845;1.1734311499999999e-05;7.73698058918987e-09;-1.169647e-05
13:01:30;-550;-550.0659;1.23331325e-05;5.687974282422497e-09;-1.232197e-05
13:01:50;-575;-575.023;1.2975900999999998e-05;1.2439051810728976e-08;-1.300533e-05
13:02:10;-600;-599.9979;1.3551658999999999e-05;8.436332316237885e-09;-1.350371e-05
13:02:29;-625;-625.0268;1.4291655999999997e-05;1.0962182706924745e-08;-1.439271e-05
13:02:49;-650;-650.0536;1.4753324499999999e-05;7.11578156195789e-09;-1.479759e-05
13:03:09;-675;-675.064;1.5342996999999997e-05;8.398479865427956e-09;-1.529668e-05
13:03:29;-700;-700.0466;1.6128257999999998e-05;8.062134227361946e-09;-1.615331e-05
13:03:48;-725;-725.0148;1.6663915000000003e-05;7.5628739081119e-09;-1.668501e-05
13:04:08;-750;-749.9861;1.74037695e-05;7.263064693192495e-09;-1.73848e-05
13:04:28;-775;-775.0063;1.7915912500000003e-05;2.833189004902388e-09;-1.793314e-05
13:04:48;-800;-800.0105;1.88503875e-05;8.16471827055295e-09;-1.888082e-05
13:05:08;-825;-825.0379;1.9502841999999997e-05;4.304102322203833e-09;-1.951543e-05
13:05:28;-850;-850.0186;2.03649855e-05;9.79250694344919e-09;-2.040267e-05
13:05:48;-875;-874.983;2.09322375e-05;8.785653244779234e-09;-2.09397e-05
13:06:08;-900;-899.948;2.15782795e-05;9.611398791929275e-09;-2.159536e-05

File: Data/HighFluenceIrrNeutron2023/IV_onPCB/N8740_2_LL2_6e15_4000min_IV.csv
time (05.08.2024);set voltage (V);real voltage (V);current (A);delta current;input current (A)
14:28:54;-25;-25.042;4.15848245e-06;5.7294348543288956e-11;-4.158916e-06
14:29:14;-50;-50.07647;5.7432633e-06;1.1059152544386469e-10;-5.745265e-06
14:29:34;-75;-75.10394;6.98518305e-06;3.3969092919152277e-10;-6.989046e-06
14:29:54;-100;-100.0789;8.043277549999999e-06;1.784853001650372e-10;-8.044953e-06
14:30:14;-125;-125.035;9.0025006e-06;4.192521341627089e-10;-9.005612e-06
14:30:33;-150;-150.0163;9.8831919e-06;1.9234691185462318e-10;-9.88479e-06
14:30:53;-175;-175.0387;1.07067725e-05;2.7342629262739686e-10;-1.072756e-05
14:31:13;-200;-200.0709;1.149955e-05;4.5433853017328294e-10;-1.150072e-05
14:31:33;-225;-225.0837;1.2252258e-05;3.6245868730104885e-10;-1.226212e-05
14:31:53;-250;-250.0602;1.297983e-05;6.685996559975201e-10;-1.298822e-05
14:32:12;-275;-275.0334;1.3715646999999998e-05;7.900351574455334e-10;-1.371033e-05
14:32:32;-300;-300.01;1.4464158000000003e-05;1.686484509267299e-10;-1.446651e-05
14:32:51;-325;-325.0441;1.5161082e-05;2.931327344395279e-10;-1.516651e-05
14:33:11;-350;-350.0554;1.5844542999999998e-05;1.7485865720634845e-10;-1.584811e-05
14:33:31;-375;-375.0862;1.6575698e-05;5.423364269529279e-10;-1.657524e-05
14:33:50;-400;-400.0634;1.72623805e-05;3.0164588095976555e-10;-1.726625e-05
14:34:10;-425;-425.0353;1.79964355e-05;1.805553585468012e-10;-1.800248e-05
14:34:30;-450;-449.9901;1.8620176000000003e-05;3.841857623598114e-10;-1.862961e-05
14:34:49;-475;-475.0237;1.9251045000000002e-05;5.856502796037488e-10;-1.925795e-05
14:35:09;-500;-500.0537;1.98829475e-05;4.833766000749249e-10;-1.989031e-05
14:35:29;-525;-525.0886;2.0507966500000003e-05;4.931780991690867e-10;-2.051247e-05
14:35:49;-550;-550.0687;2.11981805e-05;3.6245998054951714e-10;-2.119703e-05
14:36:08;-575;-575.0251;2.1791641999999998e-05;2.8494438053773975e-10;-2.179677e-05
14:36:29;-600;-599.9998;2.23905505e-05;3.9863233373620204e-10;-2.239525e-05
14:36:49;-625;-625.0269;2.3030117e-05;9.544998952331258e-10;-2.303202e-05
14:37:09;-650;-650.0566;2.3726464000000002e-05;6.12156597612115e-10;-2.373237e-05
14:37:28;-675;-675.0695;2.4303009000000002e-05;5.074987192101998e-10;-2.430774e-05
14:37:48;-700;-700.0493;2.4871453999999998e-05;4.124387227213532e-10;-2.487808e-05
14:38:08;-725;-725.0185;2.5438238e-05;4.129894671780304e-10;-2.544286e-05
14:38:27;-750;-749.9874;2.5995904999999993e-05;2.8487409499632154e-10;-2.600413e-05
14:38:47;-775;-775.0095;2.65445065e-05;7.652948043075158e-10;-2.655501e-05
14:39:07;-800;-800.0148;2.7071770499999996e-05;6.016063808671302e-10;-2.708171e-05
14:39:26;-825;-825.0423;2.7613172000000005e-05;6.777593968363676e-10;-2.761393e-05
14:39:46;-850;-850.0229;2.8155573e-05;4.018737985985121e-10;-2.816478e-05
14:40:06;-875;-874.9847;2.8712394999999996e-05;8.318721356074094e-10;-2.871188e-05
14:40:26;-900;-899.9517;2.9248061500000007e-05;3.5051125160263586e-10;-2.925403e-05
