Repository: aimaax/PENGUIN

# PENGUIN :penguin:  

> **NOTE!!** Google ID and GitLab repo for CERN organization is hidden and the create database function won't work properly in this version. Plotting is still possible with the saved database and data stored in this repo.  

A Python-based environment for GUI-driven analysis for IV, CV, and TCT measurements obtained with [Particulars Setup]() at CERN for CMS HGCAL silicon diodes. Used to plot data for individual diodes, but also to analyse Current Volume Normalization, Saturation Voltage, Charge Collection, and Charge Collection Efficiency.

---

File: Data/HighFluenceIrrNeutron2023/IV_onPCB/N8740_2_LL2_6e15_42000min_IV.csv
time (13.11.2024);set voltage (V);real voltage (V);current (A);delta current;input current (A)
13:11:27;-25;-25.04156;5.36657165e-07;8.258093644267712e-11;-5.369043e-07
13:11:47;-50;-50.07882;8.565979050000001e-07;2.1125218075501392e-10;-8.571466e-07
13:12:07;-75;-75.09405;1.0190600999999998e-06;2.445272367242568e-10;-1.018179e-06
13:12:27;-100;-100.0714;1.12849015e-06;1.9249631522447467e-10;-1.130684e-06
13:12:47;-125;-125.0249;1.20971805e-06;1.0208235584565827e-10;-1.211784e-06
13:13:07;-150;-150.0053;1.2852860499999998e-06;2.239023277569947e-10;-1.287615e-06
13:13:26;-175;-175.0394;1.36523475e-06;1.7444028885265995e-10;-1.368336e-06
13:13:46;-200;-200.0694;1.4456645500000001e-06;4.5459106609677477e-10;-1.44591e-06
13:14:07;-225;-225.0814;1.5307559e-06;6.004498725955444e-10;-1.528779e-06
13:14:27;-250;-250.0586;1.6170907e-06;6.91281310683277e-10;-1.615757e-06
13:14:47;-275;-275.0319;1.6886654999999998e-06;1.7516727005921607e-10;-1.694053e-06
13:15:07;-300;-300.0094;1.7827475e-06;2.1893565835651242e-10;-1.780073e-06
13:15:27;-325;-325.0434;1.88117045e-06;2.5527127213025577e-10;-1.885693e-06
13:15:47;-350;-350.0544;1.9859385500000006e-06;5.911869479065016e-10;-1.983531e-06
13:16:07;-375;-375.0848;2.0878385499999996e-06;3.601576103926591e-09;-2.087175e-06
13:16:26;-400;-400.0631;2.5189229e-06;7.386859298071143e-09;-2.548021e-06
13:16:46;-425;-425.0404;3.0420729e-06;7.21018298862794e-09;-3.28969e-06
13:17:06;-450;-449.9854;3.7606888500000007e-06;1.020916855557365e-07;-3.846239e-06
13:17:26;-475;-475.0351;4.0190698e-06;1.249852413259262e-08;-4.288277e-06
13:17:47;-500;-500.0586;4.4141281e-06;7.712362208785314e-09;-4.675047e-06
13:18:07;-525;-525.0859;4.9199422e-06;6.520562114035892e-09;-5.152836e-06
13:18:27;-550;-550.074;5.4415925e-06;7.114961581238519e-09;-5.580808e-06
13:18:46;-575;-575.0217;5.982134950000001e-06;1.297115410448797e-08;-6.082083e-06
13:19:06;-600;-600.0037;6.557137e-06;9.646771449557618e-09;-6.629585e-06
13:19:26;-625;-625.0303;7.168177250000001e-06;1.1489404936913623e-08;-7.117468e-06
13:19:46;-650;-650.0622;7.587809500000001e-06;1.7948933901152037e-07;-7.643798e-06
13:20:06;-675;-675.0715;8.27780485e-06;1.8730790239772988e-08;-8.163749e-06
13:20:26;-700;-700.0569;8.881570950000001e-06;1.3462194620951516e-08;-8.801409e-06
13:20:46;-725;-724.9749;9.403408399999999e-06;2.339931845785256e-08;-9.49516e-06
13:21:05;-750;-749.4178;9.8336938e-06;1.596029849589287e-08;-1.007655e-05
13:21:26;-775;-775.0037;1.0430269e-05;1.954419324121615e-08;-1.040929e-05
13:21:46;-800;-800.0117;1.1010216999999998e-05;1.4129950302460381e-08;-1.108414e-05
13:22:06;-825;-825.0388;1.1673106500000001e-05;1.3709010326697488e-08;-1.165395e-05
13:22:26;-850;-850.017;1.2388587500000001e-05;1.2281057789844485e-08;-1.228014e-05
13:22:46;-875;-874.9839;1.3089297999999998e-05;1.2446386214480032e-08;-1.291412e-05
13:23:07;-900;-899.9502;1.37764235e-05;1.0068867271818573e-08;-1.356147e-05

File: Data/HighFluenceIrrNeutron2023/IV_onPCB/N8740_2_LL2_6e15_5000min_IV.csv
time (07.08.2024);set voltage (V);real voltage (V);current (A);delta current;input current (A)
14:23:06;-25;-25.04151;3.953748299999999e-06;8.008542626470246e-11;-3.954618e-06
14:23:21;-50;-50.07217;5.445477399999999e-06;1.66888082258741e-10;-5.443661e-06
14:23:35;-75;-75.10075;6.626542000000001e-06;2.0513422435079386e-10;-6.6265e-06
14:23:50;-100;-100.0778;7.650742000000003e-06;3.062124997448884e-10;-7.650806e-06
14:24:05;-125;-125.032;8.57578095e-06;4.2951527024657107e-10;-8.575823e-06
14:24:19;-150;-150.0127;9.43626795e-06;1.5128493770034619e-10;-9.436511e-06
14:24:34;-175;-175.0556;1.0261398000000001e-05;7.953240220186453e-10;-1.025753e-05
14:24:49;-200;-200.0677;1.10380495e-05;5.006767794695612e-10;-1.107788e-05
14:25:04;-225;-225.0812;1.1794691499999999e-05;3.6166232524276225e-10;-1.179568e-05
14:25:18;-250;-250.0575;1.2525788999999998e-05;7.160045041757882e-10;-1.253381e-05
14:25:33;-275;-275.0299;1.3201011999999999e-05;1.2534996210609712e-09;-1.321021e-05
14:25:48;-300;-300.0068;1.3894468999999999e-05;8.990761647380042e-10;-1.38916e-05
14:26:02;-325;-325.0416;1.4614025499999999e-05;3.8280117228137685e-10;-1.461378e-05
14:26:17;-350;-350.0541;1.53064845e-05;2.896355252727704e-10;-1.531282e-05
14:26:32;-375;-375.0866;1.59786235e-05;1.4218170592587654e-10;-1.598546e-05
14:26:46;-400;-400.0621;1.66391785e-05;3.0411615790689177e-10;-1.664308e-05
14:27:01;-425;-425.0334;1.72820325e-05;5.593772765316045e-10;-1.728918e-05
14:27:16;-450;-449.9879;1.7894723999999996e-05;1.4539211464175406e-09;-1.789066e-05
14:27:30;-475;-475.02;1.85205495e-05;5.507133896138611e-10;-1.851601e-05
14:27:45;-500;-500.0521;1.9133441e-05;2.6337036659426574e-10;-1.914044e-05
14:28:00;-525;-525.0863;1.97322355e-05;2.4762923393657837e-10;-1.973805e-05
14:28:14;-550;-550.0693;2.0326174e-05;4.0668993102856804e-10;-2.033088e-05
14:28:29;-575;-575.023;2.09305685e-05;5.201106973520024e-10;-2.092995e-05
14:28:44;-600;-600.0008;2.15140655e-05;1.8492495099365642e-10;-2.151526e-05
14:28:59;-625;-625.0265;2.2074532e-05;9.000859958914118e-10;-2.208671e-05
14:29:13;-650;-650.0553;2.26334795e-05;5.513258904677466e-10;-2.263734e-05
14:29:28;-675;-675.0681;2.31930985e-05;8.910730259074976e-10;-2.32036e-05
14:29:43;-700;-700.0486;2.3763650500000006e-05;4.865878517801187e-10;-2.3767e-05
14:29:57;-725;-725.0173;2.4395845500000002e-05;2.303721714422161e-09;-2.43797e-05
14:30:12;-750;-749.9869;2.49760895e-05;1.4232948526218232e-09;-2.499047e-05
14:30:27;-775;-775.008;2.5450020000000003e-05;1.008441371622624e-09;-2.546256e-05
14:30:42;-800;-800.0134;2.5954856500000002e-05;5.361307093423335e-10;-2.596168e-05
14:30:56;-825;-825.0404;2.6525635e-05;1.4371051631665793e-09;-2.651503e-05
14:31:11;-850;-850.0217;2.7135286000000003e-05;1.0783017666683408e-09;-2.713584e-05
14:31:26;-875;-874.9845;2.7646835499999998e-05;1.1460110110727914e-09;-2.76482e-05
14:31:41;-900;-899.9489;2.8143966e-05;3.399230795341216e-10;-2.815463e-05

File: Data/HighFluenceIrrNeutron2023/IV_onPCB/N8740_2_LL2_6e15_550min_IV.csv
time (09.07.2024);set voltage (V);real voltage (V);current (A);delta current;input current (A)
07:34:43;-25;-25.04527;4.95522985e-06;4.0093615623312554e-10;-4.958639e-06
07:34:58;-50;-50.08438;7.193640950000001e-06;8.157447807831785e-10;-7.196667e-06
07:35:12;-75;-75.1139;8.925113450000001e-06;6.0700173411923095e-09;-8.881002e-06
07:35:27;-100;-100.0444;1.03568985e-05;4.361322922864139e-09;-1.038496e-05
07:35:42;-125;-125.0284;1.1630303000000001e-05;2.483428587658597e-09;-1.170282e-05
07:35:57;-150;-150.007;1.2939372e-05;8.602714908678558e-09;-1.286456e-05
07:36:12;-175;-175.0449;1.3978479499999999e-05;2.9855075343231105e-09;-1.397995e-05
07:36:27;-200;-200.0776;1.5062732500000003e-05;3.3214760179022766e-09;-1.505569e-05
07:36:42;-225;-225.092;1.6083490000000002e-05;1.912196904087021e-09;-1.610149e-05
07:36:56;-250;-250.0667;1.7088058000000002e-05;2.69170629898588e-09;-1.711439e-05
07:37:11;-275;-275.0373;1.80486835e-05;4.180451068664688e-09;-1.805042e-05
07:37:26;-300;-300.0126;1.90540585e-05;5.535868237006708e-09;-1.907039e-05
07:37:41;-325;-325.0469;1.9993799000000002e-05;2.6207986282810204e-09;-1.998957e-05
07:37:56;-350;-350.0614;2.09497715e-05;3.581191161820323e-09;-2.098392e-05
07:38:11;-375;-375.0952;2.18336655e-05;1.1592395082552808e-09;-2.18296e-05
07:38:26;-400;-400.07;2.2869528e-05;4.931807508409073e-09;-2.29304e-05
07:38:40;-425;-425.0393;2.3752147999999997e-05;1.0122215286191084e-08;-2.373078e-05
07:38:55;-450;-449.9926;2.4745543500000005e-05;4.674504373460401e-09;-2.476129e-05
07:39:10;-475;-475.0254;2.5716118500000003e-05;1.2318137567728988e-08;-2.582489e-05
07:39:24;-500;-500.0593;2.6621968e-05;1.3324525856479907e-08;-2.662715e-05
07:39:39;-525;-525.0949;2.7559284499999993e-05;1.4411536879788295e-08;-2.757335e-05
07:39:53;-550;-550.075;2.8504127000000004e-05;9.753960992848e-09;-2.858712e-05
07:40:08;-575;-575.028;2.9336123e-05;5.93001362140092e-09;-2.940573e-05
07:40:23;-600;-600.0023;3.0359494e-05;1.9056084854975162e-09;-3.037655e-05
07:40:38;-625;-625.0306;3.14289595e-05;5.444663555950952e-09;-3.151101e-05
07:40:53;-650;-650.0624;3.2338916999999996e-05;7.651008041428306e-09;-3.242385e-05
07:41:07;-675;-675.0739;3.3199831999999994e-05;1.3864599886041132e-09;-3.322623e-05
07:41:22;-700;-700.0554;3.430851100000001e-05;2.0680091608839596e-08;-3.422329e-05
07:41:37;-725;-725.0212;3.5197211500000004e-05;7.447987119853246e-09;-3.521668e-05
07:41:52;-750;-749.9907;3.60324655e-05;3.6097746103463063e-09;-3.607178e-05
07:42:07;-775;-775.0115;3.7071034e-05;9.215763788205584e-09;-3.720064e-05
07:42:22;-800;-800.0201;3.8000182e-05;3.316784105123446e-09;-3.801077e-05
07:42:37;-825;-825.0491;3.9076988999999995e-05;8.344048265080991e-09;-3.902447e-05
07:42:51;-850;-850.0267;4.019076650000001e-05;1.0855211565764156e-08;-4.012958e-05
07:43:06;-875;-874.9899;4.1052779e-05;3.7135237241736976e-09;-4.105375e-05
07:43:21;-900;-899.9524;4.2079775e-05;6.190548622698798e-09;-4.215937e-05

File: Data/HighFluenceIrrNeutron2023/IV_onPCB/N8740_2_LL2_6e15_62000min_IV.csv
time (24.02.2025);set voltage (V);real voltage (V);current (A);delta current;input current (A)
10:18:21;-25;-25.03656;1.5909577000000002e-06;5.536040421637111e-10;-1.589983e-06
10:18:41;-50;-50.06917;2.1989744e-06;3.377086199669833e-10;-2.203694e-06
10:19:01;-75;-75.09964;2.6777915999999996e-06;3.657367181457167e-10;-2.677651e-06
10:19:21;-100;-100.0736;3.1078409499999994e-06;9.695861036416512e-10;-3.099036e-06
10:19:41;-125;-125.0268;3.53666465e-06;1.3209776782273723e-09;-3.527418e-06
10:20:01;-150;-150.0073;3.9294696e-06;7.931912959683887e-10;-3.92133e-06
10:20:21;-175;-175.0409;4.320748949999999e-06;1.088246813629611e-09;-4.324704e-06
10:20:41;-200;-200.0739;4.7262506e-06;5.469888911120417e-10;-4.724323e-06
10:21:01;-225;-225.087;5.1476891500000005e-06;8.461839317636771e-10;-5.15901e-06
10:21:21;-250;-250.0634;5.5714019e-06;7.805642795439616e-10;-5.580574e-06
10:21:41;-275;-275.035;5.976735000000001e-06;1.1023726230272605e-09;-5.987155e-06
10:22:01;-300;-300.0123;6.387892099999999e-06;1.6083578378271495e-09;-6.390133e-06
10:22:21;-325;-325.0459;6.857637149999998e-06;1.1575442589270684e-09;-6.850402e-06
10:22:41;-350;-350.0607;7.3052567999999985e-06;2.1211753741734845e-09;-7.296213e-06
10:23:01;-375;-375.0929;7.7575556e-06;1.827805702748529e-09;-7.750984e-06
10:23:21;-400;-400.0698;8.2400652e-06;3.1694440258506087e-09;-8.234148e-06
10:23:41;-425;-425.0421;8.736398349999998e-06;2.5346247131231935e-09;-8.760429e-06
10:24:01;-450;-449.9951;9.227834400000001e-06;1.1179903809961821e-09;-9.220191e-06
10:24:21;-475;-475.0286;9.78814685e-06;1.2293185861992426e-09;-9.784741e-06
10:24:41;-500;-500.0504;1.03723955e-05;1.4694511688041474e-09;-1.038205e-05
10:25:01;-525;-525.085;1.0915268e-05;2.086661759845173e-09;-1.088942e-05
10:25:21;-550;-550.0662;1.1512061499999999e-05;3.1756540487748214e-09;-1.151076e-05
10:25:41;-575;-575.0215;1.2233921500000002e-05;3.597495536828383e-09;-1.220495e-05
10:26:01;-600;-599.9952;1.2851407000000003e-05;2.6792334818003527e-09;-1.283425e-05
10:26:21;-625;-625.0238;1.3546315000000002e-05;3.7094692005730287e-09;-1.354545e-05
10:26:40;-650;-650.0519;1.4220848500000002e-05;2.8004429359477958e-09;-1.419154e-05
10:27:00;-675;-675.0657;1.4966430500000003e-05;3.5647957497590533e-09;-1.494675e-05
10:27:20;-700;-700.0458;1.5742096999999998e-05;5.198577598728336e-09;-1.573138e-05
10:27:40;-725;-725.0123;1.6588229500000002e-05;5.181649953200319e-09;-1.661323e-05
10:28:00;-750;-749.9832;1.7395296500000003e-05;4.048262113240669e-09;-1.744077e-05
10:28:20;-775;-775.004;1.82466785e-05;3.5682619210898834e-09;-1.825292e-05
10:28:40;-800;-800.0114;1.90779525e-05;5.061467567563787e-09;-1.911813e-05
10:28:59;-825;-825.0389;2.00080135e-05;4.864602001962727e-09;-2.000609e-05
10:29:19;-850;-850.0169;2.10317585e-05;5.067768210711723e-09;-2.106727e-05
10:29:39;-875;-874.981;2.1896533e-05;3.929245226503389e-09;-2.188398e-05
10:29:59;-900;-899.9473;2.2921535000000003e-05;3.877295932734597e-09;-2.293421e-05

File: Data/HighFluenceIrrNeutron2023/IV_onPCB/N8740_2_LL2_6e15_6200min_IV.csv
time (13.08.2024);set voltage (V);real voltage (V);current (A);delta current;input current (A)
10:19:46;-25;-25.04288;3.6878648999999996e-06;1.2700684824055557e-10;-3.68719e-06
10:20:01;-50;-50.07418;5.05411315e-06;2.8118988490874936e-10;-5.052987e-06
10:20:15;-75;-75.10248;6.13268115e-06;2.5194714996405943e-10;-6.131955e-06
10:20:31;-100;-100.0786;7.0685720000000005e-06;2.135431572305678e-10;-7.072001e-06
10:20:46;-125;-125.0331;7.9275435e-06;5.417101415886233e-10;-7.930656e-06
10:21:01;-150;-150.0155;8.732445699999999e-06;2.1672673000808067e-10;-8.731342e-06
10:21:15;-175;-175.0489;9.49904635e-06;1.1298956312419298e-10;-9.498925e-06
10:21:30;-200;-200.0922;1.02470645e-05;2.351164339215437e-10;-1.024866e-05
10:21:45;-225;-225.0818;1.0968830999999997e-05;1.162745006439494e-09;-1.099442e-05
10:22:00;-250;-250.0589;1.1670427e-05;8.220210155464103e-10;-1.166917e-05
10:22:14;-275;-275.0323;1.2370799e-05;3.029479328201374e-10;-1.236832e-05
10:22:29;-300;-300.0106;1.3059297500000002e-05;6.872382683611236e-10;-1.306409e-05
10:22:43;-325;-325.0417;1.3746851500000003e-05;2.2434044998613587e-10;-1.375013e-05
10:22:58;-350;-350.0543;1.4387943000000001e-05;1.1508520973608892e-09;-1.439903e-05
10:23:13;-375;-375.0865;1.4999742e-05;1.3944600388680752e-09;-1.501279e-05
10:23:28;-400;-400.062;1.56207585e-05;5.330948672608765e-10;-1.562654e-05
10:23:43;-425;-425.0357;1.62688895e-05;1.2973204066460773e-09;-1.626241e-05
10:23:58;-450;-449.99;1.69103315e-05;5.432960864022727e-10;-1.691684e-05
10:24:12;-475;-475.023;1.75375825e-05;5.911399474743627e-10;-1.753951e-05
10:24:27;-500;-500.0536;1.81614825e-05;1.1022717167286355e-09;-1.815733e-05
10:24:42;-525;-525.0862;1.8773903500000003e-05;8.117417307863575e-10;-1.877461e-05
10:24:57;-550;-550.0682;1.9356975499999997e-05;8.502768593228113e-10;-1.936599e-05
10:25:12;-575;-575.0229;1.9951492999999998e-05;4.243996347783348e-10;-1.996094e-05
10:25:27;-600;-599.9999;2.0554600499999996e-05;3.6029742921640856e-10;-2.05597e-05
10:25:42;-625;-625.0261;2.11353435e-05;5.387491415307277e-10;-2.114045e-05
10:25:57;-650;-650.0548;2.17174655e-05;4.787517493440479e-10;-2.172129e-05
10:26:12;-675;-675.0666;2.23027345e-05;5.609552009742835e-10;-2.230766e-05
10:26:27;-700;-700.0469;2.2870283000000004e-05;1.199543267247919e-09;-2.288078e-05
10:26:42;-725;-725.0168;2.3434084e-05;1.1846369486049978e-09;-2.342731e-05
10:26:56;-750;-749.9871;2.3984807e-05;5.121147820557523e-10;-2.398899e-05
10:27:11;-775;-775.0067;2.453871e-05;1.386720051055729e-09;-2.454058e-05
10:27:26;-800;-800.0121;2.50731685e-05;1.7111647020378283e-09;-2.50844e-05
10:27:41;-825;-825.04;2.5609516000000003e-05;7.904158399222426e-10;-2.56094e-05
10:27:55;-850;-850.0193;2.6127347500000003e-05;1.0282516411366135e-09;-2.613262e-05
10:28:10;-875;-874.985;2.6641492000000004e-05;1.4551047384982148e-09;-2.664829e-05
10:28:25;-900;-899.9498;2.7172959e-05;9.005436968853951e-10;-2.718245e-05

File: Data/HighFluenceIrrNeutron2023/IV_onPCB/N8740_2_LL2_6e15_73000min_IV.csv
time (14.08.2025);set voltage (V);real voltage (V);current (A);delta current;input current (A)
09:58:56;-25;-25.03291;1.5230863500000001e-06;1.5069696869877136e-10;-1.522938e-06
09:59:16;-50;-50.06476;2.1411721500000003e-06;5.909964986148422e-10;-2.138976e-06
09:59:36;-75;-75.09307;2.63338925e-06;3.8228901942771484e-10;-2.63659e-06
09:59:55;-100;-100.0694;3.071841e-06;5.349151334557675e-10;-3.076628e-06
10:00:15;-125;-125.0232;3.4695564e-06;5.969624669943563e-10;-3.470776e-06
10:00:35;-150;-150.0048;3.8947455000000005e-06;1.0386357073103002e-09;-3.892232e-06
10:00:55;-175;-175.0392;4.28756045e-06;5.373832872122183e-10;-4.297202e-06
10:01:15;-200;-200.0693;4.7158551e-06;1.385972106321031e-09;-4.707637e-06
10:01:34;-225;-225.0815;5.1222056e-06;7.681639779370157e-10;-5.128498e-06
10:01:54;-250;-250.0601;5.557903599999999e-06;1.884657904501521e-09;-5.554547e-06
10:02:14;-275;-275.0337;5.9954489e-06;1.4861602031745962e-09;-6.004358e-06
10:02:33;-300;-300.0111;6.437803400000001e-06;6.632964359922258e-10;-6.446528e-06
10:02:53;-325;-325.0452;6.87964435e-06;9.242598532745044e-10;-6.878589e-06
10:03:13;-350;-350.0556;7.356863349999998e-06;2.12964970860822e-09;-7.3383e-06
10:03:33;-375;-375.0868;7.860832350000001e-06;1.3526492381156935e-09;-7.842244e-06
10:03:53;-400;-400.0651;8.30696835e-06;2.811897147189915e-09;-8.325091e-06
10:04:13;-425;-425.0377;8.783685299999999e-06;8.178403575881954e-10;-8.788602e-06
10:04:33;-450;-449.9942;9.33992045e-06;3.70250629943758e-09;-9.373811e-06
10:04:52;-475;-475.0282;9.951598649999998e-06;2.454956432683704e-09;-9.930184e-06
10:05:12;-500;-500.046;1.0506469e-05;1.668130825205225e-09;-1.050321e-05
10:05:32;-525;-525.0792;1.112961e-05;2.251827369049401e-09;-1.114048e-05
10:05:52;-550;-550.0618;1.16648235e-05;2.1280563050586717e-09;-1.168819e-05
10:06:12;-575;-575.0179;1.2413469500000002e-05;1.431252681220199e-09;-1.242376e-05
10:06:32;-600;-599.9933;1.3244596000000001e-05;3.2512530968843333e-09;-1.321851e-05
10:06:52;-625;-625.0203;1.4169914000000003e-05;5.391015924665751e-09;-1.41367e-05
10:07:12;-650;-650.0477;1.51758005e-05;1.910873815169354e-09;-1.516681e-05
10:07:32;-675;-675.0605;1.6055795e-05;2.7371288332850006e-09;-1.602163e-05
10:07:52;-700;-700.0414;1.70209145e-05;5.601072418519456e-09;-1.704405e-05
10:08:12;-725;-725.0103;1.7991167999999997e-05;6.669457196803953e-09;-1.801383e-05
10:08:31;-750;-749.9825;1.8905212e-05;1.7196538314438707e-09;-1.891648e-05
10:08:51;-775;-775.0009;1.9693486e-05;3.4118148689517082e-09;-1.967996e-05
10:09:11;-800;-800.0074;2.0571678500000003e-05;7.61669407535189e-09;-2.053015e-05
10:09:30;-825;-825.0331;2.1621976000000002e-05;3.002120950261787e-09;-2.16435e-05
10:09:50;-850;-850.0148;2.2560949999999996e-05;7.11747722160034e-09;-2.258723e-05
10:10:10;-875;-874.979;2.3436371e-05;4.714695690073791e-09;-2.348369e-05
10:10:30;-900;-899.9444;2.4457767500000003e-05;5.367895205525158e-09;-2.450123e-05

File: Data/HighFluenceIrrNeutron2023/IV_onPCB/N8740_2_LL2_6e15_7500min_IV.csv
time (16.08.2024);set voltage (V);real voltage (V);current (A);delta current;input current (A)
07:51:44;-25;-25.04192;3.4671338e-06;1.2366763117323934e-10;-3.468683e-06
07:52:09;-50;-50.07854;4.7371324000000006e-06;1.5159334418105136e-10;-4.738232e-06
07:52:36;-75;-75.10812;5.7411946e-06;1.6474266903263944e-10;-5.743918e-06
07:53:01;-100;-100.082;6.629566350000001e-06;1.208455476010505e-10;-6.63164e-06
07:53:27;-125;-125.0348;7.43004005e-06;3.1209595059050515e-10;-7.434609e-06
07:53:53;-150;-150.0133;8.194651449999998e-06;3.65932701975443e-10;-8.200594e-06
07:54:19;-175;-175.05;8.904885950000001e-06;3.5963706340554874e-10;-8.905572e-06
07:54:46;-200;-200.0838;9.6144208e-06;5.911956216008354e-10;-9.614785e-06
07:55:11;-225;-225.1052;1.0323651e-05;3.841763267042608e-10;-1.033434e-05
07:55:37;-250;-250.0624;1.09797805e-05;6.643299161561332e-10;-1.100208e-05
07:56:01;-275;-275.0341;1.1640036499999999e-05;4.302988932126236e-10;-1.164101e-05
07:56:24;-300;-300.0077;1.22988255e-05;2.900374760267976e-10;-1.230253e-05
07:56:51;-325;-325.0444;1.29536885e-05;5.907369444177181e-10;-1.29508e-05
07:57:16;-350;-350.0572;1.36035185e-05;2.646566407631048e-10;-1.360572e-05
07:57:42;-375;-375.0927;1.4232325999999999e-05;3.9032832333819267e-10;-1.423765e-05
07:58:09;-400;-400.0674;1.4856927e-05;7.622926275388155e-10;-1.485941e-05
07:58:34;-425;-425.0381;1.5469386e-05;5.662514459142156e-10;-1.547191e-05
07:59:01;-450;-449.9896;1.60857915e-05;7.07634889967949e-10;-1.608778e-05
07:59:26;-475;-475.0248;1.66872175e-05;2.2770910719590898e-10;-1.669463e-05
07:59:52;-500;-500.0572;1.7291723499999997e-05;5.554733454450249e-10;-1.729074e-05
08:00:18;-525;-525.093;1.78745375e-05;7.823838172534047e-10;-1.788605e-05
08:00:44;-550;-550.0718;1.8454564499999997e-05;4.362289966290831e-10;-1.846225e-05
08:01:10;-575;-575.0264;1.9097902500000002e-05;8.198877590865184e-10;-1.910242e-05
08:01:34;-600;-599.9994;1.9652198e-05;2.584198134818852e-10;-1.96607e-05
08:01:53;-625;-625.0274;2.02331785e-05;4.54221463055273e-10;-2.023572e-05
08:02:13;-650;-650.0579;2.07913475e-05;3.014563608550716e-10;-2.079991e-05
08:02:33;-675;-675.0726;2.13621155e-05;2.724513488680305e-10;-2.137308e-05
08:02:53;-700;-700.0509;2.191872e-05;2.4713356712523225e-10;-2.192356e-05
08:03:13;-725;-725.0172;2.2475315999999995e-05;8.375411631676051e-10;-2.248512e-05
08:03:33;-750;-749.9877;2.3019002999999996e-05;4.0456464254805733e-10;-2.302725e-05
08:03:54;-775;-775.0076;2.3580577e-05;1.0880836594674384e-09;-2.359167e-05
08:04:14;-800;-800.0165;2.41012185e-05;8.640550546695507e-10;-2.411531e-05
08:04:33;-825;-825.0441;2.46084525e-05;4.746634992286254e-10;-2.460944e-05
08:04:54;-850;-850.0228;2.5112979499999995e-05;1.2856221208037705e-09;-2.512285e-05
08:05:13;-875;-874.9848;2.56284395e-05;9.289027061538884e-10;-2.563008e-05
08:05:33;-900;-899.9495;2.6173478e-05;2.499613830174533e-09;-2.616403e-05

File: Data/HighFluenceIrrNeutron2023/IV_onPCB/N8740_2_LL2_6e15_750min_IV.csv
time (10.07.2024);set voltage (V);real voltage (V);current (A);delta current;input current (A)
11:31:12;-25;-25.04371;4.9256404e-06;9.666539825604624e-10;-4.925203e-06
11:31:26;-50;-50.07835;7.114836e-06;1.6347532489644925e-09;-7.108565e-06
11:31:41;-75;-75.10679;8.755348649999999e-06;1.209096996264158e-09;-8.769499e-06
11:31:56;-100;-100.0855;1.0156624e-05;8.522990672293351e-10;-1.016729e-05
11:32:11;-125;-125.0271;1.1415548999999998e-05;3.614417166017237e-09;-1.146482e-05
11:32:26;-150;-150.0061;1.25760565e-05;2.7861096779380445e-09;-1.256415e-05
11:32:41;-175;-175.0411;1.3695239500000002e-05;3.4716217013811106e-09;-1.373799e-05
11:32:56;-200;-200.0708;1.4726118999999998e-05;2.8228618368599197e-09;-1.474643e-05
11:33:11;-225;-225.0851;1.5759081499999996e-05;1.957744783545625e-09;-1.575965e-05
11:33:26;-250;-250.0619;1.6751444999999997e-05;2.4927399082133995e-09;-1.678471e-05
11:33:40;-275;-275.0337;1.77296545e-05;6.007063195730561e-09;-1.772769e-05
11:33:55;-300;-300.0114;1.857532e-05;1.8465440693360344e-09;-1.859984e-05
11:34:10;-325;-325.0453;1.951445e-05;3.106435336523175e-09;-1.953307e-05
11:34:25;-350;-350.0567;2.0434886500000003e-05;5.9124014695806795e-09;-2.040951e-05
11:34:40;-375;-375.0883;2.12819425e-05;1.8427983984960938e-09;-2.130394e-05
11:34:54;-400;-400.0655;2.22814415e-05;6.803412168720972e-09;-2.23654e-05
11:35:09;-425;-425.036;2.3129249000000003e-05;3.1608997057800304e-09;-2.312293e-05
11:35:24;-450;-449.9912;2.4002134499999996e-05;3.4000031231603594e-09;-2.400234e-05
11:35:39;-475;-475.0243;2.4925762000000004e-05;4.132351485534663e-09;-2.499069e-05
11:35:54;-500;-500.0546;2.5754790999999995e-05;2.003341820558769e-09;-2.574345e-05
11:36:08;-525;-525.0894;2.6673597499999998e-05;4.7727884865662985e-09;-2.673077e-05
11:36:23;-550;-550.0701;2.75420455e-05;6.396025854974281e-09;-2.750896e-05
11:36:38;-575;-575.0257;2.8481815e-05;9.383361884207605e-09;-2.853933e-05
11:36:53;-600;-600.0013;2.9385471499999997e-05;6.7573436820617365e-09;-2.944803e-05
11:37:08;-625;-625.0289;3.0260029999999997e-05;2.0685896161394705e-09;-3.025423e-05
11:37:22;-650;-650.0583;3.1229292e-05;3.3103010135032346e-09;-3.121273e-05
11:37:37;-675;-675.0698;3.2124985e-05;2.9147218992556092e-09;-3.216843e-05
11:37:52;-700;-700.0517;3.29650535e-05;1.929389705969341e-09;-3.296922e-05
11:38:06;-725;-725.02;3.393418499999999e-05;5.4748016174104535e-09;-3.399161e-05
11:38:21;-750;-749.99;3.4700688499999996e-05;3.611006319227348e-09;-3.467429e-05
11:38:36;-775;-775.0112;3.5506674500000004e-05;1.0906593132138211e-09;-3.551114e-05
11:38:51;-800;-800.0172;3.638309e-05;2.9642157478833187e-09;-3.638756e-05
11:39:06;-825;-825.046;3.73711255e-05;3.8346246540567026e-09;-3.733909e-05
11:39:21;-850;-850.0229;3.826105500000001e-05;5.174036746100771e-09;-3.822661e-05
11:39:36;-875;-874.9891;3.92429845e-05;2.9921447554389216e-09;-3.922755e-05
11:39:51;-900;-899.9537;4.0189839000000006e-05;5.86624031642072e-09;-4.021904e-05

File: Data/HighFluenceIrrNeutron2023/IV_onPCB/N8740_2_LL2_6e15_8970min_IV.csv
time (22.08.2024);set voltage (V);real voltage (V);current (A);delta current;input current (A)
08:00:06;-25;-25.04061;3.4022265000000006e-06;1.194137031500259e-10;-3.404341e-06
08:00:21;-50;-50.07658;4.651028350000001e-06;1.5649987659740313e-10;-4.652868e-06
08:00:36;-75;-75.10535;5.6440606e-06;7.575517804086292e-11;-5.643287e-06
08:00:50;-100;-100.0792;6.5082993000000004e-06;1.4319670212683057e-10;-6.510661e-06
08:01:05;-125;-125.0324;7.2994395e-06;2.0601007863696162e-10;-7.30206e-06
08:01:19;-150;-150.0129;8.0436525e-06;3.019190081793614e-10;-8.046971e-06
08:01:34;-175;-175.0492;8.760650049999998e-06;2.363436531303391e-10;-8.762647e-06
08:01:49;-200;-200.0825;9.460823450000001e-06;1.486181091758652e-10;-9.462012e-06
08:02:03;-225;-225.1008;1.01433105e-05;4.196477540747523e-10;-1.01442e-05
08:02:18;-250;-250.0609;1.0804924500000001e-05;3.100076410348889e-10;-1.082006e-05
08:02:33;-275;-275.0324;1.1474231999999999e-05;1.1793133595445155e-10;-1.147771e-05
08:02:48;-300;-300.0084;1.2130577e-05;1.6638524574011664e-10;-1.213273e-05
08:03:03;-325;-325.0437;1.2778628500000001e-05;2.653434331201764e-10;-1.277965e-05
08:03:18;-350;-350.0559;1.3429955000000002e-05;6.142627695049878e-10;-1.343034e-05
08:03:32;-375;-375.0902;1.4073321999999996e-05;3.2134685310425546e-10;-1.407697e-05
08:03:47;-400;-400.0651;1.4715708e-05;1.974849361344243e-10;-1.471815e-05
08:04:02;-425;-425.0367;1.5346796000000003e-05;2.2849113768372072e-10;-1.534981e-05
08:04:16;-450;-449.9897;1.5982498e-05;4.528529562672763e-10;-1.598394e-05
08:04:31;-475;-475.0228;1.6603538000000002e-05;2.807228170278795e-10;-1.660611e-05
08:04:46;-500;-500.0549;1.7233982000000002e-05;2.4072037720143324e-10;-1.724024e-05
08:05:01;-525;-525.0901;1.7838220000000003e-05;4.956480606237739e-10;-1.783923e-05
08:05:16;-550;-550.0714;1.8461210500000004e-05;2.3272352158733844e-10;-1.845487e-05
08:05:30;-575;-575.0238;1.9065658e-05;4.486405019612118e-10;-1.907251e-05
08:05:45;-600;-599.9988;1.9676227499999998e-05;1.3444463312084381e-09;-1.967088e-05
08:06:00;-625;-625.0282;2.033992e-05;1.1607887404691417e-09;-2.034082e-05
08:06:15;-650;-650.0574;2.0979349e-05;1.0346929254614636e-09;-2.097966e-05
08:06:30;-675;-675.0699;2.15961805e-05;6.364933130050049e-10;-2.159492e-05
08:06:45;-700;-700.0497;2.2210604e-05;5.201838136658519e-10;-2.221332e-05
08:06:59;-725;-725.019;2.2818237e-05;8.565979512000317e-10;-2.281832e-05
08:07:14;-750;-749.9859;2.3445304e-05;1.1442926636136335e-09;-2.343937e-05
08:07:29;-775;-775.007;2.4059532499999998e-05;7.296594668062342e-10;-2.406224e-05
08:07:43;-800;-800.0154;2.47007e-05;7.596206289985046e-10;-2.46973e-05
08:07:58;-825;-825.0443;2.5374720500000002e-05;1.5744723679696466e-09;-2.536505e-05
08:08:13;-850;-850.022;2.59798865e-05;1.4459941692482405e-09;-2.59786e-05
08:08:27;-875;-874.9844;2.6584799e-05;1.3658854088100326e-09;-2.657872e-05
08:08:42;-900;-899.9478;2.7182591e-05;9.723625609822211e-10;-2.718169e-05

File: Data/HighFluenceIrrNeutron2023/IV_onPCB/N8740_2_LL2_6e15_noadd_IV.csv
time (01.07.2024);set voltage (V);real voltage (V);current (A);delta current;input current (A)
15:39:58;-25;-25.04361;4.886352800000001e-06;2.596274608549733e-09;-4.896061e-06
15:40:13;-50;-50.07845;7.0795804e-06;3.4360013448774923e-09;-7.11236e-06
15:40:28;-75;-75.10699;8.843915149999999e-06;3.197998542272171e-09;-8.877501e-06
15:40:43;-100;-100.0275;1.0434197000000003e-05;5.7516078665013515e-09;-1.038055e-05
15:40:58;-125;-125.0264;1.19194735e-05;1.8783624880131657e-08;-1.202347e-05
15:41:12;-150;-150.0084;1.3102804000000002e-05;5.152526438554185e-09;-1.314695e-05
15:41:27;-175;-175.0427;1.4343704499999999e-05;9.863988074683586e-09;-1.429616e-05
15:41:42;-200;-200.0724;1.5530535499999997e-05;1.326470848671386e-08;-1.554168e-05
15:41:56;-225;-225.0845;1.66562115e-05;1.8020701779828113e-08;-1.661049e-05
15:42:11;-250;-250.062;1.7795640999999998e-05;1.5135191341704232e-08;-1.798207e-05
15:42:26;-275;-275.0357;1.88879735e-05;1.2138110031528829e-08;-1.899624e-05
15:42:41;-300;-300.0122;2.010001e-05;9.772137432516925e-09;-2.012183e-05
15:42:56;-325;-325.0456;2.1235132e-05;2.1114425976095066e-08;-2.119191e-05
15:43:10;-350;-350.0571;2.2102306e-05;6.476131769814447e-09;-2.21617e-05
15:43:25;-375;-375.0876;2.33686385e-05;1.4887835794281895e-08;-2.33819e-05
15:43:40;-400;-400.0662;2.44813645e-05;1.624537638029667e-08;-2.445923e-05
15:43:54;-425;-425.0379;2.5475044000000003e-05;5.642472835557193e-09;-2.551417e-05
15:44:09;-450;-449.9934;2.6648236e-05;1.5022878475844732e-08;-2.66677e-05
15:44:24;-475;-475.0251;2.781405e-05;2.869349991722857e-08;-2.761734e-05
15:44:39;-500;-500.0561;2.8987174999999997e-05;1.1296514097277946e-08;-2.909087e-05
15:44:54;-525;-525.0899;2.9887859e-05;1.6458591934002056e-08;-3.008001e-05
15:45:08;-550;-550.072;3.1073966e-05;1.5979202395614055e-08;-3.100361e-05
15:45:23;-575;-575.0278;3.2279581499999994e-05;1.8197963626117636e-08;-3.248277e-05
15:45:38;-600;-600.0029;3.365564399999999e-05;3.413421126523946e-08;-3.339728e-05
15:45:52;-625;-625.0303;3.5022278e-05;1.4629434380727351e-08;-3.506693e-05
15:46:07;-650;-650.0588;3.613800300000001e-05;1.851539963246808e-08;-3.634561e-05
15:46:22;-675;-675.0719;3.7694691e-05;3.8235400507252205e-08;-3.747649e-05
15:46:36;-700;-700.0508;3.869783350000001e-05;1.3109352639909395e-08;-3.874688e-05
15:46:51;-725;-725.0206;4.071591049999999e-05;2.057940316766998e-08;-4.058991e-05
15:47:06;-750;-749.9916;4.18164325e-05;3.131599319736648e-08;-4.209337e-05
15:47:21;-775;-775.0125;4.28672135e-05;2.618489973510506e-08;-4.316893e-05
15:47:36;-800;-800.0176;4.45429215e-05;3.841899713211535e-08;-4.44518e-05
15:47:51;-825;-825.0433;4.645397e-05;2.2873790776781966e-08;-4.628759e-05
15:48:05;-850;-850.024;4.76181745e-05;2.538334312570936e-08;-4.773761e-05
15:48:20;-875;-874.9891;4.93187265e-05;4.003974907061106e-08;-4.930321e-05
15:48:35;-900;-899.9539;5.0796726000000006e-05;2.6370199244601835e-08;-5.095169e-05

File: Data/HighFluenceIrrNeutron2023/IV_onPCB/N8740_2_UL_6e15_101d_IV.csv
time (23.01.2024);set voltage (V);real voltage (V);current (A);delta current;input current (A)
08:01:08;-25;-25.03825;3.1049767499999996e-06;3.3514659385856526e-10;-3.109464e-06
08:01:22;-50;-50.07195;4.774153400000001e-06;6.815415079068942e-10;-4.772724e-06
08:01:37;-75;-75.10237;6.1176386e-06;8.559168020315994e-10;-6.125138e-06
08:01:52;-100;-100.0766;7.271702899999999e-06;9.06617556911412e-10;-7.275833e-06
08:02:07;-125;-125.0309;8.3404206e-06;1.8823140604054605e-09;-8.336457e-06
08:02:22;-150;-150.0131;9.3149948e-06;5.759933315586357e-10;-9.317684e-06
08:02:37;-175;-175.0471;1.02418945e-05;1.0423232404105654e-09;-1.024621e-05
08:02:52;-200;-200.0659;1.11453025e-05;8.683682614536524e-10;-1.119986e-05
08:03:06;-225;-225.0809;1.20241925e-05;3.075491495273534e-09;-1.201544e-05
08:03:21;-250;-250.0568;1.2852332499999996e-05;9.986235214033402e-10;-1.285749e-05
08:03:36;-275;-275.0301;1.3706425e-05;1.9300428104060328e-09;-1.371151e-05
08:03:50;-300;-300.0062;1.4587469999999997e-05;1.0797946564046385e-09;-1.458615e-05
08:04:05;-325;-325.0404;1.54182765e-05;2.0149877512034564e-09;-1.540608e-05
08:04:19;-350;-350.0528;1.6226223499999998e-05;1.7863659024679252e-09;-1.623045e-05
08:04:34;-375;-375.084;1.7015473999999995e-05;2.5544061345057045e-09;-1.701214e-05
08:04:49;-400;-400.0613;1.7805128e-05;2.1467889509683893e-09;-1.78246e-05
08:05:03;-425;-425.0332;1.86047065e-05;4.096069718339737e-09;-1.858248e-05
08:05:18;-450;-449.9867;1.941342e-05;1.9391117812030118e-09;-1.939879e-05
08:05:33;-475;-475.0197;2.0229544e-05;1.5633934885370008e-09;-2.022426e-05
08:05:47;-500;-500.0504;2.1064906500000003e-05;3.3298217876486426e-09;-2.108229e-05
08:06:02;-525;-525.0861;2.1854379999999997e-05;1.7297929066799671e-09;-2.187394e-05
08:06:17;-550;-550.0662;2.2658389e-05;2.720063225368152e-09;-2.266779e-05
08:06:32;-575;-575.0208;2.34780245e-05;1.7690458551152172e-09;-2.347157e-05
08:06:47;-600;-599.9965;2.4335978000000005e-05;3.0191942302541713e-09;-2.432077e-05
08:07:01;-625;-625.0234;2.52548765e-05;2.2550285225468182e-09;-2.526183e-05
08:07:16;-650;-650.0534;2.6077442000000004e-05;1.7830281265307761e-09;-2.60805e-05
08:07:31;-675;-675.0662;2.69217715e-05;3.4759706036587503e-09;-2.693129e-05
08:07:46;-700;-700.0466;2.7748111499999998e-05;2.213300507726018e-09;-2.777865e-05
08:08:00;-725;-725.014;2.8623044500000002e-05;2.459669436631783e-09;-2.863277e-05
08:08:15;-750;-749.9849;2.94101705e-05;4.5668509651072e-09;-2.946862e-05
08:08:30;-775;-775.0067;3.0240573000000003e-05;1.0103406927863387e-08;-3.022205e-05
08:08:45;-800;-800.0119;3.1025460999999996e-05;4.493413006835671e-09;-3.099334e-05
08:09:00;-825;-825.0388;3.1909657e-05;5.17881569955891e-09;-3.190136e-05
08:09:15;-850;-850.0171;3.2793454499999996e-05;3.774390048404963e-09;-3.281358e-05
08:09:30;-875;-874.9812;3.3600927999999995e-05;3.817985764771844e-09;-3.36218e-05
08:09:45;-900;-899.9468;3.4379523e-05;4.457810006045587e-09;-3.435842e-05

File: Data/HighFluenceIrrNeutron2023/IV_onPCB/N8740_2_UL_6e15_142d_IV.csv
time (05.03.2024);set voltage (V);real voltage (V);current (A);delta current;input current (A)
14:31:20;-25;-25.03967;3.227455399999999e-06;5.238520420882247e-10;-3.22371e-06
14:31:35;-50;-50.07268;4.926144e-06;7.715661766822099e-10;-4.926788e-06
14:31:49;-75;-75.10122;6.29810265e-06;3.0357030777688104e-09;-6.288114e-06
14:32:04;-100;-100.0771;7.474452650000001e-06;1.0546593959070174e-09;-7.477558e-06
14:32:19;-125;-125.033;8.52264875e-06;1.911380003917273e-09;-8.515084e-06
14:32:34;-150;-150.015;9.535587699999998e-06;1.3120148876823116e-09;-9.529729e-06
14:32:49;-175;-175.0389;1.04906635e-05;1.2919445179650785e-09;-1.049771e-05
14:33:04;-200;-200.0681;1.1481319000000002e-05;4.3681736973248e-09;-1.149601e-05
14:33:19;-225;-225.0816;1.2365227500000002e-05;2.1008475521798276e-09;-1.239946e-05
14:33:33;-250;-250.0586;1.32491865e-05;2.265310715442792e-09;-1.326984e-05
14:33:48;-275;-275.0321;1.4110338500000001e-05;3.5113794493759842e-09;-1.412489e-05
14:34:03;-300;-300.009;1.4934423499999996e-05;1.6833643804892252e-09;-1.495293e-05
14:34:18;-325;-325.0414;1.5858688e-05;5.57776485700144e-09;-1.587187e-05
14:34:32;-350;-350.0533;1.6730152e-05;5.760043515460658e-09;-1.677925e-05
14:34:47;-375;-375.0844;1.7496286999999998e-05;5.25773830177953e-09;-1.744909e-05
14:35:02;-400;-400.0621;1.8269599500000004e-05;4.945008416322563e-09;-1.826978e-05
14:35:17;-425;-425.0347;1.91178825e-05;3.3776286707540464e-09;-1.914358e-05
14:35:32;-450;-449.9878;1.9995586e-05;4.390728208395452e-09;-1.994117e-05
14:35:47;-475;-475.0214;2.0779989999999997e-05;6.7399228111307554e-09;-2.087776e-05
14:36:02;-500;-500.0525;2.163023e-05;7.160324503819655e-09;-2.159269e-05
14:36:17;-525;-525.085;2.24427695e-05;4.427499095143999e-09;-2.244414e-05
14:36:31;-550;-550.0682;2.3246164e-05;7.829042738419564e-09;-2.31906e-05
14:36:46;-575;-575.0228;2.4128244000000004e-05;1.4095520855931447e-08;-2.407174e-05
14:37:01;-600;-600.0007;2.49592755e-05;5.313391359339173e-09;-2.498834e-05
14:37:15;-625;-625.0277;2.5861172499999997e-05;7.44880815550383e-09;-2.588547e-05
14:37:30;-650;-650.0549;2.6747666999999998e-05;3.6924712659681056e-09;-2.678647e-05
14:37:45;-675;-675.0669;2.75736625e-05;5.723408943758941e-09;-2.763363e-05
14:38:00;-700;-700.0486;2.8453639500000006e-05;7.688617966676469e-09;-2.83595e-05
14:38:15;-725;-725.0173;2.9224397499999997e-05;4.499615754428322e-09;-2.928423e-05
14:38:29;-750;-749.9888;3.0109408999999998e-05;1.0049070626182388e-08;-3.005004e-05
14:38:44;-775;-775.0087;3.0970091999999995e-05;1.0799289342359407e-08;-3.093635e-05
14:38:59;-800;-800.0134;3.18069205e-05;1.0881784078794295e-08;-3.176662e-05
14:39:13;-825;-825.0409;3.2579626e-05;1.085406936130405e-08;-3.256475e-05
14:39:28;-850;-850.0204;3.3471355e-05;6.3762803224135625e-09;-3.344608e-05
14:39:43;-875;-874.9838;3.4409546e-05;1.7813031471369486e-08;-3.434227e-05
14:39:57;-900;-899.9512;3.5149758999999995e-05;5.9366401229987584e-09;-3.518559e-05

File: Data/HighFluenceIrrNeutron2023/IV_onPCB/N8740_2_UL_6e15_190d_IV.csv
time (24.04.2024);set voltage (V);real voltage (V);current (A);delta current;input current (A)
10:57:45;-25;-25.03912;3.12954845e-06;5.661293203632747e-10;-3.134337e-06
10:57:59;-50;-50.07577;4.785495200000001e-06;2.077384204474466e-09;-4.780149e-06
10:58:14;-75;-75.10407;6.109382449999999e-06;2.1560817870328897e-09;-6.117435e-06
10:58:29;-100;-100.0801;7.2791388e-06;4.703752551739977e-09;-7.25234e-06
10:58:44;-125;-125.0324;8.271765250000001e-06;3.4478870166197448e-09;-8.281175e-06
10:58:59;-150;-150.0131;9.228128299999999e-06;3.2865077377818936e-09;-9.262396e-06
10:59:13;-175;-175.0496;1.0132678e-05;1.4716056876759032e-09;-1.012737e-05
10:59:28;-200;-200.0701;1.0997517499999999e-05;1.6568702234936526e-09;-1.104809e-05
10:59:43;-225;-225.0845;1.18433345e-05;3.5846813997201843e-09;-1.188538e-05
10:59:58;-250;-250.0606;1.2668787e-05;5.8675938041074956e-09;-1.265201e-05
11:00:13;-275;-275.0305;1.3458005000000003e-05;3.955584817697596e-09;-1.351706e-05
11:00:28;-300;-300.0075;1.4262804999999999e-05;1.4452576759872274e-09;-1.425033e-05
11:00:42;-325;-325.0429;1.5062805499999998e-05;4.7532920946960386e-09;-1.50492e-05
11:00:57;-350;-350.0559;1.5874835500000003e-05;1.6755305838747977e-09;-1.587679e-05
11:01:12;-375;-375.0889;1.6658502500000003e-05;2.5236866757781356e-09;-1.668499e-05
11:01:27;-400;-400.0638;1.7461886999999997e-05;3.5457875077335246e-09;-1.747993e-05
11:01:42;-425;-425.0361;1.8213052499999997e-05;3.885009708803798e-09;-1.825569e-05
11:01:57;-450;-449.989;1.8916652000000003e-05;4.026269588589413e-09;-1.897037e-05
11:02:11;-475;-475.0226;1.9653042500000003e-05;1.966359310375423e-09;-1.964579e-05
11:02:26;-500;-500.0555;2.0458760000000002e-05;5.495845476357611e-09;-2.043591e-05
11:02:41;-525;-525.0891;2.1221134999999998e-05;4.266460271700597e-09;-2.125903e-05
11:02:56;-550;-550.0707;2.1944253e-05;1.307383665952725e-09;-2.194621e-05
11:03:10;-575;-575.0249;2.2809407e-05;5.0904003329796826e-09;-2.282958e-05
11:03:25;-600;-599.999;2.3705416e-05;1.0104460980180922e-08;-2.384167e-05
11:03:40;-625;-625.0269;2.44250435e-05;8.522199020059397e-09;-2.452924e-05
11:03:54;-650;-650.0577;2.5153143999999995e-05;5.388907978431149e-09;-2.515665e-05
11:04:09;-675;-675.0695;2.5958113999999996e-05;7.797486787420757e-09;-2.590684e-05
11:04:24;-700;-700.0512;2.6780443499999994e-05;1.12718927486692e-08;-2.665569e-05
11:04:39;-725;-725.0189;2.77438515e-05;1.5898988274022343e-08;-2.774213e-05
11:04:54;-750;-749.9876;2.8389958500000004e-05;1.914161530899369e-08;-2.826788e-05
11:05:08;-775;-775.0101;2.90854745e-05;1.3669997521488482e-08;-2.919572e-05
11:05:23;-800;-800.0161;2.9865241500000004e-05;9.780414926653176e-09;-2.998583e-05
11:05:38;-825;-825.0449;3.0535656e-05;1.3522632110650582e-08;-3.05662e-05
11:05:52;-850;-850.0232;3.1251406500000005e-05;6.028838995818406e-09;-3.133787e-05
11:06:07;-875;-874.9862;3.1961965e-05;1.5172854873094633e-09;-3.197591e-05
11:06:22;-900;-899.9507;3.2748093e-05;5.287168292195736e-09;-3.279072e-05

File: Data/HighFluenceIrrNeutron2023/IV_onPCB/N8740_2_UL_6e15_250d_IV.csv
time (26.06.2024);set voltage (V);real voltage (V);current (A);delta current;input current (A)
07:41:48;-25;-25.04595;3.0109391999999997e-06;2.382426137364988e-10;-3.013591e-06
07:42:03;-50;-50.0839;4.5752032e-06;4.04994367862062e-10;-4.575901e-06
07:42:17;-75;-75.11346;5.831908800000001e-06;2.996319292064924e-10;-5.830154e-06
07:42:32;-100;-100.086;6.9219792e-06;5.853273084351977e-10;-6.914319e-06
07:42:47;-125;-125.04;7.91090475e-06;5.801069249500593e-10;-7.914313e-06
07:43:02;-150;-150.0192;8.8255554e-06;1.7113472607860795e-09;-8.823301e-06
07:43:16;-175;-175.0566;9.6952134e-06;5.529431589232277e-10;-9.692571e-06
07:43:31;-200;-200.0775;1.05279735e-05;3.797152057792329e-10;-1.053668e-05
07:43:46;-225;-225.0928;1.1318742999999998e-05;6.236381563053855e-10;-1.132429e-05
07:44:01;-250;-250.0673;1.2109516500000002e-05;3.2068463870286723e-10;-1.211509e-05
07:44:16;-275;-275.0387;1.2887823999999998e-05;5.237214908708117e-10;-1.289963e-05
07:44:30;-300;-300.0128;1.36470195e-05;8.168578441198084e-10;-1.36602e-05
07:44:45;-325;-325.0478;1.4333701499999997e-05;9.932938324081158e-10;-1.434553e-05
07:45:00;-350;-350.0616;1.5104792499999998e-05;5.637760526130914e-10;-1.51098e-05
07:45:15;-375;-375.0964;1.5852332500000003e-05;8.485139583413118e-10;-1.585475e-05
07:45:30;-400;-400.0721;1.65725645e-05;4.821257486383126e-10;-1.657977e-05
07:45:44;-425;-425.041;1.7289062e-05;9.907536525292262e-10;-1.728865e-05
07:45:59;-450;-449.9938;1.8004998999999995e-05;1.7331052910888e-09;-1.802971e-05
07:46:14;-475;-475.0281;1.86973365e-05;2.247710198735588e-09;-1.872399e-05
07:46:28;-500;-500.0613;1.9394249e-05;1.1848619961835086e-09;-1.941179e-05
07:46:43;-525;-525.0974;2.0077898999999997e-05;1.4779284319613878e-09;-2.007505e-05
07:46:58;-550;-550.0753;2.0815381499999997e-05;1.2590546602511823e-09;-2.081113e-05
07:47:13;-575;-575.0292;2.15917325e-05;2.3644785762404575e-09;-2.158617e-05
07:47:27;-600;-600.0044;2.2288371000000002e-05;2.196266593562866e-09;-2.229427e-05
07:47:42;-625;-625.0335;2.2960605e-05;2.3907061195386694e-09;-2.297085e-05
07:47:57;-650;-650.0625;2.36580975e-05;2.2718915989765123e-09;-2.366367e-05
07:48:11;-675;-675.0767;2.43632385e-05;1.5919898358658052e-09;-2.436783e-05
07:48:25;-700;-700.0554;2.50785455e-05;2.11044692837793e-09;-2.50852e-05
07:48:40;-725;-725.0217;2.57855405e-05;3.6879885761076173e-09;-2.579935e-05
07:48:55;-750;-749.9897;2.65127765e-05;9.62108693183883e-10;-2.652346e-05
07:49:10;-775;-775.0127;2.7270406499999997e-05;2.5868935303758148e-09;-2.727481e-05
07:49:25;-800;-800.0206;2.7907240999999998e-05;1.393138345606855e-09;-2.791632e-05
07:49:40;-825;-825.0486;2.8536744500000002e-05;2.6326863158189015e-09;-2.85343e-05
07:49:55;-850;-850.0284;2.9309307e-05;1.8604484808776099e-09;-2.930454e-05
07:50:09;-875;-874.9894;2.9977788000000003e-05;3.345428044361502e-09;-3.002348e-05
07:50:24;-900;-899.9536;3.06764485e-05;2.8009499526946677e-09;-3.067029e-05
