Repository: aimaax/PENGUIN

# PENGUIN :penguin:  

> **NOTE!!** Google ID and GitLab repo for CERN organization is hidden and the create database function won't work properly in this version. Plotting is still possible with the saved database and data stored in this repo.  

A Python-based environment for GUI-driven analysis for IV, CV, and TCT measurements obtained with [Particulars Setup]() at CERN for CMS HGCAL silicon diodes. Used to plot data for individual diodes, but also to analyse Current Volume Normalization, Saturation Voltage, Charge Collection, and Charge Collection Efficiency.

---

File: Data/HighFluenceIrrNeutron2023/IV_onPCB/N8740_2_UR2_6e15_117d_IV.csv
time (20.02.2024);set voltage (V);real voltage (V);current (A);delta current;input current (A)
14:00:18;-25;-25.03804;2.61355685e-06;8.715533296218848e-10;-2.610005e-06
14:00:33;-50;-50.07302;3.7302210999999993e-06;1.1801176676501315e-09;-3.740251e-06
14:00:47;-75;-75.10031;4.59836715e-06;4.0360039813534807e-10;-4.603102e-06
14:01:02;-100;-100.0758;5.3869412999999995e-06;3.2135978342817046e-09;-5.364576e-06
14:01:17;-125;-125.0307;6.0489463500000004e-06;6.555071520395484e-10;-6.051455e-06
14:01:32;-150;-150.0103;6.708714850000001e-06;2.1304619291071688e-09;-6.705405e-06
14:01:47;-175;-175.0453;7.327124199999999e-06;7.436526292564529e-10;-7.334377e-06
14:02:02;-200;-200.0779;7.965194800000001e-06;2.157580578564812e-09;-7.982317e-06
14:02:16;-225;-225.0901;8.54112215e-06;7.010427386222453e-10;-8.545789e-06
14:02:31;-250;-250.069;9.127192750000001e-06;1.904826964418294e-09;-9.13419e-06
14:02:46;-275;-275.0418;9.68027855e-06;2.7541811273725373e-09;-9.66923e-06
14:03:01;-300;-300.0174;1.0291557e-05;2.5563797742119617e-09;-1.029957e-05
14:03:15;-325;-325.0428;1.0846627999999999e-05;4.820789541143676e-09;-1.092509e-05
14:03:30;-350;-350.0553;1.14414945e-05;3.918229732608839e-09;-1.146374e-05
14:03:45;-375;-375.0859;1.201382e-05;1.8317346969471269e-09;-1.202595e-05
14:03:59;-400;-400.0635;1.26593865e-05;3.4435827472996596e-09;-1.265444e-05
14:04:14;-425;-425.037;1.32047835e-05;4.241636787550296e-09;-1.326367e-05
14:04:29;-450;-449.9899;1.3719248500000002e-05;2.7253617443378274e-09;-1.375185e-05
14:04:43;-475;-475.0222;1.4230081000000001e-05;6.305254986913697e-09;-1.428753e-05
14:04:58;-500;-500.0528;1.4815175e-05;2.87594580094967e-09;-1.482146e-05
14:05:13;-525;-525.0869;1.5339328499999995e-05;5.543590094649952e-09;-1.530725e-05
14:05:27;-550;-550.0685;1.58479185e-05;2.2769265770989907e-09;-1.584914e-05
14:05:42;-575;-575.024;1.6393583e-05;7.010633141878272e-09;-1.636396e-05
14:05:57;-600;-600.0007;1.6870412000000007e-05;3.0046418754986988e-09;-1.684653e-05
14:06:12;-625;-625.0284;1.7406004e-05;6.6562695783749876e-09;-1.746455e-05
14:06:26;-650;-650.0552;1.7921388500000003e-05;5.942330320463549e-09;-1.785721e-05
14:06:41;-675;-675.0677;1.85084905e-05;7.495046613430778e-09;-1.85703e-05
14:06:56;-700;-700.0505;1.8964599500000003e-05;2.9564445263694053e-09;-1.898431e-05
14:07:11;-725;-725.0182;1.95111905e-05;5.9675738568952766e-09;-1.952431e-05
14:07:26;-750;-749.9872;1.9931273e-05;3.4410671382580913e-09;-1.99214e-05
14:07:41;-775;-775.0096;2.0468146999999997e-05;5.47923343634857e-09;-2.055004e-05
14:07:56;-800;-800.0157;2.0910190500000003e-05;2.1836633755000622e-09;-2.093772e-05
14:08:11;-825;-825.0421;2.14361045e-05;6.2650963071209e-09;-2.146899e-05
14:08:26;-850;-850.0214;2.19099475e-05;4.8597482380777715e-09;-2.19087e-05
14:08:41;-875;-874.985;2.23106215e-05;2.5848258427793357e-09;-2.2333e-05
14:08:56;-900;-899.9504;2.28736985e-05;6.336717773224532e-09;-2.287899e-05

File: Data/HighFluenceIrrNeutron2023/IV_onPCB/N8740_2_UR2_6e15_13d_IV.csv
time (16.10.2023);set voltage (V);real voltage (V);current (A);delta current;input current (A)
16:28:46;-25;-25.04151;3.99626345e-06;1.8469924140003973e-09;-3.994872e-06
16:29:06;-50;-50.0714;5.8874252000000005e-06;4.2828467160289555e-09;-5.865407e-06
16:29:26;-75;-75.09941;7.269663999999999e-06;5.000589665229502e-09;-7.335608e-06
16:29:45;-100;-100.0774;8.563304699999999e-06;6.740322047981106e-09;-8.584448e-06
16:30:05;-125;-125.0356;9.69165425e-06;4.326405820005262e-09;-9.686203e-06
16:30:25;-150;-150.0063;1.0755551000000002e-05;1.0165497771875183e-08;-1.071345e-05
16:30:45;-175;-175.0388;1.18784935e-05;8.408929399007986e-09;-1.192194e-05
16:31:04;-200;-200.0679;1.2577095500000001e-05;8.918157362230175e-09;-1.255994e-05
16:31:24;-225;-225.0798;1.3595739000000001e-05;1.1618403416562846e-08;-1.351554e-05
16:31:44;-250;-250.0572;1.4384841e-05;1.9158828472795508e-08;-1.450277e-05
16:32:04;-275;-275.0336;1.5214288e-05;1.1472579234853815e-08;-1.514589e-05
16:32:23;-300;-300.0118;1.6136743000000002e-05;6.435292576876298e-09;-1.608838e-05
16:32:43;-325;-325.0427;1.7069589000000003e-05;2.3484972683612015e-08;-1.704757e-05
16:33:03;-350;-350.0533;1.76643045e-05;1.618349511809794e-08;-1.776268e-05
16:33:23;-375;-375.0821;1.8362758499999996e-05;1.9868238463374158e-08;-1.856907e-05
16:33:47;-400;-400.061;1.93758815e-05;2.347777090435755e-08;-1.935901e-05
16:34:12;-425;-425.0351;2.0334223500000004e-05;1.5717967668801877e-08;-2.033872e-05
16:34:38;-450;-449.9915;2.1091661499999998e-05;2.909921926164852e-08;-2.125897e-05
16:35:04;-475;-475.0233;2.2031141e-05;4.2367632544785844e-08;-2.220271e-05
16:35:30;-500;-500.0517;2.3111319499999997e-05;1.8457346118483507e-08;-2.299832e-05
16:35:56;-525;-525.0834;2.4167513e-05;2.3951191338845772e-08;-2.394992e-05
16:36:21;-550;-550.0665;2.4789837499999994e-05;1.1512778875558205e-08;-2.480658e-05
16:36:44;-575;-575.0239;2.5735707500000002e-05;5.928048252534308e-08;-2.587071e-05
16:37:11;-600;-600.0019;2.6549044e-05;3.0428429859261496e-08;-2.632783e-05
16:37:35;-625;-625.0276;2.7375070000000003e-05;1.9667242129998823e-08;-2.732809e-05
16:37:55;-650;-650.053;2.82674695e-05;2.1331516981628345e-08;-2.817201e-05
16:38:15;-675;-675.0635;2.9289391e-05;2.9628057503825604e-08;-2.914579e-05
16:38:35;-700;-700.0479;3.0179896999999997e-05;2.3353014174834e-08;-2.998839e-05
16:38:54;-725;-725.0178;3.0756473499999993e-05;1.9657084973044794e-08;-3.085944e-05
16:39:14;-750;-749.9917;3.1276261000000004e-05;3.8752864293494454e-08;-3.156345e-05
16:39:33;-775;-775.0098;3.2361700500000004e-05;1.971865697093733e-08;-3.228067e-05
16:39:53;-800;-800.0128;3.3054422500000005e-05;2.4563713286828145e-08;-3.334918e-05
16:40:13;-825;-825.038;3.3686571499999996e-05;3.024523931360934e-08;-3.392727e-05
16:40:33;-850;-850.0191;3.51831075e-05;2.830310110990484e-08;-3.505419e-05
16:40:52;-875;-874.9839;3.5255896499999996e-05;2.2199230744273487e-08;-3.552864e-05
16:41:12;-900;-899.9524;3.6260937999999994e-05;4.068742401897659e-08;-3.605452e-05

File: Data/HighFluenceIrrNeutron2023/IV_onPCB/N8740_2_UR2_6e15_150d_IV.csv
time (26.03.2024);set voltage (V);real voltage (V);current (A);delta current;input current (A)
09:36:24;-25;-25.03689;2.3682164499999998e-06;4.1196752587431064e-10;-2.369526e-06
09:36:38;-50;-50.06908;3.3618469500000004e-06;5.680728539324872e-10;-3.365051e-06
09:36:53;-75;-75.09745;4.1572579e-06;1.1113396868194708e-09;-4.153585e-06
09:37:08;-100;-100.074;4.813803299999999e-06;6.022641617263912e-10;-4.819506e-06
09:37:23;-125;-125.0298;5.43329125e-06;1.1445102421450959e-09;-5.434489e-06
09:37:38;-150;-150.0092;6.020999099999999e-06;3.950079792801673e-09;-6.001158e-06
09:37:53;-175;-175.0441;6.576231399999999e-06;1.0697748651001205e-09;-6.577179e-06
09:38:08;-200;-200.0746;7.1157561e-06;4.030003532814859e-09;-7.094776e-06
09:38:22;-225;-225.0872;7.66281135e-06;3.2154182148478137e-09;-7.649619e-06
09:38:37;-250;-250.0652;8.162931099999999e-06;1.3679360509541236e-09;-8.172043e-06
09:38:52;-275;-275.0395;8.6911038e-06;1.1907622550282901e-09;-8.691657e-06
09:39:07;-300;-300.0167;9.23075945e-06;2.0854657255335147e-09;-9.246697e-06
09:39:22;-325;-325.0504;9.869934e-06;8.598885696402758e-08;-9.77047e-06
09:39:36;-350;-350.0525;1.0428374499999999e-05;2.8690373363726645e-09;-1.042465e-05
09:39:51;-375;-375.0836;1.0906111499999999e-05;2.5109809114169005e-09;-1.091985e-05
09:40:06;-400;-400.0598;1.1378591499999998e-05;1.3883976870839064e-09;-1.141154e-05
09:40:20;-425;-425.0322;1.1936815e-05;3.4346093300403574e-09;-1.193829e-05
09:40:35;-450;-449.987;1.2425647000000002e-05;7.240481858964945e-09;-1.24276e-05
09:40:50;-475;-475.0204;1.29526665e-05;2.444168802988062e-09;-1.296355e-05
09:41:05;-500;-500.0509;1.3541639499999999e-05;2.563716196754269e-09;-1.352725e-05
09:41:20;-525;-525.0835;1.4034966499999999e-05;2.049180357484408e-09;-1.405624e-05
09:41:34;-550;-550.0657;1.4529472999999998e-05;3.661195986286461e-09;-1.452734e-05
09:41:49;-575;-575.022;1.5017105499999999e-05;1.1905033546781921e-09;-1.503871e-05
09:42:04;-600;-599.9968;1.55675885e-05;5.34713592846677e-09;-1.555938e-05
09:42:18;-625;-625.0238;1.60949275e-05;6.389221504807932e-09;-1.614289e-05
09:42:33;-650;-650.0535;1.6611210999999998e-05;8.948932335759383e-09;-1.656233e-05
09:42:48;-675;-675.0643;1.7176611e-05;3.7090537809527417e-09;-1.721653e-05
09:43:03;-700;-700.0468;1.7576326e-05;2.3334652772219456e-09;-1.76119e-05
09:43:18;-725;-725.015;1.8068238500000003e-05;1.093912993569418e-09;-1.805887e-05
09:43:32;-750;-749.9849;1.85803965e-05;4.147360321638359e-09;-1.857028e-05
09:43:47;-775;-775.0062;1.9066608e-05;1.5200586501841933e-09;-1.908476e-05
09:44:02;-800;-800.011;1.9583046500000003e-05;2.715903834361607e-09;-1.959657e-05
09:44:17;-825;-825.0387;2.0112672500000003e-05;3.832105222655072e-09;-2.012355e-05
09:44:32;-850;-850.0181;2.0625212000000003e-05;3.0304833442867887e-09;-2.062935e-05
09:44:46;-875;-874.9823;2.1231059499999997e-05;2.662223269656381e-09;-2.123638e-05
09:45:01;-900;-899.949;2.1694985e-05;3.4969602156729848e-09;-2.166146e-05

File: Data/HighFluenceIrrNeutron2023/IV_onPCB/N8740_2_UR2_6e15_190d_IV.csv
time (07.05.2024);set voltage (V);real voltage (V);current (A);delta current;input current (A)
09:06:19;-25;-25.04299;2.2043109e-06;3.6307329769620975e-10;-2.206959e-06
09:06:33;-50;-50.07838;3.1292678e-06;4.912112457996047e-10;-3.127259e-06
09:06:48;-75;-75.1076;3.8699225e-06;1.0418424940940007e-09;-3.864872e-06
09:07:03;-100;-100.0797;4.518489250000001e-06;4.493070435403929e-10;-4.523774e-06
09:07:18;-125;-125.0334;5.1088315499999996e-06;1.1418056981706695e-09;-5.107016e-06
09:07:33;-150;-150.0134;5.6681203e-06;9.024658666675437e-10;-5.666711e-06
09:07:48;-175;-175.0491;6.20114475e-06;8.942632494825042e-10;-6.207621e-06
09:08:03;-200;-200.0814;6.756296250000001e-06;1.8559567019127872e-09;-6.746887e-06
09:08:18;-225;-225.097;7.298994499999998e-06;2.7630042073800757e-10;-7.301223e-06
09:08:33;-250;-250.0718;7.795249949999999e-06;6.811722707031962e-10;-7.802586e-06
09:08:48;-275;-275.0454;8.32296885e-06;1.0630411898769648e-09;-8.322939e-06
09:09:03;-300;-300.0197;8.829736099999998e-06;1.885831039488961e-09;-8.824577e-06
09:09:18;-325;-325.0559;9.321618800000001e-06;1.5013045587088526e-09;-9.324666e-06
09:09:32;-350;-350.0702;9.8610121e-06;1.6517307073188478e-09;-9.850157e-06
09:09:47;-375;-375.092;1.03735565e-05;2.029819976623552e-09;-1.036335e-05
09:10:02;-400;-400.0675;1.0882102e-05;1.1618566176598798e-09;-1.088957e-05
09:10:17;-425;-425.0397;1.1407245e-05;1.4640721464463218e-09;-1.142318e-05
09:10:31;-450;-449.9914;1.19144795e-05;1.8102244991989256e-09;-1.192244e-05
09:10:46;-475;-475.0258;1.24286265e-05;2.6947714443900402e-09;-1.243794e-05
09:11:01;-500;-500.0584;1.2957944499999998e-05;2.9175316172236846e-09;-1.296279e-05
09:11:16;-525;-525.0917;1.3476265e-05;1.178641060713562e-09;-1.348964e-05
09:11:31;-550;-550.074;1.3988232e-05;1.4113689453860506e-09;-1.39959e-05
09:11:45;-575;-575.0283;1.4488233e-05;1.030727437298498e-09;-1.447311e-05
09:12:00;-600;-600.0014;1.4985595500000002e-05;2.0570067422106055e-09;-1.500536e-05
09:12:15;-625;-625.0293;1.55279365e-05;2.268979646779581e-09;-1.551087e-05
09:12:30;-650;-650.0596;1.6008571000000002e-05;2.2912628504822813e-09;-1.603721e-05
09:12:45;-675;-675.0736;1.65397785e-05;1.841205756426984e-09;-1.651963e-05
09:12:59;-700;-700.0533;1.7072185499999996e-05;1.9929694522244883e-09;-1.707076e-05
09:13:14;-725;-725.0192;1.7569462e-05;2.0938228912685236e-09;-1.754837e-05
09:13:29;-750;-749.9874;1.8054474499999998e-05;1.4540563047901726e-09;-1.805537e-05
09:13:43;-775;-775.0113;1.8582371500000002e-05;4.1160367633805e-09;-1.855219e-05
09:13:58;-800;-800.0172;1.91226265e-05;4.237669953818985e-09;-1.91484e-05
09:14:13;-825;-825.0472;1.9686061500000003e-05;4.394487812874132e-09;-1.9666e-05
09:14:28;-850;-850.0253;2.01699915e-05;3.1213232190051036e-09;-2.015962e-05
09:14:42;-875;-874.9862;2.0672296500000002e-05;2.458817223280308e-09;-2.068333e-05
09:14:57;-900;-899.9504;2.1170635e-05;2.0991167785524143e-09;-2.116688e-05

File: Data/HighFluenceIrrNeutron2023/IV_onPCB/N8740_2_UR2_6e15_20d_IV.csv
time (26.10.2023);set voltage (V);real voltage (V);current (A);delta current;input current (A)
08:48:33;-25;-25.03977;3.2514431e-06;9.985069651735048e-10;-3.265477e-06
08:48:48;-50;-50.07247;4.698453350000001e-06;8.593089353515511e-10;-4.705344e-06
08:49:03;-75;-75.10059;5.85696845e-06;1.2073883250118775e-09;-5.858698e-06
08:49:17;-100;-100.0775;6.816347299999999e-06;3.322771280949082e-09;-6.809135e-06
08:49:32;-125;-125.0322;7.7555902e-06;7.562015997272162e-09;-7.726541e-06
08:49:47;-150;-150.0128;8.5646476e-06;5.2539817383580535e-09;-8.609746e-06
08:50:01;-175;-175.0482;9.294932850000001e-06;3.7505514349726025e-09;-9.290907e-06
08:50:16;-200;-200.08;1.0056728000000001e-05;1.042631670341955e-09;-1.006453e-05
08:50:31;-225;-225.0817;1.0792226000000001e-05;4.30746348794739e-09;-1.083312e-05
08:50:45;-250;-250.0579;1.1428735e-05;2.4597300156724543e-09;-1.143268e-05
08:51:00;-275;-275.0321;1.2136979e-05;4.957627350860462e-09;-1.222246e-05
08:51:15;-300;-300.0087;1.2862217e-05;1.0816695477362744e-08;-1.286151e-05
08:51:30;-325;-325.041;1.34218045e-05;6.748556715142871e-09;-1.340569e-05
08:51:45;-350;-350.0539;1.4117715500000001e-05;1.0164733136560903e-08;-1.409827e-05
08:52:00;-375;-375.0862;1.47971685e-05;1.4412542025524163e-08;-1.495388e-05
08:52:14;-400;-400.0618;1.5261329999999998e-05;3.904256779465247e-09;-1.529108e-05
08:52:29;-425;-425.0341;1.58689155e-05;4.666032654997225e-09;-1.591631e-05
08:52:44;-450;-449.9875;1.6562321000000003e-05;8.876473001705077e-09;-1.651193e-05
08:52:59;-475;-475.0207;1.71971695e-05;5.105627800525721e-09;-1.726072e-05
08:53:13;-500;-500.0522;1.7720618e-05;5.326004018023235e-09;-1.775927e-05
08:53:28;-525;-525.0858;1.8246606500000004e-05;4.213119406983434e-09;-1.826637e-05
08:53:43;-550;-550.0685;1.8806525e-05;1.5388426032249025e-08;-1.872252e-05
08:53:57;-575;-575.0229;1.9486698000000002e-05;7.401186749434228e-09;-1.948609e-05
08:54:12;-600;-599.9965;2.0012459499999998e-05;1.1815241903469453e-08;-2.004171e-05
08:54:27;-625;-625.0258;2.0432044000000004e-05;6.065559388877488e-09;-2.044491e-05
08:54:42;-650;-650.0539;2.0978916000000004e-05;3.272061536707424e-09;-2.097909e-05
08:54:57;-675;-675.067;2.1579874000000002e-05;9.367594018743552e-09;-2.156216e-05
08:55:12;-700;-700.048;2.2273789500000005e-05;2.4888724520101427e-08;-2.226932e-05
08:55:27;-725;-725.0155;2.2614907999999998e-05;7.960706331727091e-09;-2.270981e-05
08:55:42;-750;-749.9861;2.3171078000000002e-05;6.289942948866898e-09;-2.322899e-05
08:55:57;-775;-775.0068;2.3717997e-05;1.0194842620168211e-08;-2.367552e-05
08:56:11;-800;-800.0134;2.42648085e-05;1.8193720967342067e-08;-2.41826e-05
08:56:26;-825;-825.0409;2.4918228000000005e-05;1.4650374698279993e-08;-2.503241e-05
08:56:41;-850;-850.0189;2.5697640500000004e-05;2.5577009867017245e-08;-2.552234e-05
08:56:56;-875;-874.9829;2.5826885500000002e-05;1.995358794145805e-08;-2.582202e-05
08:57:11;-900;-899.9497;2.6395472e-05;7.548188842364818e-09;-2.645714e-05

File: Data/HighFluenceIrrNeutron2023/IV_onPCB/N8740_2_UR2_6e15_245d_IV.csv
time (03.07.2024);set voltage (V);real voltage (V);current (A);delta current;input current (A)
09:30:29;-25;-25.04118;1.9813475500000003e-06;1.2037979429185952e-09;-1.992511e-06
09:30:44;-50;-50.07362;2.8144435500000003e-06;6.947745586699314e-10;-2.813742e-06
09:30:58;-75;-75.10084;3.5178349499999995e-06;1.9214297755512662e-09;-3.530857e-06
09:31:13;-100;-100.0759;4.08338825e-06;3.462476154340296e-09;-4.056384e-06
09:31:28;-125;-125.0308;4.65818855e-06;4.275580261482067e-09;-4.62865e-06
09:31:43;-150;-150.0116;5.122857249999999e-06;3.3508574095856297e-09;-5.141218e-06
09:31:58;-175;-175.0461;5.65342495e-06;3.4861650279892085e-09;-5.664092e-06
09:32:13;-200;-200.0769;6.230335600000001e-06;6.831866937521529e-09;-6.188372e-06
09:32:28;-225;-225.0908;6.5804008e-06;5.692632471712901e-09;-6.654725e-06
09:32:44;-250;-250.0677;7.17990095e-06;8.091434665581558e-09;-7.137369e-06
09:32:59;-275;-275.0405;7.5840881999999995e-06;5.173693574517148e-09;-7.555417e-06
09:33:14;-300;-300.0173;8.093015e-06;6.87352950564702e-09;-8.09267e-06
09:33:28;-325;-325.0522;8.60324705e-06;8.047340861885675e-09;-8.629258e-06
09:33:43;-350;-350.0649;8.9837474e-06;5.539692047126766e-09;-8.951415e-06
09:33:58;-375;-375.0961;9.48891945e-06;6.388739584016204e-09;-9.469988e-06
09:34:13;-400;-400.0741;1.0007726849999999e-05;7.980957794423833e-09;-9.946614e-06
09:34:28;-425;-425.0348;1.0354117500000001e-05;5.618677062930402e-09;-1.040664e-05
09:34:42;-450;-449.9897;1.08593565e-05;5.8659660446937895e-09;-1.088399e-05
09:34:57;-475;-475.0222;1.1438339499999998e-05;4.192857407246306e-09;-1.140553e-05
09:35:12;-500;-500.0532;1.1824262499999999e-05;3.840355444161379e-09;-1.187005e-05
09:35:26;-525;-525.0878;1.24344765e-05;7.664449597818486e-09;-1.240827e-05
09:35:41;-550;-550.069;1.3080659500000001e-05;1.0949877681394461e-08;-1.316427e-05
09:35:56;-575;-575.0244;1.3388594000000003e-05;9.444464844553155e-09;-1.342324e-05
09:36:10;-600;-599.999;1.3910135e-05;6.597813293053989e-09;-1.395148e-05
09:36:25;-625;-625.0273;1.44118115e-05;5.400697513979163e-09;-1.448744e-05
09:36:41;-650;-650.0558;1.5046722999999999e-05;1.1815490999107875e-08;-1.502633e-05
09:36:55;-675;-675.0681;1.54507725e-05;8.676510066697316e-09;-1.549965e-05
09:37:10;-700;-700.0486;1.6087507499999995e-05;1.0746309130929564e-08;-1.615617e-05
09:37:25;-725;-725.0168;1.6547824e-05;1.7887188255843913e-08;-1.671146e-05
09:37:40;-750;-749.9882;1.7381317e-05;1.7247015337443223e-08;-1.732247e-05
09:37:55;-775;-775.0085;1.78076195e-05;1.220310432789547e-08;-1.776722e-05
09:38:09;-800;-800.015;1.8232315e-05;7.622188088075461e-09;-1.828996e-05
09:38:24;-825;-825.0413;1.88494675e-05;1.569529797224311e-08;-1.890028e-05
09:38:40;-850;-850.0203;1.94260595e-05;3.1060262132465986e-08;-1.937867e-05
09:38:55;-875;-874.9855;2.0083771e-05;2.545853651430109e-08;-2.004924e-05
09:39:09;-900;-899.9515;2.05255275e-05;2.4178396057999794e-08;-2.07461e-05

File: Data/HighFluenceIrrNeutron2023/IV_onPCB/N8740_2_UR2_6e15_30d_IV.csv
time (07.11.2023);set voltage (V);real voltage (V);current (A);delta current;input current (A)
11:03:54;-25;-25.03783;3.12612975e-06;1.158043681980511e-09;-3.128131e-06
11:04:09;-50;-50.07148;4.517658500000001e-06;2.454604365778712e-09;-4.529194e-06
11:04:23;-75;-75.09856;5.62638355e-06;1.50844229335263e-09;-5.637644e-06
11:04:39;-100;-100.075;6.602445049999999e-06;3.022964418807306e-09;-6.632521e-06
11:04:53;-125;-125.0303;7.442441200000002e-06;1.6215198420001158e-09;-7.448968e-06
11:05:08;-150;-150.012;8.2123441e-06;2.594862171580534e-09;-8.217615e-06
11:05:23;-175;-175.0474;8.974415099999998e-06;1.8583846922798505e-09;-8.978721e-06
11:05:37;-200;-200.0769;9.6493022e-06;4.831608503697274e-09;-9.627914e-06
11:05:52;-225;-225.0682;1.0316595499999998e-05;2.1765661573910383e-09;-1.032973e-05
11:06:07;-250;-250.0545;1.09823865e-05;1.7403820378009047e-09;-1.102748e-05
11:06:22;-275;-275.0301;1.1547789499999998e-05;2.9863551760465333e-09;-1.153083e-05
11:06:37;-300;-300.0073;1.2246246999999998e-05;2.2164371297196793e-09;-1.22553e-05
11:06:52;-325;-325.04;1.2858814e-05;4.2015747285987906e-09;-1.283769e-05
11:07:07;-350;-350.051;1.3477562999999998e-05;3.867941577893868e-09;-1.349512e-05
11:07:22;-375;-375.0818;1.40081445e-05;3.3999781230913733e-09;-1.40029e-05
11:07:37;-400;-400.0592;1.46408385e-05;6.212755800568693e-09;-1.462496e-05
11:07:52;-425;-425.0331;1.5158326000000001e-05;5.218094738503666e-09;-1.518714e-05
11:08:07;-450;-449.9899;1.57366835e-05;6.0120324880609274e-09;-1.571802e-05
11:08:22;-475;-475.0209;1.6251601499999993e-05;3.1361021407950674e-09;-1.621181e-05
11:08:37;-500;-500.051;1.67408765e-05;4.012420670555367e-09;-1.671176e-05
11:08:52;-525;-525.0822;1.7318433e-05;4.9664916742103084e-09;-1.7305e-05
11:09:07;-550;-550.0639;1.7798658999999997e-05;1.2144659276817899e-08;-1.776814e-05
11:09:22;-575;-575.0207;1.8336143499999998e-05;1.1266071526379462e-08;-1.835238e-05
11:09:37;-600;-599.9977;1.8832552e-05;7.199222583029321e-09;-1.880949e-05
11:09:51;-625;-625.0259;1.9368215e-05;8.998555481297995e-09;-1.932576e-05
11:10:06;-650;-650.0519;1.9745159499999998e-05;4.9653277069594985e-09;-1.972283e-05
11:10:21;-675;-675.0629;2.0173960500000002e-05;9.629050328952515e-09;-2.010269e-05
11:10:36;-700;-700.0425;2.0666078000000002e-05;5.1857770198881484e-09;-2.06901e-05
11:10:50;-725;-725.0135;2.1098312e-05;1.1752617912618402e-08;-2.113051e-05
11:11:05;-750;-749.9852;2.1460614500000002e-05;1.625728792688065e-08;-2.149613e-05
11:11:20;-775;-775.006;2.1876691499999997e-05;9.101469669097407e-09;-2.176756e-05
11:11:35;-800;-800.01;2.2277332499999996e-05;5.158875743560819e-09;-2.232333e-05
11:11:50;-825;-825.0371;2.2604232500000002e-05;8.732234990968851e-09;-2.267131e-05
11:12:05;-850;-850.0162;2.31878855e-05;5.859928048833087e-09;-2.32163e-05
11:12:20;-875;-874.9823;2.3586097e-05;9.891905279065266e-09;-2.364013e-05
11:12:34;-900;-899.9487;2.4018611500000002e-05;9.255173479600505e-09;-2.395456e-05

File: Data/HighFluenceIrrNeutron2023/IV_onPCB/N8740_2_UR2_6e15_322d_IV.csv
time (20.09.2024);set voltage (V);real voltage (V);current (A);delta current;input current (A)
10:33:09;-25;-25.0386;1.74007655e-06;5.554703523816533e-10;-1.745143e-06
10:33:28;-50;-50.07039;2.47103025e-06;3.1140476774608263e-10;-2.468264e-06
10:33:48;-75;-75.09885;3.0374619000000004e-06;9.622454829719952e-10;-3.034809e-06
10:34:08;-100;-100.0751;3.5538022000000005e-06;1.0164758152558363e-09;-3.544273e-06
10:34:28;-125;-125.0291;4.011077749999999e-06;1.7735566101410523e-09;-4.002236e-06
10:34:48;-150;-150.0081;4.4501077e-06;8.937601806413117e-10;-4.443339e-06
10:35:08;-175;-175.0436;4.8922761e-06;1.6026724679422164e-09;-4.89964e-06
10:35:28;-200;-200.0741;5.3414844000000015e-06;1.0738052369959868e-09;-5.327372e-06
10:35:48;-225;-225.0879;5.7553546500000004e-06;1.102687941520613e-09;-5.756991e-06
10:36:08;-250;-250.0655;6.174289400000001e-06;1.5047016438483727e-09;-6.183607e-06
10:36:27;-275;-275.0383;6.609735499999999e-06;1.1968341416002507e-09;-6.612099e-06
10:36:47;-300;-300.0145;7.090964500000001e-06;2.0431054567740668e-09;-7.092162e-06
10:37:07;-325;-325.0493;7.527695849999999e-06;1.892857200471019e-09;-7.543608e-06
10:37:27;-350;-350.0612;7.987754950000001e-06;8.344401910113e-10;-7.99512e-06
10:37:46;-375;-375.0925;8.476508950000001e-06;1.6373790893910076e-09;-8.45547e-06
10:38:06;-400;-400.0706;8.908945799999998e-06;2.9648597973597404e-09;-8.887678e-06
10:38:26;-425;-425.0439;9.42403595e-06;4.6844159152849215e-09;-9.462353e-06
10:38:46;-450;-449.9983;9.869862350000002e-06;3.1219581509647346e-09;-9.859878e-06
10:39:07;-475;-475.0374;1.0323557000000001e-05;1.6072415966493726e-09;-1.032989e-05
10:39:27;-500;-500.0508;1.0838478500000001e-05;2.2777097351286975e-09;-1.08354e-05
10:39:47;-525;-525.084;1.1341353499999999e-05;1.9920524936607495e-09;-1.133167e-05
10:40:06;-550;-550.0674;1.1856916500000002e-05;2.4976563289411954e-09;-1.18733e-05
10:40:27;-575;-575.0212;1.2351853000000001e-05;4.869057100712626e-09;-1.236271e-05
10:40:46;-600;-599.9968;1.2931944000000001e-05;2.5474009696158607e-09;-1.293894e-05
10:41:07;-625;-625.0248;1.3411238500000002e-05;3.271847205708103e-09;-1.342457e-05
10:41:27;-650;-650.0542;1.397929e-05;5.91143831905568e-09;-1.404976e-05
10:41:47;-675;-675.0654;1.4526590499999998e-05;3.6489369325188462e-09;-1.455573e-05
10:42:07;-700;-700.0464;1.5069395999999999e-05;2.1785073330149237e-09;-1.506655e-05
10:42:27;-725;-725.0142;1.5662630499999998e-05;7.396494455990573e-09;-1.57232e-05
10:42:47;-750;-749.9847;1.6263856e-05;2.071064508893919e-09;-1.63028e-05
10:43:07;-775;-775.0065;1.67865645e-05;9.621640594903804e-09;-1.674131e-05
10:43:27;-800;-800.0112;1.7322293e-05;3.2229634732650007e-09;-1.736926e-05
10:43:46;-825;-825.0394;1.79918105e-05;1.4545637619231128e-09;-1.796283e-05
10:44:07;-850;-850.0188;1.85182785e-05;5.912689205217877e-09;-1.85121e-05
10:44:26;-875;-874.9817;1.91675665e-05;3.2111846159167147e-09;-1.916689e-05
10:44:46;-900;-899.9474;1.96929095e-05;6.4089922560024036e-09;-1.97228e-05

File: Data/HighFluenceIrrNeutron2023/IV_onPCB/N8740_2_UR2_6e15_430d_IV.csv
time (14.01.2025);set voltage (V);real voltage (V);current (A);delta current;input current (A)
13:07:28;-25;-25.03828;1.6477730000000002e-06;1.5630547015380145e-10;-1.647521e-06
13:07:48;-50;-50.07092;2.339891e-06;5.401956867654558e-10;-2.3388e-06
13:08:08;-75;-75.09787;2.8875908499999997e-06;3.1746063752061955e-10;-2.890022e-06
13:08:28;-100;-100.0735;3.3716886000000004e-06;1.1272108196783812e-09;-3.373216e-06
13:08:48;-125;-125.028;3.826105450000001e-06;4.825432854936367e-10;-3.825991e-06
13:09:08;-150;-150.0072;4.26276785e-06;5.028480599296425e-10;-4.261862e-06
13:09:28;-175;-175.0428;4.6876826000000004e-06;4.980415866170279e-10;-4.687824e-06
13:09:48;-200;-200.0738;5.0612899999999994e-06;9.705379230097058e-10;-5.07243e-06
13:10:08;-225;-225.0882;5.4428893500000006e-06;1.1502355590812712e-09;-5.435304e-06
13:10:28;-250;-250.0645;5.8686588e-06;3.9847244948680115e-10;-5.87152e-06
13:10:48;-275;-275.0368;6.31860775e-06;4.89040529378685e-10;-6.320326e-06
13:11:08;-300;-300.0141;6.793402500000001e-06;4.5576735567610913e-10;-6.791373e-06
13:11:28;-325;-325.0482;7.2630979e-06;6.084186630109309e-10;-7.257573e-06
13:11:48;-350;-350.0605;7.752582000000002e-06;1.3630387852148622e-09;-7.747454e-06
13:12:07;-375;-375.0939;8.2044226e-06;6.799906815538023e-10;-8.208481e-06
13:12:27;-400;-400.0706;8.698035800000002e-06;2.9113099805757205e-09;-8.680923e-06
13:12:47;-425;-425.0428;9.16484075e-06;8.019096017475599e-10;-9.157999e-06
13:13:07;-450;-449.9973;9.64929975e-06;1.2106055403701908e-09;-9.647519e-06
13:13:27;-475;-475.0312;1.01452835e-05;1.7935271499199438e-09;-1.013749e-05
13:13:47;-500;-500.0513;1.0645255000000001e-05;1.4941724298085442e-09;-1.065213e-05
13:14:07;-525;-525.0853;1.1182961500000001e-05;3.450387461938128e-09;-1.116689e-05
13:14:27;-550;-550.0668;1.16833265e-05;2.2974529674184987e-09;-1.167833e-05
13:14:47;-575;-575.0207;1.2216731e-05;2.334635292716985e-09;-1.223568e-05
13:15:06;-600;-599.9969;1.2734580499999998e-05;1.4827431461652506e-09;-1.273893e-05
13:15:26;-625;-625.025;1.3255802999999998e-05;1.2438247665969722e-09;-1.32675e-05
13:15:46;-650;-650.0542;1.3847410999999999e-05;3.572329275136877e-09;-1.387475e-05
13:16:05;-675;-675.0668;1.44244975e-05;1.2865787723649135e-09;-1.443292e-05
13:16:25;-700;-700.0474;1.5017568999999999e-05;2.202897512368662e-09;-1.501061e-05
13:16:45;-725;-725.0133;1.56223495e-05;1.4733148806348539e-09;-1.562641e-05
13:17:05;-750;-749.9849;1.6243862000000005e-05;1.3680309938009315e-09;-1.625815e-05
13:17:25;-775;-775.005;1.686861e-05;1.751463816354712e-09;-1.687556e-05
13:17:45;-800;-800.0119;1.749481e-05;3.138687942437058e-09;-1.748615e-05
13:18:05;-825;-825.0392;1.812975e-05;3.2404547520371206e-09;-1.81074e-05
13:18:25;-850;-850.0179;1.8777527e-05;3.401650121632202e-09;-1.882351e-05
13:18:44;-875;-874.9831;1.9407700500000002e-05;1.5919141740371066e-09;-1.942875e-05
13:19:04;-900;-899.9475;2.0074049000000002e-05;2.7850234200091952e-09;-2.006657e-05

File: Data/HighFluenceIrrNeutron2023/IV_onPCB/N8740_2_UR2_6e15_44d_IV.csv
time (23.11.2023);set voltage (V);real voltage (V);current (A);delta current;input current (A)
09:00:38;-25;-25.03757;3.3876949000000003e-06;5.66642889746271e-10;-3.38898e-06
09:00:53;-50;-50.06824;4.8803168e-06;6.239583904396039e-10;-4.874229e-06
09:01:08;-75;-75.09745;6.041316950000001e-06;1.5993432393876576e-09;-6.052325e-06
09:01:23;-100;-100.0749;7.096902299999999e-06;1.8000822649256889e-09;-7.11026e-06
09:01:38;-125;-125.0286;8.0026871e-06;3.1735802817165203e-09;-7.994412e-06
09:01:53;-150;-150.0098;8.8666932e-06;2.2494001029163453e-09;-8.863687e-06
09:02:07;-175;-175.0463;9.6469255e-06;2.76548652274786e-09;-9.659168e-06
09:02:22;-200;-200.0653;1.04036205e-05;4.6829063878642955e-09;-1.039435e-05
09:02:37;-225;-225.078;1.1078087499999999e-05;4.2028470633012625e-09;-1.110585e-05
09:02:52;-250;-250.0553;1.1798831000000001e-05;6.9221861033924816e-09;-1.183802e-05
09:03:07;-275;-275.028;1.2490219999999999e-05;1.003237656290869e-08;-1.250738e-05
09:03:22;-300;-300.0067;1.3130743500000002e-05;4.794824359400483e-09;-1.309337e-05
09:03:36;-325;-325.0384;1.3788076499999998e-05;4.759432228480632e-09;-1.378206e-05
09:03:51;-350;-350.05;1.43875665e-05;3.0904896274700693e-09;-1.441902e-05
09:04:05;-375;-375.0807;1.5078970500000002e-05;4.591176726886064e-09;-1.510161e-05
09:04:20;-400;-400.0587;1.5683697499999997e-05;6.398329777176165e-09;-1.567621e-05
09:04:35;-425;-425.0306;1.62757085e-05;4.888545298706023e-09;-1.629813e-05
09:04:50;-450;-449.9867;1.6891411e-05;5.532785957363573e-09;-1.693738e-05
09:05:04;-475;-475.0196;1.74204555e-05;3.984977256835959e-09;-1.743825e-05
09:05:19;-500;-500.0486;1.8010106000000002e-05;5.984017897700455e-09;-1.803734e-05
09:05:34;-525;-525.0817;1.8559887499999997e-05;9.701321607775994e-09;-1.862698e-05
09:05:49;-550;-550.0634;1.9228699e-05;4.360793557370031e-09;-1.92178e-05
09:06:04;-575;-575.0201;1.9731369500000002e-05;5.360649469747121e-09;-1.972319e-05
09:06:19;-600;-599.997;2.0283926e-05;1.1210655386729195e-08;-2.021823e-05
09:06:34;-625;-625.0234;2.0741599999999998e-05;6.72882593771012e-09;-2.07739e-05
09:06:48;-650;-650.051;2.1228013000000003e-05;9.799297860050955e-09;-2.121258e-05
09:07:03;-675;-675.0635;2.1788366e-05;8.307311731240123e-09;-2.187825e-05
09:07:18;-700;-700.0443;2.24325055e-05;6.161093022954593e-09;-2.240736e-05
09:07:33;-725;-725.0131;2.28298165e-05;4.353069220389286e-09;-2.281925e-05
09:07:48;-750;-749.983;2.32858935e-05;3.931131470391259e-09;-2.332982e-05
09:08:02;-775;-775.0055;2.3749217e-05;1.4063401012912986e-08;-2.375409e-05
09:08:17;-800;-800.0108;2.43187575e-05;7.489754864980607e-09;-2.427203e-05
09:08:32;-825;-825.0361;2.4733817000000003e-05;5.4734623457186635e-09;-2.477243e-05
09:08:46;-850;-850.017;2.5147336e-05;7.47572636604625e-09;-2.510384e-05
09:09:01;-875;-874.9804;2.56303605e-05;1.2764394413269356e-08;-2.564538e-05
09:09:16;-900;-899.9474;2.6056434000000003e-05;6.314909278841598e-09;-2.604134e-05

File: Data/HighFluenceIrrNeutron2023/IV_onPCB/N8740_2_UR2_6e15_549d_IV.csv
time (16.05.2025);set voltage (V);real voltage (V);current (A);delta current;input current (A)
09:48:55;-25;-25.03826;1.7009013500000003e-06;4.277220842731798e-10;-1.701886e-06
09:49:15;-50;-50.07337;2.40317555e-06;1.8052629275259387e-10;-2.39835e-06
09:49:35;-75;-75.10207;2.9640099000000002e-06;1.2140994582405457e-09;-2.969347e-06
09:49:55;-100;-100.0749;3.464648499999999e-06;1.5458961535303748e-09;-3.479376e-06
09:50:15;-125;-125.0284;3.929956049999998e-06;1.5776050653997856e-09;-3.923767e-06
09:50:35;-150;-150.0075;4.35836855e-06;1.1222396011436253e-09;-4.373157e-06
09:50:55;-175;-175.0435;4.839919349999999e-06;6.799620992195106e-10;-4.835674e-06
09:51:14;-200;-200.0766;5.2621055e-06;1.4569375218244462e-09;-5.271088e-06
09:51:34;-225;-225.0906;5.698414099999999e-06;2.4699958177089987e-09;-5.713061e-06
09:51:54;-250;-250.0667;6.14132925e-06;2.023708958663513e-09;-6.15657e-06
09:52:14;-275;-275.0376;6.5944016e-06;4.641602965248118e-09;-6.565223e-06
09:52:34;-300;-300.0145;7.057229000000001e-06;2.8168689781386666e-09;-7.050644e-06
09:52:53;-325;-325.0492;7.4927909999999975e-06;1.9630979662258266e-09;-7.509299e-06
09:53:13;-350;-350.0636;7.9770903e-06;1.6938578055728588e-09;-7.988711e-06
09:53:33;-375;-375.0976;8.465853149999999e-06;3.1722734523327595e-09;-8.442214e-06
09:53:53;-400;-400.0728;8.989297650000003e-06;6.645459231037048e-09;-9.009939e-06
09:54:12;-425;-425.0426;9.41393055e-06;5.287785094666271e-09;-9.387582e-06
09:54:32;-450;-449.9962;9.997359800000001e-06;4.281970464400687e-09;-1.000617e-05
09:54:52;-475;-475.0198;1.0512353e-05;5.400973065105973e-09;-1.054108e-05
09:55:12;-500;-500.053;1.1058216999999998e-05;3.0021578989120156e-09;-1.108339e-05
09:55:32;-525;-525.0884;1.1614182499999998e-05;3.2942871668238008e-09;-1.162803e-05
09:55:52;-550;-550.0677;1.22500765e-05;6.719713917831636e-09;-1.227656e-05
09:56:12;-575;-575.0219;1.28217395e-05;6.663849618463773e-09;-1.281946e-05
09:56:32;-600;-599.9968;1.3495003000000002e-05;1.3282105764900341e-08;-1.37079e-05
09:56:52;-625;-625.0258;1.40793435e-05;4.287254790364136e-09;-1.40117e-05
09:57:12;-650;-650.0552;1.4686848499999999e-05;7.776652952106053e-09;-1.466107e-05
09:57:31;-675;-675.069;1.53537555e-05;7.75189810546423e-09;-1.53925e-05
09:57:51;-700;-700.0485;1.5966958000000003e-05;3.6447946855755993e-09;-1.596509e-05
09:58:11;-725;-725.0147;1.66723285e-05;3.996287732070761e-09;-1.666277e-05
09:58:31;-750;-749.9843;1.7430047499999997e-05;1.345254599508997e-09;-1.74565e-05
09:58:51;-775;-775.0045;1.8347431999999997e-05;6.305194469641629e-09;-1.818827e-05
09:59:11;-800;-800.0125;1.8849112e-05;5.520941160707998e-09;-1.885538e-05
09:59:31;-825;-825.0424;1.9823411499999995e-05;1.8600758563496812e-08;-1.979147e-05
09:59:51;-850;-850.0181;2.0564082e-05;8.645132723099121e-09;-2.045854e-05
10:00:11;-875;-874.9827;2.1352223500000003e-05;1.473987517374213e-08;-2.130413e-05
10:00:31;-900;-899.9445;2.20650445e-05;3.0422665460968397e-09;-2.208745e-05

File: Data/HighFluenceIrrNeutron2023/IV_onPCB/N8740_2_UR2_6e15_65d_IV.csv
time (18.12.2023);set voltage (V);real voltage (V);current (A);delta current;input current (A)
08:48:12;-25;-25.04179;3.0954810500000003e-06;1.3318453916934203e-09;-3.080213e-06
08:48:27;-50;-50.07656;4.435022650000001e-06;1.8039832236955343e-09;-4.43981e-06
08:48:42;-75;-75.10648;5.4915057e-06;1.6631986202796227e-09;-5.498031e-06
08:48:56;-100;-100.0804;6.445213600000001e-06;2.3365002561523593e-09;-6.434396e-06
08:49:11;-125;-125.0342;7.24707265e-06;2.0019210627232405e-09;-7.24899e-06
08:49:26;-150;-150.0138;8.038107599999999e-06;2.8671843848975223e-09;-8.066886e-06
08:49:40;-175;-175.0508;8.775866950000002e-06;2.2556072801741886e-09;-8.774515e-06
08:49:55;-200;-200.0837;9.426409649999997e-06;3.637134077316228e-09;-9.411003e-06
08:50:10;-225;-225.1017;1.0120998e-05;4.7986218125624034e-09;-1.009782e-05
08:50:25;-250;-250.0621;1.0738212000000001e-05;3.207414114204774e-09;-1.077948e-05
08:50:39;-275;-275.0344;1.1395621e-05;4.427259925732824e-09;-1.139954e-05
08:50:54;-300;-300.0099;1.20137545e-05;5.4288075797085e-09;-1.204888e-05
08:51:09;-325;-325.0457;1.26035885e-05;3.6728211415068566e-09;-1.261176e-05
08:51:23;-350;-350.0572;1.3227024999999999e-05;3.051856607050877e-09;-1.322123e-05
08:51:39;-375;-375.0924;1.3825732e-05;5.325154767703932e-09;-1.377298e-05
08:51:53;-400;-400.0665;1.4423939000000001e-05;3.3770740219900017e-09;-1.446731e-05
08:52:08;-425;-425.0373;1.4958191000000002e-05;8.850707596006078e-09;-1.497882e-05
08:52:23;-450;-449.9907;1.5557463499999998e-05;2.068179667606259e-09;-1.556255e-05
08:52:37;-475;-475.0233;1.60921645e-05;6.933363270267999e-09;-1.608036e-05
08:52:52;-500;-500.0564;1.6665465500000004e-05;5.661324424328567e-09;-1.665363e-05
08:53:06;-525;-525.0907;1.7274153499999997e-05;4.3852135224524805e-09;-1.729791e-05
08:53:21;-550;-550.0706;1.78004865e-05;4.875352975682847e-09;-1.777349e-05
08:53:36;-575;-575.0258;1.8327062000000002e-05;5.3579165540348925e-09;-1.831473e-05
08:53:51;-600;-599.9985;1.88381835e-05;4.929106220959326e-09;-1.883342e-05
08:54:05;-625;-625.0294;1.93356555e-05;3.6968323247748798e-09;-1.936231e-05
08:54:20;-650;-650.058;1.98155645e-05;9.393146982641104e-09;-1.976328e-05
08:54:35;-675;-675.0724;2.03393275e-05;4.39050822086694e-09;-2.032622e-05
08:54:50;-700;-700.0517;2.0810891e-05;7.0132975090181325e-09;-2.084769e-05
08:55:05;-725;-725.0196;2.1346255499999997e-05;6.196346604048243e-09;-2.135065e-05
08:55:19;-750;-749.9871;2.1711783500000003e-05;5.200304379312838e-09;-2.175364e-05
08:55:34;-775;-775.0093;2.2186629499999996e-05;6.802994394933799e-09;-2.222395e-05
08:55:49;-800;-800.016;2.27552355e-05;1.0035244278915163e-08;-2.279651e-05
08:56:03;-825;-825.0465;2.3085821e-05;4.870125198595959e-09;-2.306699e-05
08:56:18;-850;-850.0244;2.3532363499999995e-05;4.134892034563796e-09;-2.348415e-05
08:56:33;-875;-874.9853;2.3970045e-05;1.442476714716743e-08;-2.405915e-05
08:56:48;-900;-899.95;2.4500108999999997e-05;1.0375896850393198e-08;-2.445351e-05

File: Data/HighFluenceIrrNeutron2023/IV_onPCB/N8740_2_UR2_6e15_6d_IV.csv
time (04.10.2023);set voltage (V);real voltage (V);current (A);delta current;input current (A)
10:56:58;-25;-25.04166;5.70046265e-06;2.2488494445746557e-08;-5.584645e-06
10:57:13;-50;-50.07671;8.018754650000002e-06;2.361232134398004e-08;-8.009617e-06
10:57:28;-75;-75.10482;1.0237409e-05;1.9996512419669555e-08;-1.016174e-05
10:57:43;-100;-100.0693;1.1999487499999998e-05;2.846088362011099e-08;-1.235532e-05
10:57:58;-125;-125.0265;1.3400802999999999e-05;7.94063393032949e-08;-1.428276e-05
10:58:13;-150;-150.0085;1.4902143999999998e-05;5.4476510292969434e-08;-1.461384e-05
10:58:28;-175;-175.0412;1.6840975e-05;6.562853775797541e-08;-1.638593e-05
10:58:43;-200;-200.069;1.8181568499999996e-05;6.621808353189859e-08;-1.773325e-05
10:58:58;-225;-225.0803;1.84374e-05;7.458639592780971e-08;-1.929591e-05
10:59:13;-250;-250.0604;1.92068615e-05;3.657671536151787e-08;-1.929914e-05
10:59:27;-275;-275.0333;2.12581125e-05;4.803297405884306e-08;-2.162001e-05
10:59:42;-300;-300.0118;2.1222459499999998e-05;6.388156008377923e-08;-2.210865e-05
10:59:57;-325;-325.0445;2.2799713999999996e-05;5.686105263007352e-08;-2.226763e-05
11:00:12;-350;-350.0541;2.3520249000000003e-05;4.356636971851105e-08;-2.386123e-05
11:00:27;-375;-375.0856;2.6556432500000004e-05;1.1261050008519411e-07;-2.729373e-05
11:00:42;-400;-400.0641;2.6430497000000002e-05;3.980970257424684e-08;-2.642436e-05
11:00:57;-425;-425.037;2.7040792999999998e-05;5.1925211040014116e-08;-2.686961e-05
11:01:11;-450;-449.9928;2.8579858499999997e-05;1.1539847120364071e-07;-2.852285e-05
11:01:26;-475;-475.0249;3.0207369999999996e-05;9.228809697084448e-08;-3.095159e-05
11:01:41;-500;-500.0541;3.0139895499999997e-05;6.081162491857548e-08;-3.061625e-05
11:01:56;-525;-525.086;3.27840315e-05;9.656761830260449e-08;-3.279238e-05
11:02:11;-550;-550.07;3.370774800000001e-05;5.5979111486339326e-08;-3.449621e-05
11:02:25;-575;-575.0256;3.6272644499999994e-05;3.393222566355433e-07;-3.897473e-05
11:02:40;-600;-600.0031;3.72276855e-05;1.0828991155799102e-07;-3.698347e-05
11:02:55;-625;-625.0305;4.0692166000000004e-05;1.697341045877344e-07;-3.993198e-05
11:03:09;-650;-650.0572;3.789710399999999e-05;9.846232321400906e-08;-3.75153e-05
11:03:24;-675;-675.0671;4.39053375e-05;5.064334882730777e-07;-4.232702e-05
11:03:39;-700;-700.0498;4.5244156e-05;4.411403386476914e-07;-4.214819e-05
11:03:54;-725;-725.0196;4.10670875e-05;8.185853241683168e-08;-4.17708e-05
11:04:09;-750;-749.9933;4.4740141e-05;3.4106629046924287e-07;-4.458216e-05
11:04:23;-775;-775.0103;4.2759665e-05;8.500829567312824e-08;-4.187688e-05
11:04:38;-800;-800.017;4.9432834499999996e-05;3.999448170319719e-07;-5.488052e-05
11:04:53;-825;-825.0404;4.81061275e-05;1.9061951794068087e-07;-4.892807e-05
11:05:08;-850;-850.0228;5.385510699999999e-05;3.39939163399203e-07;-5.971968e-05
11:05:23;-875;-874.9885;5.3856036500000004e-05;5.839824296852924e-07;-5.401693e-05
11:05:38;-900;-899.9554;6.32594245e-05;7.033018677550471e-07;-5.51729e-05
