Repository: aimaax/PENGUIN

# PENGUIN :penguin:  

> **NOTE!!** Google ID and GitLab repo for CERN organization is hidden and the create database function won't work properly in this version. Plotting is still possible with the saved database and data stored in this repo.  

A Python-based environment for GUI-driven analysis for IV, CV, and TCT measurements obtained with [Particulars Setup]() at CERN for CMS HGCAL silicon diodes. Used to plot data for individual diodes, but also to analyse Current Volume Normalization, Saturation Voltage, Charge Collection, and Charge Collection Efficiency.

---

File: Data/HighFluenceIrrNeutron2023/IV_onPCB/N8740_2_UR2_6e15_89d_IV.csv
time (15.01.2024);set voltage (V);real voltage (V);current (A);delta current;input current (A)
09:00:02;-25;-25.03937;2.9564741999999996e-06;9.308646561127833e-10;-2.953734e-06
09:00:17;-50;-50.07389;4.21275135e-06;1.0455253135983868e-09;-4.219827e-06
09:00:32;-75;-75.1016;5.2215910500000005e-06;1.682678689582483e-09;-5.236395e-06
09:00:46;-100;-100.0775;6.1008439000000005e-06;1.6103173909201942e-09;-6.08995e-06
09:01:01;-125;-125.0308;6.872207049999998e-06;1.4364158023966913e-09;-6.880216e-06
09:01:16;-150;-150.011;7.608200499999999e-06;1.7253774753658857e-09;-7.614422e-06
09:01:30;-175;-175.0476;8.344078500000001e-06;4.023800443299858e-09;-8.358686e-06
09:01:45;-200;-200.0785;8.96861405e-06;3.2079234369565186e-09;-8.981662e-06
09:02:00;-225;-225.0931;9.63588535e-06;1.2388965398187916e-09;-9.639805e-06
09:02:15;-250;-250.0716;1.02589845e-05;1.6652721211562133e-09;-1.026979e-05
09:02:30;-275;-275.0285;1.08920865e-05;5.078335223033211e-09;-1.088413e-05
09:02:45;-300;-300.0064;1.14918415e-05;2.92589168246191e-09;-1.147153e-05
09:03:00;-325;-325.0407;1.2081512e-05;4.027748912233725e-09;-1.209711e-05
09:03:14;-350;-350.0529;1.26965295e-05;4.1467428468015934e-09;-1.270425e-05
09:03:29;-375;-375.0865;1.3278431e-05;2.702295958994864e-09;-1.328905e-05
09:03:43;-400;-400.0629;1.3877634499999998e-05;2.2166842890903554e-09;-1.388191e-05
09:03:58;-425;-425.0332;1.4393147e-05;4.509527308931601e-09;-1.442813e-05
09:04:13;-450;-449.9868;1.5029580999999999e-05;4.336457880574863e-09;-1.502864e-05
09:04:27;-475;-475.0205;1.5502568999999998e-05;5.1120671895037055e-09;-1.546784e-05
09:04:42;-500;-500.0532;1.6156877999999998e-05;6.327065338685914e-09;-1.611379e-05
09:04:57;-525;-525.0869;1.67009515e-05;4.449996532302005e-09;-1.672396e-05
09:05:12;-550;-550.0689;1.7222576999999997e-05;5.9076267696935566e-09;-1.72506e-05
09:05:26;-575;-575.0223;1.7812007500000002e-05;9.169822541221861e-09;-1.782084e-05
09:05:41;-600;-599.9968;1.8300501500000003e-05;8.390832595011067e-09;-1.840096e-05
09:05:56;-625;-625.0264;1.8908075500000002e-05;6.508321768128822e-09;-1.888622e-05
09:06:10;-650;-650.0546;1.94693745e-05;6.599177694038894e-09;-1.94523e-05
09:06:25;-675;-675.0671;1.9968652e-05;5.505143531280589e-09;-1.998632e-05
09:06:40;-700;-700.0488;2.0389822999999995e-05;3.84253601804847e-09;-2.041598e-05
09:06:55;-725;-725.0162;2.0843524e-05;8.56104089465766e-09;-2.083754e-05
09:07:10;-750;-749.9849;2.1488099e-05;5.068268831662298e-09;-2.155401e-05
09:07:25;-775;-775.0062;2.1933248e-05;4.291414720112638e-09;-2.193455e-05
09:07:39;-800;-800.0143;2.2427641e-05;6.489089416089114e-09;-2.250105e-05
09:07:54;-825;-825.04;2.2864318e-05;7.301687976077848e-09;-2.278561e-05
09:08:09;-850;-850.0196;2.3379570999999996e-05;7.214430327475624e-09;-2.33669e-05
09:08:24;-875;-874.9834;2.37632655e-05;7.834366486034548e-09;-2.380703e-05
09:08:39;-900;-899.9475;2.4180521e-05;9.419436445456887e-09;-2.42664e-05

File: Data/HighFluenceIrrNeutron2023/IV_onPCB/N8740_2_UR2_6e15_noadd_IV.csv
time (30.08.2023);set voltage (V);real voltage (V);current (A);delta current;input current (A)
09:40:22;-25;-25.0378;3.8821902e-06;3.914275450194942e-10;-3.882192e-06
09:40:42;-50;-50.07056;5.721951749999998e-06;6.37865533929355e-10;-5.724346e-06
09:41:01;-75;-75.09991;7.1493359000000005e-06;7.13156749599981e-10;-7.148033e-06
09:41:21;-100;-100.0782;8.371192900000001e-06;6.975381742241831e-10;-8.366125e-06
09:41:40;-125;-125.0332;9.48744675e-06;1.141481261070478e-09;-9.48768e-06
09:42:00;-150;-150.0019;1.0556180000000001e-05;1.4945179824947087e-09;-1.057496e-05
09:42:20;-175;-175.0378;1.15531405e-05;8.303199609187085e-10;-1.155326e-05
09:42:39;-200;-200.0678;1.25857255e-05;1.3556709547305473e-09;-1.258604e-05
09:42:59;-225;-225.0791;1.3568906000000001e-05;1.2734830976498916e-09;-1.357043e-05
09:43:18;-250;-250.057;1.4487808999999997e-05;1.9932684089203707e-09;-1.448948e-05
09:43:38;-275;-275.0309;1.5443496999999997e-05;2.2725428598817823e-09;-1.543907e-05
09:43:57;-300;-300.009;1.63833935e-05;1.6235238333637214e-09;-1.638194e-05
09:44:17;-325;-325.0416;1.7276479000000002e-05;2.4956714427183526e-09;-1.730984e-05
09:44:37;-350;-350.0539;1.8218127e-05;2.2878931465434085e-09;-1.822289e-05
09:44:57;-375;-375.0852;1.9135007499999996e-05;3.5103370119548973e-09;-1.91032e-05
09:45:16;-400;-400.0621;2.0060946e-05;2.8419807705191163e-09;-2.006028e-05
09:45:36;-425;-425.0334;2.0974991499999995e-05;2.613908976513923e-09;-2.097091e-05
09:45:56;-450;-449.9894;2.19366845e-05;3.139576044229584e-09;-2.193998e-05
09:46:15;-475;-475.022;2.2884306499999998e-05;1.5479740429025482e-09;-2.290984e-05
09:46:35;-500;-500.0527;2.382264e-05;4.611368777272067e-09;-2.384701e-05
09:46:54;-525;-525.0848;2.4753385000000005e-05;1.646682194596142e-09;-2.475527e-05
09:47:14;-550;-550.0662;2.5815587e-05;2.262859485253121e-09;-2.581239e-05
09:47:33;-575;-575.0231;2.6737370000000004e-05;2.659042684877369e-09;-2.675817e-05
09:47:53;-600;-600.0003;2.7703754e-05;2.806670126680399e-09;-2.774294e-05
09:48:12;-625;-625.0269;2.8729325999999997e-05;3.436275629224149e-09;-2.873773e-05
09:48:32;-650;-650.054;2.970466e-05;2.4768290211478812e-09;-2.970992e-05
09:48:51;-675;-675.0671;3.0725098e-05;2.6452221645827864e-09;-3.072433e-05
09:49:11;-700;-700.0488;3.1786979500000006e-05;1.3759719246774034e-09;-3.179179e-05
09:49:31;-725;-725.0176;3.2811978000000003e-05;3.8498123720513955e-09;-3.278735e-05
09:49:50;-750;-749.9881;3.385785200000001e-05;2.790612262569074e-09;-3.390169e-05
09:50:10;-775;-775.0092;3.4910898999999995e-05;3.253685210649711e-09;-3.491742e-05
09:50:29;-800;-800.0143;3.6014285e-05;3.828407403869137e-09;-3.602225e-05
09:50:49;-825;-825.0419;3.7141614e-05;2.215689441234846e-09;-3.713799e-05
09:51:09;-850;-850.0207;3.8200227500000006e-05;3.3793901724275716e-09;-3.825839e-05
09:51:29;-875;-874.9846;3.9394832999999995e-05;8.237399137470512e-09;-3.936616e-05
09:51:48;-900;-899.9505;4.0483577499999995e-05;2.912554452280565e-09;-4.051206e-05

File: Data/HighFluenceIrrNeutron2023/IV_onPCB/N8740_3_LL1_8e15_12000min_IV.csv
time (15.11.2024);set voltage (V);real voltage (V);current (A);delta current;input current (A)
09:34:51;-25;-25.04012;3.43842245e-06;1.2724472611369859e-09;-3.431944e-06
09:35:10;-50;-50.07654;5.13699955e-06;1.4397918937731943e-09;-5.120643e-06
09:35:30;-75;-75.10477;6.45405365e-06;1.6139176315335949e-09;-6.468319e-06
09:35:50;-100;-100.0814;7.5886746e-06;2.3595560720186298e-09;-7.582851e-06
09:36:10;-125;-125.0356;8.6840384e-06;4.135596711721285e-09;-8.659406e-06
09:36:30;-150;-150.0157;9.6772565e-06;3.737151384075803e-09;-9.665113e-06
09:36:50;-175;-175.0405;1.0565278000000002e-05;3.910370417236728e-09;-1.056848e-05
09:37:10;-200;-200.0721;1.1499222e-05;6.673422532703915e-09;-1.154946e-05
09:37:30;-225;-225.0852;1.2366352e-05;3.746303351305118e-09;-1.239911e-05
09:37:50;-250;-250.0613;1.3208523e-05;5.022494156293244e-09;-1.326268e-05
09:38:10;-275;-275.0329;1.4052397999999999e-05;5.2389873830731756e-09;-1.40788e-05
09:38:30;-300;-300.0107;1.5040937999999998e-05;5.602927788219276e-09;-1.501637e-05
09:38:50;-325;-325.0439;1.5759019999999997e-05;5.640004787232037e-09;-1.574796e-05
09:39:10;-350;-350.0562;1.66227205e-05;7.70742020636603e-09;-1.668236e-05
09:39:30;-375;-375.0876;1.7439635999999997e-05;8.037242667731252e-09;-1.740117e-05
09:39:50;-400;-400.0653;1.82513885e-05;7.158335640181997e-09;-1.824622e-05
09:40:10;-425;-425.0354;1.9046431e-05;8.96003559981763e-09;-1.907001e-05
09:40:30;-450;-449.9908;1.9883238e-05;4.604032341328637e-09;-1.983584e-05
09:40:50;-475;-475.0241;2.0713044999999996e-05;6.474680629189321e-09;-2.073792e-05
09:41:10;-500;-500.0545;2.1468091e-05;1.009861269927704e-08;-2.157961e-05
09:41:30;-525;-525.0879;2.2327611000000003e-05;6.036463612911058e-09;-2.234193e-05
09:41:50;-550;-550.0698;2.3262319999999997e-05;9.40152014304067e-09;-2.332411e-05
09:42:10;-575;-575.0246;2.4009392e-05;6.864940444024256e-09;-2.40649e-05
09:42:30;-600;-599.999;2.4826072e-05;7.778995037921053e-09;-2.483972e-05
09:42:50;-625;-625.0284;2.5755613e-05;2.398780305801266e-08;-2.586994e-05
09:43:10;-650;-650.0573;2.6568248e-05;1.2363406541079292e-08;-2.657617e-05
09:43:30;-675;-675.0715;2.7621344499999994e-05;1.4640421125688333e-08;-2.768879e-05
09:43:50;-700;-700.0508;2.8381783499999998e-05;1.3346521705579328e-08;-2.822034e-05
09:44:10;-725;-725.0185;2.9231757e-05;1.2146637088099762e-08;-2.931425e-05
09:44:30;-750;-749.9885;3.0063267999999993e-05;8.475490976928714e-09;-3.009956e-05
09:44:50;-775;-775.0089;3.0940772e-05;1.011801743426057e-08;-3.095239e-05
09:45:10;-800;-800.0161;3.1937872e-05;9.341621797097041e-09;-3.199263e-05
09:45:30;-825;-825.0444;3.2945659e-05;1.359610405410304e-08;-3.310162e-05
09:45:50;-850;-850.0226;3.3837596000000005e-05;1.2659569451604621e-08;-3.378994e-05
09:46:10;-875;-874.9853;3.4961928999999994e-05;2.7600127770537554e-08;-3.488135e-05
09:46:30;-900;-899.9521;3.5668796499999993e-05;7.219716728341823e-09;-3.568483e-05

File: Data/HighFluenceIrrNeutron2023/IV_onPCB/N8740_3_LL1_8e15_130000min_IV.csv
time (08.05.2025);set voltage (V);real voltage (V);current (A);delta current;input current (A)
10:11:40;-25;-25.03666;1.9242693000000004e-06;9.528889523443898e-10;-1.919237e-06
10:12:00;-50;-50.07135;2.7692416e-06;9.229430139504822e-10;-2.777671e-06
10:12:20;-75;-75.09841;3.4260224e-06;5.609270514068663e-10;-3.427197e-06
10:12:40;-100;-100.0736;4.0217569e-06;3.206284524180376e-10;-4.021641e-06
10:13:00;-125;-125.0276;4.60098325e-06;5.718049224822921e-10;-4.603567e-06
10:13:19;-150;-150.0087;5.150840400000001e-06;1.731392853167644e-09;-5.160423e-06
10:13:40;-175;-175.0427;5.73578325e-06;2.6873136817973098e-09;-5.725201e-06
10:13:59;-200;-200.0743;6.299606399999999e-06;7.084878100574453e-10;-6.308623e-06
10:14:20;-225;-225.0885;6.890503399999999e-06;1.3852501135173916e-09;-6.882113e-06
10:14:40;-250;-250.0648;7.4456066e-06;8.651900958749114e-10;-7.451428e-06
10:15:00;-275;-275.0372;8.073088750000002e-06;1.15319722917417e-09;-8.072971e-06
10:15:20;-300;-300.0158;8.7223692e-06;2.635336068322214e-09;-8.71443e-06
10:15:40;-325;-325.0495;9.404736650000002e-06;3.185140251444969e-09;-9.377738e-06
10:16:00;-350;-350.0623;1.0020604500000003e-05;5.546244112009252e-10;-1.002833e-05
10:16:20;-375;-375.084;1.07352065e-05;2.2451667282186266e-09;-1.076469e-05
10:16:40;-400;-400.0621;1.14081745e-05;1.7545426006511787e-09;-1.140973e-05
10:17:00;-425;-425.0336;1.21781715e-05;1.9669930445988007e-09;-1.218244e-05
10:17:20;-450;-449.9878;1.29598935e-05;1.0827225579528949e-09;-1.291982e-05
10:17:40;-475;-475.0214;1.3708728999999999e-05;1.3626442859381985e-09;-1.371368e-05
10:18:00;-500;-500.0516;1.4524032000000001e-05;5.617791380960908e-10;-1.453069e-05
10:18:20;-525;-525.0844;1.5371931499999997e-05;1.6322529330653405e-09;-1.538183e-05
10:18:39;-550;-550.0673;1.6213464499999996e-05;1.5968940908839234e-09;-1.623956e-05
10:18:59;-575;-575.0212;1.7139078500000005e-05;5.629318532247087e-09;-1.711866e-05
10:19:19;-600;-599.9979;1.7915670499999998e-05;3.0628544264296988e-09;-1.791874e-05
10:19:38;-625;-625.0253;1.8870088e-05;3.2745581075926455e-09;-1.88814e-05
10:19:58;-650;-650.054;1.9743271e-05;1.5690735961068754e-09;-1.974881e-05
10:20:18;-675;-675.0658;2.06742725e-05;2.3542739724807317e-09;-2.070005e-05
10:20:37;-700;-700.0477;2.16330935e-05;2.5800200847086895e-09;-2.161831e-05
10:20:57;-725;-725.0155;2.25601445e-05;3.5617131043221476e-09;-2.257921e-05
10:21:17;-750;-749.9861;2.35392585e-05;3.706330144158849e-09;-2.356197e-05
10:21:36;-775;-775.0065;2.44530955e-05;5.726888923097794e-09;-2.44825e-05
10:21:56;-800;-800.0117;2.5466993e-05;8.730059710563394e-09;-2.547806e-05
10:22:16;-825;-825.0398;2.6404039499999998e-05;3.761492687418139e-09;-2.642572e-05
10:22:36;-850;-850.0182;2.7423359500000005e-05;3.6176178954526858e-09;-2.743063e-05
10:22:56;-875;-874.9842;2.84597865e-05;4.932042744897905e-09;-2.852155e-05
10:23:16;-900;-899.9475;2.9410576499999998e-05;3.12051961017715e-09;-2.943948e-05

File: Data/HighFluenceIrrNeutron2023/IV_onPCB/N8740_3_LL1_8e15_152000min_IV.csv
time (03.06.2025);set voltage (V);real voltage (V);current (A);delta current;input current (A)
13:15:37;-25;-25.04143;1.7879269499999996e-06;2.515941719813842e-10;-1.787231e-06
13:15:57;-50;-50.07149;2.5966385499999997e-06;5.219014057990252e-10;-2.597202e-06
13:16:17;-75;-75.09972;3.23617035e-06;4.23434748662645e-10;-3.238112e-06
13:16:37;-100;-100.0765;3.8225647e-06;2.796024061055407e-10;-3.826005e-06
13:16:57;-125;-125.029;4.39284785e-06;4.6316885298451465e-10;-4.399458e-06
13:17:17;-150;-150.009;4.9566994000000015e-06;4.0079319105993255e-10;-4.951989e-06
13:17:37;-175;-175.0444;5.5028396500000005e-06;1.2693636797131852e-09;-5.507405e-06
13:17:56;-200;-200.0754;6.0672648e-06;9.48582201498635e-10;-6.080271e-06
13:18:16;-225;-225.0906;6.636263900000001e-06;1.0999391230881856e-09;-6.629568e-06
13:18:36;-250;-250.0674;7.2221495e-06;1.945088363674021e-09;-7.215473e-06
13:18:56;-275;-275.0404;7.810175150000001e-06;2.0053298934028195e-09;-7.802293e-06
13:19:15;-300;-300.0173;8.41287545e-06;1.4075928397000878e-09;-8.409677e-06
13:19:35;-325;-325.0509;9.01269735e-06;1.7618437250150858e-09;-9.027584e-06
13:19:56;-350;-350.0628;9.639766399999999e-06;1.1275071804649425e-09;-9.652044e-06
13:20:16;-375;-375.0856;1.0294059e-05;7.267323785273603e-10;-1.029271e-05
13:20:36;-400;-400.0622;1.0951588999999999e-05;1.8405590047592002e-09;-1.094336e-05
13:20:56;-425;-425.0346;1.16692365e-05;3.5810541237881236e-09;-1.164942e-05
13:21:15;-450;-449.9898;1.24194995e-05;1.6628222206537585e-09;-1.242854e-05
13:21:35;-475;-475.0201;1.3170373500000001e-05;1.194739987403081e-09;-1.318153e-05
13:21:55;-500;-500.0523;1.4021096e-05;2.1430292111868427e-09;-1.401581e-05
13:22:15;-525;-525.0847;1.4788438999999999e-05;2.5250060296957535e-09;-1.478085e-05
13:22:34;-550;-550.0676;1.5670193e-05;1.2166427372076234e-09;-1.567792e-05
13:22:54;-575;-575.0217;1.6546989999999995e-05;1.4027857997570655e-09;-1.654784e-05
13:23:14;-600;-599.9982;1.7458812000000002e-05;2.7210929421833693e-09;-1.746937e-05
13:23:34;-625;-625.026;1.8411490999999997e-05;3.6496121643265284e-09;-1.839242e-05
13:23:54;-650;-650.0535;1.92723545e-05;2.95167795287687e-09;-1.924679e-05
13:24:14;-675;-675.0671;2.0185912000000002e-05;3.945385190320511e-09;-2.022334e-05
13:24:34;-700;-700.0464;2.11720715e-05;2.625584437320517e-09;-2.119526e-05
13:24:54;-725;-725.0162;2.21730205e-05;2.2980128888890434e-09;-2.216625e-05
13:25:14;-750;-749.9865;2.3284807499999998e-05;3.74236795859255e-09;-2.326811e-05
13:25:34;-775;-775.0067;2.43645815e-05;2.9381766688713986e-09;-2.437752e-05
13:25:53;-800;-800.0128;2.5375719499999998e-05;1.5116685276541661e-09;-2.536909e-05
13:26:13;-825;-825.04;2.6365371499999995e-05;4.5717946298472145e-09;-2.637503e-05
13:26:33;-850;-850.02;2.7461744000000002e-05;5.587292116938233e-09;-2.746338e-05
13:26:52;-875;-874.9824;2.8509399e-05;4.071472024956143e-09;-2.85254e-05
13:27:12;-900;-899.9481;2.9601943000000003e-05;4.251463224585101e-09;-2.963723e-05

File: Data/HighFluenceIrrNeutron2023/IV_onPCB/N8740_3_LL1_8e15_15600min_IV.csv
time (19.11.2024);set voltage (V);real voltage (V);current (A);delta current;input current (A)
10:09:21;-25;-25.0424;3.2993297499999996e-06;2.370239229355331e-09;-3.271421e-06
10:09:41;-50;-50.07656;4.866022799999999e-06;2.912932508315307e-09;-4.870747e-06
10:10:01;-75;-75.10496;6.0873239e-06;1.4955044582013136e-09;-6.0865e-06
10:10:21;-100;-100.0816;7.12654605e-06;2.8918059724633867e-09;-7.138032e-06
10:10:40;-125;-125.0359;8.0975883e-06;2.4861808392592877e-09;-8.116151e-06
10:11:00;-150;-150.0148;9.02184355e-06;2.5657300037952246e-09;-8.984456e-06
10:11:20;-175;-175.0513;9.883678900000003e-06;2.4372996788454338e-09;-9.90467e-06
10:11:41;-200;-200.0708;1.0729698e-05;3.4337985235013425e-09;-1.079338e-05
10:12:01;-225;-225.0857;1.1548947999999998e-05;2.8679990934447712e-09;-1.153436e-05
10:12:21;-250;-250.062;1.23353065e-05;4.924362155396402e-09;-1.236476e-05
10:12:41;-275;-275.0343;1.3105969499999998e-05;4.6835960262921965e-09;-1.308596e-05
10:13:01;-300;-300.0101;1.39349545e-05;5.073404255280668e-09;-1.389179e-05
10:13:21;-325;-325.0436;1.4686275e-05;9.685692966948653e-09;-1.464488e-05
10:13:41;-350;-350.0567;1.5460357500000002e-05;4.999038501302155e-09;-1.549801e-05
10:14:01;-375;-375.0894;1.63081625e-05;9.957374876818725e-09;-1.625686e-05
10:14:21;-400;-400.0656;1.70215055e-05;6.6216248185396115e-09;-1.706666e-05
10:14:41;-425;-425.0363;1.7802727499999997e-05;6.829250613171288e-09;-1.784166e-05
10:15:00;-450;-449.9896;1.8580783e-05;1.2984537171189339e-08;-1.858681e-05
10:15:21;-475;-475.0239;1.93999525e-05;8.73299796390108e-09;-1.934581e-05
10:15:41;-500;-500.0552;2.01808505e-05;6.988537560713198e-09;-2.023185e-05
10:16:01;-525;-525.0899;2.09419585e-05;6.907185869621511e-09;-2.094806e-05
10:16:21;-550;-550.0706;2.1536783e-05;7.080573214789932e-09;-2.158555e-05
10:16:41;-575;-575.0239;2.2421127999999998e-05;5.2765163507754475e-09;-2.24604e-05
10:17:01;-600;-599.9988;2.3267936e-05;9.998601462204584e-09;-2.333787e-05
10:17:21;-625;-625.0292;2.4078398e-05;5.082992406053724e-09;-2.411765e-05
10:17:41;-650;-650.0574;2.4834734e-05;1.0067395005660558e-08;-2.487342e-05
10:18:01;-675;-675.0689;2.5697599e-05;1.8317400059779224e-08;-2.574346e-05
10:18:21;-700;-700.0499;2.6445748499999996e-05;1.130770536570085e-08;-2.644715e-05
10:18:41;-725;-725.019;2.7397557e-05;1.0261841430756941e-08;-2.740764e-05
10:19:01;-750;-749.9885;2.8185818999999996e-05;7.761980832880225e-09;-2.815037e-05
10:19:21;-775;-775.0071;2.91261955e-05;1.1203298051801572e-08;-2.905388e-05
10:19:41;-800;-800.0146;2.9902158e-05;5.580405612498076e-09;-2.997208e-05
10:20:00;-825;-825.0421;3.0973913999999997e-05;1.8444894217641896e-08;-3.074756e-05
10:20:21;-850;-850.0218;3.16204775e-05;6.2411214487061606e-09;-3.172378e-05
10:20:40;-875;-874.9859;3.253045949999999e-05;9.194841093651532e-09;-3.26384e-05
10:21:00;-900;-899.9504;3.3396931e-05;1.050179836742248e-08;-3.345525e-05

File: Data/HighFluenceIrrNeutron2023/IV_onPCB/N8740_3_LL1_8e15_1800min_IV.csv
time (14.10.2024);set voltage (V);real voltage (V);current (A);delta current;input current (A)
07:38:54;-25;-25.04505;3.7885701e-06;2.0489615136697825e-09;-3.792275e-06
07:39:08;-50;-50.08457;5.84392175e-06;1.5615101854855048e-09;-5.837867e-06
07:39:23;-75;-75.11418;7.4806936500000015e-06;2.6843968589564095e-09;-7.48968e-06
07:39:38;-100;-100.0875;8.8693162e-06;2.3861854607301396e-09;-8.852804e-06
07:39:53;-125;-125.0395;1.0180334000000001e-05;3.797497755101373e-09;-1.016751e-05
07:40:08;-150;-150.0068;1.1399866499999999e-05;5.422484821324972e-09;-1.139555e-05
07:40:22;-175;-175.0451;1.2571249000000002e-05;7.054362618266803e-09;-1.257176e-05
07:40:37;-200;-200.0777;1.36365785e-05;8.006455903675534e-09;-1.363531e-05
07:40:52;-225;-225.0934;1.4850789e-05;5.35648634367715e-09;-1.487912e-05
07:41:07;-250;-250.0661;1.5963026500000005e-05;7.0362496855568734e-09;-1.59047e-05
07:41:22;-275;-275.0371;1.6938487500000003e-05;7.738497912224303e-09;-1.691237e-05
07:41:37;-300;-300.0107;1.80603915e-05;5.21073340687284e-09;-1.797759e-05
07:41:52;-325;-325.0478;1.90927375e-05;1.449933756892019e-08;-1.901725e-05
07:42:07;-350;-350.0627;1.9880980999999996e-05;1.3369161527560297e-08;-1.984137e-05
07:42:22;-375;-375.097;2.0898272500000004e-05;8.051939979750194e-09;-2.0952e-05
07:42:37;-400;-400.0705;2.19671885e-05;1.2121170761832372e-08;-2.195469e-05
07:42:52;-425;-425.0405;2.30306585e-05;6.9169251577199246e-09;-2.306692e-05
07:43:06;-450;-449.9911;2.4254087e-05;1.8837046186968924e-08;-2.412789e-05
07:43:21;-475;-475.0269;2.5519481499999998e-05;1.0106539943892747e-08;-2.547938e-05
07:43:36;-500;-500.0609;2.65693565e-05;7.275142619736116e-09;-2.653418e-05
07:43:51;-525;-525.097;2.7885841e-05;1.2876074710485363e-08;-2.789446e-05
07:44:06;-550;-550.0758;2.90029495e-05;1.0167283498432558e-08;-2.908457e-05
07:44:21;-575;-575.0278;3.0289362e-05;1.003692596366042e-08;-3.032642e-05
07:44:36;-600;-600.0;3.1365119e-05;1.816622146870408e-08;-3.14992e-05
07:44:51;-625;-625.0306;3.2462752500000004e-05;1.0063081930377879e-08;-3.247355e-05
07:45:05;-650;-650.062;3.38039755e-05;1.6653431935715198e-08;-3.382846e-05
07:45:20;-675;-675.0771;3.4967387e-05;1.5956877844678764e-08;-3.525998e-05
07:45:35;-700;-700.0553;3.61201235e-05;1.709537167298498e-08;-3.625279e-05
07:45:50;-725;-725.0219;3.7477558500000005e-05;1.1025542464545671e-08;-3.751983e-05
07:46:05;-750;-749.9883;3.8698430499999995e-05;1.3315070887437977e-08;-3.878812e-05
07:46:20;-775;-775.0115;3.99406895e-05;1.1627742073915171e-08;-4.009288e-05
07:46:35;-800;-800.0203;4.12503525e-05;2.0771372618041e-08;-4.105378e-05
07:46:50;-825;-825.0496;4.248952e-05;1.4688053291706397e-08;-4.244137e-05
07:47:04;-850;-850.0275;4.3809049500000006e-05;1.685487232931474e-08;-4.392211e-05
07:47:19;-875;-874.9883;4.5160750000000006e-05;2.2452044906867456e-08;-4.528662e-05
07:47:34;-900;-899.9506;4.66656515e-05;2.143637825374182e-08;-4.676882e-05

File: Data/HighFluenceIrrNeutron2023/IV_onPCB/N8740_3_LL1_8e15_186000min_IV.csv
time (31.07.2025);set voltage (V);real voltage (V);current (A);delta current;input current (A)
12:13:18;-25;-25.03345;1.5773195e-06;2.982636543395745e-10;-1.574654e-06
12:13:38;-50;-50.06634;2.3308381500000003e-06;2.45597335846702e-10;-2.330948e-06
12:13:58;-75;-75.0952;2.92954345e-06;4.437211651194942e-10;-2.929533e-06
12:14:18;-100;-100.0717;3.48479425e-06;9.968705404289116e-10;-3.484328e-06
12:14:38;-125;-125.0254;4.034008599999999e-06;8.153769723262808e-10;-4.031702e-06
12:14:58;-150;-150.0071;4.570157949999999e-06;6.377862552415337e-10;-4.576351e-06
12:15:18;-175;-175.0408;5.094909699999999e-06;8.28930015441577e-10;-5.090141e-06
12:15:38;-200;-200.0714;5.6320355e-06;7.477308623428769e-10;-5.632952e-06
12:15:57;-225;-225.0851;6.1864933e-06;9.990734935428853e-10;-6.179809e-06
12:16:17;-250;-250.0625;6.785293549999999e-06;1.431841152982737e-09;-6.783948e-06
12:16:36;-275;-275.0352;7.3684076e-06;2.057913336853625e-09;-7.384541e-06
12:16:56;-300;-300.0153;7.954575700000003e-06;2.805980653087256e-09;-7.955969e-06
12:17:16;-325;-325.0484;8.583103450000001e-06;7.428768251702511e-10;-8.58066e-06
12:17:36;-350;-350.0596;9.2413755e-06;1.5886557611704352e-09;-9.240122e-06
12:17:56;-375;-375.0913;9.888962199999999e-06;1.7006832268238761e-09;-9.880117e-06
12:18:16;-400;-400.0569;1.0590858499999999e-05;1.2790166681869388e-09;-1.060016e-05
12:18:36;-425;-425.0308;1.1311323999999999e-05;2.0514959663620723e-09;-1.13078e-05
12:18:56;-450;-449.9854;1.2035115499999998e-05;1.3851204776119444e-09;-1.202961e-05
12:19:16;-475;-475.0184;1.2821634e-05;2.0150524062663927e-09;-1.281053e-05
12:19:36;-500;-500.0499;1.36806895e-05;2.212409825845996e-09;-1.367848e-05
12:19:56;-525;-525.0815;1.4539096500000002e-05;2.1447804403947674e-09;-1.454566e-05
12:20:16;-550;-550.0643;1.54051775e-05;2.933983118134839e-09;-1.541364e-05
12:20:35;-575;-575.0201;1.6317766499999996e-05;1.603321439231688e-09;-1.633884e-05
12:20:55;-600;-599.9954;1.7245879500000004e-05;2.1104976279304165e-09;-1.726147e-05
12:21:15;-625;-625.0239;1.8250601999999996e-05;3.914891288401265e-09;-1.822748e-05
12:21:35;-650;-650.051;1.92572395e-05;3.1964284345969704e-09;-1.925586e-05
12:21:54;-675;-675.0638;2.0220470000000005e-05;1.6180859062485007e-09;-2.021987e-05
12:22:15;-700;-700.0445;2.1298435e-05;2.7927784999888995e-09;-2.127877e-05
12:22:34;-725;-725.0118;2.2387326e-05;2.3962317709269708e-09;-2.24e-05
12:22:54;-750;-749.984;2.3501992e-05;6.202981525041031e-09;-2.347265e-05
12:23:14;-775;-775.0038;2.4565371000000008e-05;3.653121466636493e-09;-2.455175e-05
12:23:34;-800;-800.01;2.5730681999999998e-05;6.443938880839955e-09;-2.572388e-05
12:23:54;-825;-825.0366;2.6944265499999998e-05;2.3734366933836133e-09;-2.695162e-05
12:24:13;-850;-850.0164;2.8082634999999997e-05;4.307378988433702e-09;-2.810964e-05
12:24:33;-875;-874.9807;2.9300863999999997e-05;7.454227840628501e-09;-2.93408e-05
12:24:53;-900;-899.9483;3.0541138e-05;6.6541037563295624e-09;-3.051321e-05

File: Data/HighFluenceIrrNeutron2023/IV_onPCB/N8740_3_LL1_8e15_20000min_IV.csv
time (26.11.2024);set voltage (V);real voltage (V);current (A);delta current;input current (A)
10:53:34;-25;-25.04138;3.1827596000000002e-06;1.0530959723595923e-09;-3.188428e-06
10:53:54;-50;-50.07401;4.70613685e-06;2.3970285795907907e-09;-4.708555e-06
10:54:14;-75;-75.10376;5.9019797e-06;2.8085017127465092e-09;-5.900954e-06
10:54:34;-100;-100.0798;6.9488304499999996e-06;2.261285670227229e-09;-6.977557e-06
10:54:54;-125;-125.0332;7.818518550000001e-06;6.085842434073955e-09;-7.80909e-06
10:55:13;-150;-150.0141;8.836634699999999e-06;3.3434399561678757e-09;-8.814116e-06
10:55:33;-175;-175.0503;9.638431599999998e-06;3.559761516169321e-09;-9.605834e-06
10:55:54;-200;-200.0715;1.04950175e-05;7.003115980583174e-09;-1.045768e-05
10:56:14;-225;-225.0844;1.1345324000000002e-05;6.15670055305596e-09;-1.129327e-05
10:56:34;-250;-250.0616;1.2029664000000003e-05;8.651000907409491e-09;-1.197874e-05
10:56:54;-275;-275.0336;1.2893090999999999e-05;3.3507469241946513e-09;-1.286319e-05
10:57:14;-300;-300.0099;1.36331605e-05;1.2014398351041182e-08;-1.351904e-05
10:57:34;-325;-325.0435;1.4452089000000003e-05;4.7842448672700765e-09;-1.44349e-05
10:57:54;-350;-350.0564;1.5120288499999998e-05;5.66507154742993e-09;-1.512357e-05
10:58:14;-375;-375.0877;1.5930760500000005e-05;1.2641624845624119e-08;-1.600332e-05
10:58:34;-400;-400.0628;1.6717352e-05;7.120978535285723e-09;-1.667121e-05
10:58:54;-425;-425.0358;1.7532894000000003e-05;3.437869572860556e-09;-1.752054e-05
10:59:14;-450;-449.9892;1.82139135e-05;8.818860620142463e-09;-1.813279e-05
10:59:33;-475;-475.0223;1.8993434e-05;8.98510067834522e-09;-1.892408e-05
10:59:53;-500;-500.0538;1.9758078000000003e-05;1.3403270134560479e-08;-1.977703e-05
11:00:13;-525;-525.0881;2.0512058e-05;9.198077994885682e-09;-2.045776e-05
11:00:33;-550;-550.0697;2.1357480000000002e-05;1.8666912880816618e-08;-2.127684e-05
11:00:53;-575;-575.0244;2.2148521500000002e-05;8.78329802167157e-09;-2.218092e-05
11:01:13;-600;-600.0;2.3074984e-05;7.575104038889508e-09;-2.30798e-05
11:01:33;-625;-625.0268;2.36594855e-05;1.2677124959449539e-08;-2.373973e-05
11:01:52;-650;-650.0566;2.4547388000000002e-05;9.442197509054769e-09;-2.453122e-05
11:02:12;-675;-675.0694;2.54198995e-05;1.0550938334456357e-08;-2.542025e-05
11:02:32;-700;-700.0494;2.6009678000000006e-05;1.624148068373066e-08;-2.591086e-05
11:02:52;-725;-725.0181;2.7050364e-05;1.1090462713520946e-08;-2.708694e-05
11:03:12;-750;-749.9891;2.7804391499999998e-05;7.968494377076548e-09;-2.783088e-05
11:03:32;-775;-775.0095;2.8580021499999996e-05;2.1797488792003046e-08;-2.868544e-05
11:03:52;-800;-800.0148;2.9260645e-05;5.296528131710417e-09;-2.924535e-05
11:04:12;-825;-825.0428;3.0365056e-05;2.4267490984854574e-08;-3.043541e-05
11:04:32;-850;-850.021;3.0723725e-05;1.5643831699746637e-08;-3.072343e-05
11:04:52;-875;-874.9855;3.172607049999999e-05;1.2316489241561693e-08;-3.184372e-05
11:05:12;-900;-899.9504;3.2636693e-05;1.1937846080847227e-08;-3.272542e-05

File: Data/HighFluenceIrrNeutron2023/IV_onPCB/N8740_3_LL1_8e15_26000min_IV.csv
time (13.01.2025);set voltage (V);real voltage (V);current (A);delta current;input current (A)
08:08:01;-25;-25.04228;3.1810718499999997e-06;1.1579590396469155e-10;-3.181237e-06
08:08:21;-50;-50.07698;4.669276549999999e-06;1.6260149868619942e-10;-4.670756e-06
08:08:41;-75;-75.10831;5.8320925e-06;5.414318493587062e-10;-5.830799e-06
08:09:01;-100;-100.0819;6.838412050000001e-06;2.5091776018249884e-10;-6.840474e-06
08:09:20;-125;-125.0336;7.75408495e-06;2.2903133491951063e-10;-7.755159e-06
08:09:40;-150;-150.0133;8.632209850000002e-06;5.051587684827187e-10;-8.634888e-06
08:10:00;-175;-175.0507;9.478542850000001e-06;9.998670668518862e-10;-9.476996e-06
08:10:20;-200;-200.0896;1.0308896500000001e-05;4.433532874581896e-10;-1.031098e-05
08:10:40;-225;-225.0867;1.1119115499999999e-05;2.1031342681815353e-10;-1.11227e-05
08:10:59;-250;-250.0612;1.1925827e-05;7.202788001877926e-10;-1.192755e-05
08:11:19;-275;-275.0331;1.2702287500000001e-05;3.659691756145356e-10;-1.270604e-05
08:11:39;-300;-300.0076;1.3384172000000001e-05;1.7538793573105434e-09;-1.340254e-05
08:11:58;-325;-325.0431;1.4091922e-05;6.825157873631681e-10;-1.409371e-05
08:12:18;-350;-350.0585;1.4940926000000002e-05;1.5653995336654893e-09;-1.493442e-05
08:12:38;-375;-375.0912;1.58077345e-05;1.5040137092128608e-09;-1.58027e-05
08:12:58;-400;-400.0656;1.6691584499999995e-05;2.8406538397875836e-09;-1.66849e-05
08:13:18;-425;-425.0361;1.7555661e-05;1.3072709933292087e-09;-1.75405e-05
08:13:38;-450;-449.989;1.8360989499999997e-05;1.1314403375786143e-09;-1.836432e-05
08:13:58;-475;-475.0233;1.91797765e-05;7.614766165155794e-10;-1.918478e-05
08:14:18;-500;-500.0557;2.0021848500000005e-05;6.515409714668851e-10;-2.002619e-05
08:14:38;-525;-525.0906;2.0878101999999998e-05;1.955896162887997e-09;-2.087107e-05
08:14:57;-550;-550.0704;2.1676825500000002e-05;8.090752359947382e-10;-2.168704e-05
08:15:17;-575;-575.0252;2.2477612e-05;1.5543111979265752e-09;-2.248414e-05
08:15:37;-600;-599.9996;2.32579165e-05;4.870535263192276e-10;-2.326185e-05
08:15:56;-625;-625.0292;2.4015246e-05;2.0924461044433054e-09;-2.402276e-05
08:16:16;-650;-650.057;2.4735917999999997e-05;1.6693634415548418e-09;-2.476436e-05
08:16:36;-675;-675.0721;2.5507895000000007e-05;1.247326440832609e-09;-2.552447e-05
08:16:55;-700;-700.0513;2.6224293499999998e-05;1.1237057610869593e-09;-2.624059e-05
08:17:15;-725;-725.0169;2.6935797e-05;2.153264045582916e-09;-2.692697e-05
08:17:35;-750;-749.9866;2.7679468e-05;1.154466456853524e-09;-2.768776e-05
08:17:55;-775;-775.0084;2.8456811500000003e-05;1.318905659059803e-09;-2.846424e-05
08:18:15;-800;-800.0162;2.9271103e-05;1.276824596410921e-09;-2.927039e-05
08:18:35;-825;-825.0446;3.0045809e-05;1.9607373485503527e-09;-3.005222e-05
08:18:54;-850;-850.022;3.0842296499999995e-05;2.2137253979435034e-09;-3.086858e-05
08:19:14;-875;-874.9841;3.163873e-05;2.168742146959793e-09;-3.166254e-05
08:19:34;-900;-899.9493;3.2411634e-05;2.957659412440994e-09;-3.243207e-05

File: Data/HighFluenceIrrNeutron2023/IV_onPCB/N8740_3_LL1_8e15_3000min_IV.csv
time (16.10.2024);set voltage (V);real voltage (V);current (A);delta current;input current (A)
11:31:34;-25;-25.03807;3.7240181e-06;4.629557370850918e-10;-3.730728e-06
11:31:53;-50;-50.07375;5.8469647e-06;1.039761261299905e-09;-5.852635e-06
11:32:13;-75;-75.10208;7.4855367499999994e-06;2.1022182271056102e-09;-7.481565e-06
11:32:33;-100;-100.0794;8.9051124e-06;1.1309310642121241e-09;-8.89921e-06
11:32:53;-125;-125.0371;1.0192352500000001e-05;1.348512676062068e-09;-1.020308e-05
11:33:14;-150;-150.0038;1.1378734000000001e-05;9.464534853863164e-10;-1.139609e-05
11:33:33;-175;-175.0385;1.2535172999999998e-05;1.6410059567229188e-09;-1.253054e-05
11:33:53;-200;-200.0692;1.3653273500000001e-05;1.8101373255916607e-09;-1.365466e-05
11:34:13;-225;-225.0811;1.4672274000000004e-05;1.7909347280121151e-09;-1.467383e-05
11:34:33;-250;-250.0598;1.5713539999999997e-05;1.6386151164931956e-09;-1.573512e-05
11:34:53;-275;-275.032;1.67873e-05;8.264254352329073e-10;-1.679423e-05
11:35:13;-300;-300.0085;1.7845098999999997e-05;1.465261734298652e-09;-1.785967e-05
11:35:33;-325;-325.0421;1.8850054e-05;2.3358524568130916e-09;-1.884605e-05
11:35:53;-350;-350.0532;1.9871285499999998e-05;1.1317920469326078e-09;-1.988439e-05
11:36:13;-375;-375.0852;2.0873295e-05;2.010137992775627e-09;-2.088152e-05
11:36:33;-400;-400.062;2.1879915999999997e-05;2.218537288395187e-09;-2.186933e-05
11:36:53;-425;-425.0338;2.2928065e-05;2.644125517066066e-09;-2.289906e-05
11:37:13;-450;-449.9892;2.39357065e-05;2.9675785815206228e-09;-2.393769e-05
11:37:33;-475;-475.0232;2.4899202500000004e-05;2.42695816558503e-09;-2.488738e-05
11:37:53;-500;-500.0525;2.5917033499999998e-05;3.346688383686219e-09;-2.590212e-05
11:38:13;-525;-525.0846;2.6990022999999994e-05;1.1260586352405844e-09;-2.700932e-05
11:38:33;-550;-550.0663;2.8008556e-05;1.0852530580467953e-09;-2.801286e-05
11:38:52;-575;-575.0234;2.9149244500000004e-05;1.1475146501788124e-08;-2.908369e-05
11:39:12;-600;-599.9984;3.01638065e-05;2.1821024580664764e-09;-3.014606e-05
11:39:32;-625;-625.0262;3.1217606500000005e-05;3.167769189429603e-09;-3.124684e-05
11:39:51;-650;-650.0544;3.2289084999999994e-05;2.5804062180207093e-09;-3.230454e-05
11:40:11;-675;-675.0654;3.3492597499999995e-05;2.6460075467578086e-09;-3.348968e-05
11:40:31;-700;-700.0462;3.4596470999999994e-05;5.885402148536758e-09;-3.457402e-05
11:40:51;-725;-725.0157;3.57515505e-05;2.604071761203952e-09;-3.577479e-05
11:41:11;-750;-749.9875;3.69622705e-05;2.420796921986617e-09;-3.697183e-05
11:41:31;-775;-775.0078;3.8129381e-05;2.2340549344184282e-09;-3.816914e-05
11:41:51;-800;-800.0117;3.9376644000000006e-05;4.053087551484804e-09;-3.938673e-05
11:42:10;-825;-825.0398;4.06588365e-05;8.78411313892855e-09;-4.077119e-05
11:42:30;-850;-850.0191;4.19754535e-05;7.604228372261026e-09;-4.191503e-05
11:42:49;-875;-874.9841;4.3167535000000005e-05;1.0599849633367484e-08;-4.32199e-05
11:43:09;-900;-899.9507;4.4405551999999996e-05;4.994849877624e-09;-4.436833e-05

File: Data/HighFluenceIrrNeutron2023/IV_onPCB/N8740_3_LL1_8e15_33000min_IV.csv
time (21.01.2025);set voltage (V);real voltage (V);current (A);delta current;input current (A)
10:31:03;-25;-25.03864;2.94500055e-06;1.5792813990862498e-10;-2.944237e-06
10:31:22;-50;-50.07341;4.28282705e-06;2.5890828950613577e-10;-4.28302e-06
10:31:42;-75;-75.10075;5.336401700000001e-06;3.9431507135791867e-10;-5.336803e-06
10:32:01;-100;-100.0765;6.254334e-06;5.713956160139661e-10;-6.255062e-06
10:32:21;-125;-125.0295;7.1074981499999996e-06;7.142430373304148e-10;-7.110876e-06
10:32:41;-150;-150.0119;7.8910736e-06;1.0275130957802966e-09;-7.898539e-06
10:33:01;-175;-175.0466;8.64914795e-06;1.0247775306742908e-09;-8.654488e-06
10:33:21;-200;-200.0783;9.383871450000001e-06;6.872278496794158e-10;-9.390266e-06
10:33:41;-225;-225.0934;1.0116591e-05;9.547907886023975e-10;-1.012839e-05
10:34:01;-250;-250.0597;1.0856095e-05;6.727705775374271e-10;-1.084841e-05
10:34:21;-275;-275.0307;1.1570391500000002e-05;1.281584814789898e-09;-1.157291e-05
10:34:41;-300;-300.0065;1.2257298499999998e-05;9.436559953182326e-10;-1.226768e-05
10:35:00;-325;-325.0419;1.2982763499999999e-05;2.112628016831152e-09;-1.298133e-05
10:35:20;-350;-350.0535;1.37301255e-05;9.092792406626017e-10;-1.374121e-05
10:35:40;-375;-375.0871;1.4466115500000001e-05;8.701940803637206e-10;-1.4467e-05
10:36:00;-400;-400.0631;1.51463335e-05;1.0169545896941583e-09;-1.515531e-05
10:36:19;-425;-425.0331;1.58481715e-05;8.719722687678376e-10;-1.58547e-05
10:36:39;-450;-449.9863;1.65998685e-05;1.8474913091812019e-09;-1.658818e-05
10:36:59;-475;-475.0206;1.73644335e-05;1.426082268840116e-09;-1.736682e-05
10:37:19;-500;-500.0539;1.8109642000000002e-05;1.7539148497005272e-09;-1.810749e-05
10:37:39;-525;-525.0872;1.8850884499999997e-05;1.2538701039182826e-09;-1.884154e-05
10:37:58;-550;-550.0693;1.95673915e-05;1.7166019158500596e-09;-1.955859e-05
10:38:18;-575;-575.0223;2.0284082999999998e-05;1.3892402779937748e-09;-2.029346e-05
10:38:38;-600;-599.997;2.10346135e-05;1.0410610632907785e-09;-2.103956e-05
10:38:57;-625;-625.0251;2.1780019999999996e-05;1.1298583982075267e-09;-2.177292e-05
10:39:18;-650;-650.0543;2.2574073e-05;2.640550236219714e-09;-2.257242e-05
10:39:38;-675;-675.0674;2.33225525e-05;7.939014028832921e-10;-2.332988e-05
10:39:58;-700;-700.0483;2.4118488500000005e-05;2.1123688450410976e-09;-2.409529e-05
10:40:18;-725;-725.0154;2.4902703000000003e-05;2.9592674008950237e-09;-2.490073e-05
10:40:38;-750;-749.9839;2.5640967999999996e-05;1.877478575110777e-09;-2.563511e-05
10:40:58;-775;-775.0068;2.6410753500000004e-05;1.7624284772722509e-09;-2.641589e-05
10:41:18;-800;-800.012;2.7204397499999996e-05;2.0575572744154534e-09;-2.718617e-05
10:41:38;-825;-825.0411;2.7948363e-05;3.1298699733375924e-09;-2.793686e-05
10:41:58;-850;-850.0189;2.8742574000000004e-05;2.208187876970619e-09;-2.875616e-05
10:42:18;-875;-874.9832;2.9568636499999997e-05;3.211652555538982e-09;-2.955177e-05
10:42:37;-900;-899.9494;3.0383452e-05;2.870393927669167e-09;-3.037054e-05

File: Data/HighFluenceIrrNeutron2023/IV_onPCB/N8740_3_LL1_8e15_41000min_IV.csv
time (29.01.2025);set voltage (V);real voltage (V);current (A);delta current;input current (A)
07:59:17;-25;-25.04117;2.86748595e-06;1.132182121999379e-09;-2.870094e-06
07:59:37;-50;-50.07676;4.142750049999999e-06;6.37467961841994e-10;-4.147329e-06
07:59:57;-75;-75.10622;5.190207e-06;1.5486886711021071e-09;-5.203699e-06
08:00:17;-100;-100.0807;6.09933535e-06;1.4527765369715188e-09;-6.114154e-06
08:00:37;-125;-125.0315;6.928201100000002e-06;2.6270663894351713e-09;-6.94036e-06
08:00:57;-150;-150.0104;7.7352253e-06;3.0960543293844163e-09;-7.751145e-06
08:01:17;-175;-175.0499;8.5153162e-06;2.7637018051881066e-09;-8.5558e-06
08:01:37;-200;-200.0824;9.276689649999999e-06;3.1291028692542152e-09;-9.325326e-06
08:01:57;-225;-225.0977;1.0042137000000001e-05;3.7646044347314864e-09;-1.008985e-05
08:02:17;-250;-250.0625;1.0751674999999999e-05;4.021209612790655e-09;-1.074692e-05
08:02:37;-275;-275.0324;1.1489095999999999e-05;2.6947117099979805e-09;-1.148592e-05
08:02:57;-300;-300.0084;1.2229092000000001e-05;3.1945544759793497e-09;-1.222608e-05
08:03:17;-325;-325.0439;1.2935604000000001e-05;7.979370946384201e-09;-1.29789e-05
08:03:37;-350;-350.0569;1.36652005e-05;3.870327859174175e-09;-1.365695e-05
08:03:57;-375;-375.0896;1.4349062500000002e-05;5.185637804311052e-09;-1.434388e-05
08:04:17;-400;-400.0662;1.5088576e-05;7.172114172264723e-09;-1.508941e-05
08:04:37;-425;-425.0348;1.58733415e-05;6.459432725673385e-09;-1.582858e-05
08:04:56;-450;-449.9884;1.65946955e-05;4.7438390294675865e-09;-1.659851e-05
08:05:16;-475;-475.0233;1.7259149e-05;6.095894064860462e-09;-1.725937e-05
08:05:36;-500;-500.0535;1.8057209500000003e-05;6.539997571673869e-09;-1.803385e-05
08:05:55;-525;-525.0913;1.8831900999999998e-05;3.816322634421745e-09;-1.881254e-05
08:06:15;-550;-550.0707;1.9502111999999997e-05;4.370334003254188e-09;-1.955052e-05
08:06:35;-575;-575.0233;2.0323843999999997e-05;4.579428042889211e-09;-2.036592e-05
08:06:55;-600;-599.9971;2.1067164000000002e-05;4.480579225948295e-09;-2.10382e-05
08:07:15;-625;-625.0267;2.1824848499999997e-05;9.230286351869044e-09;-2.180234e-05
08:07:35;-650;-650.0558;2.2669783500000003e-05;1.0325420724478996e-08;-2.264442e-05
08:07:55;-675;-675.0707;2.3450996000000005e-05;8.123938219853725e-09;-2.349811e-05
08:08:15;-700;-700.0504;2.43408645e-05;5.499380395780931e-09;-2.435518e-05
08:08:35;-725;-725.0169;2.5159499500000004e-05;1.043597001900161e-08;-2.50961e-05
08:08:55;-750;-749.9857;2.58134955e-05;1.302677484020899e-08;-2.579373e-05
08:09:15;-775;-775.006;2.64534615e-05;6.506068831291288e-09;-2.644185e-05
08:09:35;-800;-800.0142;2.74638945e-05;9.59644591697891e-09;-2.74285e-05
08:09:54;-825;-825.0434;2.8203752499999996e-05;1.1483065398119945e-08;-2.816948e-05
08:10:15;-850;-850.0212;2.9032924499999998e-05;7.199018734348439e-09;-2.910207e-05
08:10:34;-875;-874.9838;2.9873834499999996e-05;1.9138693313220235e-08;-2.990864e-05
08:10:55;-900;-899.9482;3.07481745e-05;9.463933946171488e-09;-3.089491e-05
