Repository: aimaax/PENGUIN

# PENGUIN :penguin:  

> **NOTE!!** Google ID and GitLab repo for CERN organization is hidden and the create database function won't work properly in this version. Plotting is still possible with the saved database and data stored in this repo.  

A Python-based environment for GUI-driven analysis for IV, CV, and TCT measurements obtained with [Particulars Setup]() at CERN for CMS HGCAL silicon diodes. Used to plot data for individual diodes, but also to analyse Current Volume Normalization, Saturation Voltage, Charge Collection, and Charge Collection Efficiency.

---

File: Data/HighFluenceIrrNeutron2023/IV_onPCB/N8740_3_LL1_8e15_4500min_IV.csv
time (22.10.2024);set voltage (V);real voltage (V);current (A);delta current;input current (A)
07:58:23;-25;-25.04394;3.63869135e-06;2.7929878512982225e-10;-3.639112e-06
07:58:43;-50;-50.08026;5.59752425e-06;4.0192087452008456e-10;-5.603707e-06
07:59:03;-75;-75.10939;7.129335449999999e-06;1.6047664416902055e-09;-7.131383e-06
07:59:22;-100;-100.0846;8.48418585e-06;3.904520538747376e-10;-8.490672e-06
07:59:42;-125;-125.0376;9.6656357e-06;1.2161171882265422e-09;-9.661108e-06
08:00:02;-150;-150.0063;1.07925295e-05;7.920089882697285e-10;-1.080609e-05
08:00:22;-175;-175.0424;1.1861485499999998e-05;1.0116631047438684e-09;-1.185502e-05
08:00:42;-200;-200.074;1.2889698999999999e-05;9.35655892943547e-10;-1.289468e-05
08:01:02;-225;-225.0884;1.3855492000000003e-05;1.97480297751444e-09;-1.3874e-05
08:01:22;-250;-250.0639;1.47319655e-05;2.2436714860915184e-09;-1.472605e-05
08:01:42;-275;-275.0362;1.5759370999999998e-05;2.2592486472276872e-09;-1.580211e-05
08:02:01;-300;-300.0112;1.6640080000000002e-05;4.2466729330147245e-09;-1.665828e-05
08:02:21;-325;-325.0465;1.75638715e-05;1.369990013649822e-09;-1.756017e-05
08:02:41;-350;-350.0592;1.8460922e-05;2.5665910854673625e-09;-1.849348e-05
08:03:01;-375;-375.0918;1.9369502e-05;7.255932869038951e-09;-1.932811e-05
08:03:21;-400;-400.0672;2.0374855499999995e-05;1.2524550840249693e-09;-2.038158e-05
08:03:41;-425;-425.0377;2.13314945e-05;7.248701589767714e-09;-2.141458e-05
08:04:00;-450;-449.9903;2.2171940000000003e-05;1.0574206826045256e-09;-2.21816e-05
08:04:20;-475;-475.0241;2.3056262500000002e-05;1.5446531770918815e-09;-2.308201e-05
08:04:40;-500;-500.0562;2.4011356500000003e-05;1.4124457998450659e-09;-2.402107e-05
08:04:59;-525;-525.0919;2.5012577000000002e-05;2.053043728223986e-09;-2.504443e-05
08:05:19;-550;-550.0706;2.6044940500000006e-05;1.5270349496655386e-09;-2.607032e-05
08:05:39;-575;-575.0255;2.7019140500000004e-05;5.2733841826193285e-09;-2.71031e-05
08:05:59;-600;-600.001;2.7968640500000003e-05;5.656377130063056e-09;-2.801809e-05
08:06:19;-625;-625.0291;2.89063195e-05;4.639872707036316e-09;-2.893261e-05
08:06:38;-650;-650.0569;2.99501025e-05;3.1347728685663993e-09;-2.994438e-05
08:06:58;-675;-675.0704;3.0934902e-05;1.826819722906351e-09;-3.096043e-05
08:07:17;-700;-700.0509;3.19273345e-05;3.027413291491489e-09;-3.191051e-05
08:07:37;-725;-725.0189;3.31107155e-05;4.309696478581727e-09;-3.309942e-05
08:07:57;-750;-749.9888;3.4319596000000005e-05;6.744004648574947e-09;-3.43072e-05
08:08:17;-775;-775.0082;3.5379854e-05;3.788693666687691e-09;-3.541577e-05
08:08:36;-800;-800.016;3.64851815e-05;1.7416591622644536e-09;-3.647603e-05
08:08:56;-825;-825.0436;3.7541748999999994e-05;2.371788871295392e-09;-3.761244e-05
08:09:16;-850;-850.0212;3.8715093500000004e-05;1.4997346890365837e-09;-3.873373e-05
08:09:36;-875;-874.9862;3.99448735e-05;3.0802960308222685e-09;-3.997089e-05
08:09:56;-900;-899.9488;4.106346e-05;2.820807331244244e-09;-4.105597e-05

File: Data/HighFluenceIrrNeutron2023/IV_onPCB/N8740_3_LL1_8e15_50000min_IV.csv
time (05.02.2025);set voltage (V);real voltage (V);current (A);delta current;input current (A)
10:19:38;-25;-25.03887;2.85130635e-06;6.981156504297923e-10;-2.856747e-06
10:19:58;-50;-50.07237;4.1527233e-06;2.5549834061104866e-09;-4.140174e-06
10:20:18;-75;-75.10143;5.1512981999999995e-06;1.1475215523030421e-09;-5.161401e-06
10:20:38;-100;-100.0754;6.04283955e-06;1.357472939831572e-09;-6.048526e-06
10:20:58;-125;-125.0302;6.8702482e-06;2.138488338289454e-09;-6.878531e-06
10:21:18;-150;-150.0107;7.701979599999999e-06;2.0586301591106632e-09;-7.717247e-06
10:21:38;-175;-175.047;8.5122835e-06;6.8737245746028684e-09;-8.502087e-06
10:21:58;-200;-200.0781;9.27806435e-06;2.1659913784165458e-09;-9.286779e-06
10:22:18;-225;-225.0937;1.0049843000000001e-05;2.352409201223294e-09;-1.004741e-05
10:22:38;-250;-250.0581;1.0869948e-05;3.8220057299800136e-09;-1.087504e-05
10:22:58;-275;-275.0306;1.1736489500000001e-05;7.274397070376343e-09;-1.17581e-05
10:23:18;-300;-300.0067;1.24349205e-05;4.092750693299051e-09;-1.242542e-05
10:23:38;-325;-325.0402;1.3202729e-05;3.2032137690138847e-09;-1.318974e-05
10:23:58;-350;-350.0545;1.4096025000000004e-05;2.605728449013833e-09;-1.405947e-05
10:24:18;-375;-375.0873;1.4856352999999999e-05;4.352289977701361e-09;-1.485771e-05
10:24:38;-400;-400.0625;1.56626465e-05;4.801846586210376e-09;-1.564642e-05
10:24:58;-425;-425.0332;1.6540651500000003e-05;4.785383071134375e-09;-1.654467e-05
10:25:18;-450;-449.9861;1.73731405e-05;7.828055009866837e-09;-1.735481e-05
10:25:38;-475;-475.0202;1.8206471e-05;9.256826424320626e-09;-1.817765e-05
10:25:58;-500;-500.0519;1.8931014500000002e-05;7.271678708351965e-09;-1.899348e-05
10:26:18;-525;-525.0864;1.97517525e-05;5.36871692655704e-09;-1.976395e-05
10:26:38;-550;-550.0663;2.0624930000000002e-05;5.382827138223904e-09;-2.060015e-05
10:26:58;-575;-575.0221;2.15482405e-05;9.547120782597258e-09;-2.151624e-05
10:27:18;-600;-599.9961;2.2431927e-05;6.907293974488191e-09;-2.246234e-05
10:27:38;-625;-625.0264;2.3328864999999997e-05;9.276956033635096e-09;-2.328329e-05
10:27:58;-650;-650.0532;2.4096690499999996e-05;6.236712694801646e-09;-2.408009e-05
10:28:18;-675;-675.0681;2.4965259500000002e-05;3.816403115172735e-09;-2.499714e-05
10:28:38;-700;-700.0473;2.59495405e-05;9.089039566285381e-09;-2.585747e-05
10:28:58;-725;-725.0159;2.6808482999999996e-05;1.0638337113947854e-08;-2.681723e-05
10:29:18;-750;-749.9847;2.76780185e-05;1.2481002669557507e-08;-2.770877e-05
10:29:38;-775;-775.0062;2.8768636500000004e-05;1.2680799980186475e-08;-2.865204e-05
10:29:58;-800;-800.0137;2.9587000499999998e-05;6.631957345874576e-09;-2.96397e-05
10:30:18;-825;-825.0425;3.04802155e-05;9.598329710814227e-09;-3.05236e-05
10:30:38;-850;-850.0212;3.1447156999999995e-05;8.70070371004553e-09;-3.153839e-05
10:30:58;-875;-874.9838;3.2420551e-05;1.06417451552834e-08;-3.236643e-05
10:31:18;-900;-899.9484;3.34398285e-05;6.105653334205786e-09;-3.349621e-05

File: Data/HighFluenceIrrNeutron2023/IV_onPCB/N8740_3_LL1_8e15_58000min_IV.csv
time (13.02.2025);set voltage (V);real voltage (V);current (A);delta current;input current (A)
09:43:37;-25;-25.03831;2.5970674000000004e-06;1.3204384241607102e-09;-2.594643e-06
09:43:56;-50;-50.07381;3.7555899500000007e-06;1.518404273365632e-09;-3.747668e-06
09:44:16;-75;-75.10249;4.6439598e-06;5.427105794067352e-10;-4.649075e-06
09:44:36;-100;-100.0771;5.451777300000001e-06;1.525960944945829e-09;-5.463062e-06
09:44:56;-125;-125.0304;6.2424305e-06;2.693023502032608e-09;-6.261962e-06
09:45:16;-150;-150.009;6.98363535e-06;1.7493299778415255e-09;-6.977168e-06
09:45:36;-175;-175.0468;7.688779149999998e-06;9.849966631288727e-10;-7.707445e-06
09:45:56;-200;-200.0782;8.444690700000001e-06;1.9880883797004367e-09;-8.475092e-06
09:46:16;-225;-225.0947;9.1548568e-06;2.2647459820033003e-09;-9.163197e-06
09:46:35;-250;-250.0708;9.809292049999998e-06;2.216722623012392e-09;-9.811608e-06
09:46:55;-275;-275.0308;1.05014495e-05;3.0054485917247356e-09;-1.048727e-05
09:47:15;-300;-300.0074;1.12151195e-05;3.6370132990545874e-09;-1.122897e-05
09:47:35;-325;-325.041;1.1922527e-05;5.21778598162092e-09;-1.191849e-05
09:47:54;-350;-350.0556;1.26404355e-05;3.6182067709709445e-09;-1.263538e-05
09:48:14;-375;-375.0893;1.3350039000000001e-05;5.359393244575347e-09;-1.336287e-05
09:48:34;-400;-400.0636;1.4070340499999997e-05;5.611454199893272e-09;-1.403902e-05
09:48:54;-425;-425.0335;1.4851673500000003e-05;5.173087002699683e-09;-1.479438e-05
09:49:14;-450;-449.9877;1.5591081999999998e-05;4.379968356050101e-09;-1.560678e-05
09:49:34;-475;-475.0214;1.6311904e-05;3.534504802656265e-09;-1.637233e-05
09:49:54;-500;-500.0536;1.7051519000000003e-05;4.549230478883257e-09;-1.707301e-05
09:50:13;-525;-525.0875;1.77985525e-05;3.2373102164450362e-09;-1.780705e-05
09:50:33;-550;-550.0688;1.8516204499999996e-05;4.1505529435847354e-09;-1.855004e-05
09:50:53;-575;-575.0215;1.9403506500000003e-05;4.869819261276544e-09;-1.9407e-05
09:51:13;-600;-599.9967;2.0103858999999997e-05;7.229199606457121e-09;-2.008121e-05
09:51:33;-625;-625.025;2.10190455e-05;1.0240483569514692e-08;-2.106837e-05
09:51:53;-650;-650.0547;2.1965096e-05;7.219733838584367e-09;-2.197027e-05
09:52:13;-675;-675.0695;2.2718587e-05;9.09508037622539e-09;-2.263765e-05
09:52:33;-700;-700.0491;2.3472209500000005e-05;9.351808500899691e-09;-2.362746e-05
09:52:52;-725;-725.0155;2.4227073000000003e-05;3.94756767516401e-09;-2.423633e-05
09:53:12;-750;-749.983;2.51561805e-05;6.285994450960064e-09;-2.519926e-05
09:53:32;-775;-775.005;2.5875464500000006e-05;5.687206233072745e-09;-2.586714e-05
09:53:51;-800;-800.012;2.6829356e-05;2.2356270914443715e-08;-2.668484e-05
09:54:11;-825;-825.0421;2.7625458499999998e-05;8.331206313463819e-09;-2.775422e-05
09:54:31;-850;-850.0215;2.8622552999999997e-05;1.3715766695668214e-08;-2.871234e-05
09:54:51;-875;-874.9813;2.9520003e-05;1.3685230471205099e-08;-2.961617e-05
09:55:11;-900;-899.9456;3.0212179e-05;1.0321812532205696e-08;-3.028019e-05

File: Data/HighFluenceIrrNeutron2023/IV_onPCB/N8740_3_LL1_8e15_6000min_IV.csv
time (30.10.2024);set voltage (V);real voltage (V);current (A);delta current;input current (A)
12:59:11;-25;-25.04106;3.6760358500000003e-06;1.701518069658682e-09;-3.674287e-06
12:59:31;-50;-50.07421;5.6014221e-06;2.4536552262899713e-09;-5.631251e-06
12:59:51;-75;-75.10326;7.0854819e-06;1.535569623787868e-09;-7.104677e-06
13:00:10;-100;-100.0803;8.3461987e-06;8.049535362367274e-10;-8.354408e-06
13:00:30;-125;-125.0358;9.524535450000001e-06;3.1000992729870906e-09;-9.503832e-06
13:00:50;-150;-150.0064;1.0603278499999998e-05;8.492800701181992e-10;-1.061794e-05
13:01:10;-175;-175.0408;1.1627515e-05;1.2275934791289756e-09;-1.164353e-05
13:01:30;-200;-200.0687;1.2625578999999999e-05;3.6158010108411496e-09;-1.26283e-05
13:01:50;-225;-225.0827;1.35886335e-05;1.794801002200522e-09;-1.358916e-05
13:02:10;-250;-250.0602;1.4593292999999999e-05;5.684024502938071e-09;-1.460633e-05
13:02:31;-275;-275.033;1.54383825e-05;1.662614037442149e-09;-1.545859e-05
13:02:51;-300;-300.0106;1.6369598500000003e-05;4.48977974264884e-09;-1.635802e-05
13:03:11;-325;-325.0431;1.7273712499999998e-05;1.0098942639578658e-08;-1.723541e-05
13:03:31;-350;-350.0558;1.8304977499999997e-05;1.2547079059984483e-08;-1.822135e-05
13:03:50;-375;-375.0858;1.9092862e-05;2.071085415911148e-09;-1.911428e-05
13:04:10;-400;-400.0634;1.99784075e-05;4.115992217861882e-09;-2.004589e-05
13:04:30;-425;-425.0348;2.08669345e-05;1.3435245094061283e-08;-2.081691e-05
13:04:50;-450;-449.9914;2.1737441000000002e-05;3.1047467610097535e-09;-2.176775e-05
13:05:09;-475;-475.0231;2.2710925e-05;4.401019171737303e-09;-2.272315e-05
13:05:29;-500;-500.0535;2.3578515e-05;3.5109242728945055e-09;-2.361008e-05
13:05:49;-525;-525.0858;2.4486535500000004e-05;7.287641953162912e-09;-2.455982e-05
13:06:08;-550;-550.0677;2.5508689e-05;5.766704470492702e-09;-2.540785e-05
13:06:28;-575;-575.0247;2.63382485e-05;2.940262341611737e-09;-2.637647e-05
13:06:48;-600;-600.001;2.7344799499999995e-05;9.479841836101393e-09;-2.730353e-05
13:07:07;-625;-625.0276;2.8422032499999995e-05;6.302872911419026e-09;-2.846504e-05
13:07:27;-650;-650.0557;2.9456459499999997e-05;8.907036501412709e-09;-2.947613e-05
13:07:47;-675;-675.0663;3.0314942e-05;4.721243459089908e-09;-3.030175e-05
13:08:07;-700;-700.0496;3.1254058500000006e-05;1.2996109562097699e-09;-3.125927e-05
13:08:27;-725;-725.0176;3.228599850000001e-05;3.893836878645665e-09;-3.228904e-05
13:08:47;-750;-749.9881;3.33432215e-05;6.565777306419994e-09;-3.345642e-05
13:09:07;-775;-775.0084;3.433043200000001e-05;4.1462184940014216e-09;-3.436958e-05
13:09:27;-800;-800.0144;3.5423383e-05;3.49400022180865e-09;-3.540157e-05
13:09:46;-825;-825.0404;3.6681905500000004e-05;1.5733516524842735e-08;-3.661949e-05
13:10:06;-850;-850.0193;3.7491588500000004e-05;1.254267370818581e-09;-3.751324e-05
13:10:26;-875;-874.9848;3.86792305e-05;2.3429099283529932e-08;-3.861225e-05
13:10:46;-900;-899.9512;3.971151e-05;1.945727766158465e-08;-3.959981e-05

File: Data/HighFluenceIrrNeutron2023/IV_onPCB/N8740_3_LL1_8e15_63000min_IV.csv
time (26.02.2025);set voltage (V);real voltage (V);current (A);delta current;input current (A)
09:56:30;-25;-25.03747;2.4154634000000002e-06;3.9229277587026773e-10;-2.413662e-06
09:56:50;-50;-50.07109;3.5105665000000003e-06;7.952783616445334e-10;-3.512894e-06
09:57:10;-75;-75.09918;4.368280449999999e-06;1.0394562965199702e-09;-4.367088e-06
09:57:30;-100;-100.0742;5.1586686e-06;6.643637046076402e-10;-5.164241e-06
09:57:50;-125;-125.0294;5.909383999999999e-06;9.290039908417972e-10;-5.899606e-06
09:58:10;-150;-150.0086;6.617548300000002e-06;2.025176178879274e-09;-6.606804e-06
09:58:30;-175;-175.0447;7.2995323e-06;2.0924473387638364e-09;-7.284928e-06
09:58:49;-200;-200.0761;7.994190050000002e-06;1.7987159565576326e-09;-7.998564e-06
09:59:09;-225;-225.0893;8.666003449999998e-06;1.81738293498505e-09;-8.67701e-06
09:59:29;-250;-250.0673;9.329435949999998e-06;2.3673515259409855e-09;-9.336865e-06
09:59:49;-275;-275.0389;9.979048249999999e-06;1.5295862183528526e-09;-9.982515e-06
10:00:09;-300;-300.0052;1.06270625e-05;3.4426956643740478e-09;-1.0598e-05
10:00:28;-325;-325.039;1.1297462499999999e-05;2.666858814691926e-09;-1.126996e-05
10:00:48;-350;-350.0527;1.1971545500000002e-05;4.130696035476371e-09;-1.197545e-05
10:01:08;-375;-375.084;1.2726277499999999e-05;3.547250898583273e-09;-1.271703e-05
10:01:28;-400;-400.0621;1.3379496000000002e-05;3.365230556737506e-09;-1.33821e-05
10:01:48;-425;-425.032;1.4131991000000002e-05;4.380445690794485e-09;-1.417607e-05
10:02:07;-450;-449.9857;1.48259675e-05;3.760075456357184e-09;-1.483074e-05
10:02:27;-475;-475.019;1.5551342499999998e-05;3.744568524877091e-09;-1.561575e-05
10:02:47;-500;-500.0508;1.6346884e-05;2.0129471428729615e-09;-1.637235e-05
10:03:07;-525;-525.0856;1.71056845e-05;3.497150445362638e-09;-1.714909e-05
10:03:26;-550;-550.0667;1.7902547499999997e-05;2.0872123604223084e-09;-1.790743e-05
10:03:46;-575;-575.021;1.8764969499999997e-05;2.710492987908251e-09;-1.876449e-05
10:04:06;-600;-599.9954;1.9580351499999997e-05;5.20149724959078e-09;-1.956427e-05
10:04:26;-625;-625.0247;2.03328105e-05;5.124258798841078e-09;-2.037423e-05
10:04:46;-650;-650.054;2.1222156500000003e-05;6.114681769111158e-09;-2.120051e-05
10:05:06;-675;-675.0668;2.2047024999999996e-05;3.2337688151753663e-09;-2.205418e-05
10:05:26;-700;-700.0468;2.2782401000000003e-05;3.343945267195643e-09;-2.278436e-05
10:05:46;-725;-725.014;2.37339335e-05;4.5983660290911225e-09;-2.371676e-05
10:06:06;-750;-749.9838;2.4520169999999997e-05;9.736387137947999e-09;-2.451562e-05
10:06:26;-775;-775.0046;2.5410520999999994e-05;1.1605382649874132e-08;-2.538022e-05
10:06:46;-800;-800.0129;2.63558665e-05;5.393027594728152e-09;-2.632691e-05
10:07:06;-825;-825.0403;2.7296008500000004e-05;7.252023658090212e-09;-2.732108e-05
10:07:26;-850;-850.0197;2.80826155e-05;1.1392967578181681e-08;-2.821386e-05
10:07:46;-875;-874.9811;2.8941675500000004e-05;1.0002959748869347e-08;-2.891067e-05
10:08:06;-900;-899.9468;2.9846069e-05;3.905290059649825e-09;-2.986575e-05

File: Data/HighFluenceIrrNeutron2023/IV_onPCB/N8740_3_LL1_8e15_77000min_IV.csv
time (24.03.2025);set voltage (V);real voltage (V);current (A);delta current;input current (A)
12:37:48;-25;-25.03937;2.2819109000000003e-06;3.360793053730037e-10;-2.286519e-06
12:38:07;-50;-50.07186;3.29318035e-06;5.171106567989136e-10;-3.294632e-06
12:38:28;-75;-75.10042;4.087974050000001e-06;3.078662491651345e-10;-4.092005e-06
12:38:48;-100;-100.0744;4.79389745e-06;3.197263554588731e-10;-4.79833e-06
12:39:08;-125;-125.029;5.48401995e-06;4.536908279599502e-10;-5.483831e-06
12:39:28;-150;-150.0093;6.1716057e-06;7.138762571342585e-10;-6.169296e-06
12:39:48;-175;-175.0451;6.855578799999999e-06;5.168643468067829e-10;-6.850992e-06
12:40:07;-200;-200.0765;7.5304272499999995e-06;4.740881873396521e-10;-7.530974e-06
12:40:27;-225;-225.092;8.19785715e-06;5.600272371724203e-10;-8.207825e-06
12:40:46;-250;-250.0676;8.890763849999999e-06;1.5458877858289e-09;-8.881757e-06
12:41:06;-275;-275.0408;9.545869100000001e-06;1.6098323746589774e-09;-9.555411e-06
12:41:26;-300;-300.0187;1.0229455000000001e-05;2.115974539071777e-09;-1.022967e-05
12:41:46;-325;-325.0404;1.0897667999999998e-05;8.292736580888143e-10;-1.089692e-05
12:42:06;-350;-350.0533;1.1625558499999999e-05;8.592855389799278e-10;-1.162534e-05
12:42:26;-375;-375.0849;1.236831e-05;7.842391216969283e-10;-1.23789e-05
12:42:45;-400;-400.0614;1.3084706e-05;1.021997162422699e-09;-1.308664e-05
12:43:05;-425;-425.0337;1.38013635e-05;9.269016331304872e-10;-1.379187e-05
12:43:25;-450;-449.9877;1.4580045500000002e-05;2.2629840338588248e-09;-1.460318e-05
12:43:45;-475;-475.0192;1.53539415e-05;6.594282656210667e-10;-1.534612e-05
12:44:05;-500;-500.0508;1.61260505e-05;1.594778115444269e-09;-1.612997e-05
12:44:25;-525;-525.0851;1.6945737999999997e-05;1.2442920878957024e-09;-1.695134e-05
12:44:45;-550;-550.0669;1.7773636500000002e-05;1.5088462935302617e-09;-1.777722e-05
12:45:05;-575;-575.021;1.8614850000000004e-05;3.24596511071818e-09;-1.85916e-05
12:45:25;-600;-599.9966;1.9393638e-05;1.5304260191201965e-09;-1.940974e-05
12:45:45;-625;-625.0259;2.0198321499999998e-05;1.8121843552740442e-09;-2.020763e-05
12:46:05;-650;-650.0549;2.1015194e-05;1.7197820210712712e-09;-2.101564e-05
12:46:25;-675;-675.0659;2.1869519000000003e-05;2.224306734692901e-09;-2.189644e-05
12:46:45;-700;-700.0463;2.27314065e-05;2.114106581395516e-09;-2.274315e-05
12:47:05;-725;-725.015;2.3622567000000003e-05;1.735407747476114e-09;-2.362079e-05
12:47:25;-750;-749.9858;2.4472923e-05;3.625914305385503e-09;-2.447023e-05
12:47:45;-775;-775.0055;2.52945085e-05;2.1720314540770145e-09;-2.530816e-05
12:48:04;-800;-800.0132;2.6273944e-05;2.13975937899568e-09;-2.625655e-05
12:48:24;-825;-825.04;2.7110099499999995e-05;2.4370014849195224e-09;-2.70988e-05
12:48:43;-850;-850.0188;2.7976376e-05;1.8062442249041842e-09;-2.796999e-05
12:49:03;-875;-874.9824;2.8889694499999997e-05;2.048803489234624e-09;-2.888849e-05
12:49:23;-900;-899.9484;2.9740038999999996e-05;5.0477480077753926e-09;-2.972291e-05

File: Data/HighFluenceIrrNeutron2023/IV_onPCB/N8740_3_LL1_8e15_7750min_IV.csv
time (05.11.2024);set voltage (V);real voltage (V);current (A);delta current;input current (A)
07:57:48;-25;-25.04481;3.5057516000000006e-06;9.524180237689814e-10;-3.508138e-06
07:58:08;-50;-50.08089;5.3457451e-06;1.4525228068777331e-09;-5.336203e-06
07:58:28;-75;-75.11076;6.821754e-06;2.393079146204729e-09;-6.81914e-06
07:58:48;-100;-100.0858;8.08305705e-06;2.8248721249598084e-09;-8.08051e-06
07:59:07;-125;-125.0382;9.11756515e-06;4.814374845332958e-09;-9.096667e-06
07:59:27;-150;-150.0207;1.0165074999999999e-05;5.876743252006147e-09;-1.015153e-05
07:59:47;-175;-175.0423;1.1155260500000002e-05;4.124886936329257e-09;-1.120182e-05
08:00:07;-200;-200.0752;1.2067411e-05;5.626224973283595e-09;-1.211924e-05
08:00:26;-225;-225.0909;1.3007455499999999e-05;2.917582087534131e-09;-1.300142e-05
08:00:46;-250;-250.0642;1.3905999500000004e-05;4.713150298632502e-09;-1.387727e-05
08:01:06;-275;-275.0353;1.4880767e-05;5.988683832863444e-09;-1.492956e-05
08:01:26;-300;-300.0112;1.5720143e-05;4.780744926264053e-09;-1.57176e-05
08:01:46;-325;-325.0483;1.6502016499999997e-05;3.777964483356092e-09;-1.649194e-05
08:02:05;-350;-350.0604;1.7443508e-05;9.49036947647461e-09;-1.748129e-05
08:02:25;-375;-375.0934;1.8291299e-05;8.370111674882261e-09;-1.831005e-05
08:02:45;-400;-400.0677;1.9151015500000003e-05;4.714795407809246e-09;-1.91925e-05
08:03:04;-425;-425.0386;2.0083360500000004e-05;4.851043262794134e-09;-2.009618e-05
08:03:24;-450;-449.9923;2.0816913e-05;1.2848234608303248e-08;-2.078475e-05
08:03:44;-475;-475.0252;2.1864110499999998e-05;1.0306059758098626e-08;-2.196255e-05
08:04:03;-500;-500.0586;2.24440105e-05;5.630722354858178e-09;-2.241767e-05
08:04:23;-525;-525.0923;2.34034405e-05;1.3281005166684445e-08;-2.3457e-05
08:04:43;-550;-550.0739;2.4374476e-05;1.3078647644156465e-08;-2.437192e-05
08:05:03;-575;-575.0287;2.5329623999999998e-05;1.7674022128536562e-08;-2.522107e-05
08:05:22;-600;-600.0026;2.6157842e-05;1.3742444862541691e-08;-2.625482e-05
08:05:42;-625;-625.0287;2.7140751000000002e-05;2.168977541262248e-08;-2.702373e-05
08:06:02;-650;-650.0596;2.7855323e-05;1.940065158828432e-08;-2.779725e-05
08:06:21;-675;-675.0724;2.89867045e-05;1.6720787638072016e-08;-2.895832e-05
08:06:41;-700;-700.053;2.9858541e-05;1.4699347398779301e-08;-2.990836e-05
08:07:01;-725;-725.02;3.09266515e-05;1.3821170794744644e-08;-3.10488e-05
08:07:21;-750;-749.989;3.1965264499999997e-05;1.6479342651862684e-08;-3.195425e-05
08:07:41;-775;-775.0113;3.26579515e-05;7.334021757364842e-09;-3.273573e-05
08:08:00;-800;-800.0182;3.3670694500000004e-05;1.4554774139006646e-08;-3.363783e-05
08:08:20;-825;-825.0447;3.49392465e-05;1.823307537519391e-08;-3.480513e-05
08:08:40;-850;-850.0248;3.5834065e-05;1.2989848295880871e-08;-3.575153e-05
08:08:59;-875;-874.9867;3.7066816999999995e-05;2.0377261851141816e-08;-3.719187e-05
08:09:19;-900;-899.9515;3.78602325e-05;1.6678070719885564e-08;-3.804741e-05

File: Data/HighFluenceIrrNeutron2023/IV_onPCB/N8740_3_LL1_8e15_9500min_IV.csv
time (08.11.2024);set voltage (V);real voltage (V);current (A);delta current;input current (A)
12:09:05;-25;-25.03958;3.4896316e-06;6.229834724934539e-10;-3.488868e-06
12:09:25;-50;-50.07355;5.252144400000001e-06;1.203524489572186e-09;-5.257916e-06
12:09:45;-75;-75.10332;6.6478414499999995e-06;1.6827693060473323e-09;-6.659433e-06
12:10:05;-100;-100.0774;7.8205302e-06;3.143792775136425e-09;-7.810479e-06
12:10:25;-125;-125.0335;8.934297749999999e-06;2.027232008028463e-09;-8.954265e-06
12:10:45;-150;-150.0134;9.92898675e-06;3.2100147592145414e-09;-9.916723e-06
12:11:05;-175;-175.0383;1.0881019999999998e-05;2.350950977795972e-09;-1.091391e-05
12:11:25;-200;-200.0692;1.1870228500000002e-05;7.567703888069328e-09;-1.183437e-05
12:11:45;-225;-225.0821;1.2703122499999999e-05;3.171191879640865e-09;-1.27395e-05
12:12:05;-250;-250.0599;1.3597594999999998e-05;2.6332817452753064e-09;-1.362027e-05
12:12:25;-275;-275.0316;1.4471815499999998e-05;3.7240157407696123e-09;-1.442725e-05
12:12:45;-300;-300.0094;1.5272773e-05;4.024420150779498e-09;-1.523652e-05
12:13:05;-325;-325.0424;1.6251564499999998e-05;1.918212813369524e-08;-1.615578e-05
12:13:25;-350;-350.0545;1.7097326500000002e-05;5.736921224620384e-09;-1.714138e-05
12:13:44;-375;-375.085;1.79395005e-05;9.761456307206446e-09;-1.802811e-05
12:14:04;-400;-400.0623;1.8739086e-05;3.5735124457597737e-09;-1.874614e-05
12:14:24;-425;-425.0345;1.9542744e-05;5.267082513118621e-09;-1.960572e-05
12:14:44;-450;-449.9888;2.0378390499999995e-05;8.6091602806255e-09;-2.048903e-05
12:15:04;-475;-475.0213;2.1226378500000002e-05;1.2535677210964678e-08;-2.118942e-05
12:15:23;-500;-500.0525;2.2067056500000002e-05;4.115570876257606e-09;-2.207836e-05
12:15:43;-525;-525.0854;2.2944898999999995e-05;5.818849280570933e-09;-2.297589e-05
12:16:03;-550;-550.0681;2.3911962e-05;5.146238752720319e-09;-2.385606e-05
12:16:23;-575;-575.0221;2.4756682500000002e-05;7.257308002110749e-09;-2.482532e-05
12:16:43;-600;-599.9973;2.5631754e-05;6.353788924728295e-09;-2.565896e-05
12:17:03;-625;-625.0267;2.6536250000000002e-05;7.361604173004617e-09;-2.658354e-05
12:17:23;-650;-650.054;2.7468668499999997e-05;9.473378522866136e-09;-2.748686e-05
12:17:43;-675;-675.0662;2.8313836000000002e-05;7.67817209366916e-09;-2.83125e-05
12:18:03;-700;-700.0457;2.9270523499999998e-05;4.978726105892906e-09;-2.93307e-05
12:18:23;-725;-725.0162;3.0294549499999998e-05;1.504218867843038e-08;-3.016443e-05
12:18:43;-750;-749.9864;3.117091e-05;1.5247574643201405e-08;-3.118975e-05
12:19:03;-775;-775.0075;3.2069232e-05;1.0737521864936856e-08;-3.207187e-05
12:19:23;-800;-800.0134;3.2976189e-05;1.1540473385004645e-08;-3.297547e-05
12:19:43;-825;-825.0397;3.4107409499999994e-05;1.0572953524796277e-08;-3.404031e-05
12:20:03;-850;-850.0193;3.4909470999999996e-05;1.079207053581494e-08;-3.506861e-05
12:20:23;-875;-874.984;3.5786254e-05;2.101242654240597e-08;-3.586446e-05
12:20:42;-900;-899.9479;3.6790044000000006e-05;9.111183880264973e-09;-3.691887e-05

File: Data/HighFluenceIrrNeutron2023/IV_onPCB/N8740_3_LL1_8e15_97000min_IV.csv
time (11.04.2025);set voltage (V);real voltage (V);current (A);delta current;input current (A)
07:47:30;-25;-25.04088;2.150698e-06;2.8957228803875795e-10;-2.154318e-06
07:47:50;-50;-50.07605;3.1079249499999996e-06;1.159514701232804e-09;-3.097341e-06
07:48:10;-75;-75.10793;3.8557219000000004e-06;5.175310855398112e-10;-3.855712e-06
07:48:30;-100;-100.0799;4.521744650000001e-06;5.904355522620492e-10;-4.517172e-06
07:48:50;-125;-125.031;5.1653607e-06;1.5760408720905708e-09;-5.163372e-06
07:49:10;-150;-150.0076;5.81321965e-06;4.415030463244278e-09;-5.794764e-06
07:49:30;-175;-175.0468;6.436072849999999e-06;8.154081961661958e-10;-6.43666e-06
07:49:50;-200;-200.0816;7.090892800000001e-06;1.357397728375865e-09;-7.101782e-06
07:50:10;-225;-225.0976;7.7004453e-06;1.242716450160691e-09;-7.693077e-06
07:50:29;-250;-250.0711;8.363249949999999e-06;1.5862351677399803e-09;-8.361269e-06
07:50:49;-275;-275.0416;9.00180305e-06;3.1533774904656157e-09;-8.992658e-06
07:51:09;-300;-300.0159;9.6929183e-06;2.2814801457606265e-09;-9.679834e-06
07:51:28;-325;-325.0544;1.0417634500000001e-05;4.6135566797754085e-09;-1.038542e-05
07:51:48;-350;-350.058;1.1052884999999998e-05;2.0038443677092517e-09;-1.104905e-05
07:52:08;-375;-375.0918;1.1752996499999998e-05;4.176839311908005e-09;-1.174806e-05
07:52:28;-400;-400.0655;1.2492688e-05;4.273520129822732e-09;-1.248576e-05
07:52:48;-425;-425.0345;1.3280382500000001e-05;1.9819890104387073e-09;-1.327027e-05
07:53:08;-450;-449.9858;1.3999688000000001e-05;3.55002842242146e-09;-1.402939e-05
07:53:28;-475;-475.0215;1.4774597000000001e-05;3.6300186707508723e-09;-1.481416e-05
07:53:48;-500;-500.057;1.5570618e-05;3.5808359778130107e-09;-1.559e-05
07:54:08;-525;-525.0923;1.6333803000000004e-05;2.9075616158562218e-09;-1.633002e-05
07:54:28;-550;-550.071;1.7133287500000003e-05;1.8196651992880073e-09;-1.715356e-05
07:54:48;-575;-575.024;1.79638275e-05;4.622806878672244e-09;-1.793792e-05
07:55:08;-600;-599.9952;1.88276055e-05;3.972906082139408e-09;-1.885092e-05
07:55:28;-625;-625.0259;1.9599195e-05;3.3321975106527324e-09;-1.965921e-05
07:55:47;-650;-650.0576;2.0488924499999997e-05;6.2627258232737976e-09;-2.049524e-05
07:56:07;-675;-675.072;2.13515965e-05;1.057712943749385e-08;-2.133933e-05
07:56:27;-700;-700.049;2.23013395e-05;8.735427736379072e-09;-2.227918e-05
07:56:47;-725;-725.0167;2.3126447999999997e-05;5.722903878277191e-09;-2.308664e-05
07:57:07;-750;-749.9845;2.4063079500000004e-05;2.5748240206856113e-09;-2.409585e-05
07:57:27;-775;-775.0057;2.4980584999999998e-05;3.6096994680997833e-09;-2.497271e-05
07:57:47;-800;-800.0145;2.5875973e-05;2.429317404128208e-09;-2.590475e-05
07:58:07;-825;-825.0441;2.6716009500000006e-05;1.339318758735091e-09;-2.673406e-05
07:58:26;-850;-850.0208;2.7761373500000006e-05;8.59328444993529e-09;-2.772024e-05
07:58:46;-875;-874.9838;2.8681953500000004e-05;4.088507201595663e-09;-2.868721e-05
07:59:06;-900;-899.9476;2.9537609000000005e-05;5.5043440526551634e-09;-2.956317e-05

File: Data/HighFluenceIrrNeutron2023/IV_onPCB/N8740_3_LL1_8e15_noadd_IV.csv
time (03.10.2024);set voltage (V);real voltage (V);current (A);delta current;input current (A)
10:45:06;-25;-25.03501;3.7835109000000004e-06;3.5592904419280383e-10;-3.78518e-06
10:45:26;-50;-50.07082;5.8877298e-06;4.5707650125553393e-10;-5.890209e-06
10:45:46;-75;-75.1004;7.5644097e-06;6.085741577655085e-10;-7.55677e-06
10:46:06;-100;-100.0766;9.0271361e-06;6.60489454495632e-10;-9.026836e-06
10:46:25;-125;-125.0348;1.0379779500000002e-05;7.332429593934322e-10;-1.038547e-05
10:46:46;-150;-149.9996;1.1635541000000001e-05;1.591776193439243e-09;-1.163028e-05
10:47:05;-175;-175.0359;1.28682155e-05;1.2160644462774192e-09;-1.286645e-05
10:47:25;-200;-200.0654;1.40869545e-05;9.060820809948584e-10;-1.409035e-05
10:47:44;-225;-225.0788;1.52809105e-05;1.4768776988971702e-09;-1.527082e-05
10:48:04;-250;-250.0565;1.643409e-05;1.3098599161743365e-09;-1.644034e-05
10:48:24;-275;-275.0285;1.7607117499999997e-05;1.1876975362018763e-09;-1.760406e-05
10:48:44;-300;-300.0065;1.8737034999999996e-05;1.8978928447096026e-09;-1.873277e-05
10:49:04;-325;-325.0402;1.98751975e-05;1.7004066976755053e-09;-1.987506e-05
10:49:24;-350;-350.0516;2.10429085e-05;1.2117857226011583e-09;-2.104453e-05
10:49:44;-375;-375.0844;2.2221719e-05;2.6485331695109485e-09;-2.220617e-05
10:50:04;-400;-400.0605;2.3399202499999998e-05;1.9580750592098434e-09;-2.3379e-05
10:50:23;-425;-425.0316;2.4566814e-05;1.6838530814771996e-09;-2.457363e-05
10:50:43;-450;-449.9859;2.5744832499999997e-05;2.331056184972736e-09;-2.574051e-05
10:51:03;-475;-475.0207;2.6958252999999997e-05;2.091660476750498e-09;-2.69665e-05
10:51:23;-500;-500.0504;2.80809985e-05;2.7649579811454537e-09;-2.808825e-05
10:51:43;-525;-525.0837;2.9382682999999996e-05;2.820133073101419e-09;-2.9365e-05
10:52:02;-550;-550.0657;3.0602215499999996e-05;2.7529395629944603e-09;-3.060967e-05
10:52:22;-575;-575.02;3.1888608999999996e-05;1.956445233069601e-09;-3.187163e-05
10:52:42;-600;-599.9962;3.3157699500000005e-05;2.2216361622685516e-09;-3.316465e-05
10:53:02;-625;-625.0246;3.4510163e-05;3.122695077973545e-09;-3.453815e-05
10:53:21;-650;-650.0536;3.5825115000000005e-05;4.985795347785697e-09;-3.58404e-05
10:53:41;-675;-675.0645;3.7187321e-05;2.9497406580919795e-09;-3.719408e-05
10:54:01;-700;-700.0462;3.86159835e-05;2.6764108685887544e-09;-3.860688e-05
10:54:21;-725;-725.0149;4.0013184e-05;3.875075315397119e-09;-3.998779e-05
10:54:41;-750;-749.9857;4.1484542e-05;6.6614425089465875e-09;-4.15385e-05
10:55:01;-775;-775.0068;4.28609435e-05;5.35294242800156e-09;-4.290294e-05
10:55:20;-800;-800.0117;4.4308649e-05;2.4337531612718293e-09;-4.430809e-05
10:55:40;-825;-825.0387;4.58747265e-05;5.996356613603144e-09;-4.589995e-05
10:56:00;-850;-850.0191;4.7426717e-05;4.78500063218388e-09;-4.744176e-05
10:56:20;-875;-874.9828;4.9027901e-05;3.129708205248543e-09;-4.90282e-05
10:56:39;-900;-899.9489;5.071002050000001e-05;4.8781561821552815e-09;-5.073222e-05

File: Data/HighFluenceIrrNeutron2023/IV_onPCB/N8740_3_LL2_8e15_1000min_IV.csv
time (08.01.2024);set voltage (V);real voltage (V);current (A);delta current;input current (A)
10:57:05;-25;-25.04608;2.5314530500000004e-06;5.355906621432054e-10;-2.532031e-06
10:57:19;-50;-50.07959;3.7667468e-06;7.850134986100464e-10;-3.766222e-06
10:57:34;-75;-75.10768;4.7078759500000005e-06;9.367034949091607e-10;-4.703712e-06
10:57:49;-100;-100.0842;5.533492099999999e-06;1.125641461345465e-09;-5.540669e-06
10:58:04;-125;-125.0369;6.304354799999999e-06;1.236883952923655e-09;-6.310027e-06
10:58:19;-150;-150.0179;7.05564375e-06;1.4279565537421052e-09;-7.059971e-06
10:58:34;-175;-175.053;7.8089605e-06;1.9396255070244745e-09;-7.802637e-06
10:58:48;-200;-200.0848;8.52076495e-06;1.747801052000718e-09;-8.540106e-06
10:59:03;-225;-225.0988;9.265084900000003e-06;3.0605352586598386e-09;-9.25481e-06
10:59:18;-250;-250.0763;9.993297649999999e-06;2.1469637610763613e-09;-9.983856e-06
10:59:32;-275;-275.0369;1.0729264e-05;1.5708065444223302e-09;-1.073426e-05
10:59:47;-300;-300.0141;1.14504315e-05;1.5736324658255035e-09;-1.145127e-05
11:00:02;-325;-325.0475;1.2158136500000001e-05;3.060270271969471e-09;-1.214813e-05
11:00:17;-350;-350.0623;1.2952377e-05;2.9603944078450137e-09;-1.295446e-05
11:00:31;-375;-375.0931;1.36581205e-05;3.754429082763469e-09;-1.365844e-05
11:00:46;-400;-400.0687;1.4427364000000003e-05;3.200340091302783e-09;-1.442223e-05
11:01:01;-425;-425.0413;1.5219309e-05;2.7281954567076448e-09;-1.522564e-05
11:01:15;-450;-449.9953;1.59845375e-05;2.7934017680061594e-09;-1.597239e-05
11:01:30;-475;-475.0276;1.6775257e-05;4.368335958920686e-09;-1.679046e-05
11:01:45;-500;-500.0606;1.7552197e-05;2.197834741285133e-09;-1.754814e-05
11:02:00;-525;-525.0921;1.8394082500000003e-05;8.036039225731719e-09;-1.831644e-05
11:02:14;-550;-550.0746;1.9191297999999998e-05;3.836547445295039e-09;-1.918073e-05
11:02:29;-575;-575.0301;2.00273555e-05;3.4079643098922765e-09;-2.008237e-05
11:02:44;-600;-600.0053;2.0922080000000003e-05;7.692191235272288e-09;-2.093142e-05
11:02:58;-625;-625.0322;2.17715885e-05;3.596161444860307e-09;-2.179772e-05
11:03:13;-650;-650.0624;2.2617014e-05;4.043967692749349e-09;-2.259733e-05
11:03:28;-675;-675.077;2.3451642000000002e-05;3.666814121277417e-09;-2.346071e-05
11:03:42;-700;-700.0551;2.43246535e-05;3.311032714652673e-09;-2.435127e-05
11:03:57;-725;-725.0236;2.5239320999999998e-05;3.914322859703859e-09;-2.519603e-05
11:04:12;-750;-749.9934;2.6146247000000002e-05;4.37605165074633e-09;-2.618718e-05
11:04:27;-775;-775.0143;2.7135574e-05;7.701015497971606e-09;-2.711936e-05
11:04:41;-800;-800.0223;2.8043571499999996e-05;4.305675514655185e-09;-2.802848e-05
11:04:56;-825;-825.0488;2.88765835e-05;4.448241634342713e-09;-2.890032e-05
11:05:11;-850;-850.0264;2.9886135500000002e-05;4.310170151803703e-09;-2.993726e-05
11:05:26;-875;-874.9922;3.08926965e-05;4.8345846396044555e-09;-3.088063e-05
11:05:41;-900;-899.9573;3.1729033999999994e-05;3.7200618543244203e-09;-3.171833e-05

File: Data/HighFluenceIrrNeutron2023/IV_onPCB/N8740_3_LL2_8e15_11500min_IV.csv
time (22.05.2024);set voltage (V);real voltage (V);current (A);delta current;input current (A)
10:16:44;-25;-25.03903;9.418068600000001e-07;8.906760280820351e-11;-9.419863e-07
10:16:59;-50;-50.07052;1.40303765e-06;1.794713246594077e-10;-1.403226e-06
10:17:14;-75;-75.09946;1.8847610999999999e-06;1.0052387527349184e-10;-1.885482e-06
10:17:29;-100;-100.0741;2.2821312499999998e-06;2.7670938613463586e-10;-2.285738e-06
10:17:44;-125;-125.0288;2.6656381500000005e-06;2.1496563998694755e-10;-2.668684e-06
10:17:59;-150;-150.0095;3.06218215e-06;4.686956703181697e-10;-3.061558e-06
10:18:14;-175;-175.0445;3.47071135e-06;3.328395504969341e-10;-3.471473e-06
10:18:28;-200;-200.0733;3.90231135e-06;3.2568254693029634e-10;-3.901945e-06
10:18:43;-225;-225.0871;4.356955650000001e-06;6.049707524954993e-10;-4.356838e-06
10:18:58;-250;-250.0656;4.843394599999999e-06;7.069058933125311e-10;-4.85157e-06
10:19:13;-275;-275.038;5.3633587e-06;3.265830912646978e-10;-5.366911e-06
10:19:28;-300;-300.0171;5.9381928499999994e-06;8.233289174898357e-10;-5.937475e-06
10:19:42;-325;-325.0497;6.5493558e-06;6.279863557434883e-10;-6.553414e-06
10:19:57;-350;-350.0629;7.233764149999999e-06;2.747960996357061e-10;-7.234597e-06
10:20:12;-375;-375.0945;7.9803039e-06;5.515207471165511e-10;-7.9775e-06
10:20:26;-400;-400.0725;8.78280675e-06;6.014518678788832e-10;-8.78854e-06
10:20:41;-425;-425.0464;9.68124795e-06;3.377440190069634e-10;-9.686544e-06
10:20:56;-450;-449.9907;1.06582575e-05;1.7997142655155091e-09;-1.071583e-05
10:21:11;-475;-475.0236;1.17389845e-05;1.1318779693500179e-09;-1.173387e-05
10:21:26;-500;-500.0538;1.2925367500000003e-05;1.3180509995823587e-09;-1.292845e-05
10:21:40;-525;-525.0863;1.4230615e-05;1.3986632010602077e-09;-1.423958e-05
10:21:55;-550;-550.0706;1.5650464499999998e-05;9.57285348002259e-10;-1.565567e-05
10:22:10;-575;-575.0255;1.72028535e-05;9.841387795935588e-10;-1.720772e-05
10:22:25;-600;-600.0014;1.8838753500000003e-05;2.676936521006779e-09;-1.886056e-05
10:22:39;-625;-625.0297;2.0586825499999997e-05;1.5933239587415463e-09;-2.059393e-05
10:22:54;-650;-650.0565;2.25358465e-05;3.2997068259921976e-09;-2.25272e-05
10:23:09;-675;-675.0693;2.4602905999999998e-05;2.0254382735595777e-09;-2.460074e-05
10:23:24;-700;-700.051;2.6814202999999996e-05;2.1121951969455685e-09;-2.680349e-05
10:23:38;-725;-725.0204;2.9129912000000003e-05;1.1646210971814284e-09;-2.914788e-05
10:23:53;-750;-749.9915;3.1558497000000005e-05;1.5499713061858417e-09;-3.158062e-05
10:24:08;-775;-775.011;3.4126987000000005e-05;4.752700448166223e-09;-3.412765e-05
10:24:23;-800;-800.0173;3.6655312e-05;3.735683712521855e-09;-3.66902e-05
10:24:38;-825;-825.0433;3.933530249999999e-05;7.501529839806003e-09;-3.93038e-05
10:24:53;-850;-850.0219;4.21970105e-05;4.072580415105535e-09;-4.218547e-05
10:25:07;-875;-874.989;4.5162829500000005e-05;2.6322952413245155e-09;-4.515758e-05
10:25:22;-900;-899.9559;4.8124611e-05;1.7605930676906408e-09;-4.813531e-05

File: Data/HighFluenceIrrNeutron2023/IV_onPCB/N8740_3_LL2_8e15_120min_IV.csv
time (03.11.2023);set voltage (V);real voltage (V);current (A);delta current;input current (A)
10:13:52;-25;-25.03808;4.027819450000001e-06;1.380445914324417e-09;-4.023994e-06
10:14:07;-50;-50.07112;6.21019355e-06;1.4596880650930354e-09;-6.221727e-06
10:14:21;-75;-75.10054;7.922340949999997e-06;1.8017449604133504e-09;-7.915477e-06
10:14:36;-100;-100.0775;9.36494945e-06;1.1365694775837766e-09;-9.365685e-06
10:14:51;-125;-125.022;1.06843685e-05;2.8946658075673942e-09;-1.067318e-05
10:15:06;-150;-150.0035;1.1892097999999999e-05;2.335596883025827e-09;-1.188965e-05
10:15:21;-175;-175.0374;1.3007247e-05;2.284257001740411e-09;-1.303869e-05
10:15:36;-200;-200.0665;1.4126020500000001e-05;5.776299701149497e-09;-1.411174e-05
10:15:50;-225;-225.079;1.5185511499999997e-05;5.13768796614783e-09;-1.515e-05
10:16:05;-250;-250.0561;1.61661045e-05;5.130134426845012e-09;-1.613792e-05
10:16:19;-275;-275.0288;1.72433805e-05;5.0808252024155045e-09;-1.721792e-05
10:16:34;-300;-300.008;1.8188058500000003e-05;4.999391276695533e-09;-1.821385e-05
10:16:49;-325;-325.0411;1.9238771e-05;5.955952312602932e-09;-1.919453e-05
10:17:04;-350;-350.0519;2.01666765e-05;5.487758799136489e-09;-2.015476e-05
10:17:19;-375;-375.0835;2.12191405e-05;6.073489873005594e-09;-2.119866e-05
10:17:34;-400;-400.0598;2.2326172000000003e-05;1.259370895725317e-08;-2.228447e-05
10:17:48;-425;-425.0335;2.32783375e-05;4.035063250743288e-09;-2.329415e-05
10:18:03;-450;-449.9877;2.42413685e-05;8.119620935579516e-09;-2.429567e-05
10:18:18;-475;-475.02;2.5274059500000002e-05;6.827591759727657e-09;-2.522211e-05
10:18:33;-500;-500.05;2.6342082500000002e-05;7.517361900128175e-09;-2.630186e-05
10:18:47;-525;-525.084;2.7373616999999998e-05;6.991046849363899e-09;-2.739854e-05
10:19:02;-550;-550.0668;2.8323504499999993e-05;3.959409581932728e-09;-2.838793e-05
10:19:17;-575;-575.0215;2.9426457499999994e-05;8.537226858734623e-09;-2.93825e-05
10:19:32;-600;-599.9977;3.052882500000001e-05;5.717606557817618e-09;-3.052374e-05
10:19:47;-625;-625.0269;3.1608287499999996e-05;9.606383707592631e-09;-3.156407e-05
10:20:02;-650;-650.0538;3.26434525e-05;7.430761867904333e-09;-3.261982e-05
10:20:17;-675;-675.0648;3.40176105e-05;1.033085116229557e-08;-3.404024e-05
10:20:31;-700;-700.0474;3.51437445e-05;9.378605426048097e-09;-3.522935e-05
10:20:46;-725;-725.0168;3.6383127500000006e-05;1.0183740272488256e-08;-3.6359e-05
10:21:01;-750;-749.9869;3.7610541e-05;6.449272086832869e-09;-3.760577e-05
10:21:16;-775;-775.0076;3.8819212e-05;1.3123320761149031e-08;-3.880645e-05
10:21:31;-800;-800.0119;4.0245418e-05;4.6667415077332255e-09;-4.026979e-05
10:21:45;-825;-825.0381;4.1520532000000004e-05;6.712018869163024e-09;-4.148566e-05
10:22:00;-850;-850.0181;4.2867223999999994e-05;1.1366819880687984e-08;-4.288244e-05
10:22:15;-875;-874.9838;4.4404439499999996e-05;1.1489872355143856e-08;-4.441098e-05
10:22:30;-900;-899.9496;4.5681688500000005e-05;6.718659846837179e-09;-4.56714e-05

File: Data/HighFluenceIrrNeutron2023/IV_onPCB/N8740_3_LL2_8e15_12min_IV.csv
time (29.08.2023);set voltage (V);real voltage (V);current (A);delta current;input current (A)
10:47:13;-25;-25.04236;4.09826115e-06;5.777534304311854e-10;-4.100965e-06
10:47:33;-50;-50.07632;6.39072435e-06;1.7368821524141899e-09;-6.390315e-06
10:47:53;-75;-75.10591;8.403985100000002e-06;8.850995816855726e-10;-8.410669e-06
10:48:12;-100;-100.0825;1.0162406e-05;2.412697080033042e-09;-1.017569e-05
10:48:33;-125;-125.0254;1.1727861e-05;5.288824344785889e-09;-1.178939e-05
10:48:52;-150;-150.0067;1.3281356999999999e-05;1.1844021384225896e-08;-1.32491e-05
10:49:12;-175;-175.0412;1.46375575e-05;4.363536803729289e-09;-1.464235e-05
10:49:31;-200;-200.0706;1.59999675e-05;3.5313367069000475e-09;-1.603753e-05
10:49:51;-225;-225.0847;1.73573585e-05;3.5641760811581673e-09;-1.73571e-05
10:50:11;-250;-250.0621;1.87156835e-05;6.697624103926723e-09;-1.874311e-05
10:50:31;-275;-275.0341;1.99527445e-05;1.3033047370051676e-09;-1.995378e-05
10:50:50;-300;-300.0105;2.13631115e-05;9.84302174829968e-09;-2.142833e-05
10:51:10;-325;-325.0442;2.2533384999999996e-05;1.6053925532404955e-09;-2.256582e-05
10:51:30;-350;-350.0566;2.3872179500000002e-05;3.2036656719295376e-09;-2.388803e-05
10:51:49;-375;-375.0896;2.5239002000000006e-05;4.23846791895366e-09;-2.52673e-05
10:52:09;-400;-400.0647;2.6571250000000004e-05;8.484570083392574e-09;-2.65721e-05
10:52:28;-425;-425.0369;2.7942883499999998e-05;5.3717104480323735e-09;-2.79427e-05
10:52:48;-450;-449.9925;2.9348053500000007e-05;8.062269137004758e-09;-2.936736e-05
10:53:08;-475;-475.0258;3.057929500000001e-05;7.3941189637442045e-09;-3.061599e-05
10:53:28;-500;-500.0558;3.2093945000000004e-05;9.455704931415892e-09;-3.21475e-05
10:53:47;-525;-525.0907;3.3568391499999995e-05;5.850366068674704e-09;-3.364989e-05
10:54:07;-550;-550.0719;3.49258905e-05;7.758605527895932e-09;-3.495772e-05
10:54:27;-575;-575.0283;3.641033450000001e-05;7.358820539835379e-09;-3.642128e-05
10:54:47;-600;-600.0025;3.79994845e-05;1.03172362451143e-08;-3.797905e-05
10:55:06;-625;-625.0305;3.96865895e-05;6.859234595601485e-09;-3.967525e-05
10:55:26;-650;-650.0602;4.11344855e-05;1.6106864615358917e-08;-4.118475e-05
10:55:46;-675;-675.0721;4.3009034500000006e-05;9.656685390831506e-09;-4.292854e-05
10:56:06;-700;-700.0526;4.48910775e-05;1.5787644059121088e-08;-4.464546e-05
10:56:26;-725;-725.0204;4.631932250000001e-05;6.0372822476259705e-09;-4.633107e-05
10:56:46;-750;-749.9917;4.82921375e-05;1.2632625100805399e-08;-4.834874e-05
10:57:05;-775;-775.0125;5.04550355e-05;9.414793318894482e-09;-5.067261e-05
10:57:25;-800;-800.0199;5.2235050500000005e-05;1.368815751799704e-08;-5.21546e-05
10:57:44;-825;-825.0472;5.4259410499999996e-05;1.536666526080059e-08;-5.43738e-05
10:58:04;-850;-850.0251;5.61500725e-05;1.6557643097297828e-08;-5.644983e-05
10:58:24;-875;-874.9898;5.8120472000000004e-05;1.2750532608483471e-08;-5.827007e-05
10:58:43;-900;-899.9539;6.038849599999999e-05;9.481516661378633e-09;-6.03657e-05
