Repository: aimaax/PENGUIN

# PENGUIN :penguin:  

> **NOTE!!** Google ID and GitLab repo for CERN organization is hidden and the create database function won't work properly in this version. Plotting is still possible with the saved database and data stored in this repo.  

A Python-based environment for GUI-driven analysis for IV, CV, and TCT measurements obtained with [Particulars Setup]() at CERN for CMS HGCAL silicon diodes. Used to plot data for individual diodes, but also to analyse Current Volume Normalization, Saturation Voltage, Charge Collection, and Charge Collection Efficiency.

---

File: Data/HighFluenceIrrNeutron2023/IV_onPCB/N8740_3_UR2_8e15_142d_IV.csv
time (06.03.2024);set voltage (V);real voltage (V);current (A);delta current;input current (A)
08:11:50;-25;-25.04868;4.6536560000000005e-06;6.962305508952988e-10;-4.658982e-06
08:12:05;-50;-50.08639;6.8392251000000005e-06;7.622442682631412e-10;-6.837528e-06
08:12:20;-75;-75.1162;8.7005692e-06;3.6551937839189885e-09;-8.707985e-06
08:12:34;-100;-100.0908;1.0276158500000001e-05;8.40796133138124e-10;-1.028275e-05
08:12:49;-125;-125.0278;1.17033875e-05;2.5690269437084477e-09;-1.17935e-05
08:13:04;-150;-150.0056;1.2979497499999998e-05;1.6654652315494742e-09;-1.30016e-05
08:13:19;-175;-175.045;1.4255110500000002e-05;1.153396825684892e-09;-1.427786e-05
08:13:34;-200;-200.0788;1.54290065e-05;2.4469943067976364e-09;-1.544436e-05
08:13:49;-225;-225.0952;1.6520043000000002e-05;1.2229113009535875e-09;-1.652214e-05
08:14:04;-250;-250.0681;1.7642002499999995e-05;2.1517843612919115e-09;-1.762765e-05
08:14:18;-275;-275.0368;1.8649967e-05;2.2083201873822673e-09;-1.864536e-05
08:14:33;-300;-300.0108;1.9728358500000002e-05;2.7233141826641177e-09;-1.973201e-05
08:14:48;-325;-325.0479;2.0662191999999998e-05;1.8620408964359838e-09;-2.067464e-05
08:15:02;-350;-350.0627;2.16759495e-05;6.413181132441209e-09;-2.167267e-05
08:15:17;-375;-375.0986;2.2635237500000006e-05;3.483581122566267e-09;-2.269192e-05
08:15:32;-400;-400.0721;2.36866895e-05;1.8915413655271035e-09;-2.366415e-05
08:15:46;-425;-425.0398;2.46731525e-05;4.803079994909479e-09;-2.471665e-05
08:16:01;-450;-449.9914;2.5729079e-05;3.4158685498713234e-09;-2.574297e-05
08:16:16;-475;-475.0277;2.6740644499999998e-05;2.6863870230292667e-09;-2.674644e-05
08:16:31;-500;-500.0614;2.778823e-05;2.750838690290734e-09;-2.78023e-05
08:16:46;-525;-525.0995;2.8665479e-05;1.9373467552299767e-09;-2.868637e-05
08:17:00;-550;-550.0777;2.9709508499999997e-05;8.702044394135197e-09;-2.975077e-05
08:17:15;-575;-575.0291;3.0699728000000003e-05;6.718421898035183e-09;-3.06244e-05
08:17:30;-600;-600.0013;3.1683179499999996e-05;3.1915316444458355e-09;-3.173881e-05
08:17:45;-625;-625.033;3.271078e-05;8.96671497818457e-09;-3.266839e-05
08:18:00;-650;-650.0626;3.3758099e-05;5.1513009958649945e-09;-3.381632e-05
08:18:14;-675;-675.0795;3.474001599999999e-05;4.6045643333544326e-09;-3.475348e-05
08:18:29;-700;-700.0584;3.57790215e-05;3.553118086624661e-09;-3.580506e-05
08:18:44;-725;-725.0226;3.687841e-05;1.2349165660076017e-08;-3.683234e-05
08:18:58;-750;-749.9901;3.798651000000001e-05;2.569418027491959e-09;-3.803551e-05
08:19:13;-775;-775.0128;3.90310565e-05;7.822254063727442e-09;-3.901231e-05
08:19:28;-800;-800.0225;4.0132211999999994e-05;5.535517256770241e-09;-4.016262e-05
08:19:43;-825;-825.0519;4.1142772999999995e-05;1.3357616593165119e-08;-4.110066e-05
08:19:58;-850;-850.0283;4.22329425e-05;6.873902635148464e-09;-4.215277e-05
08:20:12;-875;-874.9891;4.33375685e-05;6.730904667093355e-09;-4.333874e-05
08:20:27;-900;-899.952;4.4337428e-05;4.4510096382730756e-09;-4.441797e-05

File: Data/HighFluenceIrrNeutron2023/IV_onPCB/N8740_3_UR2_8e15_190d_IV.csv
time (24.04.2024);set voltage (V);real voltage (V);current (A);delta current;input current (A)
13:08:58;-25;-25.04107;4.5014892e-06;5.297495096741526e-10;-4.505427e-06
13:09:13;-50;-50.07772;6.60446305e-06;5.60582070151184e-10;-6.606801e-06
13:09:28;-75;-75.10782;8.378618699999999e-06;1.0481272849706907e-09;-8.372587e-06
13:09:43;-100;-100.0836;9.93828305e-06;9.04016190327893e-10;-9.937818e-06
13:09:58;-125;-125.0246;1.1300763e-05;3.6385580935309655e-10;-1.136239e-05
13:10:12;-150;-150.0041;1.252755e-05;1.3297774249850853e-09;-1.25398e-05
13:10:27;-175;-175.0397;1.3703453000000002e-05;1.9996074739808414e-09;-1.371033e-05
13:10:41;-200;-200.0724;1.4803052999999997e-05;1.5377506462362494e-09;-1.48211e-05
13:10:56;-225;-225.0861;1.5861492000000005e-05;1.4999990999997466e-09;-1.58616e-05
13:11:11;-250;-250.0625;1.68594355e-05;1.282197230343273e-09;-1.685399e-05
13:11:26;-275;-275.0329;1.78693245e-05;1.3502124786491867e-09;-1.785754e-05
13:11:41;-300;-300.0088;1.8836522000000002e-05;1.5565470760628291e-09;-1.884618e-05
13:11:55;-325;-325.0438;1.98068715e-05;1.5434364701860331e-09;-1.983158e-05
13:12:10;-350;-350.0577;2.07416305e-05;3.96074156566665e-10;-2.074852e-05
13:12:25;-375;-375.0913;2.1672115e-05;2.0032912294522376e-09;-2.169502e-05
13:12:40;-400;-400.0664;2.25364475e-05;1.700777891877699e-09;-2.254364e-05
13:12:55;-425;-425.0368;2.3500552999999998e-05;1.6515574619128313e-09;-2.349055e-05
13:13:09;-450;-449.9902;2.44440655e-05;2.020724557553522e-09;-2.445149e-05
13:13:24;-475;-475.0237;2.5429065999999997e-05;1.1952439918276484e-09;-2.543348e-05
13:13:39;-500;-500.0573;2.6378590500000003e-05;3.144052438732531e-09;-2.637213e-05
13:13:53;-525;-525.0912;2.7213681500000006e-05;1.5722848461713484e-09;-2.722337e-05
13:14:08;-550;-550.0715;2.8132591e-05;1.9298735580343486e-09;-2.812795e-05
13:14:23;-575;-575.0266;2.9106219500000006e-05;2.455139759260175e-09;-2.911135e-05
13:14:37;-600;-600.0005;3.0065156e-05;1.379760740128512e-09;-3.007738e-05
13:14:52;-625;-625.03;3.1018285e-05;1.681169905155383e-09;-3.101803e-05
13:15:07;-650;-650.0587;3.1944018999999996e-05;2.94553372922456e-09;-3.192382e-05
13:15:22;-675;-675.0721;3.2928348e-05;1.0204551925489332e-09;-3.293093e-05
13:15:37;-700;-700.0522;3.3870501e-05;1.4325852330664666e-09;-3.388317e-05
13:15:52;-725;-725.0196;3.48256335e-05;2.4848995226164553e-09;-3.481584e-05
13:16:07;-750;-749.9892;3.57571475e-05;3.6200543417881073e-09;-3.57546e-05
13:16:21;-775;-775.0106;3.6733922999999994e-05;2.145552155040766e-09;-3.674024e-05
13:16:36;-800;-800.0179;3.77036685e-05;1.2090924850894555e-09;-3.772474e-05
13:16:51;-825;-825.0471;3.86746815e-05;5.181053525828432e-09;-3.869751e-05
13:17:05;-850;-850.0234;3.96536045e-05;3.2076012435307097e-09;-3.967545e-05
13:17:20;-875;-874.9883;4.0571280500000006e-05;3.8121803128262345e-09;-4.055843e-05
13:17:35;-900;-899.9509;4.1537241e-05;3.994168367758385e-09;-4.15621e-05

File: Data/HighFluenceIrrNeutron2023/IV_onPCB/N8740_3_UR2_8e15_250d_IV.csv
time (26.06.2024);set voltage (V);real voltage (V);current (A);delta current;input current (A)
10:40:31;-25;-25.04471;4.4782151e-06;1.1871128632106548e-10;-4.479913e-06
10:40:46;-50;-50.07885;6.55698605e-06;2.3842538114684127e-10;-6.557862e-06
10:41:01;-75;-75.10912;8.303776350000002e-06;3.111473386918329e-10;-8.30326e-06
10:41:16;-100;-100.0857;9.827350300000002e-06;4.5836675326642337e-10;-9.826419e-06
10:41:31;-125;-125.0284;1.1186962000000001e-05;8.414471462902614e-10;-1.124688e-05
10:41:46;-150;-150.0095;1.2417647999999999e-05;6.407080458368118e-10;-1.24177e-05
10:42:00;-175;-175.0433;1.3587431999999999e-05;4.775440293836672e-10;-1.35894e-05
10:42:15;-200;-200.0734;1.46764695e-05;1.4020544702328631e-09;-1.467301e-05
10:42:29;-225;-225.0876;1.57352725e-05;4.973117106000539e-10;-1.574433e-05
10:42:44;-250;-250.0626;1.6756895000000005e-05;4.905596294029632e-10;-1.676232e-05
10:42:59;-275;-275.0357;1.7773738499999994e-05;3.657576948951324e-09;-1.775894e-05
10:43:14;-300;-300.0126;1.8715455500000002e-05;1.3237821714693791e-09;-1.872952e-05
time (26.06.2024);set voltage (V);real voltage (V);current (A);delta current;input current (A)
10:49:19;-25;-25.04495;4.5056892000000005e-06;2.2557220130147582e-10;-4.503812e-06
10:49:34;-50;-50.07829;6.601309849999999e-06;2.717762248155674e-10;-6.602637e-06
10:49:48;-75;-75.10818;8.347146199999999e-06;3.665479818523144e-10;-8.350404e-06
10:50:03;-100;-100.0841;9.875783950000002e-06;3.7158452924604957e-10;-9.879594e-06
10:50:18;-125;-125.0271;1.1209003499999997e-05;6.69424855753066e-10;-1.127896e-05
10:50:33;-150;-150.0083;1.24286755e-05;4.5074686632303466e-10;-1.243548e-05
10:50:47;-175;-175.0429;1.3595467000000002e-05;8.437962135491992e-10;-1.359641e-05
10:51:02;-200;-200.0726;1.4677770500000001e-05;9.302116627413235e-10;-1.467731e-05
10:51:17;-225;-225.086;1.5719061499999998e-05;6.957967645080755e-10;-1.572722e-05
10:51:32;-250;-250.0634;1.6721855499999998e-05;3.4255399209470127e-10;-1.673014e-05
10:51:47;-275;-275.0377;1.7695079e-05;5.20147046516665e-10;-1.770344e-05
10:52:02;-300;-300.0129;1.86604345e-05;5.971002742420748e-10;-1.865897e-05
10:52:16;-325;-325.0462;1.96248335e-05;7.614736617244712e-10;-1.962762e-05
10:52:31;-350;-350.0593;2.05192145e-05;9.932042778300119e-10;-2.053151e-05
10:52:45;-375;-375.0924;2.1430818000000004e-05;9.67195843663517e-10;-2.143815e-05
10:53:00;-400;-400.0679;2.2345167e-05;8.016006175146832e-10;-2.234738e-05
10:53:15;-425;-425.04;2.32465265e-05;2.2970589103242633e-09;-2.323556e-05
10:53:30;-450;-449.9939;2.4147565499999998e-05;4.947703886654298e-10;-2.41529e-05
10:53:44;-475;-475.0272;2.5070708e-05;7.185657937864469e-10;-2.508355e-05
10:53:59;-500;-500.0585;2.6042773499999998e-05;1.0029696593117945e-09;-2.606022e-05
10:54:14;-525;-525.0922;2.69480705e-05;5.245428843289282e-10;-2.696061e-05
10:54:28;-550;-550.0747;2.7832960000000007e-05;1.3742139571406277e-09;-2.783772e-05
10:54:43;-575;-575.0284;2.8742057499999998e-05;1.510156593701442e-09;-2.873328e-05
10:54:58;-600;-600.0048;2.9654943000000004e-05;8.654629108171656e-10;-2.967035e-05
10:55:13;-625;-625.0331;3.0572393999999996e-05;1.2660950596222573e-09;-3.057427e-05
10:55:27;-650;-650.0621;3.15238925e-05;1.527213782513813e-09;-3.154586e-05
10:55:42;-675;-675.0732;3.2434131e-05;2.1454212756474465e-09;-3.244158e-05
10:55:57;-700;-700.0533;3.3379362499999995e-05;4.742591848082618e-09;-3.337744e-05
10:56:11;-725;-725.0231;3.432910000000001e-05;2.8402411869417803e-09;-3.43636e-05
10:56:26;-750;-749.9916;3.52094915e-05;1.2801553177251268e-09;-3.523042e-05
10:56:41;-775;-775.0147;3.6141106e-05;2.2761251503377132e-09;-3.614112e-05
10:56:56;-800;-800.0197;3.7058287e-05;9.537478964589799e-10;-3.706148e-05
10:57:11;-825;-825.0475;3.79799595e-05;8.195164656673824e-10;-3.797868e-05
10:57:25;-850;-850.0275;3.88722515e-05;7.690137433753628e-10;-3.888629e-05
10:57:40;-875;-874.9902;3.98414485e-05;2.6984364245800616e-09;-3.983457e-05
10:57:55;-900;-899.954;4.07746315e-05;1.0256123232001907e-09;-4.079131e-05

File: Data/HighFluenceIrrNeutron2023/IV_onPCB/N8740_3_UR2_8e15_331d_IV.csv
time (18.09.2024);set voltage (V);real voltage (V);current (A);delta current;input current (A)
09:41:53;-25;-25.04065;4.2358178499999995e-06;9.057395466551196e-10;-4.241882e-06
09:42:13;-50;-50.07416;6.165974449999999e-06;1.8871133861999415e-09;-6.163269e-06
09:42:33;-75;-75.10515;7.768736649999998e-06;1.9827166530734583e-09;-7.785364e-06
09:42:51;-100;-100.0808;9.101796699999998e-06;1.7954267739175482e-09;-9.099992e-06
09:43:11;-125;-125.0257;1.03480255e-05;1.3171527009044852e-09;-1.035204e-05
09:43:31;-150;-150.0045;1.153092e-05;2.650961712284815e-09;-1.153214e-05
09:43:51;-175;-175.0402;1.2598639000000002e-05;1.1563139495829222e-09;-1.260405e-05
09:44:11;-200;-200.0714;1.3557186500000001e-05;2.4368667664646888e-09;-1.357352e-05
09:44:31;-225;-225.0828;1.4435861e-05;2.2870292849021033e-09;-1.446853e-05
09:44:51;-250;-250.0607;1.5349809500000003e-05;1.878242992133794e-09;-1.535667e-05
09:45:11;-275;-275.0325;1.613236e-05;5.151389278631537e-09;-1.617506e-05
09:45:31;-300;-300.0092;1.7025082499999996e-05;3.6595924551102173e-09;-1.700842e-05
09:45:51;-325;-325.0428;1.79292315e-05;2.969934870918922e-09;-1.79262e-05
09:46:10;-350;-350.0536;1.87474175e-05;3.6194621751718212e-09;-1.877157e-05
09:46:31;-375;-375.088;1.9505326e-05;1.6165173058152293e-09;-1.951523e-05
09:46:50;-400;-400.0641;2.0420416499999994e-05;7.129765749132267e-09;-2.039531e-05
09:47:10;-425;-425.0352;2.1306653999999998e-05;6.967171068661925e-09;-2.129807e-05
09:47:30;-450;-449.9898;2.2056618500000002e-05;2.727272747178052e-09;-2.207965e-05
09:47:50;-475;-475.0224;2.28955335e-05;2.910037222700083e-09;-2.292789e-05
09:48:10;-500;-500.0546;2.3703851e-05;3.931241782185283e-09;-2.375395e-05
09:48:30;-525;-525.0873;2.4529903000000002e-05;5.366644487014195e-09;-2.449188e-05
09:48:50;-550;-550.0703;2.5341474499999998e-05;3.660650043025241e-09;-2.537652e-05
09:49:10;-575;-575.024;2.6158783999999997e-05;4.155198575278876e-09;-2.619234e-05
09:49:29;-600;-599.9998;2.6977019500000006e-05;4.413859335943961e-09;-2.702522e-05
09:49:48;-625;-625.0273;2.7687868e-05;3.97539668460905e-09;-2.771844e-05
09:50:08;-650;-650.0562;2.8289626499999997e-05;2.997797464389464e-09;-2.829081e-05
09:50:28;-675;-675.0693;2.9381004000000003e-05;5.4784281687360035e-09;-2.943546e-05
09:50:48;-700;-700.05;3.0309186500000004e-05;4.267203139938458e-09;-3.03351e-05
09:51:08;-725;-725.0174;3.1198665e-05;7.649982859457868e-09;-3.130559e-05
09:51:28;-750;-749.9861;3.205467749999999e-05;1.0647678499912718e-08;-3.20294e-05
09:51:48;-775;-775.0086;3.29515355e-05;9.056183480777225e-09;-3.298722e-05
09:52:08;-800;-800.0144;3.3960994e-05;1.998822328272338e-09;-3.400254e-05
09:52:27;-825;-825.0426;3.47131685e-05;4.473509208384394e-09;-3.472277e-05
09:52:46;-850;-850.0219;3.5535675000000004e-05;8.63735059205086e-09;-3.555613e-05
09:53:05;-875;-874.9834;3.6416468000000005e-05;3.710974440763503e-09;-3.642994e-05
09:53:25;-900;-899.9489;3.7172924000000004e-05;7.70049808129323e-09;-3.719415e-05

File: Data/HighFluenceIrrNeutron2023/IV_onPCB/N8740_3_UR2_8e15_33d_IV.csv
time (09.11.2023);set voltage (V);real voltage (V);current (A);delta current;input current (A)
10:48:01;-25;-25.0376;4.6200535999999994e-06;1.101825152644459e-09;-4.613662e-06
10:48:15;-50;-50.07273;6.85307275e-06;1.702122153188494e-09;-6.858274e-06
10:48:30;-75;-75.0994;8.776011350000001e-06;2.965944361645223e-09;-8.752142e-06
10:48:45;-100;-100.0667;1.0499115500000002e-05;4.102858422795058e-09;-1.047754e-05
10:48:59;-125;-125.0217;1.1981712500000002e-05;1.6269760101181108e-09;-1.196218e-05
10:49:14;-150;-150.003;1.34127495e-05;2.6917051728411518e-09;-1.342362e-05
10:49:29;-175;-175.0364;1.4750342e-05;5.550318126017612e-09;-1.478212e-05
10:49:44;-200;-200.0648;1.599131e-05;3.622875101352571e-09;-1.599044e-05
10:49:58;-225;-225.0781;1.7136988499999997e-05;6.6118280859002884e-09;-1.716508e-05
10:50:13;-250;-250.0553;1.8342932e-05;5.452048862583589e-09;-1.830418e-05
10:50:28;-275;-275.0288;1.9408475e-05;4.95064033737058e-09;-1.94156e-05
10:50:42;-300;-300.0071;2.0586709000000002e-05;6.700395432360646e-09;-2.061942e-05
10:50:57;-325;-325.0392;2.1674588999999997e-05;8.881558587883104e-09;-2.176765e-05
10:51:12;-350;-350.0512;2.2791551499999998e-05;4.56971116565382e-09;-2.277213e-05
10:51:27;-375;-375.0808;2.3931834e-05;3.2186478061446805e-09;-2.393207e-05
10:51:42;-400;-400.06;2.4923727499999995e-05;1.175420513848124e-08;-2.489059e-05
10:51:56;-425;-425.0325;2.6056558999999995e-05;5.629382732591516e-09;-2.602748e-05
10:52:11;-450;-449.9886;2.7115193500000003e-05;7.924644637931724e-09;-2.715043e-05
10:52:26;-475;-475.0191;2.82807765e-05;4.156523263197136e-09;-2.829702e-05
10:52:40;-500;-500.0491;2.9385966e-05;9.203294855648208e-09;-2.937693e-05
10:52:55;-525;-525.0814;3.0512864499999997e-05;8.245382570717963e-09;-3.050476e-05
10:53:09;-550;-550.0649;3.1593923500000004e-05;1.3233725406607773e-08;-3.161875e-05
10:53:24;-575;-575.0215;3.2687336999999996e-05;9.91908710769296e-09;-3.273026e-05
10:53:39;-600;-599.9974;3.3783171e-05;1.5204104592181934e-08;-3.388607e-05
10:53:53;-625;-625.0261;3.4976826999999994e-05;6.83523211383495e-09;-3.502193e-05
10:54:08;-650;-650.0521;3.613367350000001e-05;6.910879548762279e-09;-3.612951e-05
10:54:23;-675;-675.0656;3.7321882e-05;1.7916489647807724e-08;-3.73574e-05
10:54:38;-700;-700.0464;3.860198e-05;9.985062218133554e-09;-3.868798e-05
10:54:52;-725;-725.0157;3.972924450000001e-05;1.0749636842121629e-08;-3.974728e-05
10:55:07;-750;-749.989;4.1075921e-05;6.672841594853024e-09;-4.108794e-05
10:55:22;-775;-775.0079;4.24172935e-05;9.16469307382954e-09;-4.246067e-05
10:55:37;-800;-800.0125;4.3674841e-05;1.2121943592097731e-08;-4.365807e-05
10:55:51;-825;-825.0374;4.49269555e-05;1.035461473148553e-08;-4.494901e-05
10:56:07;-850;-850.0178;4.6307884e-05;1.5433198443614954e-08;-4.639318e-05
10:56:21;-875;-874.9843;4.7542046e-05;1.3425946044878936e-08;-4.75172e-05
10:56:36;-900;-899.9495;4.917254300000001e-05;1.9723316190488858e-08;-4.931731e-05

File: Data/HighFluenceIrrNeutron2023/IV_onPCB/N8740_3_UR2_8e15_422d_IV.csv
time (08.01.2025);set voltage (V);real voltage (V);current (A);delta current;input current (A)
10:25:07;-25;-25.04078;4.2834988e-06;9.620428306473759e-10;-4.290097e-06
10:25:27;-50;-50.07509;6.1792384000000004e-06;9.658631486913504e-10;-6.177283e-06
10:25:46;-75;-75.10311;7.7606493e-06;8.985933788427164e-10;-7.762865e-06
10:26:06;-100;-100.0802;9.09372135e-06;1.2509482768584444e-09;-9.113814e-06
10:26:26;-125;-125.0254;1.0285592e-05;1.8804173207029977e-09;-1.029073e-05
10:26:46;-150;-150.0057;1.1378953000000002e-05;1.907782495464291e-09;-1.138944e-05
10:27:06;-175;-175.0395;1.2396342e-05;2.5117001811522087e-09;-1.23834e-05
10:27:26;-200;-200.0697;1.3338000500000001e-05;2.7596282788629245e-09;-1.335296e-05
10:27:45;-225;-225.0813;1.4244961999999996e-05;2.7060440314229854e-09;-1.426885e-05
10:28:05;-250;-250.0586;1.5200271e-05;3.367419108159832e-09;-1.521935e-05
10:28:25;-275;-275.0316;1.60686165e-05;1.8640396019130814e-09;-1.606571e-05
10:28:45;-300;-300.01;1.6905855e-05;2.1250444113007323e-09;-1.689059e-05
10:29:05;-325;-325.0415;1.79487885e-05;8.949930007407887e-09;-1.782181e-05
10:29:25;-350;-350.0537;1.8576371999999997e-05;3.6695325724130053e-09;-1.858868e-05
10:29:44;-375;-375.0845;1.9436400499999997e-05;4.510423232635684e-09;-1.938681e-05
10:30:04;-400;-400.0613;2.0230664500000002e-05;6.536430045330535e-09;-2.02149e-05
10:30:24;-425;-425.0358;2.1049309499999998e-05;3.3755895392509647e-09;-2.106836e-05
10:30:43;-450;-449.9904;2.18963325e-05;9.15940085035585e-09;-2.188226e-05
10:31:03;-475;-475.0219;2.26791965e-05;6.105463220550957e-09;-2.269791e-05
10:31:22;-500;-500.0529;2.3389012999999998e-05;4.120912162373739e-09;-2.340943e-05
10:31:42;-525;-525.0833;2.4271108e-05;1.6259971349913323e-08;-2.421756e-05
10:32:02;-550;-550.0665;2.5051181e-05;1.0912577901211007e-08;-2.50103e-05
10:32:22;-575;-575.0228;2.5807834499999995e-05;4.272404678573842e-09;-2.584122e-05
10:32:42;-600;-600.0007;2.6696523500000002e-05;6.236179851279147e-09;-2.675724e-05
10:33:02;-625;-625.0275;2.7475368499999995e-05;4.1768208170209665e-09;-2.747942e-05
10:33:22;-650;-650.054;2.82765565e-05;3.777311165035227e-09;-2.824011e-05
10:33:41;-675;-675.0649;2.9116435999999996e-05;6.591908653796724e-09;-2.91348e-05
10:34:01;-700;-700.0462;2.9859691999999993e-05;4.9068113169348736e-09;-2.982862e-05
10:34:21;-725;-725.0161;3.0627481500000004e-05;2.1022028059870184e-09;-3.064007e-05
10:34:40;-750;-749.9871;3.1571567499999995e-05;1.4214909019670315e-08;-3.168258e-05
10:35:00;-775;-775.008;3.2209356e-05;2.8687655359056166e-09;-3.21905e-05
10:35:20;-800;-800.0127;3.30204585e-05;4.793173023947869e-09;-3.306647e-05
10:35:40;-825;-825.0391;3.39336095e-05;1.121077774900132e-08;-3.395012e-05
10:35:59;-850;-850.0201;3.4638267999999996e-05;6.935552090497316e-09;-3.460691e-05
10:36:19;-875;-874.9828;3.5408777e-05;3.5686717487042733e-09;-3.542866e-05
10:36:39;-900;-899.9496;3.6236479500000005e-05;1.0039352829614996e-08;-3.618881e-05

File: Data/HighFluenceIrrNeutron2023/IV_onPCB/N8740_3_UR2_8e15_548d_IV.csv
time (20.05.2025);set voltage (V);real voltage (V);current (A);delta current;input current (A)
12:56:03;-25;-25.04289;4.49447425e-06;8.070109939616559e-10;-4.503237e-06
12:56:23;-50;-50.07764;6.492477549999999e-06;9.420684117276153e-10;-6.502689e-06
12:56:42;-75;-75.10577;8.149104450000001e-06;1.1590614446072065e-09;-8.170049e-06
12:57:02;-100;-100.0827;9.56325465e-06;2.9917016940823367e-09;-9.575831e-06
12:57:22;-125;-125.0247;1.078931e-05;2.195806116213338e-09;-1.08055e-05
12:57:42;-150;-150.0043;1.19308795e-05;8.200845916732934e-10;-1.193905e-05
12:58:02;-175;-175.0405;1.3035214000000002e-05;8.213067027608838e-10;-1.303718e-05
12:58:22;-200;-200.0708;1.4074499500000003e-05;1.0874873505011365e-09;-1.408411e-05
12:58:41;-225;-225.0847;1.5168717999999997e-05;7.198780125826849e-09;-1.510921e-05
12:59:01;-250;-250.0597;1.6059314000000002e-05;3.317875931978171e-09;-1.606468e-05
12:59:22;-275;-275.0327;1.6992610000000005e-05;3.421959891640999e-09;-1.699045e-05
12:59:41;-300;-300.0082;1.7863535999999998e-05;4.166227814222359e-09;-1.788742e-05
13:00:02;-325;-325.0424;1.8782001499999998e-05;2.5831158776756274e-09;-1.87824e-05
13:00:22;-350;-350.0552;1.9684182000000005e-05;4.798878546077178e-09;-1.966456e-05
13:00:41;-375;-375.0876;2.04694335e-05;6.471911204389166e-09;-2.044816e-05
13:01:01;-400;-400.0635;2.13482945e-05;2.2387064875726036e-09;-2.12845e-05
13:01:21;-425;-425.0353;2.2193820499999997e-05;3.1585054594696905e-09;-2.217438e-05
13:01:41;-450;-449.9893;2.3086259500000002e-05;5.90692151103259e-09;-2.306751e-05
13:02:01;-475;-475.0223;2.39015375e-05;6.141889891352706e-09;-2.388786e-05
13:02:21;-500;-500.0546;2.4700085999999996e-05;5.744027350213472e-09;-2.469631e-05
13:02:40;-525;-525.0883;2.5434246e-05;2.4201194598613383e-09;-2.54702e-05
13:03:00;-550;-550.0686;2.6234597e-05;1.7544536329011713e-09;-2.625313e-05
13:03:20;-575;-575.0234;2.70429985e-05;6.183259871419042e-09;-2.709396e-05
13:03:40;-600;-599.9985;2.7815132500000003e-05;7.464090931754526e-09;-2.782194e-05
13:04:00;-625;-625.0281;2.86022745e-05;1.0369094885162347e-08;-2.858304e-05
13:04:19;-650;-650.0562;2.9469817499999998e-05;8.062688660583384e-09;-2.941355e-05
13:04:39;-675;-675.0684;3.01738615e-05;5.390884865910185e-09;-3.011017e-05
13:04:58;-700;-700.0484;3.1075600499999996e-05;5.232447107950578e-09;-3.108705e-05
13:05:18;-725;-725.0164;3.197632899999999e-05;1.8726639205954708e-08;-3.186169e-05
13:05:38;-750;-749.9859;3.2816763999999995e-05;6.630573859026109e-09;-3.278748e-05
13:05:58;-775;-775.007;3.35841765e-05;5.651581604958062e-09;-3.356395e-05
13:06:18;-800;-800.0143;3.4297845e-05;5.223793377422305e-09;-3.428725e-05
13:06:38;-825;-825.0421;3.512745e-05;8.114443418990502e-09;-3.514585e-05
13:06:58;-850;-850.0191;3.5904407e-05;5.2486080583330435e-09;-3.592712e-05
13:07:18;-875;-874.9842;3.6669459500000004e-05;6.7511272938303125e-09;-3.67069e-05
13:07:38;-900;-899.9481;3.7439076e-05;5.337696759839408e-09;-3.748744e-05

File: Data/HighFluenceIrrNeutron2023/IV_onPCB/N8740_3_UR2_8e15_66d_IV.csv
time (14.12.2023);set voltage (V);real voltage (V);current (A);delta current;input current (A)
09:01:19;-25;-25.04347;4.5583189499999995e-06;1.113331187192291e-09;-4.567196e-06
09:01:34;-50;-50.07691;6.759998100000001e-06;1.8003005594900143e-09;-6.783676e-06
09:01:49;-75;-75.10665;8.603605350000001e-06;2.042932028084879e-09;-8.606755e-06
09:02:03;-100;-100.0913;1.02555135e-05;2.8835591961151546e-09;-1.022862e-05
09:02:18;-125;-125.0243;1.1787179999999998e-05;5.501713278606959e-09;-1.186137e-05
09:02:33;-150;-150.0063;1.31431235e-05;4.999503689117517e-09;-1.310686e-05
09:02:48;-175;-175.0388;1.43736665e-05;4.132275479381825e-09;-1.439103e-05
09:03:03;-200;-200.0712;1.5588252e-05;2.7641233329936617e-09;-1.560573e-05
09:03:17;-225;-225.0838;1.6793827499999997e-05;4.195913540279373e-09;-1.683333e-05
09:03:32;-250;-250.0608;1.7877340500000003e-05;5.815773184839717e-09;-1.78662e-05
09:03:47;-275;-275.0332;1.892365e-05;2.9300325936754863e-09;-1.896694e-05
09:04:01;-300;-300.0104;2.0043462e-05;2.9571208632722313e-09;-2.003043e-05
09:04:16;-325;-325.044;2.1061990999999998e-05;6.2857510649085715e-09;-2.107416e-05
09:04:31;-350;-350.0551;2.2069917500000005e-05;6.253324230959109e-09;-2.208185e-05
09:04:45;-375;-375.0869;2.315211e-05;5.021059898069371e-09;-2.315845e-05
09:05:00;-400;-400.0648;2.4162374999999996e-05;5.473088136509385e-09;-2.424068e-05
09:05:15;-425;-425.0356;2.5205512500000005e-05;6.655168963858055e-09;-2.521186e-05
09:05:30;-450;-449.9911;2.6208890500000003e-05;4.990982392024575e-09;-2.62464e-05
09:05:45;-475;-475.0254;2.718649e-05;7.28057600743239e-09;-2.720879e-05
09:06:00;-500;-500.0551;2.823002e-05;7.154542787628016e-09;-2.829137e-05
09:06:15;-525;-525.088;2.9388846499999996e-05;4.589627178486322e-09;-2.936893e-05
09:06:29;-550;-550.0704;3.0375916999999998e-05;1.2994520000754113e-08;-3.028206e-05
09:06:44;-575;-575.0256;3.1480990499999996e-05;8.309807563204933e-09;-3.142641e-05
09:06:59;-600;-600.0012;3.2521288000000004e-05;8.45906007189918e-09;-3.262546e-05
09:07:13;-625;-625.028;3.3618125e-05;4.461534461370853e-09;-3.35544e-05
09:07:28;-650;-650.0571;3.4725185499999994e-05;1.1049016844837226e-08;-3.459911e-05
09:07:43;-675;-675.0704;3.5913433000000004e-05;1.245230731832448e-08;-3.579769e-05
09:07:58;-700;-700.0512;3.688210750000001e-05;5.0717710355950836e-09;-3.686121e-05
09:08:13;-725;-725.0193;3.80268135e-05;1.3764975359131554e-08;-3.8186e-05
09:08:27;-750;-749.9905;3.9280607000000004e-05;1.0723576667791349e-08;-3.923674e-05
09:08:42;-775;-775.0106;4.04603215e-05;8.723323342482428e-09;-4.039939e-05
09:08:57;-800;-800.017;4.14360795e-05;5.830952729828946e-09;-4.146152e-05
09:09:12;-825;-825.0433;4.2716092500000005e-05;5.92096456985693e-09;-4.269395e-05
09:09:27;-850;-850.0229;4.3912713000000006e-05;2.2813054739556475e-08;-4.376363e-05
09:09:42;-875;-874.9878;4.5057726499999996e-05;1.2016443177475591e-08;-4.497186e-05
09:09:57;-900;-899.9531;4.62768275e-05;4.972832586916751e-09;-4.627402e-05

File: Data/HighFluenceIrrNeutron2023/IV_onPCB/N8740_3_UR2_8e15_noadd_IV.csv
time (26.09.2023);set voltage (V);real voltage (V);current (A);delta current;input current (A)
09:35:09;-25;-25.04548;4.518445950000001e-06;2.7804357585412472e-09;-4.516259e-06
09:35:21;-50;-50.07909;6.756227249999999e-06;1.8607064086993836e-09;-6.790305e-06
09:35:34;-75;-75.10674;8.7593321e-06;1.0085744098701874e-08;-8.815535e-06
09:35:47;-100;-100.0732;1.0727068e-05;8.69170720790801e-08;-1.066167e-05
09:36:00;-125;-125.0295;1.2149722999999996e-05;5.6578622773976695e-09;-1.206614e-05
09:36:13;-150;-150.011;1.3678924500000002e-05;8.890354674449174e-09;-1.367734e-05
09:36:26;-175;-175.0429;1.5201873500000002e-05;6.426374999756893e-09;-1.514821e-05
09:36:39;-200;-200.0729;1.64852265e-05;7.349853001081033e-09;-1.639751e-05
09:36:52;-225;-225.0871;1.7917488e-05;1.1584452870118681e-08;-1.793467e-05
09:37:05;-250;-250.0635;1.9024862500000002e-05;7.531355717100358e-09;-1.900661e-05
09:37:17;-275;-275.0367;2.0179598e-05;1.081324679733157e-08;-2.008615e-05
09:37:30;-300;-300.0135;2.1588432499999997e-05;1.6499749465901008e-08;-2.145009e-05
09:37:43;-325;-325.0472;2.2968860999999996e-05;8.71876332687157e-09;-2.299415e-05
09:37:56;-350;-350.0593;2.4061225e-05;1.0919723290907979e-08;-2.404258e-05
09:38:08;-375;-375.0901;2.5193108499999998e-05;1.1401600551567189e-08;-2.527521e-05
09:38:21;-400;-400.0675;2.66270035e-05;1.0837328920795015e-08;-2.6685e-05
09:38:33;-425;-425.0393;2.7673371000000002e-05;1.835894232928464e-08;-2.765133e-05
09:38:46;-450;-449.9944;2.89455975e-05;1.885435677602137e-08;-2.895095e-05
09:38:58;-475;-475.0286;3.03442085e-05;8.193458252624544e-09;-3.038528e-05
09:39:11;-500;-500.0589;3.1582790999999994e-05;1.549047153736788e-08;-3.152153e-05
09:39:24;-525;-525.0918;3.3008538e-05;1.2917143658719724e-08;-3.300644e-05
09:39:37;-550;-550.0734;3.4582668499999994e-05;1.146709137652165e-08;-3.466645e-05
09:39:49;-575;-575.0292;3.5773919999999994e-05;1.9045822560341233e-08;-3.594522e-05
09:40:02;-600;-600.0062;3.76076075e-05;1.7875480285505657e-08;-3.761271e-05
09:40:15;-625;-625.0344;3.974137599999999e-05;2.1521914673188347e-08;-3.969398e-05
09:40:28;-650;-650.0612;4.153211350000001e-05;1.5459843017880426e-08;-4.171871e-05
09:40:41;-675;-675.0742;4.3445918999999995e-05;3.31138375147007e-08;-4.365926e-05
09:40:54;-700;-700.0534;4.5197028499999996e-05;1.543685922192398e-08;-4.528665e-05
09:41:07;-725;-725.0241;4.6544907e-05;2.5858654587004343e-08;-4.689284e-05
09:41:19;-750;-749.9954;4.8519818499999996e-05;2.067198261264515e-08;-4.874906e-05
09:41:32;-775;-775.0161;4.96885505e-05;5.5406333489389985e-08;-5.020626e-05
09:41:44;-800;-800.0199;5.1024518e-05;1.4337776947630149e-08;-5.110908e-05
09:41:57;-825;-825.0462;5.24469885e-05;2.160254180964585e-08;-5.257826e-05
09:42:10;-850;-850.0261;5.535721399999999e-05;4.0090937687961207e-08;-5.51569e-05
09:42:23;-875;-874.9921;5.75431985e-05;5.4991379266549454e-08;-5.768006e-05
09:42:36;-900;-899.9583;5.9227604000000006e-05;5.510334197850436e-08;-5.941726e-05
