Repository: aimaax/PENGUIN

# PENGUIN :penguin:  

> **NOTE!!** Google ID and GitLab repo for CERN organization is hidden and the create database function won't work properly in this version. Plotting is still possible with the saved database and data stored in this repo.  

A Python-based environment for GUI-driven analysis for IV, CV, and TCT measurements obtained with [Particulars Setup]() at CERN for CMS HGCAL silicon diodes. Used to plot data for individual diodes, but also to analyse Current Volume Normalization, Saturation Voltage, Charge Collection, and Charge Collection Efficiency.

---

## Using saved database from another computer

GUI only searches for Database/Diodes_Database.pkl so either create new database or copy a previous backup database:

```bash
cp Database/SavedDatabases/DB_DI_DISR_HF_20260216.pkl Database/Diodes_Database.pkl
```

> **Important!** If database was previously created on another system (Windows vs Linux), after you copied the file, then go to "Manage Database" --> "Create Database" then select one campaign at the time and under "Columns to Overwrite" select **file_iv**, **file_cv**, and **file_tct** then press Create Database. (This has to be done once, have patience :>)

---

## Creating the Database

Before you can plot any data, you must create the sensor database:

1. Navigate to the **Manage Database** tab.
2. Click the **Manage Database** sub-tab.
3. Select the **campaign** you want to import from the campaign dropdown.
4. Choose which **measurement directories** under Data/ to scan (IV_onPCB, CV_onPCB, TCT, IVCV_bare).
5. Press **"Create Database"**.

It scans the selected directories in `Data/` and matches the sensor id and annealing time from the filename to fetch metadata from the corresponding Google Sheets. Saves the database to `Database/Diodes_Database.pkl`.

---

## GUI Overview

Divided into **8 main tabs** containing:

1. Plot IV|CV|TCT vs Voltage
2. Current Volume Noramlization
3. Saturation Voltage
4. Charge Collection
5. Charge Collection Efficiency
6. DI vs HF Comparison
7. Manage Database
8. Annealing

Plots can be saved with Save Plot:

- **Original** = saves exactly as you see it in the GUI
- **16:9** = 16 to 9 ratio with the base_width of 5.12 (full width of 15' laptop screen)

<!-- - **Left side**: Matplotlib plot canvas (resizable)
- **Right side**: A narrow panel (max 300px) with two sub-tabs:
  - **Filter tab**: Campaign, measurement type, sensor ID, annealing time, and other filters specific to the tab
  - **Plot Settings tab**: Visual customization (axis scales, labels, fonts, markers, legend, colors, etc.)

### Extract Saturation Voltage from CV and TCT data

Extraction of saturation voltage from CV and TCT data can be done under `Saturation Voltage` --> `Fit`,

**How to use the fit tab:**

1. Select a **campaign**, **measurement type**, **annealing temperature**, **sensor ID**, and **annealing time**
2. Default fit from `CV`. To fit from `TCT` data, click in the checkbox `Fit from TCT | CC vs V`
3. **Annealing Time** displays green checkbox if all diodes for the specific sensor id, campaign and annealing temperature are done, otherwise a red X. To skip looking through already fit diodes, check `Only iterate through non analysed annealing times`
4. Click **Interactive Fit Saturation Voltage** to load first diode
5. First tries an **automatic fit** using a curvature-based algorithm (@GUI.SaturationVoltage.SaturationVoltageFitTab.py -> automatic_fit_saturation_voltage -> @Utils.saturation_voltage_fit_helper.py -> find_saturation_voltage_from_curvature_fit):
6. If the automatic fit is unsatisfactory, use the **manual fit modes** by pressing `1`:
   - **Manual Fit Mode**: Click on the plot to define the lower and upper fit regions by placing interactive vertical lines. Move lower lines by `left click` and `right click`. Move upper lines by `SHIFT` + `left click` and `right click`.
   - **Endcap Assumption**: Remove lines for upper fit and uses end capacitance assumption for the upper fit (values extracted from mean value of all diodes with equal thicknesses for 120um, 200um, and 300um)
   - **Manual Upper Fit Mode**: Manually align upper fit line by moving it with the left click and rotating it with keyboard controls `A` & `D`
7. When satisfied with the selected region, press `2` to fit.
8. If saturation voltage is not possible to extract, press `3` to skip (stores 0 in the database).
9. If you are happy with the **automatic fit** or **manual fit**, press `SPACE` to save the saturation voltage, uncertainties, and fit regions to the database.

**Fit result colors:**

- Orange lines/points: Not yet saved to database = current analysis
- Green lines/points: Stored in database = already analysed

---

### Manage Database Tab

#### Display Database

Shows the full database as an interactive table. You can:

- Select which columns to display
- Edit individual cell values directly in the table **delete individual row** by setting `thickness value to 0`

File: Data/HighFluenceIrrNeutron2023/IV_onPCB/N8737_2_LL1_15e15_1300min_IV.csv
time (16.01.2024);set voltage (V);real voltage (V);current (A);delta current;input current (A)
09:59:49;-25;-25.03862;3.1268580499999997e-06;5.816102925284203e-10;-3.12446e-06
10:00:04;-50;-50.07286;4.52704875e-06;8.386326963426786e-10;-4.529885e-06
10:00:19;-75;-75.10148;5.652391849999999e-06;6.78406932729153e-10;-5.649558e-06
10:00:33;-100;-100.0777;6.6704406e-06;9.84910085743874e-10;-6.668007e-06
10:00:48;-125;-125.03;7.652677950000001e-06;1.8489439316471753e-09;-7.632489e-06
10:01:03;-150;-150.0111;8.58758875e-06;1.145105184851997e-09;-8.597003e-06
10:01:17;-175;-175.0487;9.54528755e-06;1.4926656214219643e-09;-9.549577e-06
10:01:32;-200;-200.0689;1.0519487000000001e-05;2.312489145920444e-09;-1.052305e-05
10:01:47;-225;-225.0813;1.1516768e-05;2.697449035663123e-09;-1.149248e-05
10:02:02;-250;-250.0577;1.2469590999999999e-05;2.680235614642894e-09;-1.246664e-05
10:02:16;-275;-275.0305;1.3448673e-05;4.194795531369825e-09;-1.34784e-05
10:02:31;-300;-300.0081;1.4403006999999998e-05;2.2226980339218125e-09;-1.439568e-05
10:02:46;-325;-325.0416;1.54749705e-05;3.1098052571664142e-09;-1.547819e-05
10:03:00;-350;-350.054;1.64370575e-05;4.160637864258291e-09;-1.642828e-05
10:03:15;-375;-375.0855;1.74025085e-05;4.553209322829331e-09;-1.739888e-05
10:03:30;-400;-400.0629;1.8361357999999995e-05;4.0364521922103954e-09;-1.838192e-05
10:03:45;-425;-425.0337;1.9414998500000002e-05;3.872684551767629e-09;-1.941269e-05
10:04:00;-450;-449.9885;2.0449034e-05;2.962458809840162e-09;-2.045821e-05
10:04:15;-475;-475.0203;2.1514327999999995e-05;2.8819196380191456e-09;-2.149336e-05
10:04:30;-500;-500.0527;2.25881995e-05;7.0556530695250705e-09;-2.253952e-05
10:04:44;-525;-525.0858;2.37743635e-05;3.660127065758806e-09;-2.379503e-05
10:04:59;-550;-550.0681;2.4943394e-05;6.52920781565421e-09;-2.498623e-05
10:05:14;-575;-575.0222;2.6127190999999998e-05;5.066883011280249e-09;-2.610599e-05
10:05:28;-600;-599.9985;2.7345336000000002e-05;4.747048103821993e-09;-2.731985e-05
10:05:43;-625;-625.026;2.8497343999999996e-05;4.396391156391809e-09;-2.851985e-05
10:05:58;-650;-650.0551;2.9575628000000002e-05;3.6324130134113138e-09;-2.953693e-05
10:06:12;-675;-675.0674;3.0809055500000005e-05;5.591349500567869e-09;-3.085165e-05
10:06:27;-700;-700.0486;3.1879083499999996e-05;9.888260369625219e-09;-3.184013e-05
10:06:42;-725;-725.0166;3.3051982999999995e-05;5.140273684347967e-09;-3.307642e-05
10:06:56;-750;-749.9871;3.41790815e-05;8.945726585219368e-09;-3.411593e-05
10:07:11;-775;-775.0074;3.536119849999999e-05;4.865439048791034e-09;-3.531283e-05
10:07:26;-800;-800.0129;3.655118650000001e-05;9.836330166149498e-09;-3.649655e-05
10:07:41;-825;-825.0406;3.76514725e-05;9.591238889606474e-09;-3.756456e-05
10:07:55;-850;-850.0197;3.8792558e-05;1.2293497378695966e-08;-3.8758e-05
10:08:10;-875;-874.9835;3.9997816e-05;4.457975740176146e-09;-4.003606e-05
10:08:25;-900;-899.9497;4.125560349999999e-05;7.227528701949208e-09;-4.124408e-05

File: Data/HighFluenceIrrNeutron2023/IV_onPCB/N8737_2_LL1_15e15_2035min_IV.csv
time (25.01.2024);set voltage (V);real voltage (V);current (A);delta current;input current (A)
14:52:08;-25;-25.03306;2.5679513999999997e-06;1.8683416978701245e-10;-2.569494e-06
14:52:23;-50;-50.06425;3.8557825e-06;1.3400206155130282e-10;-3.856995e-06
14:52:37;-75;-75.09152;4.8654729e-06;2.9586388677903e-10;-4.864851e-06
14:52:52;-100;-100.0681;5.7804534499999995e-06;3.5062909516325703e-10;-5.779377e-06
14:53:06;-125;-125.0252;6.66333865e-06;1.0121798938430059e-10;-6.664978e-06
14:53:21;-150;-150.0075;7.5561738999999995e-06;3.5327664726103176e-10;-7.556736e-06
14:53:36;-175;-175.041;8.449451350000001e-06;3.5214908259855574e-10;-8.45362e-06
14:53:50;-200;-200.0696;9.37331075e-06;5.16846930313972e-10;-9.371161e-06
14:54:05;-225;-225.0899;1.02959405e-05;5.606449299690696e-10;-1.029904e-05
14:54:20;-250;-250.0498;1.1237524999999999e-05;1.572581237965107e-09;-1.127504e-05
14:54:35;-275;-275.0255;1.2222143499999998e-05;5.560104652792423e-10;-1.223086e-05
14:54:50;-300;-300.004;1.3227822500000002e-05;4.375310703252694e-10;-1.323074e-05
14:55:05;-325;-325.0351;1.4233926e-05;4.623004434347978e-10;-1.423466e-05
14:55:20;-350;-350.0468;1.52665135e-05;1.06949246724785e-09;-1.526459e-05
14:55:35;-375;-375.0752;1.6310659999999997e-05;5.936257238361151e-10;-1.631646e-05
14:55:49;-400;-400.0561;1.73801785e-05;6.595768624656858e-10;-1.738526e-05
14:56:04;-425;-425.0281;1.8488741e-05;6.109725443913087e-10;-1.848764e-05
14:56:19;-450;-449.985;1.96141905e-05;5.852398973924699e-10;-1.961915e-05
14:56:33;-475;-475.0154;2.077932e-05;2.713750172731494e-09;-2.077308e-05
14:56:48;-500;-500.0467;2.1958503499999996e-05;1.3867330808413664e-09;-2.196506e-05
14:57:03;-525;-525.077;2.3134329500000004e-05;1.1778058997559631e-09;-2.313104e-05
14:57:17;-550;-550.0609;2.4340170499999997e-05;6.669968047149921e-10;-2.43488e-05
14:57:32;-575;-575.0181;2.5572382000000003e-05;9.771851411068695e-10;-2.557766e-05
14:57:47;-600;-599.9962;2.6822023e-05;1.0831357486482962e-09;-2.681993e-05
14:58:02;-625;-625.0215;2.8080313000000002e-05;8.797630646941552e-10;-2.808256e-05
14:58:16;-650;-650.0479;2.9386107000000002e-05;2.2047047534760527e-09;-2.938414e-05
14:58:31;-675;-675.0584;3.0693075499999996e-05;9.955243530421036e-10;-3.069282e-05
14:58:46;-700;-700.0412;3.2010212500000005e-05;1.1054152783004087e-09;-3.202807e-05
14:59:01;-725;-725.013;3.3306672e-05;1.4552002611323036e-09;-3.330129e-05
14:59:16;-750;-749.9843;3.46538665e-05;1.6474524689652667e-09;-3.465221e-05
14:59:31;-775;-775.0038;3.5997992e-05;1.8959266336017634e-09;-3.598017e-05
14:59:45;-800;-800.0073;3.73231805e-05;1.3553874861087205e-09;-3.732527e-05
15:00:00;-825;-825.0333;3.8690352999999996e-05;2.3681369364966726e-09;-3.870541e-05
15:00:15;-850;-850.014;3.99407815e-05;4.8411599991635614e-09;-3.992193e-05
15:00:29;-875;-874.9789;4.1258101500000005e-05;1.955177520712579e-09;-4.126022e-05
15:00:44;-900;-899.9466;4.2571596500000005e-05;1.1341239515590589e-09;-4.258626e-05

File: Data/HighFluenceIrrNeutron2023/IV_onPCB/N8737_2_LR_15e15_190d_IV.csv
time (08.05.2024);set voltage (V);real voltage (V);current (A);delta current;input current (A)
09:15:13;-25;-25.0377;3.4017106e-06;4.679897616401445e-10;-3.402171e-06
09:15:28;-50;-50.0724;4.84647025e-06;2.354378036233869e-10;-4.846712e-06
09:15:42;-75;-75.10253;5.9936265000000005e-06;3.33693111256438e-10;-5.996648e-06
09:15:57;-100;-100.0793;7.02305625e-06;2.59996421850389e-10;-7.022181e-06
09:16:12;-125;-125.0338;7.994594249999999e-06;4.949515626552954e-10;-7.999369e-06
09:16:27;-150;-150.0131;8.946958749999998e-06;7.019879125561846e-10;-8.94498e-06
09:16:41;-175;-175.0492;9.87449055e-06;1.0591723643368965e-09;-9.873867e-06
09:16:56;-200;-200.0688;1.0808553500000001e-05;1.7622144130326514e-09;-1.080879e-05
09:17:11;-225;-225.0831;1.1737884e-05;1.7743705080956879e-09;-1.175229e-05
09:17:26;-250;-250.0595;1.2640914500000001e-05;7.319899162557008e-10;-1.264069e-05
09:17:41;-275;-275.0311;1.3585541000000001e-05;7.441430977977659e-10;-1.359098e-05
09:17:56;-300;-300.0094;1.4514677500000002e-05;8.142238251856835e-10;-1.452116e-05
09:18:10;-325;-325.0431;1.5478259500000003e-05;2.026315927366809e-09;-1.54981e-05
09:18:25;-350;-350.0554;1.6409889e-05;1.7238184214122233e-09;-1.64041e-05
09:18:40;-375;-375.0886;1.740418e-05;1.9099146577791807e-09;-1.738711e-05
09:18:55;-400;-400.0638;1.83848805e-05;5.496996793705014e-10;-1.839304e-05
09:19:09;-425;-425.036;1.93086535e-05;1.0189892725147609e-09;-1.932173e-05
09:19:24;-450;-449.9892;2.0289579e-05;1.14560811362353e-09;-2.02873e-05
09:19:38;-475;-475.0228;2.1210009e-05;1.4843220506345866e-09;-2.122977e-05
09:19:53;-500;-500.0554;2.22175325e-05;1.9662148757193153e-09;-2.219657e-05
09:20:08;-525;-525.0886;2.32210615e-05;1.5187819585115801e-09;-2.322497e-05
09:20:23;-550;-550.0706;2.4180197e-05;1.291541346608737e-09;-2.418257e-05
09:20:38;-575;-575.0251;2.5153413e-05;1.8674142684471116e-09;-2.517759e-05
09:20:53;-600;-600.0005;2.6143919500000002e-05;2.288153346587665e-09;-2.613907e-05
09:21:08;-625;-625.028;2.7132831999999996e-05;2.230655352133065e-09;-2.711999e-05
09:21:22;-650;-650.057;2.80752465e-05;2.3271277656158764e-09;-2.808307e-05
09:21:37;-675;-675.0695;2.9030948999999997e-05;5.163812152857578e-09;-2.903123e-05
09:21:52;-700;-700.051;3.0019195500000003e-05;1.3008279046438793e-09;-3.00109e-05
09:22:06;-725;-725.0183;3.091542800000001e-05;1.774136494185358e-09;-3.091788e-05
09:22:21;-750;-749.9886;3.18509265e-05;1.9417058576159303e-09;-3.184852e-05
09:22:36;-775;-775.0093;3.2761943e-05;3.193216333103708e-09;-3.273522e-05
09:22:50;-800;-800.0151;3.3741592999999996e-05;9.916478961808307e-10;-3.37559e-05
09:23:05;-825;-825.0443;3.474043499999999e-05;1.2656149690961852e-09;-3.475502e-05
09:23:20;-850;-850.0217;3.5738797e-05;2.954648041645663e-09;-3.573291e-05
09:23:34;-875;-874.9867;3.680022599999999e-05;2.251212828677005e-09;-3.683415e-05
09:23:49;-900;-899.9517;3.7810346e-05;8.394743593464626e-10;-3.783142e-05

File: Data/HighFluenceIrrNeutron2023/IV_onPCB/N8737_2_UL_15e15_186000min_IV.csv
time (01.08.2025);set voltage (V);real voltage (V);current (A);delta current;input current (A)
13:21:03;-25;-25.0365;2.1606387000000003e-06;3.198689348780218e-10;-2.165417e-06
13:21:23;-50;-50.07057;3.3904507500000003e-06;6.46211222724421e-10;-3.38973e-06
13:21:43;-75;-75.0994;4.3801533999999995e-06;1.2873331569566563e-09;-4.371762e-06
13:22:03;-100;-100.0755;5.29317535e-06;2.1569221651174593e-09;-5.286894e-06
13:22:23;-125;-125.0304;6.19864435e-06;5.548092026769244e-10;-6.192966e-06
13:22:42;-150;-150.01;7.131265299999999e-06;9.121585062367459e-10;-7.137244e-06
13:23:02;-175;-175.0446;8.061824e-06;1.064921785860332e-09;-8.064281e-06
13:23:22;-200;-200.0776;9.0431973e-06;1.4485198222668478e-09;-9.046524e-06
13:23:41;-225;-225.0902;1.00649585e-05;1.5453047070076687e-09;-1.007054e-05
13:24:01;-250;-250.057;1.11117175e-05;1.0720543071598783e-09;-1.114038e-05
13:24:21;-275;-275.0292;1.2167155e-05;1.6986982516032801e-09;-1.216217e-05
13:24:41;-300;-300.0072;1.3327053e-05;3.081407803261341e-09;-1.331811e-05
13:25:01;-325;-325.0402;1.44618835e-05;2.6788556582055244e-09;-1.443964e-05
13:25:21;-350;-350.0532;1.5713474e-05;1.6138305982969658e-09;-1.569743e-05
13:25:41;-375;-375.0838;1.6907377499999995e-05;2.728468881534218e-09;-1.69061e-05
13:26:01;-400;-400.0597;1.8183544499999998e-05;2.681926310974973e-09;-1.821101e-05
13:26:21;-425;-425.0325;1.9503637999999998e-05;2.3026434374430473e-09;-1.951094e-05
13:26:41;-450;-449.988;2.0835541e-05;1.259556449707677e-09;-2.08297e-05
13:27:00;-475;-475.0191;2.2225869000000002e-05;2.9496041175045057e-09;-2.221419e-05
13:27:20;-500;-500.0501;2.36893205e-05;4.096229392685494e-09;-2.364857e-05
13:27:40;-525;-525.0842;2.5099398000000007e-05;5.574653513896677e-09;-2.508425e-05
13:27:59;-550;-550.0655;2.6584339500000004e-05;4.757120845374856e-09;-2.661023e-05
13:28:19;-575;-575.0204;2.8079056e-05;9.531799525797751e-09;-2.806636e-05
13:28:39;-600;-599.9966;2.96050865e-05;4.663048641983072e-09;-2.962056e-05
13:28:59;-625;-625.0257;3.1171344e-05;5.520396516555645e-09;-3.112484e-05
13:29:19;-650;-650.0529;3.2748422e-05;5.308886022509717e-09;-3.277804e-05
13:29:39;-675;-675.0654;3.43249355e-05;6.349919427638441e-09;-3.43262e-05
13:29:59;-700;-700.0459;3.5970091000000005e-05;7.1045183123136266e-09;-3.598929e-05
13:30:19;-725;-725.0144;3.7628812e-05;6.213809966518126e-09;-3.770389e-05
13:30:39;-750;-749.9863;3.9314201e-05;7.727443526160633e-09;-3.92304e-05
13:30:59;-775;-775.0065;4.1037131e-05;7.543906776332779e-09;-4.096965e-05
13:31:18;-800;-800.0128;4.2726683e-05;1.481088172763511e-08;-4.265522e-05
13:31:38;-825;-825.0377;4.42356075e-05;4.4667601164041165e-09;-4.428274e-05
13:31:58;-850;-850.0182;4.59935205e-05;1.1890412702572729e-08;-4.602605e-05
13:32:18;-875;-874.9823;4.768472400000001e-05;1.191293782826054e-08;-4.762266e-05
13:32:37;-900;-899.9481;4.9301706e-05;1.0471090067418921e-08;-4.918964e-05

File: Data/HighFluenceIrrNeutron2023/IV_onPCB/N8737_2_UR2_15e15_29000min_IV.csv
time (29.10.2024);set voltage (V);real voltage (V);current (A);delta current;input current (A)
08:04:41;-25;-25.04664;3.3047937999999996e-06;2.7337517809779703e-10;-3.306507e-06
08:05:01;-50;-50.07983;4.666953500000001e-06;4.747271927117513e-10;-4.673988e-06
08:05:20;-75;-75.10806;5.769386099999999e-06;1.1319190428206512e-09;-5.774089e-06
08:05:40;-100;-100.0832;6.7868846e-06;1.1026905150585095e-09;-6.779213e-06
08:06:00;-125;-125.0371;7.744046500000001e-06;1.063049936503456e-09;-7.747955e-06
08:06:19;-150;-150.0164;8.7090432e-06;1.0631449350864504e-09;-8.71024e-06
08:06:39;-175;-175.0535;9.652719749999999e-06;1.1633919650637854e-09;-9.666256e-06
08:06:59;-200;-200.073;1.0562115e-05;7.649815357249102e-10;-1.057134e-05
08:07:19;-225;-225.0885;1.15068435e-05;2.592209894568722e-09;-1.151946e-05
08:07:39;-250;-250.0637;1.2477380499999998e-05;1.4056682530028348e-09;-1.248085e-05
08:07:59;-275;-275.0355;1.3444891999999999e-05;1.0374033930925923e-09;-1.345155e-05
08:08:19;-300;-300.0129;1.4499109e-05;2.7062634664792237e-09;-1.451482e-05
08:08:39;-325;-325.046;1.5507943499999997e-05;1.1576470262994787e-09;-1.552144e-05
08:08:59;-350;-350.0595;1.6489257e-05;1.8844470143784644e-09;-1.649094e-05
08:09:19;-375;-375.0922;1.75322275e-05;1.401403024650742e-09;-1.753955e-05
08:09:38;-400;-400.0674;1.8651255e-05;2.0834311243714354e-09;-1.866629e-05
08:09:58;-425;-425.0396;1.97006745e-05;1.9008780175224845e-09;-1.971047e-05
08:10:18;-450;-449.9929;2.07497905e-05;3.842969455707335e-09;-2.077259e-05
08:10:38;-475;-475.0265;2.187064e-05;3.7057118074669955e-09;-2.185691e-05
08:10:58;-500;-500.0575;2.2979302e-05;2.497454864457064e-09;-2.296541e-05
08:11:18;-525;-525.0916;2.4215417500000003e-05;2.2074149898693597e-09;-2.420855e-05
08:11:38;-550;-550.0732;2.5432235e-05;2.0936811481216342e-09;-2.542095e-05
08:11:57;-575;-575.0275;2.6568156999999996e-05;2.911730336071651e-09;-2.659374e-05
08:12:17;-600;-600.0032;2.76973695e-05;3.90042552005542e-09;-2.770757e-05
08:12:37;-625;-625.0309;2.8886422499999997e-05;3.779361974923792e-09;-2.892743e-05
08:12:56;-650;-650.0593;3.0078563999999995e-05;2.7323726319811936e-09;-3.009277e-05
08:13:16;-675;-675.0717;3.1365984500000005e-05;2.8683190613144365e-09;-3.139011e-05
08:13:36;-700;-700.0524;3.262027199999999e-05;2.188363955104356e-09;-3.264159e-05
08:13:56;-725;-725.0206;3.3711136e-05;3.6032660462419283e-09;-3.375182e-05
08:14:15;-750;-749.9919;3.4934265000000006e-05;3.1889900046881406e-09;-3.492736e-05
08:14:35;-775;-775.0122;3.6227208e-05;3.9645784517397816e-09;-3.621055e-05
08:14:55;-800;-800.0166;3.7404988e-05;1.7974069656034042e-09;-3.742355e-05
08:15:15;-825;-825.0447;3.8622001500000005e-05;3.32245626570168e-09;-3.864471e-05
08:15:35;-850;-850.0233;3.974863050000001e-05;5.476968480601357e-09;-3.97537e-05
08:15:55;-875;-874.9883;4.1049832e-05;6.066601091220698e-09;-4.106088e-05
08:16:15;-900;-899.954;4.23171285e-05;6.497067349004326e-09;-4.241142e-05

File: Data/HighFluenceIrrNeutron2023/IV_onPCB/N8737_2_UR2_15e15_52000min_IV.csv
time (17.01.2025);set voltage (V);real voltage (V);current (A);delta current;input current (A)
12:50:02;-25;-25.03699;2.7507957e-06;3.619303047549311e-10;-2.752223e-06
12:50:22;-50;-50.07197;3.9556113e-06;9.615609005674077e-10;-3.951452e-06
12:50:42;-75;-75.10056;4.9154577e-06;1.509551781324513e-09;-4.926294e-06
12:51:02;-100;-100.0747;5.8074864e-06;9.63674333994631e-10;-5.798039e-06
12:51:22;-125;-125.0296;6.679603650000001e-06;1.2361033073230491e-09;-6.689636e-06
12:51:41;-150;-150.0094;7.513955699999999e-06;1.0215432959498023e-09;-7.522861e-06
12:52:01;-175;-175.0457;8.382794399999999e-06;7.113856949644142e-10;-8.382554e-06
12:52:21;-200;-200.0778;9.267531500000002e-06;1.0364903364238654e-09;-9.286114e-06
12:52:41;-225;-225.0916;1.02165105e-05;1.0330487585297838e-09;-1.019755e-05
12:53:01;-250;-250.0582;1.1129347e-05;1.0011236437124257e-09;-1.11252e-05
12:53:21;-275;-275.0299;1.2067071e-05;6.571312273815732e-10;-1.207167e-05
12:53:40;-300;-300.006;1.30333685e-05;1.3989276741490596e-09;-1.305155e-05
12:54:00;-325;-325.0405;1.40962065e-05;2.088753010171399e-09;-1.407757e-05
12:54:20;-350;-350.0538;1.5206306e-05;2.806638772624595e-09;-1.521037e-05
12:54:40;-375;-375.0871;1.62380325e-05;1.9573677318019756e-09;-1.626564e-05
12:55:00;-400;-400.0622;1.7336866999999996e-05;1.1612657103350755e-09;-1.733573e-05
12:55:20;-425;-425.0323;1.84504405e-05;4.992810504866012e-09;-1.842665e-05
12:55:40;-450;-449.9866;1.9653667500000002e-05;2.7273257849952566e-09;-1.964293e-05
12:56:00;-475;-475.0213;2.0908008499999997e-05;3.31074329078839e-09;-2.090068e-05
12:56:20;-500;-500.0534;2.2193531999999998e-05;4.740262155197745e-09;-2.224364e-05
12:56:40;-525;-525.0872;2.3454115000000004e-05;2.7108201249806944e-09;-2.347522e-05
12:57:00;-550;-550.0676;2.4822228999999997e-05;2.564182608551876e-09;-2.481859e-05
12:57:20;-575;-575.0221;2.6143145e-05;1.2647777472743042e-09;-2.616969e-05
12:57:39;-600;-599.9976;2.75075545e-05;5.575124952635501e-09;-2.752385e-05
12:57:59;-625;-625.0252;2.8883109499999997e-05;2.577288058696627e-09;-2.889641e-05
12:58:19;-650;-650.0546;3.0382967500000005e-05;3.6272670755680426e-09;-3.038207e-05
12:58:39;-675;-675.067;3.1963556500000004e-05;4.062779607300989e-09;-3.196789e-05
12:58:59;-700;-700.049;3.3429882500000005e-05;8.822625881079735e-09;-3.340558e-05
12:59:19;-725;-725.0172;3.488132850000001e-05;3.669643053145721e-09;-3.490633e-05
12:59:38;-750;-749.9864;3.6532687500000006e-05;2.9444528248047405e-09;-3.654907e-05
12:59:58;-775;-775.0079;3.814804900000001e-05;7.130632857608091e-09;-3.817359e-05
13:00:18;-800;-800.0132;3.970288150000001e-05;4.2591627272858496e-09;-3.971967e-05
13:00:37;-825;-825.0428;4.1297188e-05;6.590061327483933e-09;-4.128312e-05
13:00:57;-850;-850.0208;4.299022049999999e-05;2.9551097674199816e-09;-4.30067e-05
13:01:17;-875;-874.9849;4.46577455e-05;3.458171950250408e-09;-4.467717e-05
13:01:37;-900;-899.949;4.6209087e-05;5.997517782383047e-09;-4.626423e-05

File: Data/HighFluenceIrrNeutron2023/IV_onPCB/N8737_3_LL1_6e15_noadd_IV.csv
time (02.10.2023);set voltage (V);real voltage (V);current (A);delta current;input current (A)
09:28:32;-25;-25.04342;3.9067271e-06;3.841870382313813e-09;-3.935397e-06
09:28:45;-50;-50.07325;5.99523415e-06;2.39591075926776e-09;-5.97517e-06
09:28:58;-75;-75.10254;7.6455847e-06;4.189174196127427e-09;-7.625638e-06
09:29:11;-100;-100.0792;9.076982699999998e-06;2.8214211783248627e-09;-9.093101e-06
09:29:23;-125;-125.0279;1.0389146999999999e-05;3.365863641028855e-09;-1.039394e-05
09:29:36;-150;-150.01;1.1638182499999999e-05;4.3097911129775256e-09;-1.167444e-05
09:29:49;-175;-175.0423;1.2850487999999999e-05;4.629335297858616e-09;-1.284223e-05
09:30:01;-200;-200.0702;1.4028460500000002e-05;5.173368219786809e-09;-1.399596e-05
09:30:14;-225;-225.0802;1.5107645500000002e-05;7.647830132625898e-09;-1.513414e-05
09:30:27;-250;-250.0598;1.62230475e-05;3.0491150252984327e-09;-1.624936e-05
09:30:40;-275;-275.0336;1.73734625e-05;3.929819326317704e-09;-1.742605e-05
09:30:53;-300;-300.0146;1.8329852e-05;5.04840566911969e-09;-1.836988e-05
09:31:05;-325;-325.044;1.9424771499999996e-05;6.976754627869648e-09;-1.931657e-05
09:31:18;-350;-350.0547;2.0361569499999998e-05;3.1677991946302436e-09;-2.034555e-05
09:31:31;-375;-375.0846;2.1150218999999998e-05;9.803799261000759e-09;-2.118287e-05
09:31:43;-400;-400.0621;2.1865093e-05;6.038926026207057e-09;-2.196928e-05
09:31:56;-425;-425.0367;2.2737944999999998e-05;1.11805148472689e-08;-2.289e-05
09:32:09;-450;-449.9929;2.3521224e-05;7.994036227088263e-09;-2.355647e-05
09:32:22;-475;-475.0244;2.42963105e-05;8.706163922043911e-09;-2.427009e-05
09:32:35;-500;-500.0523;2.5059523e-05;1.1699901924802689e-08;-2.51096e-05
09:32:48;-525;-525.0823;2.5949224e-05;1.935700656609905e-08;-2.593929e-05
09:33:06;-550;-550.0672;2.6566311499999998e-05;1.8192678641076942e-08;-2.665178e-05
09:33:25;-575;-575.025;2.7174310499999997e-05;2.2208238949486756e-08;-2.700173e-05
09:33:44;-600;-600.0034;2.7877897999999997e-05;1.2908807760595172e-08;-2.803662e-05
09:34:04;-625;-625.0306;2.87594585e-05;2.3417631853744237e-08;-2.860293e-05
09:34:24;-650;-650.0554;2.9661739000000008e-05;2.2455795965629945e-08;-2.953419e-05
09:34:44;-675;-675.0633;3.058670599999999e-05;2.279986008071095e-08;-3.074933e-05
09:35:04;-700;-700.0473;3.1299314499999997e-05;1.4705287764525162e-08;-3.137879e-05
09:35:24;-725;-725.0187;3.220671950000001e-05;2.395056995642273e-08;-3.202002e-05
09:35:44;-750;-749.9917;3.3118064500000004e-05;1.2579701973317931e-08;-3.319267e-05
09:36:04;-775;-775.0106;3.3884548e-05;1.4332749467565654e-08;-3.395036e-05
09:36:24;-800;-800.0134;3.4736414500000005e-05;1.9352853387485347e-08;-3.460388e-05
09:36:44;-825;-825.0383;3.6027744500000006e-05;1.2326826730245812e-08;-3.609196e-05
09:37:05;-850;-850.019;3.705618849999999e-05;3.72283955286485e-08;-3.682312e-05
09:37:24;-875;-874.9871;3.84095735e-05;1.2928060552051067e-08;-3.834155e-05
09:37:44;-900;-899.955;3.9649445499999995e-05;4.098534327338851e-08;-3.998244e-05

File: Data/HighFluenceIrrNeutron2023/IV_onPCB/N8737_3_LL2_6e15_186000min_IV.csv
time (01.08.2025);set voltage (V);real voltage (V);current (A);delta current;input current (A)
11:04:47;-25;-25.03695;1.5821739500000002e-06;2.6468747113341274e-10;-1.584209e-06
11:05:07;-50;-50.06804;2.1777062e-06;2.355115029037888e-10;-2.177268e-06
11:05:27;-75;-75.09665;2.6367072e-06;3.6248192092847353e-10;-2.640116e-06
11:05:47;-100;-100.0726;3.0731267499999997e-06;5.661389576552651e-10;-3.072201e-06
11:06:07;-125;-125.0259;3.4806532e-06;4.0150524654104953e-10;-3.484422e-06
11:06:26;-150;-150.0063;3.883874100000001e-06;4.794281432081288e-10;-3.87945e-06
11:06:46;-175;-175.0409;4.28964535e-06;4.1744989085518716e-10;-4.291385e-06
11:07:06;-200;-200.0728;4.69688565e-06;8.050843659983674e-10;-4.695712e-06
11:07:26;-225;-225.0844;5.1171882e-06;5.563728722718322e-10;-5.123526e-06
11:07:46;-250;-250.0623;5.5444769500000005e-06;5.74719981708486e-10;-5.545991e-06
11:08:06;-275;-275.035;5.978851899999999e-06;3.1895445521264716e-10;-5.977099e-06
11:08:26;-300;-300.0128;6.4330793e-06;1.0902024837157616e-09;-6.422022e-06
11:08:46;-325;-325.0453;6.892599749999999e-06;8.671322156251828e-10;-6.889952e-06
11:09:06;-350;-350.0602;7.362045499999999e-06;7.217467544090398e-10;-7.361963e-06
11:09:26;-375;-375.0915;7.8537709e-06;1.5444307914244505e-09;-7.862409e-06
11:09:46;-400;-400.0681;8.35217575e-06;2.071357543828473e-09;-8.355754e-06
11:10:06;-425;-425.0401;8.8805896e-06;8.125693398104767e-10;-8.871705e-06
11:10:26;-450;-449.9962;9.418168350000002e-06;7.294287294691769e-10;-9.42e-06
11:10:46;-475;-475.0299;1.002365e-05;9.882031673699292e-10;-1.00216e-05
11:11:06;-500;-500.0489;1.0596013500000002e-05;8.38631705517961e-10;-1.061152e-05
11:11:26;-525;-525.082;1.1203982500000002e-05;8.228240623000775e-10;-1.120713e-05
11:11:46;-550;-550.0642;1.1836711500000001e-05;2.4538345782672706e-09;-1.181462e-05
11:12:06;-575;-575.0201;1.2462039e-05;1.6893867082465118e-09;-1.245784e-05
11:12:26;-600;-599.9958;1.3111197e-05;9.841948739960577e-10;-1.311869e-05
11:12:46;-625;-625.0239;1.3755672500000003e-05;1.3446579258309674e-09;-1.376988e-05
11:13:06;-650;-650.0517;1.4349523e-05;1.9569411207289447e-09;-1.435224e-05
11:13:26;-675;-675.064;1.4969079500000001e-05;3.915779199278251e-09;-1.494981e-05
11:13:46;-700;-700.0457;1.5596065e-05;2.0619016101647483e-09;-1.561052e-05
11:14:06;-725;-725.0131;1.62067255e-05;3.165447004373893e-09;-1.621178e-05
11:14:26;-750;-749.9843;1.67582015e-05;1.7254331738725757e-09;-1.676112e-05
11:14:46;-775;-775.0048;1.7315644e-05;1.0435845437720701e-09;-1.731613e-05
11:15:06;-800;-800.0099;1.7891345000000002e-05;1.2041300801823547e-09;-1.787829e-05
11:15:26;-825;-825.0364;1.8392284e-05;1.5342083300516355e-09;-1.840194e-05
11:15:46;-850;-850.0148;1.8980657500000003e-05;1.2297755638732692e-09;-1.898676e-05
11:16:06;-875;-874.98;1.9490579e-05;1.1883736575672925e-09;-1.949326e-05
11:16:26;-900;-899.9454;2.00142825e-05;2.8417408286999578e-09;-2.001578e-05

File: Data/HighFluenceIrrNeutron2023/IV_onPCB/N8737_3_UL_6e15_2035min_IV.csv
time (25.01.2024);set voltage (V);real voltage (V);current (A);delta current;input current (A)
12:50:35;-25;-25.03139;1.6214599999999996e-06;2.874691287773494e-11;-1.621652e-06
12:50:49;-50;-50.06308;2.1986442999999998e-06;1.3719684945362317e-10;-2.197982e-06
12:51:04;-75;-75.08814;2.6439688500000003e-06;6.61445868911453e-11;-2.643284e-06
12:51:19;-100;-100.065;3.0414182000000006e-06;1.598377708803416e-10;-3.04053e-06
12:51:33;-125;-125.0217;3.4128854499999995e-06;8.241563792752842e-11;-3.413465e-06
12:51:48;-150;-150.0043;3.7606345999999998e-06;1.2971166871180005e-10;-3.762909e-06
12:52:02;-175;-175.0358;4.117720300000001e-06;2.175528912701352e-10;-4.116926e-06
12:52:17;-200;-200.0648;4.4752168e-06;1.515538782083956e-10;-4.474648e-06
12:52:32;-225;-225.076;4.835104649999999e-06;1.595818955113816e-10;-4.836347e-06
12:52:47;-250;-250.0563;5.187052750000001e-06;8.680068764129953e-11;-5.18758e-06
12:53:01;-275;-275.0304;5.55116965e-06;1.4421078799800893e-10;-5.551732e-06
12:53:16;-300;-300.0095;5.903651249999999e-06;1.701995868825877e-10;-5.907462e-06
12:53:31;-325;-325.0406;6.2757608e-06;8.260461851493999e-11;-6.277376e-06
12:53:46;-350;-350.0512;6.647466100000001e-06;1.948677744010164e-10;-6.651104e-06
12:54:01;-375;-375.0802;7.01917185e-06;4.044769478907386e-10;-7.025342e-06
12:54:16;-400;-400.0587;7.384792799999999e-06;1.7005704337076715e-10;-7.385302e-06
12:54:31;-425;-425.0341;7.75843615e-06;2.387608979188459e-10;-7.760696e-06
12:54:45;-450;-449.992;8.12364395e-06;1.5552558431008002e-10;-8.126625e-06
12:55:00;-475;-475.0224;8.488240050000001e-06;1.6600009751501572e-10;-8.491512e-06
12:55:15;-500;-500.0518;8.850745899999999e-06;2.1340512997584613e-10;-8.853946e-06
12:55:30;-525;-525.0836;9.20919665e-06;1.5592113831998897e-10;-9.211499e-06
12:55:44;-550;-550.0674;9.56394905e-06;1.0682688039531554e-10;-9.565486e-06
12:55:59;-575;-575.0259;9.91386355e-06;2.079104672088494e-10;-9.917222e-06
12:56:14;-600;-599.9924;1.02570415e-05;2.99382092817842e-10;-1.026054e-05
12:56:29;-625;-625.0187;1.0596401e-05;1.7156908229629572e-10;-1.059999e-05
12:56:43;-650;-650.0452;1.0933528999999999e-05;2.9586136956352295e-10;-1.093614e-05
12:56:58;-675;-675.0551;1.1261370500000001e-05;4.0358981342446077e-10;-1.126403e-05
12:57:13;-700;-700.0377;1.15742445e-05;4.2011217252059475e-10;-1.157534e-05
12:57:28;-725;-725.0082;1.1882102999999999e-05;3.6806460030809705e-10;-1.18883e-05
12:57:42;-750;-749.981;1.2190884e-05;3.8333692751936156e-10;-1.219098e-05
12:57:57;-775;-774.9993;1.2501311000000002e-05;5.500049545231299e-10;-1.250327e-05
12:58:12;-800;-800.0031;1.2809871e-05;3.9329499106905535e-10;-1.281382e-05
12:58:26;-825;-825.0283;1.31301515e-05;3.7776730602321055e-10;-1.313038e-05
12:58:41;-850;-850.0085;1.3460142000000002e-05;2.9746646869859943e-10;-1.346649e-05
12:58:56;-875;-874.9762;1.37965545e-05;2.3396845407020573e-10;-1.380172e-05
12:59:11;-900;-899.9434;1.4150078e-05;2.9031241792247445e-10;-1.415157e-05

File: Data/HighFluenceIrrNeutron2023/IV_onPCB/N8737_3_UL_6e15_9800min_IV.csv
time (08.05.2024);set voltage (V);real voltage (V);current (A);delta current;input current (A)
13:55:11;-25;-25.04936;8.229468350000002e-07;3.8805605442383865e-11;-8.23348e-07
13:55:26;-50;-50.07151;1.2120803499999997e-06;2.80387778576383e-10;-1.223255e-06
13:55:41;-75;-75.09885;1.4828793e-06;1.8940846206016793e-10;-1.48512e-06
13:55:55;-100;-100.0743;1.7254495999999997e-06;1.361773365872562e-10;-1.726713e-06
13:56:10;-125;-125.026;1.9560873000000003e-06;1.1083490199391791e-10;-1.957678e-06
13:56:25;-150;-150.0058;2.1829352500000005e-06;1.6003376011017422e-10;-2.184417e-06
13:56:40;-175;-175.0412;2.41476105e-06;2.0726361806887418e-10;-2.418044e-06
13:56:54;-200;-200.0735;2.6540311e-06;2.545872728554823e-10;-2.656502e-06
13:57:09;-225;-225.088;2.89371105e-06;1.9387637136843807e-10;-2.895788e-06
13:57:24;-250;-250.0635;3.1424265499999997e-06;1.3902982548719416e-10;-3.143776e-06
13:57:39;-275;-275.0346;3.4049822499999998e-06;2.958517354605181e-10;-3.404999e-06
13:57:53;-300;-300.0105;3.6756188499999996e-06;3.5234498914416657e-10;-3.677905e-06
13:58:08;-325;-325.0465;3.9623947e-06;3.0448967223866427e-10;-3.962423e-06
13:58:23;-350;-350.0597;4.26201775e-06;2.9392644381716556e-10;-4.266483e-06
13:58:38;-375;-375.0935;4.5795121e-06;3.0235577470920163e-10;-4.585742e-06
13:58:53;-400;-400.0691;4.920567499999999e-06;2.1587452953046653e-10;-4.919638e-06
13:59:08;-425;-425.0399;5.290542050000001e-06;2.9990649772054513e-10;-5.296052e-06
13:59:23;-450;-449.9936;5.6628554000000004e-06;1.8401776272957766e-10;-5.665233e-06
13:59:37;-475;-475.0272;6.064527699999999e-06;3.557995088529726e-10;-6.066761e-06
13:59:52;-500;-500.0602;6.519012150000001e-06;3.801633745838732e-10;-6.521365e-06
14:00:07;-525;-525.0954;7.0096753e-06;2.60458193382344e-10;-7.01586e-06
14:00:21;-550;-550.0769;7.5468055999999995e-06;7.268671453573929e-10;-7.550251e-06
14:00:36;-575;-575.0322;8.124027950000001e-06;5.411851923094419e-10;-8.127537e-06
14:00:50;-600;-600.0071;8.74705805e-06;4.1196730134199166e-10;-8.752369e-06
14:01:05;-625;-625.0364;9.428121649999998e-06;3.493387773708844e-10;-9.427164e-06
14:01:20;-650;-650.0667;1.0145847e-05;7.410769528193519e-10;-1.015002e-05
14:01:35;-675;-675.0688;1.09297965e-05;5.653792235084335e-09;-1.112391e-05
14:01:50;-700;-700.0482;1.1722552e-05;6.376866785499187e-10;-1.172284e-05
14:02:05;-725;-725.017;1.2593138000000002e-05;6.152798550253145e-10;-1.2604e-05
14:02:19;-750;-749.9867;1.3487273500000001e-05;6.712556424343888e-10;-1.349102e-05
14:02:34;-775;-775.007;1.4400901999999998e-05;7.929339821196213e-10;-1.439661e-05
14:02:49;-800;-800.0146;1.53960385e-05;8.701089802432351e-10;-1.5405e-05
14:03:04;-825;-825.0423;1.6363325e-05;7.659414142087169e-10;-1.63755e-05
14:03:19;-850;-850.0222;1.73334235e-05;9.675580796520705e-10;-1.734195e-05
14:03:34;-875;-874.9838;1.8308772e-05;9.76965608401881e-10;-1.830635e-05
14:03:48;-900;-899.949;1.9262446499999998e-05;7.904635586161066e-10;-1.92615e-05

File: Data/HighFluenceIrrNeutron2023/IV_onPCB/N8737_3_UR2_6e15_1250min_IV.csv
time (16.07.2024);set voltage (V);real voltage (V);current (A);delta current;input current (A)
14:35:14;-25;-25.04341;4.2537357e-06;5.695911252818453e-11;-4.254948e-06
14:35:28;-50;-50.0779;6.038986400000001e-06;1.0486530408098618e-10;-6.039113e-06
14:35:43;-75;-75.10543;7.4268557e-06;2.558523021197881e-10;-7.426692e-06
14:35:57;-100;-100.0809;8.5992027e-06;3.2186683659547797e-10;-8.603307e-06
14:36:12;-125;-125.0361;9.632354e-06;3.7969822227655524e-10;-9.637166e-06
14:36:27;-150;-150.0051;1.06131985e-05;2.6000603358384925e-10;-1.062531e-05
14:36:42;-175;-175.0394;1.1535531999999999e-05;7.318089231486957e-10;-1.153121e-05
14:36:57;-200;-200.0711;1.23508735e-05;3.905216223206877e-10;-1.235478e-05
14:37:12;-225;-225.0839;1.3062896999999998e-05;4.0195777141385776e-10;-1.307055e-05
14:37:27;-250;-250.0608;1.3735391e-05;2.010670286247973e-10;-1.373837e-05
14:37:41;-275;-275.0325;1.4330502500000001e-05;1.1252527493857247e-10;-1.43345e-05
14:37:56;-300;-300.0098;1.4844863999999996e-05;1.9586143060841465e-10;-1.48493e-05
14:38:11;-325;-325.0442;1.530542e-05;2.6677893470059773e-10;-1.530956e-05
14:38:26;-350;-350.0569;1.5731155e-05;5.052699773388296e-10;-1.573885e-05
14:38:41;-375;-375.0883;1.61338675e-05;2.468804113331447e-10;-1.614026e-05
14:38:56;-400;-400.0655;1.65264285e-05;3.3764720863647496e-10;-1.65296e-05
14:39:10;-425;-425.0365;1.68900075e-05;7.781271987921353e-10;-1.689011e-05
14:39:25;-450;-449.9903;1.7268748999999997e-05;4.2509581272930457e-10;-1.727616e-05
14:39:39;-475;-475.0246;1.7681407e-05;7.249631369939383e-10;-1.768832e-05
14:39:54;-500;-500.0549;1.8047684e-05;4.539671794303949e-10;-1.805589e-05
14:40:09;-525;-525.0881;1.84372455e-05;3.406012881655834e-10;-1.84433e-05
14:40:24;-550;-550.0701;1.8848691e-05;1.724805336842421e-09;-1.883939e-05
14:40:38;-575;-575.0246;1.9278526000000003e-05;9.243060640285001e-10;-1.927782e-05
14:40:53;-600;-600.0004;1.9717034e-05;3.6325913615487847e-10;-1.972098e-05
14:41:08;-625;-625.0292;2.0148909999999997e-05;9.484927516855322e-10;-2.015769e-05
14:41:22;-650;-650.0568;2.0614565000000002e-05;1.5255471969100206e-09;-2.060684e-05
14:41:37;-675;-675.071;2.11245735e-05;1.435137497768058e-09;-2.112482e-05
14:41:52;-700;-700.0507;2.1613377e-05;6.76582626144075e-10;-2.16221e-05
14:42:07;-725;-725.0198;2.2141069e-05;8.467088933039139e-10;-2.214479e-05
14:42:22;-750;-749.9875;2.2716452000000004e-05;4.299863951336069e-10;-2.272161e-05
14:42:37;-775;-775.0103;2.3309169500000004e-05;1.0633843319797163e-09;-2.330846e-05
14:42:52;-800;-800.016;2.3921864e-05;3.1569478931389536e-10;-2.392569e-05
14:43:07;-825;-825.0443;2.45389275e-05;5.699508202468017e-10;-2.455187e-05
14:43:21;-850;-850.0238;2.51817145e-05;1.984519145158344e-09;-2.518674e-05
14:43:36;-875;-874.9864;2.58758505e-05;5.517637515277598e-10;-2.588807e-05
14:43:51;-900;-899.9507;2.6655552999999997e-05;9.31274959397059e-10;-2.665589e-05

File: Data/HighFluenceIrrNeutron2023/IV_onPCB/N8737_3_UR2_6e15_52000min_IV.csv
time (17.01.2025);set voltage (V);real voltage (V);current (A);delta current;input current (A)
10:33:40;-25;-25.03647;1.29580085e-06;3.2115371922959334e-10;-1.298519e-06
10:34:00;-50;-50.06992;1.8026652499999999e-06;3.769434299400904e-10;-1.805462e-06
10:34:20;-75;-75.09908;2.1928406000000003e-06;3.9465452233567303e-10;-2.19612e-06
10:34:39;-100;-100.0714;2.5616378e-06;2.720461229277172e-10;-2.5597e-06
10:34:59;-125;-125.0246;2.9001288500000002e-06;4.766602158508714e-10;-2.899779e-06
10:35:19;-150;-150.0052;3.2429249499999996e-06;2.652674638454479e-10;-3.246833e-06
10:35:38;-175;-175.0405;3.6008042500000003e-06;4.805207064997181e-10;-3.594141e-06
10:35:58;-200;-200.0728;3.953121450000002e-06;9.853446845520367e-10;-3.964179e-06
10:36:18;-225;-225.0869;4.3334276e-06;1.0207969323033963e-09;-4.350252e-06
10:36:38;-250;-250.062;4.6992619e-06;8.59583302827598e-10;-4.702125e-06
10:36:58;-275;-275.0345;5.08029545e-06;7.417177039649316e-10;-5.086458e-06
10:37:18;-300;-300.0114;5.46052755e-06;7.567554442321417e-10;-5.459186e-06
10:37:37;-325;-325.0458;5.863087699999999e-06;9.144288192636654e-10;-5.867221e-06
10:37:57;-350;-350.0582;6.310584349999999e-06;9.212673289415134e-10;-6.309871e-06
10:38:17;-375;-375.0924;6.75010315e-06;1.489130461502633e-09;-6.76226e-06
10:38:37;-400;-400.0684;7.206342100000001e-06;1.5405227877250076e-09;-7.221186e-06
10:38:58;-425;-425.0389;7.712503999999999e-06;1.6967007205161256e-09;-7.725265e-06
10:39:18;-450;-449.9933;8.24296375e-06;1.0991108130552388e-09;-8.239793e-06
10:39:38;-475;-475.0293;8.768704350000001e-06;1.3128322708461066e-09;-8.780309e-06
10:39:57;-500;-500.0595;9.33625005e-06;1.395353839488396e-09;-9.325716e-06
10:40:17;-525;-525.0957;9.87374495e-06;1.027145687025446e-09;-9.866178e-06
10:40:37;-550;-549.5939;1.0452908500000001e-05;1.143180273404008e-09;-1.047432e-05
10:40:57;-575;-575.0202;1.1102417e-05;2.2113066386189188e-09;-1.11968e-05
10:41:17;-600;-599.996;1.1720889500000001e-05;1.890305593680582e-09;-1.171608e-05
10:41:37;-625;-625.025;1.2309326499999998e-05;2.5643337609406493e-09;-1.234402e-05
10:41:56;-650;-650.0544;1.30126235e-05;3.465254700234861e-09;-1.299376e-05
10:42:16;-675;-675.067;1.3606578e-05;3.0524504582384508e-09;-1.358815e-05
10:42:36;-700;-700.0468;1.4273024999999999e-05;1.377127717388613e-09;-1.426979e-05
10:42:56;-725;-725.0151;1.4892007e-05;2.108642584697557e-09;-1.492259e-05
10:43:16;-750;-749.9821;1.5459363e-05;2.3047021608008083e-09;-1.547255e-05
10:43:35;-775;-775.0054;1.6101684499999996e-05;2.1238998887659787e-09;-1.612075e-05
10:43:55;-800;-800.0113;1.6672854999999998e-05;2.0489218506327296e-09;-1.66925e-05
10:44:15;-825;-825.0395;1.7279567000000003e-05;5.368297686417882e-09;-1.727647e-05
10:44:35;-850;-850.0179;1.7794273499999998e-05;3.1366069466065427e-09;-1.780119e-05
10:44:54;-875;-874.9817;1.83875085e-05;2.683726352946671e-09;-1.839762e-05
10:45:14;-900;-899.9462;1.89183225e-05;2.7100500802568066e-09;-1.892991e-05

File: Data/HighFluenceIrrNeutron2023/IV_onPCB/N8738_1_LL1_2e15_200min_IV.csv
time (14.11.2023);set voltage (V);real voltage (V);current (A);delta current;input current (A)
12:59:40;-25;-25.03279;1.51569965e-06;5.932287723762212e-10;-1.517363e-06
12:59:55;-50;-50.064;2.1708171000000002e-06;9.95368042233625e-10;-2.169473e-06
13:00:10;-75;-75.09254;2.6700762999999996e-06;7.8453934286306e-10;-2.670356e-06
13:00:24;-100;-100.069;3.1155967e-06;4.5178338891552865e-10;-3.121379e-06
13:00:39;-125;-125.0242;3.5088670999999996e-06;8.459162692016217e-10;-3.509488e-06
13:00:53;-150;-150.006;3.880948999999999e-06;7.018197916844371e-10;-3.875171e-06
13:01:08;-175;-175.039;4.26784915e-06;1.2517510360990293e-09;-4.258729e-06
13:01:23;-200;-200.0688;4.59493885e-06;1.3092994773446359e-09;-4.606636e-06
13:01:37;-225;-225.0813;4.90388925e-06;1.0662078382637252e-09;-4.912429e-06
13:01:52;-250;-250.0605;5.209048900000001e-06;1.1015442499055554e-09;-5.214434e-06
13:02:07;-275;-275.0329;5.5082887e-06;1.6720253483425588e-09;-5.528143e-06
13:02:22;-300;-300.0112;5.8298379e-06;2.01041531766449e-09;-5.828971e-06
13:02:37;-325;-325.0433;6.10685035e-06;1.7332095924541275e-09;-6.117624e-06
13:02:51;-350;-350.0557;6.461573950000001e-06;2.0073569282454405e-09;-6.440604e-06
13:03:06;-375;-375.086;6.7367024500000004e-06;1.7254568546837115e-09;-6.736763e-06
13:03:20;-400;-400.0639;7.00651365e-06;1.0421079413261384e-09;-6.993772e-06
13:03:35;-425;-425.0368;7.298857599999999e-06;3.25543796085872e-09;-7.282596e-06
13:03:50;-450;-449.9936;7.54326685e-06;2.269261534370824e-09;-7.565888e-06
13:04:05;-475;-475.0252;7.779642050000002e-06;1.4694840190947723e-09;-7.793293e-06
13:04:19;-500;-500.0536;8.07658335e-06;1.287262163032499e-09;-8.077654e-06
13:04:33;-525;-525.0867;8.2864688e-06;1.073554934784422e-09;-8.284382e-06
13:04:48;-550;-550.07;8.550359e-06;5.1895003622699605e-09;-8.527881e-06
13:05:02;-575;-575.0267;8.8324767e-06;1.981587230101144e-09;-8.836799e-06
13:05:17;-600;-600.0042;9.08602675e-06;3.611638742921943e-09;-9.071345e-06
13:05:32;-625;-625.0323;9.264706e-06;2.817343808447951e-09;-9.265945e-06
13:05:46;-650;-650.058;9.531905899999997e-06;3.3014378639465934e-09;-9.563371e-06
13:06:01;-675;-675.0693;9.748157349999999e-06;2.409070685217636e-09;-9.752379e-06
13:06:16;-700;-700.0514;9.957154750000001e-06;2.9924956807612803e-09;-9.962554e-06
13:06:31;-725;-725.0204;1.0215301000000001e-05;9.144277224034669e-09;-1.017179e-05
13:06:46;-750;-749.9818;1.0441798500000001e-05;3.1059217854768886e-09;-1.045461e-05
13:07:01;-775;-775.0029;1.06334995e-05;2.460521029680548e-09;-1.063839e-05
13:07:15;-800;-800.0078;1.09003445e-05;1.689341510026927e-09;-1.090935e-05
13:07:30;-825;-825.0325;1.10758695e-05;3.598943627997005e-09;-1.109004e-05
13:07:45;-850;-850.014;1.12792815e-05;4.04848263396299e-09;-1.125774e-05
13:08:00;-875;-874.9787;1.15259545e-05;2.3474516475318625e-09;-1.151785e-05
13:08:14;-900;-899.9448;1.17535915e-05;2.5198239298609886e-09;-1.175467e-05

File: Data/HighFluenceIrrNeutron2023/IV_onPCB/N8738_1_LL1_2e15_7400min_IV.csv
time (12.04.2024);set voltage (V);real voltage (V);current (A);delta current;input current (A)
08:48:54;-25;-25.04015;4.3578555999999995e-07;4.810118418500774e-11;-4.362628e-07
08:49:09;-50;-50.07612;6.161121449999999e-07;1.2958508160181956e-10;-6.150614e-07
08:49:24;-75;-75.10565;7.54307505e-07;5.0980445503641026e-11;-7.550685e-07
08:49:39;-100;-100.0815;8.739877049999999e-07;6.483663296123593e-11;-8.733281e-07
08:49:54;-125;-125.0264;9.8442842e-07;7.889350847820283e-11;-9.853119e-07
08:50:09;-150;-150.0062;1.08748085e-06;6.42806065232713e-11;-1.089119e-06
08:50:24;-175;-175.0421;1.1889797e-06;7.49475183044819e-11;-1.190669e-06
08:50:39;-200;-200.0724;1.2863338e-06;1.4544512023440215e-10;-1.288523e-06
08:50:53;-225;-225.0867;1.3830398e-06;7.507594821246313e-11;-1.384415e-06
08:51:08;-250;-250.0628;1.4822950500000002e-06;1.5577031930056148e-10;-1.485681e-06
08:51:23;-275;-275.0343;1.5741931e-06;1.0617523016221031e-10;-1.574575e-06
08:51:37;-300;-300.0099;1.6705069499999997e-06;1.0446622600151614e-10;-1.671265e-06
08:51:52;-325;-325.045;1.7696867500000002e-06;1.3956637981619503e-10;-1.771696e-06
08:52:07;-350;-350.0583;1.8698190000000002e-06;1.1149257822833245e-10;-1.871807e-06
08:52:22;-375;-375.0917;1.9701805000000006e-06;1.6017136916441247e-10;-1.97195e-06
08:52:37;-400;-400.0679;2.0729787000000005e-06;6.554140294500972e-11;-2.075033e-06
08:52:51;-425;-425.0378;2.1791317000000002e-06;9.782755491168609e-11;-2.180706e-06
08:53:06;-450;-449.9926;2.2932275500000005e-06;1.0166536959555142e-10;-2.29634e-06
08:53:21;-475;-475.0257;2.4067019500000007e-06;1.9235713497294675e-10;-2.410106e-06
08:53:36;-500;-500.057;2.5329645e-06;1.2791402385977463e-10;-2.534192e-06
08:53:51;-525;-525.0925;2.67395215e-06;1.517924615223044e-10;-2.674606e-06
08:54:05;-550;-550.0723;2.82327045e-06;1.4708704013269805e-10;-2.826256e-06
08:54:20;-575;-575.0251;2.9792631e-06;2.1536114900325426e-10;-2.98344e-06
08:54:35;-600;-600.0001;3.1591018499999997e-06;2.5119253845406885e-10;-3.16083e-06
08:54:50;-625;-625.0306;3.3562872499999997e-06;2.311948299054313e-10;-3.357315e-06
08:55:05;-650;-650.0594;3.57874145e-06;3.187142644674148e-10;-3.58176e-06
08:55:19;-675;-675.074;3.842334349999999e-06;2.8043170536691367e-10;-3.846266e-06
08:55:34;-700;-700.0543;4.144298650000001e-06;4.801130610335416e-10;-4.146945e-06
08:55:49;-725;-725.0219;4.49791615e-06;4.985743839940054e-10;-4.501615e-06
08:56:03;-750;-749.9898;4.9194681e-06;8.783894662961425e-10;-4.916902e-06
08:56:18;-775;-775.0121;5.3825341e-06;7.19306161867108e-10;-5.384959e-06
08:56:33;-800;-800.0217;5.9143615e-06;6.847922111852607e-10;-5.921111e-06
08:56:47;-825;-825.0485;6.5055917e-06;1.2813821036287349e-09;-6.519968e-06
08:57:02;-850;-850.0279;7.150486800000002e-06;1.682058914842164e-09;-7.156664e-06
08:57:17;-875;-874.9929;7.859784799999998e-06;1.0663247291514732e-09;-7.842671e-06
08:57:32;-900;-899.9562;8.5857036e-06;2.8558911764980937e-09;-8.594333e-06
