Repository: aimaax/PENGUIN

# PENGUIN :penguin:  

> **NOTE!!** Google ID and GitLab repo for CERN organization is hidden and the create database function won't work properly in this version. Plotting is still possible with the saved database and data stored in this repo.  

A Python-based environment for GUI-driven analysis for IV, CV, and TCT measurements obtained with [Particulars Setup]() at CERN for CMS HGCAL silicon diodes. Used to plot data for individual diodes, but also to analyse Current Volume Normalization, Saturation Voltage, Charge Collection, and Charge Collection Efficiency.

---

File: Data/HighFluenceIrrNeutron2023/IV_onPCB/N8738_1_LL2_2e15_150d_IV.csv
time (25.03.2024);set voltage (V);real voltage (V);current (A);delta current;input current (A)
13:36:21;-25;-25.03627;1.0645168999999998e-06;1.6037148904964649e-10;-1.064092e-06
13:36:36;-50;-50.07133;1.4930253e-06;9.349772991896535e-11;-1.49385e-06
13:36:51;-75;-75.09901;1.8316256500000005e-06;1.514704637049753e-10;-1.832718e-06
13:37:06;-100;-100.0734;2.12770555e-06;8.306869070233985e-11;-2.126963e-06
13:37:20;-125;-125.0276;2.3990435499999996e-06;1.1424544793995404e-10;-2.39993e-06
13:37:35;-150;-150.008;2.6517415000000006e-06;1.319234910847893e-10;-2.652692e-06
13:37:50;-175;-175.0426;2.89191485e-06;1.320492573814748e-10;-2.893439e-06
13:38:04;-200;-200.0732;3.1259959e-06;1.0378836399136004e-10;-3.128532e-06
13:38:19;-225;-225.087;3.3616715e-06;3.225245455775352e-10;-3.360764e-06
13:38:34;-250;-250.0632;3.5818306499999997e-06;1.9033621929363558e-10;-3.583572e-06
13:38:48;-275;-275.0363;3.8040167e-06;1.919425578135268e-10;-3.806798e-06
13:39:03;-300;-300.0119;4.0250628499999995e-06;2.728908781454578e-10;-4.027936e-06
13:39:18;-325;-325.0467;4.238968199999999e-06;2.319965042839986e-10;-4.240227e-06
13:39:32;-350;-350.0594;4.454029399999999e-06;2.6496267095574287e-10;-4.45557e-06
13:39:47;-375;-375.0909;4.661373649999999e-06;8.28473923171392e-10;-4.661897e-06
13:40:02;-400;-400.0686;4.8741669e-06;1.7648953085097578e-10;-4.877884e-06
13:40:16;-425;-425.0407;5.1002268e-06;3.7478969836430805e-10;-5.099454e-06
13:40:31;-450;-449.9944;5.322465299999999e-06;2.9187460578130237e-10;-5.327803e-06
13:40:46;-475;-475.0273;5.5397057000000004e-06;2.7559621822513285e-10;-5.541789e-06
13:41:01;-500;-500.0595;5.762287450000001e-06;2.5159548361406073e-10;-5.76389e-06
13:41:16;-525;-525.0931;5.9866834000000006e-06;2.993185961480106e-10;-5.989123e-06
13:41:30;-550;-550.0734;6.2115838500000005e-06;3.1317029133524954e-10;-6.216635e-06
13:41:45;-575;-575.0288;6.4467391499999995e-06;4.3993927009871345e-10;-6.446173e-06
13:42:00;-600;-600.0042;6.68647175e-06;4.859295004164564e-10;-6.684458e-06
13:42:15;-625;-625.0327;6.9332436e-06;3.828011781591109e-10;-6.93151e-06
13:42:30;-650;-650.0621;7.188750650000001e-06;5.119708403561641e-10;-7.190072e-06
13:42:45;-675;-675.0767;7.4532888499999994e-06;3.0288308202174947e-10;-7.455828e-06
13:43:00;-700;-700.0565;7.732744050000001e-06;5.479040174838683e-10;-7.734708e-06
13:43:14;-725;-725.0244;8.01281555e-06;4.879747763716873e-10;-8.016005e-06
13:43:29;-750;-749.9933;8.267898099999999e-06;3.437368244747484e-10;-8.270497e-06
13:43:44;-775;-775.0156;8.55257245e-06;3.4685268829143486e-10;-8.551632e-06
13:43:59;-800;-800.0232;8.83940875e-06;6.249534697679552e-10;-8.838729e-06
13:44:14;-825;-825.0513;9.16148255e-06;5.770641016169744e-10;-9.165858e-06
13:44:29;-850;-850.0297;9.470168600000002e-06;2.2192097016730082e-10;-9.475812e-06
13:44:44;-875;-874.9941;9.791330950000001e-06;2.950731813889423e-10;-9.792729e-06
13:44:58;-900;-899.9591;1.01244005e-05;8.885708961585696e-10;-1.013309e-05

File: Data/HighFluenceIrrNeutron2023/IV_onPCB/N8738_1_LL2_2e15_6d_IV.csv
time (03.10.2023);set voltage (V);real voltage (V);current (A);delta current;input current (A)
09:10:01;-25;-25.03757;1.52239635e-06;7.248217031622314e-10;-1.531501e-06
09:10:14;-50;-50.06673;2.3040682999999995e-06;9.297068196479998e-10;-2.301986e-06
09:10:26;-75;-75.09391;2.9055621500000003e-06;8.635377764608805e-10;-2.908498e-06
09:10:39;-100;-100.0714;3.46329655e-06;2.7660263714171266e-09;-3.492924e-06
09:10:52;-125;-125.0277;3.94953605e-06;1.5953252105370084e-09;-3.945043e-06
09:11:04;-150;-150.0109;4.44588305e-06;1.7515994269167256e-09;-4.449676e-06
09:11:17;-175;-175.0438;4.88763045e-06;1.773284575970544e-09;-4.902359e-06
09:11:30;-200;-200.071;5.3404599500000006e-06;2.0702368928156464e-09;-5.330069e-06
09:11:43;-225;-225.0829;5.715036850000001e-06;3.121963932587133e-09;-5.674954e-06
09:11:56;-250;-250.0636;6.09871185e-06;2.700662028350638e-09;-6.101832e-06
09:12:08;-275;-275.0376;6.53145005e-06;5.289312699432206e-09;-6.541648e-06
09:12:21;-300;-300.0178;6.81065735e-06;7.308874690154067e-09;-6.768311e-06
09:12:34;-325;-325.0487;7.1822608e-06;3.5141514918967137e-09;-7.175456e-06
09:12:46;-350;-350.0584;7.590636100000001e-06;2.1132376580735145e-09;-7.590052e-06
09:12:59;-375;-375.0884;7.9235941e-06;7.383689773040321e-09;-7.952995e-06
09:13:12;-400;-400.0678;8.2625885e-06;1.5017333010558205e-09;-8.254156e-06
09:13:24;-425;-425.0425;8.7105877e-06;2.1387417400191036e-09;-8.718755e-06
09:13:37;-450;-450.0005;9.046554900000001e-06;4.573465020583434e-09;-9.029313e-06
09:13:50;-475;-475.0315;9.4473545e-06;7.69761854033441e-09;-9.442458e-06
09:14:02;-500;-500.0589;9.917777949999999e-06;5.65692585485923e-09;-9.969888e-06
09:14:15;-525;-524.8512;1.0345296999999999e-05;3.768043398104675e-09;-1.037831e-05
09:14:28;-550;-550.0642;1.0972682000000002e-05;9.631758084586618e-09;-1.093107e-05
09:14:40;-575;-575.0226;1.1654447000000002e-05;5.687274483441085e-09;-1.160832e-05
09:14:53;-600;-600.0008;1.20375e-05;4.327467974390451e-08;-1.321229e-05
09:15:08;-625;-625.0277;1.2419975e-05;4.191678676183928e-08;-1.778844e-05
09:15:24;-650;-650.0539;1.28118807999999998e-05;1.9355482008981264e-08;-1.700984e-05
09:15:41;-675;-675.0632;1.3198505835e-05;3.822337175363228e-07;-2.238925e-05
09:16:01;-700;-700.0439;1.38856695e-05;5.818002099292756e-08;-2.062298e-05
09:16:19;-725;-725.0159;1.414846229999999995e-05;1.5496701713590507e-08;-2.457687e-05
09:16:39;-750;-749.9899;1.4575575499999994e-05;4.0791324993648966e-08;-2.761963e-05
09:16:59;-775;-775.0081;1.5033824022500000005e-05;3.191274388664151e-07;-3.291127e-05
09:17:19;-800;-800.0134;1.53981612300000001e-05;3.499824956259241e-07;-4.061982e-05
09:17:39;-825;-825.0389;1.59618387450000002e-05;1.3471745808816871e-07;-6.219811e-05
09:17:59;-850;-850.017;1.6261959784500000005e-05;3.0885344776323553e-07;-4.36641e-05
09:18:20;-875;-874.9855;1.68407990000000006e-05;1.3064561975818397e-07;-5.209177e-05
09:18:39;-900;-899.9542;1.7358001457e-05;9.772074888451281e-08;-5.787446e-05

File: Data/HighFluenceIrrNeutron2023/IV_onPCB/N8738_1_LR_2e15_73000min_IV.csv
time (13.08.2025);set voltage (V);real voltage (V);current (A);delta current;input current (A)
13:05:49;-25;-25.03598;5.953511400000001e-07;2.6115851891138255e-11;-5.954859e-07
13:06:07;-50;-50.07269;8.102652550000001e-07;5.879970640870618e-11;-8.107148e-07
13:06:26;-75;-75.02045;9.8103707e-07;1.6335733563265543e-10;-9.86317e-07
13:06:44;-100;-100.0666;1.1338100499999999e-06;8.410833713134334e-11;-1.139222e-06
13:07:02;-125;-125.0223;1.2787952499999999e-06;1.7207055057446872e-10;-1.279797e-06
13:07:20;-150;-150.0024;1.40975115e-06;7.286100723295231e-11;-1.409437e-06
13:07:39;-175;-175.0362;1.5388694500000001e-06;1.1963585321716104e-10;-1.539546e-06
13:07:57;-200;-200.0663;1.6658923500000002e-06;1.4511371876910412e-10;-1.667914e-06
13:08:15;-225;-225.0776;1.79352115e-06;2.9057404628596526e-10;-1.793376e-06
13:08:33;-250;-250.0558;1.9078636e-06;9.838911016977803e-11;-1.909145e-06
13:08:51;-275;-275.0295;2.0375731e-06;2.905926865906959e-10;-2.038072e-06
13:09:09;-300;-300.007;2.16260665e-06;1.5951414161446456e-10;-2.162503e-06
13:09:28;-325;-325.0396;2.2860859e-06;2.6539597679693727e-10;-2.285533e-06
13:09:46;-350;-350.0517;2.41256155e-06;1.5865482146785896e-10;-2.414725e-06
13:10:04;-375;-375.0811;2.5439317e-06;8.528865985580509e-11;-2.545011e-06
13:10:22;-400;-400.0602;2.67028615e-06;2.546028699268684e-10;-2.671047e-06
13:10:40;-425;-425.0311;2.81586005e-06;3.007861904659183e-10;-2.818379e-06
13:10:59;-450;-449.988;2.9512926000000003e-06;2.9245108479881125e-10;-2.953258e-06
13:11:17;-475;-475.019;3.10621785e-06;2.908891393211441e-10;-3.104973e-06
13:11:35;-500;-500.0488;3.2646818000000003e-06;2.0677379669579747e-10;-3.264846e-06
13:11:53;-525;-525.0817;3.4212549499999996e-06;5.556421621646441e-10;-3.425358e-06
13:12:11;-550;-550.0651;3.6064970500000002e-06;5.035213872071264e-10;-3.612707e-06
13:12:30;-575;-575.022;3.79320955e-06;3.3312141536533505e-10;-3.79829e-06
13:12:48;-600;-599.9973;3.98801595e-06;2.000460506358518e-10;-3.991395e-06
13:13:06;-625;-625.0251;4.2207018e-06;1.2735420291453876e-10;-4.224129e-06
13:13:24;-650;-650.053;4.4967456e-06;3.264633853895462e-10;-4.499809e-06
13:13:42;-675;-675.0641;4.788404450000001e-06;4.262307208249953e-10;-4.795457e-06
13:14:01;-700;-700.0435;5.106923899999999e-06;6.271723682529496e-10;-5.113826e-06
13:14:19;-725;-725.0151;5.4853113e-06;2.9273168687383286e-10;-5.489756e-06
13:14:37;-750;-749.9874;5.89664435e-06;5.49347582478525e-10;-5.899637e-06
13:14:55;-775;-775.007;6.352322450000001e-06;5.371267982283373e-10;-6.349059e-06
13:15:13;-800;-800.0131;6.8608792e-06;3.5494669740681823e-10;-6.869273e-06
13:15:32;-825;-825.0399;7.4395101499999994e-06;5.067753115286743e-10;-7.44103e-06
13:15:50;-850;-850.0182;8.08183225e-06;5.674720824631032e-10;-8.0819e-06
13:16:08;-875;-874.9852;8.732790900000001e-06;1.3426002158126112e-09;-8.739923e-06
13:16:26;-900;-899.953;9.448777150000001e-06;1.021265037282165e-09;-9.452112e-06

File: Data/HighFluenceIrrNeutron2023/IV_onPCB/N8738_1_UR1_2e15_3000min_IV.csv
time (15.10.2024);set voltage (V);real voltage (V);current (A);delta current;input current (A)
09:16:34;-25;-25.04238;1.81235935e-06;9.905282259355383e-10;-1.812699e-06
09:16:54;-50;-50.07821;2.6031030500000004e-06;6.452589149907197e-10;-2.602815e-06
09:17:14;-75;-75.10618;3.2432727499999996e-06;1.5896167790933088e-09;-3.232934e-06
09:17:33;-100;-100.0798;3.78124675e-06;9.2196917485076e-10;-3.783479e-06
09:17:53;-125;-125.0306;4.2730214e-06;1.5964007476194729e-09;-4.255704e-06
09:18:13;-150;-150.0113;4.7226352e-06;1.7602050116392831e-09;-4.725279e-06
09:18:33;-175;-175.0475;5.155466650000001e-06;1.2560553257619395e-09;-5.182074e-06
09:18:53;-200;-200.08;5.597762350000001e-06;1.483896209771756e-09;-5.619715e-06
09:19:13;-225;-225.0944;5.98089635e-06;9.480676064368894e-10;-5.982465e-06
09:19:32;-250;-250.0688;6.3897973e-06;1.4141483109985516e-09;-6.380872e-06
09:19:52;-275;-275.0401;6.7520407500000005e-06;3.4226870861028134e-09;-6.756015e-06
09:20:12;-300;-300.0161;7.1354659e-06;2.3779384883760135e-09;-7.137991e-06
09:20:32;-325;-325.0517;7.4544894e-06;3.25405962637441e-09;-7.484582e-06
09:20:52;-350;-350.0666;7.830274500000002e-06;4.135353964595991e-09;-7.810915e-06
09:21:11;-375;-375.1006;8.1726569e-06;3.96481204592351e-09;-8.14925e-06
09:21:31;-400;-400.074;8.56069905e-06;3.2981486765115396e-09;-8.552346e-06
09:21:51;-425;-425.0456;8.928477100000001e-06;4.6821267261256245e-09;-8.904759e-06
09:22:11;-450;-449.9985;9.256586849999999e-06;3.4444055642991862e-09;-9.257497e-06
09:22:31;-475;-475.0332;9.5580026e-06;4.076384771706381e-09;-9.557857e-06
09:22:51;-500;-500.0661;9.909576e-06;7.683467907462114e-09;-9.862252e-06
09:23:11;-525;-525.101;1.0229056500000001e-05;5.137445098246776e-09;-1.020862e-05
09:23:31;-550;-550.0707;1.0619901999999999e-05;3.339126203065674e-09;-1.063272e-05
09:23:51;-575;-575.0244;1.0944089e-05;5.888245150297321e-09;-1.096835e-05
09:24:11;-600;-599.9985;1.1229934e-05;3.5019022259337777e-09;-1.12698e-05
09:24:31;-625;-625.0256;1.1631671500000001e-05;7.660688718222375e-09;-1.159591e-05
09:24:51;-650;-650.0565;1.1861398e-05;4.868152965961529e-09;-1.188028e-05
09:25:11;-675;-675.0698;1.2185097999999999e-05;3.1664471888853134e-09;-1.216604e-05
09:25:31;-700;-700.0488;1.24529085e-05;2.871659300387145e-09;-1.247294e-05
09:25:51;-725;-725.0157;1.27206295e-05;1.8543294576477153e-09;-1.273713e-05
09:26:11;-750;-749.9854;1.3050525500000001e-05;3.888067738285926e-09;-1.305893e-05
09:26:31;-775;-775.0067;1.33880615e-05;4.841165937819103e-09;-1.335878e-05
09:26:51;-800;-800.0137;1.3619068e-05;4.785964928830948e-09;-1.361449e-05
09:27:11;-825;-825.0419;1.3939882499999997e-05;4.012912899316416e-09;-1.394349e-05
09:27:31;-850;-850.0201;1.4244381500000001e-05;4.6502052253099495e-09;-1.42275e-05
09:27:51;-875;-874.9814;1.45797785e-05;5.4051723966493285e-09;-1.460021e-05
09:28:11;-900;-899.9457;1.4821852e-05;3.808839035716787e-09;-1.485054e-05

File: Data/HighFluenceIrrNeutron2023/IV_onPCB/N8738_1_UR1_2e15_6000min_IV.csv
time (29.10.2024);set voltage (V);real voltage (V);current (A);delta current;input current (A)
10:53:14;-25;-25.03996;1.7332961000000002e-06;2.212868150161636e-10;-1.734622e-06
10:53:33;-50;-50.07293;2.4734056000000003e-06;9.881476104307867e-11;-2.475108e-06
10:53:54;-75;-75.10112;3.05087455e-06;7.68041881914639e-10;-3.058398e-06
10:54:14;-100;-100.0773;3.549753150000001e-06;2.9058850007355054e-10;-3.549506e-06
10:54:33;-125;-125.0312;4.0165556e-06;8.811898217750721e-10;-4.018438e-06
10:54:53;-150;-150.0115;4.43970145e-06;6.600725053923845e-10;-4.441314e-06
10:55:13;-175;-175.047;4.838506e-06;4.1768550369866293e-10;-4.836232e-06
10:55:33;-200;-200.0765;5.22610935e-06;6.138997160571037e-10;-5.232181e-06
10:55:52;-225;-225.0892;5.597688800000001e-06;5.650518232870507e-10;-5.60165e-06
10:56:12;-250;-250.0674;5.94352595e-06;4.953356562725964e-10;-5.94809e-06
10:56:32;-275;-275.0407;6.308692450000001e-06;4.877298866944633e-10;-6.305366e-06
10:56:51;-300;-300.019;6.658412949999999e-06;1.6606367370303955e-09;-6.643173e-06
10:57:11;-325;-325.0511;6.991257749999999e-06;6.797691331437556e-10;-6.993664e-06
10:57:30;-350;-350.0623;7.3549557500000005e-06;4.173400823968425e-10;-7.356989e-06
10:57:50;-375;-375.0947;7.68691655e-06;1.011020814511225e-09;-7.693576e-06
10:58:10;-400;-400.0708;8.008488e-06;6.970404041373947e-10;-8.019971e-06
10:58:30;-425;-425.0449;8.32396215e-06;1.6524527743251818e-09;-8.323248e-06
10:58:50;-450;-449.9993;8.68175225e-06;7.945176662250878e-09;-8.654565e-06
10:59:09;-475;-475.0323;8.97971055e-06;7.591715170994426e-10;-8.981371e-06
10:59:29;-500;-500.0624;9.29233425e-06;1.1695718401941044e-09;-9.301909e-06
10:59:49;-525;-525.097;9.620650350000001e-06;3.0055975997087295e-09;-9.637101e-06
11:00:09;-550;-550.0785;9.92293315e-06;9.996129757936564e-10;-9.927479e-06
11:00:29;-575;-575.0405;1.0188744e-05;2.2977550348111986e-09;-1.018325e-05
11:00:49;-600;-600.0008;1.04811795e-05;9.219966038440508e-10;-1.049396e-05
11:01:09;-625;-625.0273;1.0741190499999999e-05;1.6793040932183703e-09;-1.076465e-05
11:01:29;-650;-650.0553;1.1099751e-05;5.336903264066145e-09;-1.109627e-05
11:01:49;-675;-675.0678;1.1278973499999999e-05;5.11188455953405e-10;-1.128372e-05
11:02:09;-700;-700.0474;1.1551003000000002e-05;2.6000315478855008e-09;-1.157085e-05
11:02:28;-725;-725.0176;1.18035135e-05;2.2208750837226414e-09;-1.183217e-05
11:02:49;-750;-749.9888;1.19742265e-05;1.378864437680457e-09;-1.19985e-05
11:03:08;-775;-775.0081;1.2221107000000001e-05;6.200489057324404e-09;-1.219359e-05
11:03:28;-800;-800.0134;1.24597835e-05;7.475761750484248e-10;-1.247545e-05
11:03:47;-825;-825.0402;1.27119595e-05;8.734410326404718e-10;-1.272472e-05
11:04:06;-850;-850.0192;1.296049e-05;8.120495674526179e-10;-1.296617e-05
11:04:26;-875;-874.9836;1.32157845e-05;3.3119926385032945e-09;-1.320758e-05
11:04:46;-900;-899.9509;1.34247075e-05;1.991543983320475e-09;-1.342989e-05

File: Data/HighFluenceIrrNeutron2023/IV_onPCB/N8738_2_LL1_4e15_150d_IV.csv
time (25.03.2024);set voltage (V);real voltage (V);current (A);delta current;input current (A)
16:11:41;-25;-25.03691;1.5592583e-06;1.8960840039407304e-10;-1.560217e-06
16:11:55;-50;-50.07127;2.2393893500000002e-06;1.5920143333211177e-10;-2.239093e-06
16:12:10;-75;-75.09878;2.7744403499999997e-06;1.981167619738441e-10;-2.775618e-06
16:12:25;-100;-100.0738;3.2386337499999996e-06;3.161334518443108e-10;-3.242136e-06
16:12:40;-125;-125.0281;3.6663410500000004e-06;6.410789635451468e-11;-3.666437e-06
16:12:55;-150;-150.0078;4.07510885e-06;3.142898286216082e-10;-4.077749e-06
16:13:09;-175;-175.0425;4.468239200000001e-06;2.9634942719700446e-10;-4.467774e-06
16:13:24;-200;-200.0743;4.8304826e-06;4.79330185780116e-10;-4.835924e-06
16:13:39;-225;-225.0867;5.192752249999999e-06;3.2504653416857285e-10;-5.193851e-06
16:13:54;-250;-250.0647;5.55591965e-06;1.4633959264329377e-10;-5.559521e-06
16:14:09;-275;-275.0367;5.9197114e-06;4.297377013947141e-10;-5.921547e-06
16:14:23;-300;-300.0142;6.272665e-06;3.7730749396213713e-10;-6.275321e-06
16:14:38;-325;-325.0479;6.63410835e-06;2.774317868864359e-10;-6.635397e-06
16:14:53;-350;-350.0605;6.9865399e-06;5.587618182195376e-10;-6.994017e-06
16:15:08;-375;-375.0934;7.338786149999999e-06;2.5929567365269555e-10;-7.338579e-06
16:15:23;-400;-400.0695;7.698974999999999e-06;2.4613235260726154e-10;-7.699997e-06
16:15:37;-425;-425.043;8.0828986e-06;4.172303224838916e-10;-8.08225e-06
16:15:52;-450;-449.9964;8.473273050000001e-06;2.782041289682222e-10;-8.472499e-06
16:16:07;-475;-475.0296;8.856946849999998e-06;6.09150848620482e-10;-8.859552e-06
16:16:22;-500;-500.0612;9.238562249999998e-06;6.882466195884993e-10;-9.240226e-06
16:16:37;-525;-525.0966;9.629573200000001e-06;6.222163393869129e-10;-9.625413e-06
16:16:52;-550;-550.0779;1.0060608500000001e-05;6.585765995690959e-10;-1.005759e-05
16:17:07;-575;-575.0216;1.04930305e-05;4.701746882808926e-10;-1.049564e-05
16:17:21;-600;-599.9982;1.09180945e-05;2.58490304460343e-10;-1.092006e-05
16:17:36;-625;-625.0268;1.1356319e-05;4.095417561128017e-10;-1.135788e-05
16:17:51;-650;-650.0554;1.1825474000000001e-05;7.242804705361157e-10;-1.183178e-05
16:18:06;-675;-675.0687;1.2289967999999998e-05;7.290890206277877e-10;-1.228445e-05
16:18:21;-700;-700.049;1.2772656500000002e-05;4.6415260152241997e-10;-1.277745e-05
16:18:36;-725;-725.0173;1.3241804500000002e-05;1.4687503999999134e-09;-1.324377e-05
16:18:51;-750;-749.9867;1.3713429999999999e-05;9.838353520787878e-10;-1.372311e-05
16:19:05;-775;-775.0093;1.4212814e-05;9.588264702228496e-10;-1.422453e-05
16:19:20;-800;-800.0151;1.4742813999999999e-05;5.225406204306656e-10;-1.47428e-05
16:19:35;-825;-825.0406;1.5290989e-05;1.0829752767261097e-09;-1.52891e-05
16:19:49;-850;-850.0198;1.58504635e-05;1.417742620329977e-09;-1.585338e-05
16:20:04;-875;-874.9826;1.6410714499999998e-05;4.900349349791112e-10;-1.641208e-05
16:20:19;-900;-899.9484;1.6978808000000003e-05;5.756928868763823e-10;-1.697747e-05

File: Data/HighFluenceIrrNeutron2023/IV_onPCB/N8738_2_LL1_4e15_6d_IV.csv
time (03.10.2023);set voltage (V);real voltage (V);current (A);delta current;input current (A)
12:59:57;-25;-25.03487;2.88222225e-06;2.381240730034444e-09;-2.889405e-06
13:00:17;-50;-50.06511;4.560534450000001e-06;2.8546116246128956e-09;-4.579498e-06
13:00:37;-75;-75.0894;5.998584349999999e-06;1.6743650531992918e-09;-6.007994e-06
13:01:00;-100;-100.0705;7.15377605e-06;4.226283314257939e-09;-7.171001e-06
13:01:26;-125;-125.0299;8.131138300000001e-06;4.015201551665809e-09;-8.147893e-06
13:01:52;-150;-150.0164;9.1251708e-06;1.0230103685105024e-08;-9.210236e-06
13:02:18;-175;-175.0462;1.0048439649999999e-05;7.131409549757642e-09;-1.009335e-05
13:02:45;-200;-200.0592;1.0716839999999998e-05;2.1922342085187893e-08;-1.092145e-05
13:03:10;-225;-225.0694;1.1567978500000001e-05;1.887522691618564e-08;-1.167142e-05
13:03:36;-250;-250.0501;1.2154905500000001e-05;1.15356110040821e-08;-1.222526e-05
13:04:03;-275;-275.0278;1.2757457e-05;1.5306016792425167e-08;-1.273243e-05
13:04:28;-300;-300.0098;1.33421195e-05;6.058300771462299e-09;-1.340222e-05
13:04:54;-325;-325.0383;1.4206305000000002e-05;9.694543993917386e-09;-1.418918e-05
13:05:18;-350;-350.0459;1.4953157500000003e-05;1.7386579290863934e-08;-1.511186e-05
13:05:45;-375;-375.0711;1.56327225e-05;9.982607171350546e-09;-1.557248e-05
13:06:09;-400;-400.053;1.62916725e-05;1.633992911360083e-08;-1.636162e-05
13:06:34;-425;-425.0297;1.65757895e-05;2.000261034808961e-08;-1.654752e-05
13:07:00;-450;-449.9911;1.77524395e-05;1.0549195573004579e-08;-1.778356e-05
13:07:27;-475;-475.0172;1.8260284500000003e-05;3.2830067099192907e-08;-1.822899e-05
13:07:53;-500;-500.0432;1.8928003999999997e-05;3.543759835541917e-08;-1.910592e-05
13:08:20;-525;-525.0735;1.9937357e-05;1.2352281754801391e-08;-1.991595e-05
13:08:44;-550;-550.0592;2.07759115e-05;1.1019363894413379e-08;-2.087474e-05
13:09:10;-575;-575.0181;2.1247751499999997e-05;2.9877011591481264e-08;-2.129343e-05
13:09:36;-600;-599.9993;2.2029663500000004e-05;2.219502589855432e-08;-2.204622e-05
13:10:03;-625;-625.0227;2.24248125e-05;2.8401866504465886e-08;-2.236423e-05
13:10:28;-650;-650.0458;2.3822487000000002e-05;6.134356299197174e-08;-2.39613e-05
13:10:54;-675;-675.0535;2.4394138500000003e-05;2.138855876718902e-08;-2.45162e-05
13:11:20;-700;-700.0388;2.52250455e-05;1.9496609595965675e-08;-2.525055e-05
13:11:48;-725;-725.0123;2.5948638999999998e-05;4.264433825198842e-08;-2.574065e-05
13:12:12;-750;-749.9891;2.6656553000000003e-05;2.0944815087510296e-08;-2.679993e-05
13:12:39;-775;-775.0046;2.8238408999999995e-05;4.4659198760725657e-08;-2.82581e-05
13:13:04;-800;-800.0052;2.9073598499999998e-05;2.2628502328645207e-08;-2.908036e-05
13:13:31;-825;-825.0263;3.01177235e-05;3.140620549568991e-08;-3.0295e-05
13:13:56;-850;-850.0121;3.13873835e-05;5.782522796442326e-08;-3.170245e-05
13:14:23;-875;-874.9797;3.32332525e-05;6.169982776667608e-08;-3.356694e-05
13:14:50;-900;-899.9502;3.3629917500000006e-05;4.3721200354490656e-08;-3.392847e-05

File: Data/HighFluenceIrrNeutron2023/IV_onPCB/N8738_2_LL2_4e15_1250min_IV.csv
time (16.07.2024);set voltage (V);real voltage (V);current (A);delta current;input current (A)
08:43:52;-25;-25.04188;2.63829805e-06;6.445143423540333e-11;-2.638946e-06
08:44:07;-50;-50.07716;4.0202285e-06;2.7714640986311247e-10;-4.023042e-06
08:44:22;-75;-75.10558;5.1039210499999994e-06;1.8340615413612837e-10;-5.103202e-06
08:44:36;-100;-100.0797;6.0439874e-06;2.1789575948145027e-10;-6.044128e-06
08:44:51;-125;-125.0334;6.8989325e-06;2.7234081130086937e-10;-6.897249e-06
08:45:06;-150;-150.0146;7.698058249999999e-06;3.928657078124615e-10;-7.698365e-06
08:45:20;-175;-175.0504;8.461211950000002e-06;5.295235239109021e-10;-8.461559e-06
08:45:35;-200;-200.0826;9.1847824e-06;2.7286748981876276e-10;-9.188918e-06
08:45:50;-225;-225.0971;9.8985145e-06;1.9529716459794654e-10;-9.898866e-06
08:46:04;-250;-250.0626;1.0575736500000001e-05;4.003856110051587e-10;-1.059051e-05
08:46:19;-275;-275.0338;1.1236555e-05;4.591995753482451e-10;-1.123462e-05
08:46:34;-300;-300.0103;1.1901209000000002e-05;1.7846694371788666e-10;-1.190468e-05
08:46:49;-325;-325.0446;1.2550571999999998e-05;3.2634460314213376e-10;-1.255292e-05
08:47:04;-350;-350.0581;1.318422e-05;1.0216738716439802e-09;-1.319537e-05
08:47:18;-375;-375.0904;1.37920775e-05;5.300475804114551e-10;-1.379279e-05
08:47:33;-400;-400.0666;1.4421027e-05;3.823918801438792e-10;-1.442206e-05
08:47:48;-425;-425.0371;1.5063513999999999e-05;2.9122105006336413e-10;-1.50673e-05
08:48:02;-450;-449.9912;1.5686669e-05;7.150010139852797e-10;-1.568472e-05
08:48:17;-475;-475.0251;1.63121275e-05;5.333319205709975e-10;-1.631058e-05
08:48:32;-500;-500.0559;1.6931569e-05;4.4155231853081694e-10;-1.693831e-05
08:48:47;-525;-525.0907;1.7560646000000002e-05;9.247149290456488e-10;-1.755835e-05
08:49:02;-550;-550.0715;1.8181691999999997e-05;5.126175962645355e-10;-1.818735e-05
08:49:16;-575;-575.0261;1.8821028e-05;7.807254959331131e-10;-1.881351e-05
08:49:31;-600;-600.0;1.94345215e-05;3.3357178762597523e-10;-1.943759e-05
08:49:46;-625;-625.0294;2.0067854e-05;4.359663977877278e-10;-2.007741e-05
08:50:01;-650;-650.0594;2.0711715500000003e-05;4.84372003216591e-10;-2.071884e-05
08:50:16;-675;-675.0719;2.1339737e-05;7.091132138099719e-10;-2.133904e-05
08:50:30;-700;-700.0521;2.2002144e-05;7.268880243889058e-10;-2.201057e-05
08:50:45;-725;-725.0198;2.2654015999999997e-05;5.324403252948409e-10;-2.265785e-05
08:51:00;-750;-749.9897;2.3290143500000005e-05;4.910749815454895e-10;-2.329712e-05
08:51:15;-775;-775.0111;2.3966731e-05;1.0232773084556056e-09;-2.396778e-05
08:51:30;-800;-800.0184;2.4633112499999997e-05;1.0589685724798486e-09;-2.463772e-05
08:51:45;-825;-825.0463;2.5334871e-05;1.2228229430298085e-09;-2.53447e-05
08:52:00;-850;-850.0244;2.60099105e-05;7.217241422454151e-10;-2.601754e-05
08:52:15;-875;-874.9879;2.6716897499999998e-05;8.295103600920231e-10;-2.672305e-05
08:52:30;-900;-899.9519;2.7438457500000005e-05;9.618726202050039e-10;-2.745049e-05

File: Data/HighFluenceIrrNeutron2023/IV_onPCB/N8738_2_LL2_4e15_73000min_IV.csv
time (13.08.2025);set voltage (V);real voltage (V);current (A);delta current;input current (A)
14:59:46;-25;-25.04144;9.238198199999998e-07;7.204586997184605e-11;-9.194411e-07
15:00:04;-50;-50.06289;1.33242355e-06;3.6192861502649257e-10;-1.34897e-06
15:00:24;-75;-75.08867;1.65325605e-06;1.575642801367156e-10;-1.65334e-06
15:00:42;-100;-100.0656;1.9365308000000004e-06;1.8470776377836102e-10;-1.937623e-06
15:01:01;-125;-125.0223;2.2047775e-06;4.6129268637168014e-10;-2.209782e-06
15:01:20;-150;-150.0025;2.46234105e-06;1.8531510293281402e-10;-2.464124e-06
15:01:38;-175;-175.0365;2.7293148e-06;1.653081002250009e-10;-2.730222e-06
15:01:57;-200;-200.0656;2.9970597500000004e-06;3.802191662383606e-10;-2.996818e-06
15:02:16;-225;-225.0771;3.2565113999999995e-06;3.0524615804297257e-10;-3.260503e-06
15:02:34;-250;-250.0561;3.541754450000001e-06;9.95382332259818e-10;-3.549668e-06
15:02:53;-275;-275.0298;3.8002948e-06;3.0057646780810497e-10;-3.804763e-06
15:03:12;-300;-300.009;4.08515925e-06;2.575744152182101e-10;-4.088016e-06
15:03:31;-325;-325.0408;4.40623825e-06;6.275625581366398e-10;-4.402551e-06
15:03:49;-350;-350.0505;4.7020299500000005e-06;5.462629013350361e-10;-4.708598e-06
15:04:08;-375;-375.0811;5.022765749999999e-06;3.738656568541645e-10;-5.023885e-06
15:04:27;-400;-400.0593;5.3747542000000005e-06;1.0031872995607535e-09;-5.377129e-06
15:04:46;-425;-425.0347;5.74431895e-06;8.093182083550326e-10;-5.753149e-06
15:05:05;-450;-449.9903;6.116032100000001e-06;1.1841729749069639e-09;-6.113588e-06
15:05:23;-475;-475.0219;6.540844849999999e-06;4.54052344311756e-10;-6.546727e-06
15:05:42;-500;-500.0508;6.993532500000001e-06;3.2315664545232376e-10;-6.999137e-06
15:06:01;-525;-525.0837;7.503680699999999e-06;5.257301784185396e-10;-7.506313e-06
15:06:19;-550;-550.0679;8.05042175e-06;1.3107076063619238e-09;-8.045304e-06
15:06:38;-575;-575.0251;8.65867775e-06;4.489384416320611e-10;-8.660726e-06
15:06:57;-600;-600.0024;9.283671799999999e-06;1.311725221988171e-09;-9.296448e-06
15:07:16;-625;-625.031;9.971010299999999e-06;4.431511650723674e-09;-9.959861e-06
15:07:35;-650;-650.045;1.06651975e-05;1.2117315864084868e-09;-1.070233e-05
15:07:54;-675;-675.0555;1.1470316e-05;1.0797847933731604e-09;-1.146448e-05
15:08:12;-700;-700.0401;1.2318265999999999e-05;2.3078044111232577e-09;-1.230254e-05
15:08:31;-725;-725.0095;1.3205428499999999e-05;7.949733564718099e-10;-1.320971e-05
15:08:50;-750;-749.981;1.4168891999999999e-05;9.350319780627738e-10;-1.416465e-05
15:09:08;-775;-775.0032;1.5196212999999997e-05;1.938792033715856e-09;-1.520063e-05
15:09:27;-800;-800.0054;1.6292288500000002e-05;2.0168276171998345e-09;-1.628656e-05
15:09:46;-825;-825.0311;1.7427777e-05;2.0363597545620484e-09;-1.744272e-05
15:10:05;-850;-850.0105;1.8546264500000002e-05;1.1776362925369093e-09;-1.855762e-05
15:10:24;-875;-874.9781;1.97850685e-05;1.6436487269182978e-09;-1.97897e-05
15:10:42;-900;-899.9449;2.11082135e-05;4.901769082433399e-09;-2.117588e-05

File: Data/HighFluenceIrrNeutron2023/IV_onPCB/N8738_2_LR_4e15_200min_IV.csv
time (14.11.2023);set voltage (V);real voltage (V);current (A);delta current;input current (A)
15:10:42;-25;-25.03286;2.4391638500000002e-06;9.519023644129603e-10;-2.429331e-06
15:10:56;-50;-50.06569;3.47113335e-06;1.5684805342671686e-09;-3.471135e-06
15:11:11;-75;-75.09068;4.2971625e-06;1.4914718812300872e-09;-4.298007e-06
15:11:26;-100;-100.0684;5.0087168e-06;1.4063156839771069e-09;-5.016675e-06
15:11:41;-125;-125.0244;5.612225049999999e-06;1.493778369563212e-09;-5.614748e-06
15:11:56;-150;-150.0081;6.217712749999999e-06;1.4158344639734505e-09;-6.217576e-06
15:12:11;-175;-175.0416;6.7746935499999985e-06;1.69587489142772e-09;-6.777299e-06
15:12:25;-200;-200.0712;7.313290000000001e-06;3.328921700791389e-09;-7.329098e-06
15:12:40;-225;-225.0825;7.82216945e-06;2.0322804426001283e-09;-7.811676e-06
15:12:55;-250;-250.061;8.33372135e-06;1.7919671875832813e-09;-8.318806e-06
15:13:10;-275;-275.0357;8.8049145e-06;1.4105902798119504e-09;-8.812132e-06
15:13:25;-300;-300.0148;9.29728655e-06;2.7359237987149867e-09;-9.275914e-06
15:13:39;-325;-325.0467;9.759382999999997e-06;1.9895609679022322e-09;-9.761639e-06
15:13:54;-350;-350.0596;1.02545575e-05;2.340459877353203e-09;-1.022804e-05
15:14:09;-375;-375.0771;1.070649e-05;3.925769669759029e-09;-1.074591e-05
15:14:24;-400;-400.0559;1.1139846e-05;4.530921727419277e-09;-1.110666e-05
15:14:39;-425;-425.03;1.1607813000000001e-05;2.2790023146104866e-09;-1.1607e-05
15:14:54;-450;-449.9856;1.19954675e-05;3.0951703406274637e-09;-1.198502e-05
15:15:08;-475;-475.016;1.2462955000000001e-05;4.282132149992554e-09;-1.248611e-05
15:15:23;-500;-500.0463;1.29193695e-05;3.5268548648193265e-09;-1.290552e-05
15:15:38;-525;-525.0789;1.3322682e-05;3.942390429675878e-09;-1.335674e-05
15:15:52;-550;-550.0603;1.3777594499999997e-05;5.67963764139054e-09;-1.379829e-05
15:16:07;-575;-575.0179;1.42049105e-05;4.510852218539214e-09;-1.418575e-05
15:16:22;-600;-599.9958;1.4588483000000001e-05;3.7221777295019116e-09;-1.462711e-05
15:16:37;-625;-625.0216;1.5002911499999998e-05;5.153590412275687e-09;-1.504441e-05
15:16:52;-650;-650.0461;1.5429078500000002e-05;6.193863062540253e-09;-1.547149e-05
15:17:07;-675;-675.0577;1.5844549e-05;3.726133713381797e-09;-1.583281e-05
15:17:21;-700;-700.0397;1.6339701e-05;3.2040935457628953e-09;-1.632557e-05
15:17:36;-725;-725.0114;1.6732461e-05;3.7161943504074108e-09;-1.678615e-05
15:17:51;-750;-749.9815;1.7124171999999998e-05;6.134159583838612e-09;-1.70858e-05
15:18:06;-775;-775.0023;1.7538622000000002e-05;3.1430956555599746e-09;-1.753411e-05
15:18:21;-800;-800.0062;1.8029740000000004e-05;4.1210149235352546e-09;-1.798386e-05
15:18:35;-825;-825.0326;1.8417131500000003e-05;3.402505347166934e-09;-1.840062e-05
15:18:50;-850;-850.0112;1.8806738500000003e-05;3.4844981184526797e-09;-1.87924e-05
15:19:04;-875;-874.9785;1.9193408e-05;5.478436528791828e-09;-1.92646e-05
15:19:19;-900;-899.9464;1.95919315e-05;4.810348806219728e-09;-1.95912e-05

File: Data/HighFluenceIrrNeutron2023/IV_onPCB/N8738_2_LR_4e15_7400min_IV.csv
time (12.04.2024);set voltage (V);real voltage (V);current (A);delta current;input current (A)
10:11:53;-25;-25.04569;7.0138316e-07;9.301816553770677e-11;-7.017974e-07
10:12:08;-50;-50.07271;9.96020395e-07;1.2478672254591043e-10;-9.948465e-07
10:12:23;-75;-75.10091;1.2236810999999999e-06;3.420541908820931e-10;-1.224398e-06
10:12:38;-100;-100.0743;1.43592585e-06;4.0637738787363603e-10;-1.434072e-06
10:12:53;-125;-125.0268;1.6260904000000003e-06;4.744645898273142e-10;-1.626298e-06
10:13:07;-150;-150.0067;1.8096431e-06;3.564529485079331e-10;-1.812174e-06
10:13:22;-175;-175.0422;2.0047950500000003e-06;7.465557999071603e-10;-1.998447e-06
10:13:37;-200;-200.0737;2.1754987e-06;3.405522140582694e-10;-2.177134e-06
10:13:51;-225;-225.0872;2.3537854499999998e-06;3.6566851433368486e-10;-2.357123e-06
10:14:06;-250;-250.0636;2.5424594499999995e-06;4.643642830526552e-10;-2.547385e-06
10:14:21;-275;-275.0358;2.7386560999999997e-06;4.869552849081623e-10;-2.737158e-06
10:14:36;-300;-300.011;2.9506269e-06;9.339694183965618e-10;-2.945616e-06
10:14:51;-325;-325.0457;3.1433233e-06;7.25432002671508e-10;-3.148394e-06
10:15:06;-350;-350.06;3.3548584e-06;6.363583950888024e-10;-3.358037e-06
10:15:21;-375;-375.0932;3.5992709000000003e-06;9.537065662456105e-10;-3.599386e-06
10:15:36;-400;-400.0696;3.839240699999999e-06;7.992403239952332e-10;-3.843842e-06
10:15:51;-425;-425.0394;4.08437815e-06;4.2804441518958977e-10;-4.09032e-06
10:16:06;-450;-449.9921;4.33376745e-06;5.644213960995858e-10;-4.335028e-06
10:16:21;-475;-475.0276;4.6255689000000005e-06;6.165235757860555e-10;-4.637549e-06
10:16:35;-500;-500.0598;4.946019500000001e-06;1.2139233243907967e-09;-4.937046e-06
10:16:50;-525;-525.0943;5.2998629e-06;2.3910200667288415e-09;-5.297648e-06
10:17:05;-550;-550.0757;5.6337715000000005e-06;9.082266168198294e-10;-5.633962e-06
10:17:19;-575;-575.0289;6.0263304499999995e-06;7.507551947040091e-10;-6.031078e-06
10:17:34;-600;-600.0048;6.46045895e-06;1.1138221300436914e-09;-6.473441e-06
10:17:49;-625;-625.0342;6.97684455e-06;1.7722276906128528e-09;-6.991056e-06
10:18:03;-650;-650.064;7.4724731999999985e-06;2.2949697052466816e-09;-7.49137e-06
10:18:18;-675;-675.0785;8.059413600000001e-06;9.603270781353243e-10;-8.077142e-06
10:18:33;-700;-700.0593;8.7614807e-06;1.1808502426217696e-09;-8.757491e-06
10:18:48;-725;-725.0275;9.468660150000001e-06;1.912360932558236e-09;-9.497742e-06
10:19:03;-750;-749.9985;1.01707755e-05;4.23652956292055e-09;-1.015516e-05
10:19:17;-775;-775.0082;1.10625795e-05;7.362388657052851e-09;-1.129664e-05
10:19:32;-800;-800.0153;1.1867955e-05;4.731494399235842e-09;-1.192503e-05
10:19:47;-825;-825.0448;1.28111185e-05;3.1063647785635324e-09;-1.282621e-05
10:20:02;-850;-850.0237;1.3810821500000002e-05;5.818738277109529e-09;-1.38142e-05
10:20:17;-875;-874.9857;1.4857180499999999e-05;2.6421151067846835e-09;-1.485896e-05
10:20:32;-900;-899.9495;1.5940757000000004e-05;2.4411760587880814e-09;-1.596808e-05

File: Data/HighFluenceIrrNeutron2023/IV_onPCB/N8738_2_UL_4e15_3000min_IV.csv
time (15.10.2024);set voltage (V);real voltage (V);current (A);delta current;input current (A)
11:48:11;-25;-25.0408;3.03478685e-06;1.7258866464443812e-09;-3.034796e-06
11:48:31;-50;-50.0728;4.4312455499999995e-06;4.872593994732076e-10;-4.43686e-06
11:48:51;-75;-75.10214;5.506902249999999e-06;1.3610895559715957e-09;-5.499729e-06
11:49:11;-100;-100.0785;6.430995750000001e-06;2.360705802164925e-09;-6.407709e-06
11:49:31;-125;-125.0317;7.2754019499999995e-06;3.482819523371119e-09;-7.282079e-06
11:49:51;-150;-150.0134;7.99398195e-06;1.1948294197813557e-09;-8.006807e-06
11:50:11;-175;-175.0478;8.75076265e-06;2.93009710528078e-09;-8.730877e-06
11:50:31;-200;-200.08;9.3889972e-06;2.8824389088062437e-09;-9.400025e-06
11:50:51;-225;-225.0921;1.0047968e-05;3.806909941146483e-09;-1.002602e-05
11:51:11;-250;-250.0577;1.07131835e-05;8.4578714306556e-09;-1.075796e-05
11:51:31;-275;-275.0319;1.1340216500000002e-05;6.240643968173422e-09;-1.130703e-05
11:51:51;-300;-300.0091;1.1989040999999999e-05;3.114918530234725e-09;-1.195452e-05
11:52:11;-325;-325.0418;1.2579772e-05;4.018064310087605e-09;-1.260747e-05
11:52:31;-350;-350.0536;1.3267515499999997e-05;7.681228107373148e-09;-1.32296e-05
11:52:51;-375;-375.0862;1.383562e-05;5.374362380785286e-09;-1.387311e-05
11:53:11;-400;-400.0627;1.4451935e-05;6.912383000818183e-09;-1.444343e-05
11:53:31;-425;-425.036;1.5015631500000002e-05;3.028728551306631e-09;-1.501825e-05
11:53:51;-450;-449.9892;1.5597742000000003e-05;6.3040260786262376e-09;-1.558413e-05
11:54:11;-475;-475.0221;1.6264033000000002e-05;6.438986259497688e-09;-1.623927e-05
11:54:31;-500;-500.0514;1.6850486000000002e-05;1.3163556612861177e-08;-1.681445e-05
11:54:51;-525;-525.0854;1.74834415e-05;1.3834798630175375e-08;-1.754805e-05
11:55:11;-550;-550.0673;1.8043197500000004e-05;6.324952168791465e-09;-1.808555e-05
11:55:31;-575;-575.0229;1.85235505e-05;5.628310024998617e-09;-1.858344e-05
11:55:51;-600;-599.9996;1.9183605999999993e-05;6.237873531901727e-09;-1.924455e-05
11:56:11;-625;-625.0274;1.97653775e-05;9.033286303306146e-09;-1.982186e-05
11:56:31;-650;-650.0543;2.02896635e-05;2.3814405593044003e-09;-2.034076e-05
11:56:50;-675;-675.0673;2.08908665e-05;8.10316395844862e-09;-2.092177e-05
11:57:10;-700;-700.0469;2.14652425e-05;1.1642959500809847e-08;-2.137184e-05
11:57:30;-725;-725.0145;2.2182147999999997e-05;9.067941734484321e-09;-2.211671e-05
11:57:50;-750;-749.9871;2.2680092499999996e-05;2.4684178099290703e-08;-2.259128e-05
11:58:10;-775;-775.008;2.3224969000000004e-05;1.360217539403161e-08;-2.333244e-05
11:58:30;-800;-800.0142;2.3923838499999998e-05;9.46523093418744e-09;-2.405014e-05
11:58:49;-825;-825.0405;2.4341228e-05;5.1191799929285526e-09;-2.440217e-05
11:59:09;-850;-850.0191;2.4980281000000003e-05;9.596596425295772e-09;-2.506052e-05
11:59:29;-875;-874.9834;2.563017e-05;1.0550031161091444e-08;-2.576103e-05
11:59:49;-900;-899.949;2.6351694500000002e-05;6.643826738973492e-09;-2.643421e-05

File: Data/HighFluenceIrrNeutron2023/IV_onPCB/N8738_2_UL_4e15_6000min_IV.csv
time (29.10.2024);set voltage (V);real voltage (V);current (A);delta current;input current (A)
13:50:50;-25;-25.04082;2.94842155e-06;1.1654009899493722e-09;-2.941218e-06
13:51:09;-50;-50.07299;4.2509626e-06;9.890921124950878e-10;-4.258136e-06
13:51:29;-75;-75.10093;5.261792200000001e-06;1.1126124765613672e-09;-5.271345e-06
13:51:49;-100;-100.0783;6.11424275e-06;8.010095345094186e-10;-6.110698e-06
13:52:09;-125;-125.0332;6.9271973499999994e-06;2.8763935764034494e-09;-6.966307e-06
13:52:29;-150;-150.0149;7.62665805e-06;5.621555504695713e-09;-7.60801e-06
13:52:48;-175;-175.049;8.33352705e-06;5.400215940346752e-09;-8.391131e-06
13:53:08;-200;-200.0799;8.961104399999999e-06;2.442384515591272e-09;-8.955166e-06
13:53:28;-225;-225.0917;9.563336099999999e-06;4.202973615132495e-09;-9.541301e-06
13:53:48;-250;-250.0697;1.01558585e-05;4.6340655746328737e-10;-1.015444e-05
13:54:08;-275;-275.034;1.0784305999999999e-05;1.7381664764918493e-09;-1.078647e-05
13:54:28;-300;-300.0114;1.1344347000000003e-05;6.224432102610148e-10;-1.134587e-05
13:54:48;-325;-325.0439;1.1920858e-05;3.597677028305722e-10;-1.192274e-05
13:55:08;-350;-350.0549;1.25796385e-05;3.8621675439447225e-09;-1.263976e-05
13:55:28;-375;-375.0855;1.3096448500000003e-05;5.798615708727407e-09;-1.307285e-05
13:55:48;-400;-400.0638;1.3654064999999996e-05;4.93430494092128e-09;-1.3616e-05
13:56:07;-425;-425.0359;1.4188807999999999e-05;8.3231922962288e-10;-1.42081e-05
13:56:27;-450;-449.9914;1.47284395e-05;1.4749997415253887e-09;-1.475e-05
13:56:47;-475;-475.025;1.5281553999999997e-05;4.856875456504962e-09;-1.523836e-05
13:57:07;-500;-500.0549;1.5798006999999996e-05;2.37279351187583e-09;-1.582048e-05
13:57:27;-525;-525.0861;1.6350255500000003e-05;4.456832814622991e-09;-1.637956e-05
13:57:46;-550;-550.0688;1.6872875e-05;1.2468178495674058e-09;-1.688122e-05
13:58:06;-575;-575.0247;1.74088465e-05;1.999512599985271e-09;-1.74195e-05
13:58:26;-600;-599.9991;1.79448275e-05;9.417374567787142e-10;-1.795211e-05
13:58:45;-625;-625.028;1.85759375e-05;1.3321926172198165e-08;-1.853193e-05
13:59:05;-650;-650.0537;1.8970301e-05;1.757668754344838e-09;-1.899746e-05
13:59:25;-675;-675.0671;1.9523543e-05;2.2924404136203735e-09;-1.954211e-05
13:59:45;-700;-700.05;2.0043782999999996e-05;1.4781422631126825e-09;-2.005989e-05
14:00:05;-725;-725.019;2.0562191e-05;2.4721705948417116e-09;-2.056496e-05
14:00:24;-750;-749.9903;2.11013205e-05;7.87958588696064e-10;-2.111229e-05
14:00:44;-775;-775.0082;2.163739e-05;2.432125819113749e-09;-2.163676e-05
14:01:03;-800;-800.014;2.21471205e-05;1.5440549658286385e-09;-2.215124e-05
14:01:23;-825;-825.0402;2.2754618499999998e-05;2.1605283236977295e-09;-2.276291e-05
14:01:43;-850;-850.0198;2.33291315e-05;5.463219530414314e-09;-2.337022e-05
14:02:03;-875;-874.985;2.38858275e-05;7.283240929524481e-09;-2.385952e-05
14:02:23;-900;-899.9517;2.45208195e-05;1.2592271726638528e-08;-2.444227e-05
