Repository: aimaax/PENGUIN

# PENGUIN :penguin:  

> **NOTE!!** Google ID and GitLab repo for CERN organization is hidden and the create database function won't work properly in this version. Plotting is still possible with the saved database and data stored in this repo.  

A Python-based environment for GUI-driven analysis for IV, CV, and TCT measurements obtained with [Particulars Setup]() at CERN for CMS HGCAL silicon diodes. Used to plot data for individual diodes, but also to analyse Current Volume Normalization, Saturation Voltage, Charge Collection, and Charge Collection Efficiency.

---

File: Data/HighFluenceIrrNeutron2023/IV_onPCB/N8740_1_LL1_4e15_200min_IV.csv
time (14.11.2023);set voltage (V);real voltage (V);current (A);delta current;input current (A)
17:02:46;-25;-25.03284;2.38973685e-06;4.894033115693063e-10;-2.391244e-06
17:03:01;-50;-50.06636;3.4929705500000004e-06;5.851127262118027e-10;-3.499677e-06
17:03:16;-75;-75.0916;4.366995449999999e-06;1.1968805547651736e-09;-4.370183e-06
17:03:31;-100;-100.0703;5.137617899999999e-06;2.0538142709359186e-09;-5.127346e-06
17:03:45;-125;-125.0256;5.8359059e-06;2.305236470408169e-09;-5.820219e-06
17:04:00;-150;-150.0093;6.4711748e-06;1.8760653434782044e-09;-6.450277e-06
17:04:15;-175;-175.0419;7.067462799999999e-06;2.2612582433238323e-09;-7.063387e-06
17:04:30;-200;-200.0713;7.6382299e-06;1.3126649665851363e-09;-7.641099e-06
17:04:45;-225;-225.0841;8.201651999999998e-06;3.240877760730911e-09;-8.230833e-06
17:04:59;-250;-250.0634;8.748772249999999e-06;2.459650550256062e-09;-8.76447e-06
17:05:14;-275;-275.0386;9.291526200000002e-06;2.222120406953664e-09;-9.312766e-06
17:05:29;-300;-300.0159;9.767642350000002e-06;2.4472792477310022e-09;-9.784519e-06
17:05:44;-325;-325.059;1.0234108000000001e-05;2.297993973012142e-09;-1.022878e-05
17:05:59;-350;-350.049;1.0753915500000001e-05;2.055342729935849e-09;-1.07697e-05
17:06:13;-375;-375.0781;1.1233091500000001e-05;2.6879192021896845e-09;-1.123115e-05
17:06:28;-400;-400.0565;1.1692985e-05;2.2777863705799905e-09;-1.168625e-05
17:06:43;-425;-425.0298;1.216065e-05;2.940866879000096e-09;-1.216189e-05
17:06:57;-450;-449.9861;1.2483658e-05;3.7064755900990113e-09;-1.247468e-05
17:07:12;-475;-475.018;1.2897220999999998e-05;1.707372528184762e-09;-1.29019e-05
17:07:26;-500;-500.0475;1.32691395e-05;6.089925060089041e-09;-1.332817e-05
17:07:41;-525;-525.0792;1.3653651500000002e-05;5.0074879068750585e-09;-1.364651e-05
17:07:56;-550;-550.0625;1.3973323999999998e-05;4.244883944232144e-09;-1.395546e-05
17:08:11;-575;-575.0193;1.4320231e-05;2.8687457973824845e-09;-1.431946e-05
17:08:26;-600;-599.9969;1.4588031000000001e-05;7.478929465505114e-09;-1.456809e-05
17:08:41;-625;-625.0222;1.4883010000000004e-05;4.808104200201958e-09;-1.490697e-05
17:08:56;-650;-650.0495;1.5143110999999999e-05;5.053384751827211e-09;-1.510716e-05
17:09:11;-675;-675.0594;1.5506142e-05;5.8213051629337896e-09;-1.553219e-05
17:09:25;-700;-700.0435;1.5758954499999998e-05;5.296124596108031e-09;-1.579184e-05
17:09:40;-725;-725.0131;1.60692295e-05;4.562257910015744e-09;-1.606159e-05
17:09:55;-750;-749.9835;1.6358021499999997e-05;7.539922787237302e-09;-1.635016e-05
17:10:10;-775;-775.0053;1.65986205e-05;4.29539087132936e-09;-1.658003e-05
17:10:24;-800;-800.0089;1.69334285e-05;5.509693697248562e-09;-1.690231e-05
17:10:39;-825;-825.0361;1.7289768500000002e-05;2.7134940828201117e-09;-1.730815e-05
17:10:54;-850;-850.0134;1.75564495e-05;4.5476650313650555e-09;-1.757787e-05
17:11:08;-875;-874.9793;1.7781938e-05;3.825775058729908e-09;-1.781094e-05
17:11:23;-900;-899.9473;1.81338165e-05;4.976613571245112e-09;-1.814076e-05

File: Data/HighFluenceIrrNeutron2023/IV_onPCB/N8740_1_LL1_4e15_7400min_IV.csv
time (12.04.2024);set voltage (V);real voltage (V);current (A);delta current;input current (A)
13:08:54;-25;-25.04567;6.936247099999999e-07;2.1903281693618437e-10;-6.96736e-07
13:09:09;-50;-50.07112;1.03285925e-06;4.707143182175335e-10;-1.032418e-06
13:09:24;-75;-75.09888;1.2820260499999998e-06;5.030967127451769e-10;-1.279936e-06
13:09:39;-100;-100.0748;1.5023309000000003e-06;3.8002116322646916e-10;-1.502998e-06
13:09:53;-125;-125.0273;1.7003218e-06;2.0831175674934835e-10;-1.705645e-06
13:10:08;-150;-150.006;1.9043862500000002e-06;6.819021956079946e-10;-1.902187e-06
13:10:23;-175;-175.0416;2.1043860499999997e-06;3.766336912372533e-10;-2.108542e-06
13:10:38;-200;-200.0729;2.30936935e-06;4.6105069284732183e-10;-2.312409e-06
13:10:53;-225;-225.0878;2.510277e-06;1.0193872914648273e-09;-2.50887e-06
13:11:08;-250;-250.0636;2.7185005e-06;4.3759904878781373e-10;-2.717899e-06
13:11:23;-275;-275.0352;2.9280091499999997e-06;6.668211239717739e-10;-2.928236e-06
13:11:38;-300;-300.0098;3.1393676000000006e-06;8.49329539695873e-10;-3.138367e-06
13:11:52;-325;-325.046;3.3901292499999995e-06;1.0418953855234315e-09;-3.394608e-06
13:12:07;-350;-350.0592;3.61977785e-06;1.5050100303237216e-09;-3.630541e-06
13:12:22;-375;-375.0917;3.875011550000001e-06;7.363111348981379e-10;-3.882508e-06
13:12:36;-400;-400.0683;4.1601435e-06;1.2730123320298203e-09;-4.160739e-06
13:12:51;-425;-425.0388;4.431561750000001e-06;1.78876413603778e-09;-4.433403e-06
13:13:06;-450;-449.9923;4.730857050000001e-06;1.9818852558548797e-09;-4.736946e-06
13:13:20;-475;-475.027;5.0604243999999994e-06;1.9598758129024426e-09;-5.055453e-06
13:13:35;-500;-500.0581;5.4046805e-06;4.118858121797835e-09;-5.387452e-06
13:13:50;-525;-525.0937;5.7915663e-06;7.640985999856347e-10;-5.795214e-06
13:14:05;-550;-550.0753;6.17619075e-06;1.0166731526773836e-09;-6.174811e-06
13:14:20;-575;-575.03;6.66364825e-06;2.063595894155375e-09;-6.661515e-06
13:14:34;-600;-600.0055;7.155811649999999e-06;1.3010026715480187e-09;-7.149551e-06
13:14:49;-625;-625.0349;7.70313655e-06;5.272069993121759e-09;-7.744324e-06
13:15:04;-650;-650.0645;8.3033067e-06;2.690769997695826e-09;-8.298824e-06
13:15:19;-675;-675.0793;8.98649835e-06;1.325039211259396e-09;-8.993165e-06
13:15:34;-700;-700.0593;9.683613049999998e-06;1.5489889032446088e-09;-9.696077e-06
13:15:48;-725;-725.0164;1.04579255e-05;3.202595546974309e-09;-1.048617e-05
13:16:03;-750;-749.9866;1.1294168500000002e-05;2.100177882347087e-09;-1.131069e-05
13:16:18;-775;-775.0093;1.2068224999999999e-05;2.1622842666957504e-09;-1.209972e-05
13:16:32;-800;-800.0156;1.3046704e-05;5.928728211007837e-09;-1.307416e-05
13:16:47;-825;-825.0429;1.3927983999999999e-05;3.04396151421137e-09;-1.392246e-05
13:17:02;-850;-850.0206;1.4880372500000004e-05;7.958202619781648e-09;-1.494054e-05
13:17:17;-875;-874.9852;1.5842885e-05;7.3458155605759475e-09;-1.583977e-05
13:17:32;-900;-899.9499;1.6828452999999998e-05;3.3733853989724033e-09;-1.675808e-05

File: Data/HighFluenceIrrNeutron2023/IV_onPCB/N8740_1_UL_4e15_1250min_IV.csv
time (16.07.2024);set voltage (V);real voltage (V);current (A);delta current;input current (A)
10:06:13;-25;-25.04007;2.8910219999999997e-06;2.23208321977475e-10;-2.893406e-06
10:06:28;-50;-50.07384;4.2100697e-06;3.1923519621119e-10;-4.208689e-06
10:06:43;-75;-75.1031;5.2511416e-06;1.7224790855043062e-10;-5.253358e-06
10:06:58;-100;-100.0789;6.129256750000001e-06;4.4160840614167273e-10;-6.134963e-06
10:07:14;-125;-125.0331;6.929845550000002e-06;2.7268003662716087e-10;-6.930536e-06
10:07:28;-150;-150.0136;7.668154649999998e-06;5.888909206083988e-10;-7.668034e-06
10:07:43;-175;-175.0487;8.37129535e-06;4.2633903923396666e-10;-8.377252e-06
10:07:58;-200;-200.0805;9.0433466e-06;6.982382702201118e-10;-9.04375e-06
10:08:12;-225;-225.0938;9.70458795e-06;9.25919852025571e-10;-9.704454e-06
10:08:28;-250;-250.0606;1.03255315e-05;3.675012074809816e-10;-1.033237e-05
10:08:42;-275;-275.033;1.0945172e-05;6.996447670068164e-10;-1.095387e-05
10:08:57;-300;-300.0105;1.1567716999999998e-05;1.3686305381658118e-09;-1.156212e-05
10:09:12;-325;-325.0429;1.2203697999999998e-05;2.0635522285612407e-09;-1.220311e-05
10:09:26;-350;-350.0547;1.2745885499999996e-05;1.072625627840362e-09;-1.273865e-05
10:09:41;-375;-375.0882;1.32932095e-05;6.728656905356045e-10;-1.330135e-05
10:09:56;-400;-400.064;1.3857623500000002e-05;6.014080457559189e-10;-1.385797e-05
10:10:10;-425;-425.0354;1.43942695e-05;1.2036406180833589e-09;-1.439833e-05
10:10:25;-450;-449.9904;1.4865378499999996e-05;2.6615434901571757e-10;-1.48745e-05
10:10:40;-475;-475.0242;1.53574655e-05;5.166877562900595e-10;-1.536292e-05
10:10:54;-500;-500.0557;1.5794588000000003e-05;1.4031465711036673e-09;-1.580404e-05
10:11:09;-525;-525.0883;1.6212586500000004e-05;6.176314738580241e-10;-1.622274e-05
10:11:24;-550;-550.0698;1.6701243499999998e-05;1.588036724228888e-09;-1.669196e-05
10:11:38;-575;-575.0239;1.7090126e-05;1.3330555877381794e-09;-1.709442e-05
10:11:53;-600;-599.9998;1.7469809999999997e-05;4.2409727657698574e-10;-1.74671e-05
10:12:08;-625;-625.0278;1.7837201999999998e-05;5.181243094083961e-10;-1.784747e-05
10:12:22;-650;-650.0565;1.81975635e-05;2.241153862968715e-09;-1.818861e-05
10:12:38;-675;-675.0699;1.8563552999999998e-05;1.4791683643183374e-09;-1.855512e-05
10:12:52;-700;-700.0497;1.8901396e-05;1.6267793950010269e-09;-1.890539e-05
10:13:07;-725;-725.0172;1.92524455e-05;1.5984070937968503e-09;-1.924839e-05
10:13:22;-750;-749.9883;1.9605831499999997e-05;1.003713174916037e-09;-1.961783e-05
10:13:36;-775;-775.0094;1.997423e-05;1.4168706715858553e-09;-1.996938e-05
10:13:51;-800;-800.0148;2.04202085e-05;3.1207793497782704e-10;-2.042315e-05
10:14:06;-825;-825.0431;2.0784179500000004e-05;7.583948427435069e-10;-2.078403e-05
10:14:20;-850;-850.0222;2.1138205e-05;6.627078919102061e-10;-2.11461e-05
10:14:35;-875;-874.9867;2.1526745e-05;1.3114041139175788e-09;-2.152791e-05
10:14:50;-900;-899.9517;2.1928417500000003e-05;7.617653428057281e-10;-2.193479e-05

File: Data/HighFluenceIrrNeutron2023/IV_onPCB/N8740_1_UR2_4e15_3000min_IV.csv
time (15.10.2024);set voltage (V);real voltage (V);current (A);delta current;input current (A)
15:47:10;-25;-25.03988;3.0743467500000003e-06;1.863291559981999e-10;-3.074817e-06
15:47:30;-50;-50.07288;4.4397857e-06;3.0955777409070096e-10;-4.440503e-06
15:47:50;-75;-75.1017;5.48784425e-06;7.741402194531679e-10;-5.491263e-06
15:48:09;-100;-100.077;6.40203325e-06;9.469399581678848e-10;-6.396533e-06
15:48:30;-125;-125.0327;7.2164511e-06;4.5167872376279443e-10;-7.220418e-06
15:48:50;-150;-150.0124;7.9796925e-06;1.8965715534880026e-09;-7.967602e-06
15:49:10;-175;-175.0479;8.6959349e-06;6.314184187208579e-10;-8.699131e-06
15:49:30;-200;-200.0792;9.389043199999999e-06;7.001646506358217e-10;-9.391371e-06
15:49:50;-225;-225.0928;1.00028687e-05;2.6525057550362026e-09;-1.002536e-05
15:50:10;-250;-250.0574;1.05303395e-05;4.4653861815078986e-10;-1.053437e-05
15:50:29;-275;-275.0318;1.12305025e-05;1.8873049402521035e-09;-1.122492e-05
15:50:50;-300;-300.009;1.19847245e-05;7.396534577084184e-10;-1.198193e-05
15:51:10;-325;-325.0423;1.26604475e-05;1.307312104089963e-09;-1.265665e-05
15:51:30;-350;-350.0545;1.3277773e-05;1.778647112273818e-09;-1.328686e-05
15:51:50;-375;-375.0859;1.3882201500000003e-05;4.469956795093751e-10;-1.388418e-05
15:52:10;-400;-400.0625;1.4479056500000003e-05;6.127565891118782e-10;-1.448519e-05
15:52:30;-425;-425.0354;1.50464355e-05;1.2343527605591485e-09;-1.504285e-05
15:52:49;-450;-449.989;1.5611459e-05;1.6769163515214342e-09;-1.560339e-05
15:53:09;-475;-475.0219;1.6095009e-05;2.2574295005603404e-09;-1.612239e-05
15:53:29;-500;-500.0534;1.66055965e-05;2.1233844770789526e-09;-1.660589e-05
15:53:50;-525;-525.0862;1.7046041500000003e-05;1.566822305655713e-09;-1.70512e-05
15:54:09;-550;-550.0681;1.7476705000000002e-05;1.5412679033833843e-09;-1.748372e-05
15:54:29;-575;-575.0229;1.78412995e-05;1.9468803860278796e-09;-1.786012e-05
15:54:49;-600;-600.0012;1.826166e-05;1.4512796077943751e-09;-1.826116e-05
15:55:09;-625;-625.027;1.858663e-05;1.2072686113703838e-09;-1.85922e-05
15:55:29;-650;-650.0553;1.89133985e-05;7.879160091659367e-10;-1.89514e-05
15:55:49;-675;-675.0663;1.9312848e-05;4.425319965832991e-09;-1.936607e-05
15:56:09;-700;-700.0478;1.9644350999999997e-05;1.3040245204749366e-09;-1.966312e-05
15:56:29;-725;-725.0159;2.0028058e-05;3.2474061649261206e-09;-2.001423e-05
15:56:49;-750;-749.9852;2.0368981500000004e-05;7.353935256037384e-10;-2.037919e-05
15:57:08;-775;-775.0059;2.0786879000000002e-05;4.703112953140764e-09;-2.084151e-05
15:57:28;-800;-800.011;2.1052174e-05;6.206550571774902e-10;-2.105415e-05
15:57:48;-825;-825.039;2.1404700500000003e-05;1.5204179482957312e-09;-2.142565e-05
15:58:08;-850;-850.0189;2.1710911e-05;9.696615131064373e-10;-2.171914e-05
15:58:27;-875;-874.9816;2.20751865e-05;3.1991035677982485e-09;-2.210104e-05
15:58:48;-900;-899.9481;2.24325035e-05;1.690259931933554e-09;-2.245424e-05

File: Data/HighFluenceIrrNeutron2023/IV_onPCB/N8740_2_LL1_6e15_2035min_IV.csv
time (25.01.2024);set voltage (V);real voltage (V);current (A);delta current;input current (A)
09:48:06;-25;-25.03317;1.84275095e-06;2.0780812634495587e-10;-1.844597e-06
09:48:21;-50;-50.06532;2.5565191999999998e-06;7.982420059105145e-11;-2.556004e-06
09:48:35;-75;-75.0924;3.12035085e-06;1.4909229146740338e-10;-3.118807e-06
09:48:50;-100;-100.0686;3.611904350000001e-06;1.13083492937737e-10;-3.6137e-06
09:49:05;-125;-125.0225;4.0725813e-06;5.6266913012865914e-11;-4.07349e-06
09:49:20;-150;-150.0044;4.518507199999999e-06;1.9388138899854274e-10;-4.517331e-06
09:49:35;-175;-175.0383;4.956940399999999e-06;7.377636477897825e-11;-4.957757e-06
09:49:49;-200;-200.069;5.3921543500000004e-06;1.8338102784912263e-10;-5.393191e-06
09:50:04;-225;-225.0819;5.8221042000000005e-06;2.0436479148815336e-10;-5.824246e-06
09:50:19;-250;-250.0589;6.256627800000001e-06;4.40974243011977e-10;-6.260407e-06
09:50:34;-275;-275.0325;6.690530200000001e-06;2.6965692648253863e-10;-6.690952e-06
09:50:49;-300;-300.0126;7.1297649e-06;3.8302346468590005e-10;-7.132895e-06
09:51:03;-325;-325.0448;7.5670085999999996e-06;2.8630432584927437e-10;-7.570478e-06
09:51:18;-350;-350.0557;8.01133185e-06;2.1150340747848583e-10;-8.01228e-06
09:51:33;-375;-375.0873;8.472418999999999e-06;3.1860699929539e-10;-8.471551e-06
09:51:47;-400;-400.0651;8.929005499999999e-06;2.714221297168158e-10;-8.932467e-06
09:52:02;-425;-425.0388;9.403588100000001e-06;3.3400505909345517e-10;-9.405599e-06
09:52:17;-450;-449.9937;9.886093899999999e-06;3.042016510474389e-10;-9.88449e-06
09:52:32;-475;-475.0158;1.0371191000000002e-05;7.069094355007206e-10;-1.037609e-05
09:52:47;-500;-500.0457;1.0883754e-05;3.1468269733176094e-10;-1.088338e-05
09:53:02;-525;-525.0797;1.1367941499999999e-05;8.555580854038973e-10;-1.137715e-05
09:53:17;-550;-550.063;1.1899606000000002e-05;6.717192121713045e-10;-1.189672e-05
09:53:32;-575;-575.0175;1.2420663500000001e-05;3.061260157190309e-10;-1.242499e-05
09:53:47;-600;-599.9935;1.2957079000000001e-05;6.632495382584279e-10;-1.295902e-05
09:54:02;-625;-625.0207;1.34795e-05;8.30849264307324e-10;-1.348723e-05
09:54:16;-650;-650.0494;1.4018937e-05;5.025112436553426e-10;-1.401432e-05
09:54:31;-675;-675.0615;1.4580157500000002e-05;8.232629819808378e-10;-1.458285e-05
09:54:46;-700;-700.0419;1.51404835e-05;4.797902015464416e-10;-1.514048e-05
09:55:00;-725;-725.0104;1.5702541e-05;4.659130283647694e-10;-1.570791e-05
09:55:15;-750;-749.9822;1.62664145e-05;7.187779472826965e-10;-1.627313e-05
09:55:30;-775;-775.0026;1.68313135e-05;2.4508189957645714e-10;-1.683771e-05
09:55:44;-800;-800.007;1.7400468500000004e-05;6.746374118739659e-10;-1.740522e-05
09:55:59;-825;-825.0344;1.7994684000000002e-05;3.891865876415175e-10;-1.799782e-05
09:56:14;-850;-850.0128;1.8563976999999998e-05;5.552625955347412e-10;-1.857638e-05
09:56:28;-875;-874.9792;1.9155424499999997e-05;6.732868909313366e-10;-1.915856e-05
09:56:43;-900;-899.9449;1.97386595e-05;7.061566663992158e-10;-1.973698e-05

File: Data/HighFluenceIrrNeutron2023/IV_onPCB/N8740_2_LL1_6e15_30min_IV.csv
time (09.10.2023);set voltage (V);real voltage (V);current (A);delta current;input current (A)
09:15:47;-25;-25.03967;4.2815808999999995e-06;2.3512653933574485e-10;-4.284478e-06
09:16:07;-50;-50.07112;6.293366300000001e-06;2.5476234121234257e-10;-6.295184e-06
09:16:26;-75;-75.09907;7.806702600000001e-06;3.617560808058021e-10;-7.810869e-06
09:16:46;-100;-100.0791;9.0690546e-06;1.5830209095271472e-10;-9.070159e-06
09:17:06;-125;-125.0344;1.02182865e-05;3.0438238697404923e-10;-1.022214e-05
09:17:26;-150;-150.0038;1.1276532500000002e-05;2.2291576323805287e-10;-1.133127e-05
09:17:45;-175;-175.0388;1.22685925e-05;3.939669243730755e-10;-1.227208e-05
09:18:05;-200;-200.0656;1.3212712e-05;3.537305471683358e-10;-1.321766e-05
09:18:25;-225;-225.0775;1.4127132e-05;6.328726570171764e-10;-1.413706e-05
09:18:44;-250;-250.0567;1.5009838499999998e-05;9.944602241920236e-10;-1.50207e-05
09:19:04;-275;-275.0302;1.5888115999999998e-05;9.69194356153588e-10;-1.588806e-05
09:19:24;-300;-300.0107;1.6721908999999998e-05;5.529163137401797e-10;-1.673191e-05
09:19:44;-325;-325.0416;1.75746695e-05;9.299952889665318e-10;-1.757793e-05
09:20:03;-350;-350.0506;1.84607715e-05;8.010284873212109e-10;-1.847031e-05
09:20:24;-375;-375.0822;1.9280253500000002e-05;4.5724133398025124e-10;-1.929424e-05
09:20:44;-400;-400.0597;2.0100678499999997e-05;6.011415286769006e-10;-2.010727e-05
09:21:03;-425;-425.0325;2.09142525e-05;1.2837610515590517e-09;-2.091461e-05
09:21:23;-450;-449.9899;2.1717318999999998e-05;5.011366580085409e-10;-2.172231e-05
09:21:43;-475;-475.0203;2.2539575000000002e-05;9.177007954665782e-10;-2.254212e-05
09:22:03;-500;-500.0495;2.3351755e-05;1.0443776855141488e-09;-2.335601e-05
09:22:23;-525;-525.0807;2.4187283e-05;1.0764578719114114e-09;-2.419751e-05
09:22:42;-550;-550.0642;2.4984629e-05;1.2598795378923475e-09;-2.498959e-05
09:23:02;-575;-575.0217;2.5795523499999995e-05;4.2138656540038187e-10;-2.580502e-05
09:23:22;-600;-599.9999;2.66007315e-05;1.2287280567725123e-09;-2.661701e-05
09:23:41;-625;-625.0253;2.73948785e-05;1.9826661689503e-09;-2.741772e-05
09:24:01;-650;-650.0523;2.8214025499999998e-05;1.5966828857040006e-09;-2.8218e-05
09:24:21;-675;-675.0635;2.8971791999999994e-05;1.3134421570819383e-09;-2.89862e-05
09:24:40;-700;-700.0426;2.9729455e-05;1.1331958127349508e-09;-2.974131e-05
09:25:00;-725;-725.0145;3.0487777999999996e-05;8.220181263209586e-10;-3.049079e-05
09:25:20;-750;-749.9875;3.1272151500000006e-05;6.36661713549753e-10;-3.128106e-05
09:25:40;-775;-775.0065;3.2039579999999996e-05;1.1879366565605679e-09;-3.206479e-05
09:25:59;-800;-800.0106;3.280552400000001e-05;1.6653255537580539e-09;-3.281394e-05
09:26:19;-825;-825.0352;3.3563616e-05;7.665736755199523e-10;-3.356739e-05
09:26:39;-850;-850.0162;3.4191374e-05;1.5866671673670023e-09;-3.421481e-05
09:26:59;-875;-874.9827;3.4947362999999996e-05;1.6510424131437215e-09;-3.494669e-05
09:27:18;-900;-899.9503;3.57076685e-05;8.900638390026668e-10;-3.57264e-05

File: Data/HighFluenceIrrNeutron2023/IV_onPCB/N8740_2_LL1_6e15_5700min_IV.csv
time (25.03.2024);set voltage (V);real voltage (V);current (A);delta current;input current (A)
07:56:00;-25;-25.04031;1.2274918e-06;3.0064330692699876e-10;-1.231433e-06
07:56:15;-50;-50.07634;1.7486843e-06;5.249843145275851e-10;-1.743443e-06
07:56:30;-75;-75.10522;2.1510574e-06;6.027343295349988e-10;-2.153294e-06
07:56:44;-100;-100.0788;2.4991955500000003e-06;2.9577583128951587e-10;-2.497067e-06
07:56:59;-125;-125.0299;2.8404242500000005e-06;1.2846760464704693e-09;-2.841224e-06
07:57:14;-150;-150.0072;3.1697590499999996e-06;4.3036259987944334e-10;-3.161338e-06
07:57:28;-175;-175.0458;3.5007660499999995e-06;4.938341395397802e-10;-3.501967e-06
07:57:43;-200;-200.0778;3.8482020499999995e-06;9.604977055542666e-10;-3.855015e-06
07:57:58;-225;-225.0937;4.2120134e-06;1.25856167389604e-09;-4.201195e-06
07:58:12;-250;-250.0677;4.52152865e-06;4.199172851586149e-10;-4.525857e-06
07:58:27;-275;-275.0392;4.867085250000001e-06;8.246250780657885e-10;-4.870494e-06
07:58:42;-300;-300.0146;5.26199015e-06;1.0312855188428684e-09;-5.271997e-06
07:58:57;-325;-325.05;5.6182045000000005e-06;1.5477142218445745e-09;-5.616453e-06
07:59:12;-350;-350.0656;6.009269900000001e-06;3.2061115653544966e-09;-6.010545e-06
07:59:27;-375;-375.1001;6.398715700000001e-06;7.968639472959156e-10;-6.409358e-06
07:59:41;-400;-400.0751;6.81276885e-06;1.2265104244869006e-09;-6.822836e-06
07:59:56;-425;-425.0447;7.2523663e-06;9.07759004637248e-10;-7.247048e-06
08:00:11;-450;-449.9966;7.6942468e-06;2.42953439634018e-09;-7.713824e-06
08:00:26;-475;-475.0322;8.1627891e-06;2.0525967198892186e-09;-8.161799e-06
08:00:41;-500;-500.0661;8.672516000000003e-06;2.026411068860427e-09;-8.668656e-06
08:00:55;-525;-525.1016;9.189542650000001e-06;2.319429185462482e-09;-9.192026e-06
08:01:10;-550;-550.0829;9.74543305e-06;3.6196779825523983e-09;-9.752235e-06
08:01:25;-575;-575.0356;1.02643425e-05;1.827181555702663e-09;-1.028106e-05
08:01:40;-600;-599.9975;1.0888503999999998e-05;4.2427252091079364e-09;-1.104371e-05
08:01:55;-625;-625.0281;1.1499764499999999e-05;4.953774796808997e-09;-1.148259e-05
08:02:10;-650;-650.0595;1.2203882000000001e-05;2.457423203276136e-09;-1.220912e-05
08:02:25;-675;-675.0726;1.29054555e-05;2.5777495490252628e-09;-1.289768e-05
08:02:40;-700;-700.0523;1.3649103e-05;4.146437091045745e-09;-1.363759e-05
08:02:54;-725;-725.0185;1.4414635000000002e-05;2.988061788183127e-09;-1.441115e-05
08:03:09;-750;-749.9885;1.5170151500000002e-05;5.564904503897599e-09;-1.51787e-05
08:03:24;-775;-775.0098;1.6033206e-05;3.2958683529533897e-09;-1.60467e-05
08:03:39;-800;-800.0158;1.6843589000000002e-05;4.678423874554355e-09;-1.688998e-05
08:03:54;-825;-825.0461;1.7772442000000004e-05;5.7684385495556675e-09;-1.776214e-05
08:04:08;-850;-850.0239;1.8543411500000004e-05;2.6275893205559935e-09;-1.850756e-05
08:04:23;-875;-874.9852;1.9529727999999997e-05;2.992535430032484e-09;-1.951394e-05
08:04:38;-900;-899.9492;2.0475379499999998e-05;2.179810826081029e-09;-2.04819e-05

File: Data/HighFluenceIrrNeutron2023/IV_onPCB/N8740_2_LL1_6e15_7400min_IV.csv
time (12.04.2024);set voltage (V);real voltage (V);current (A);delta current;input current (A)
14:29:37;-25;-25.03756;1.04571495e-06;2.0363930704802862e-10;-1.047655e-06
14:29:52;-50;-50.07379;1.51623975e-06;1.0175258903340221e-10;-1.516714e-06
14:30:06;-75;-75.10151;1.8669081999999998e-06;1.2623455549095856e-10;-1.86857e-06
14:30:21;-100;-100.0745;2.17773155e-06;8.712082055973298e-11;-2.178657e-06
14:30:36;-125;-125.0283;2.4773584e-06;2.264217458637703e-10;-2.477004e-06
14:30:51;-150;-150.0071;2.7727447000000005e-06;1.3835414883551152e-10;-2.774547e-06
14:31:06;-175;-175.0442;3.0705576000000007e-06;2.8254550429974007e-10;-3.070669e-06
14:31:20;-200;-200.0747;3.3716767999999995e-06;1.8544540436472011e-10;-3.372361e-06
14:31:35;-225;-225.089;3.6783684e-06;1.0888859903589595e-10;-3.678989e-06
14:31:50;-250;-250.0655;3.988582299999999e-06;1.7377961761955008e-10;-3.991446e-06
14:32:04;-275;-275.0364;4.31607845e-06;3.1578903143555673e-10;-4.316451e-06
14:32:19;-300;-300.0125;4.6440912499999995e-06;5.490520415907861e-10;-4.643655e-06
14:32:34;-325;-325.0469;4.98693775e-06;5.679827808789817e-10;-4.990463e-06
14:32:48;-350;-350.0618;5.35078875e-06;9.047332614505742e-10;-5.348073e-06
14:33:03;-375;-375.0947;5.725772100000001e-06;3.542827324327387e-10;-5.728025e-06
14:33:18;-400;-400.0717;6.10492285e-06;3.499211073585277e-10;-6.110814e-06
14:33:33;-425;-425.0424;6.52749595e-06;6.747598849775923e-10;-6.532245e-06
14:33:48;-450;-449.9958;6.96505315e-06;2.634280003625193e-10;-6.962212e-06
14:34:02;-475;-475.0308;7.4256398e-06;2.5348530134901605e-10;-7.428727e-06
14:34:17;-500;-500.0627;7.9102275e-06;6.411975105222371e-10;-7.907549e-06
14:34:32;-525;-525.0995;8.4300413e-06;3.297245448855819e-10;-8.432918e-06
14:34:46;-550;-550.0805;8.9765185e-06;8.655399485292307e-10;-8.980877e-06
14:35:01;-575;-575.0353;9.56133155e-06;8.822302632391319e-10;-9.572834e-06
14:35:16;-600;-600.0092;1.01422405e-05;1.0220563768697113e-09;-1.013986e-05
14:35:30;-625;-625.0275;1.07995775e-05;2.8327249138417794e-09;-1.090246e-05
14:35:45;-650;-650.0576;1.1510256e-05;1.08792587063642e-09;-1.151215e-05
14:36:00;-675;-675.0725;1.22569155e-05;4.5997199643025666e-10;-1.226312e-05
14:36:15;-700;-700.0503;1.3005974499999997e-05;5.538156168798192e-10;-1.301116e-05
14:36:30;-725;-725.0183;1.3840561999999999e-05;1.6563576908385687e-09;-1.382139e-05
14:36:45;-750;-749.9874;1.47188955e-05;2.6250753774891845e-09;-1.470935e-05
14:37:00;-775;-775.0093;1.5620515e-05;1.35131648772597e-09;-1.563122e-05
14:37:15;-800;-800.017;1.6555651e-05;9.502167910534513e-10;-1.655926e-05
14:37:30;-825;-825.0455;1.74993875e-05;6.463705883623949e-10;-1.750996e-05
14:37:44;-850;-850.0231;1.8520596e-05;3.1592547697201546e-09;-1.850093e-05
14:37:59;-875;-874.9863;1.9546886500000004e-05;1.000824978455238e-09;-1.955814e-05
14:38:14;-900;-899.9504;2.0625664e-05;2.191148602902196e-09;-2.064741e-05

File: Data/HighFluenceIrrNeutron2023/IV_onPCB/N8740_2_LL2_6e15_1250min_IV.csv
time (16.07.2024);set voltage (V);real voltage (V);current (A);delta current;input current (A)
13:09:47;-25;-25.04576;4.8657045000000005e-06;4.127613263134045e-10;-4.866385e-06
13:10:01;-50;-50.08089;6.955211399999999e-06;3.2611315827485066e-10;-6.959445e-06
13:10:16;-75;-75.11131;8.55150745e-06;5.987135269684742e-10;-8.551405e-06
13:10:31;-100;-100.0855;9.8826766e-06;1.0712580790827409e-09;-9.892688e-06
13:10:45;-125;-125.0277;1.1101658e-05;6.583956257448958e-10;-1.115778e-05
13:11:00;-150;-150.007;1.2234879500000001e-05;1.2696553617025246e-09;-1.223222e-05
13:11:15;-175;-175.0428;1.3295846e-05;3.1857055733382543e-10;-1.330022e-05
13:11:30;-200;-200.0753;1.4305409000000002e-05;4.845311651483311e-10;-1.431575e-05
13:11:45;-225;-225.0899;1.52513355e-05;4.5041174218709097e-10;-1.525983e-05
13:11:59;-250;-250.0657;1.61883145e-05;6.972999623548362e-10;-1.618721e-05
13:12:14;-275;-275.0359;1.70983555e-05;5.579383814544495e-10;-1.710936e-05
13:12:29;-300;-300.0104;1.7955614500000004e-05;1.0328367429075668e-09;-1.79657e-05
13:12:44;-325;-325.0468;1.8831469999999995e-05;4.929893507977984e-10;-1.883594e-05
13:12:59;-350;-350.0614;1.9716419e-05;5.543152983637038e-10;-1.971826e-05
13:13:14;-375;-375.0944;2.05720515e-05;1.1329947649923232e-09;-2.057394e-05
13:13:29;-400;-400.0699;2.1420805999999996e-05;1.4391816077202205e-09;-2.142004e-05
13:13:43;-425;-425.0388;2.2233926999999998e-05;9.611480375051295e-10;-2.223672e-05
13:13:58;-450;-449.9926;2.304043e-05;1.057275035172962e-09;-2.305748e-05
13:14:13;-475;-475.0273;2.38824065e-05;2.393844530770509e-09;-2.387057e-05
13:14:28;-500;-500.06;2.4749170499999996e-05;9.521618756807005e-10;-2.475852e-05
13:14:43;-525;-525.0954;2.5552509999999997e-05;1.709908330876211e-09;-2.557426e-05
13:14:57;-550;-550.0743;2.6429251000000004e-05;1.915007558731745e-09;-2.642538e-05
13:15:12;-575;-575.0272;2.7339865e-05;2.2067441514593197e-09;-2.732921e-05
13:15:27;-600;-600.0016;2.8166989e-05;3.0951243916843555e-10;-2.817751e-05
13:15:41;-625;-625.0312;2.8991494499999997e-05;2.9376726736483247e-09;-2.898663e-05
13:15:56;-650;-650.0613;2.9841596999999997e-05;1.3956910653865895e-09;-2.983111e-05
13:16:11;-675;-675.0745;3.0672397500000005e-05;1.7847701357597415e-09;-3.067073e-05
13:16:26;-700;-700.0552;3.1480041e-05;1.5057238956726514e-09;-3.149896e-05
13:16:41;-725;-725.0231;3.2235144500000004e-05;8.091521720294481e-10;-3.223635e-05
13:16:56;-750;-749.991;3.301019349999999e-05;2.428224585474005e-09;-3.301398e-05
13:17:11;-775;-775.012;3.37553015e-05;2.611942694145326e-09;-3.376096e-05
13:17:25;-800;-800.0215;3.45145175e-05;1.0406096470339045e-09;-3.451523e-05
13:17:40;-825;-825.0508;3.5382679e-05;1.3538193934198678e-09;-3.539681e-05
13:17:55;-850;-850.0277;3.6225655e-05;1.3239085127002267e-09;-3.621667e-05
13:18:10;-875;-874.9908;3.70234815e-05;4.329383760997909e-10;-3.702906e-05
13:18:25;-900;-899.9541;3.787367349999999e-05;1.7549926317509092e-09;-3.786703e-05

File: Data/HighFluenceIrrNeutron2023/IV_onPCB/N8740_2_LL2_6e15_52000min_IV.csv
time (17.01.2025);set voltage (V);real voltage (V);current (A);delta current;input current (A)
08:06:03;-25;-25.04043;1.6682163999999995e-06;1.459795773387446e-10;-1.667799e-06
08:06:23;-50;-50.07626;2.29276935e-06;2.7771937522432617e-10;-2.29549e-06
08:06:43;-75;-75.10526;2.7908633e-06;2.6619032758536095e-10;-2.791079e-06
08:07:03;-100;-100.0767;3.2346469499999998e-06;6.407760352689536e-10;-3.234781e-06
08:07:23;-125;-125.028;3.6539256000000004e-06;3.4173029862745203e-10;-3.655216e-06
08:07:43;-150;-150.0075;4.0766806e-06;7.751471099088155e-10;-4.08108e-06
08:08:03;-175;-175.0445;4.488790099999999e-06;7.410774753694946e-10;-4.496738e-06
08:08:23;-200;-200.0785;4.884339e-06;3.7230230995791744e-10;-4.884606e-06
08:08:43;-225;-225.094;5.29882485e-06;8.389025160142448e-10;-5.301292e-06
08:09:03;-250;-250.068;5.7112615999999995e-06;7.613197665895611e-10;-5.710629e-06
08:09:23;-275;-275.0377;6.1240838e-06;5.13174861036674e-10;-6.128782e-06
08:09:42;-300;-300.0134;6.549607049999999e-06;8.225375507385499e-10;-6.562133e-06
08:10:02;-325;-325.0497;6.997812399999999e-06;5.04080337843106e-10;-7.008469e-06
08:10:22;-350;-350.0647;7.4503109500000014e-06;5.988158626614673e-10;-7.452009e-06
08:10:42;-375;-375.0996;7.93472505e-06;1.4148342685187385e-09;-7.931409e-06
08:11:02;-400;-400.074;8.3871048e-06;4.971285578198088e-10;-8.391627e-06
08:11:21;-425;-425.0435;8.910798700000002e-06;1.2822637835094678e-09;-8.913831e-06
08:11:41;-450;-449.9962;9.429687400000001e-06;1.654570071649989e-09;-9.428388e-06
08:12:01;-475;-475.0322;9.94578045e-06;9.72867556440748e-10;-9.957614e-06
08:12:20;-500;-500.0551;1.0495053000000002e-05;1.9655012210629423e-09;-1.049293e-05
08:12:40;-525;-525.0919;1.1080864999999998e-05;2.374681610237501e-09;-1.107351e-05
08:13:00;-550;-550.07;1.1643954000000002e-05;1.1060443933223971e-09;-1.165478e-05
08:13:20;-575;-575.0228;1.2245782e-05;9.228958771172221e-10;-1.224518e-05
08:13:40;-600;-599.9959;1.2891331000000001e-05;1.1902734769791228e-09;-1.289209e-05
08:14:00;-625;-625.0262;1.3573693999999997e-05;1.403568737183919e-09;-1.357855e-05
08:14:20;-650;-650.0563;1.4192267999999999e-05;9.244394517760193e-10;-1.419849e-05
08:14:40;-675;-675.071;1.4882168499999998e-05;1.568016784827278e-09;-1.489119e-05
08:15:00;-700;-700.0508;1.5598944999999997e-05;2.6366114142966544e-09;-1.558887e-05
08:15:20;-725;-725.016;1.63206185e-05;8.164086828910403e-10;-1.632831e-05
08:15:40;-750;-749.9828;1.7078877e-05;3.606064828868225e-09;-1.704399e-05
08:16:00;-775;-775.0064;1.7875000000000004e-05;1.0143687692353548e-09;-1.790406e-05
08:16:20;-800;-800.0145;1.86402625e-05;1.3827244618867888e-09;-1.864366e-05
08:16:40;-825;-825.0432;1.9419816500000005e-05;1.933179152975776e-09;-1.943225e-05
08:17:00;-850;-850.0215;2.02000905e-05;1.1890064076783862e-09;-2.021016e-05
08:17:19;-875;-874.984;2.10866965e-05;1.3379604394375622e-09;-2.109078e-05
08:17:39;-900;-899.9449;2.19235345e-05;1.4040348063706397e-09;-2.193549e-05

File: Data/HighFluenceIrrNeutron2023/IV_onPCB/N8740_2_UR1_6e15_186000min_IV.csv
time (01.08.2025);set voltage (V);real voltage (V);current (A);delta current;input current (A)
08:44:45;-25;-25.04018;1.2733184e-06;2.1034020538165966e-10;-1.272782e-06
08:45:05;-50;-50.07341;1.8565479499999998e-06;2.3075595848211412e-10;-1.855848e-06
08:45:25;-75;-75.10327;2.3105513500000003e-06;1.5031635431648295e-10;-2.311229e-06
08:45:45;-100;-100.0764;2.71533115e-06;2.1507449029348206e-10;-2.716734e-06
08:46:05;-125;-125.0274;3.11379925e-06;2.9120758811370445e-10;-3.112212e-06
08:46:25;-150;-150.0063;3.4876792000000004e-06;4.081034280669584e-10;-3.487621e-06
08:46:44;-175;-175.0426;3.870805749999999e-06;5.466510169888977e-10;-3.870983e-06
08:47:04;-200;-200.0766;4.242196650000001e-06;5.05922347178886e-10;-4.243843e-06
08:47:24;-225;-225.0913;4.6329156e-06;5.217071228189242e-10;-4.634837e-06
08:47:44;-250;-250.0647;5.0177263e-06;7.355545292498807e-10;-5.014125e-06
08:48:04;-275;-275.0359;5.4053925499999985e-06;5.755630915677183e-10;-5.411144e-06
08:48:24;-300;-300.0116;5.81483235e-06;1.4187017943792753e-09;-5.824155e-06
08:48:44;-325;-325.0479;6.1992536999999994e-06;8.352430786902715e-10;-6.199625e-06
08:49:04;-350;-350.062;6.638661449999999e-06;1.2669400310886724e-09;-6.632446e-06
08:49:24;-375;-375.0959;7.069239300000001e-06;9.340654904770026e-10;-7.066687e-06
08:49:44;-400;-400.0703;7.517807449999999e-06;7.858144452572733e-10;-7.519316e-06
08:50:04;-425;-425.0419;7.988127100000001e-06;9.149954723931487e-10;-7.99506e-06
08:50:23;-450;-449.9944;8.470298650000001e-06;1.3197971080340041e-09;-8.472679e-06
08:50:43;-475;-475.0294;8.9462511e-06;1.2588588044336043e-09;-8.962006e-06
08:51:03;-500;-500.0625;9.4810489e-06;1.1944796584706065e-09;-9.490725e-06
08:51:23;-525;-525.0984;1.00536815e-05;1.7181296916996508e-09;-1.004475e-05
08:51:42;-550;-550.0681;1.06389725e-05;1.7111723868447583e-09;-1.066861e-05
08:52:02;-575;-575.0207;1.1261285000000002e-05;1.5400693977870181e-09;-1.127373e-05
08:52:22;-600;-599.9956;1.1890151500000002e-05;1.1077344616377856e-09;-1.189868e-05
08:52:42;-625;-625.0237;1.2535025000000001e-05;7.838824848151711e-10;-1.254018e-05
08:53:02;-650;-650.0526;1.32156795e-05;8.400798994738875e-10;-1.321688e-05
08:53:22;-675;-675.0668;1.3925859499999999e-05;1.9787990644580326e-09;-1.392435e-05
08:53:42;-700;-700.0469;1.4713523e-05;2.56540436383819e-09;-1.472392e-05
08:54:02;-725;-725.0131;1.5465737500000003e-05;3.1958479215226316e-09;-1.548864e-05
08:54:22;-750;-749.9828;1.62011485e-05;2.6846179686316286e-09;-1.617755e-05
08:54:42;-775;-775.0053;1.69944135e-05;1.258990721768868e-09;-1.700198e-05
08:55:01;-800;-800.0117;1.7754634e-05;3.162263303395166e-09;-1.776271e-05
08:55:21;-825;-825.0399;1.8545241e-05;2.8278366201037945e-09;-1.854943e-05
08:55:41;-850;-850.0186;1.93128355e-05;4.323669013407445e-09;-1.935314e-05
08:56:01;-875;-874.9803;2.00863185e-05;1.7994195279311652e-09;-2.008285e-05
08:56:20;-900;-899.9454;2.0930456e-05;2.353582312136133e-09;-2.09592e-05

File: Data/HighFluenceIrrNeutron2023/IV_onPCB/N8740_3_LL2_8e15_30min_IV.csv
time (09.10.2023);set voltage (V);real voltage (V);current (A);delta current;input current (A)
15:23:23;-25;-25.0378;4.1920631999999996e-06;2.1258422566128143e-10;-4.191393e-06
15:23:43;-50;-50.06934;6.5826860000000006e-06;1.683103235099031e-10;-6.585556e-06
15:24:03;-75;-75.09739;8.465786899999999e-06;5.499624482635225e-10;-8.466405e-06
15:24:23;-100;-100.0759;1.0061613e-05;3.44874687386566e-10;-1.006502e-05
15:24:43;-125;-125.0216;1.1541932e-05;1.7625492900913149e-10;-1.161553e-05
15:25:03;-150;-150.0043;1.2917057999999997e-05;5.79408577775607e-10;-1.292499e-05
15:25:23;-175;-175.037;1.4182562999999999e-05;4.887735160582746e-10;-1.418835e-05
15:25:43;-200;-200.0663;1.5435160999999997e-05;1.068040472079672e-09;-1.543311e-05
15:26:02;-225;-225.0759;1.6661430499999996e-05;1.3424554880888704e-09;-1.665377e-05
15:26:22;-250;-250.0551;1.78576975e-05;7.71298539801628e-10;-1.786838e-05
15:26:42;-275;-275.03;1.9043581e-05;1.1280602599152105e-09;-1.903914e-05
15:27:01;-300;-300.01;2.02669475e-05;2.2899112974089285e-10;-2.027417e-05
15:27:22;-325;-325.0402;2.1427509e-05;5.416677487168993e-10;-2.143198e-05
15:27:42;-350;-350.052;2.2608824000000002e-05;1.7000507933587466e-09;-2.260881e-05
15:28:01;-375;-375.08;2.3783083499999998e-05;6.784505416756973e-10;-2.378577e-05
15:28:21;-400;-400.0585;2.4964894000000002e-05;1.3635925711149606e-09;-2.49584e-05
15:28:41;-425;-425.0338;2.6152470499999997e-05;6.690240933629019e-10;-2.616395e-05
15:29:01;-450;-449.9904;2.7355277e-05;1.6496286097178998e-09;-2.736606e-05
15:29:20;-475;-475.0223;2.8574237500000004e-05;7.597847968339622e-10;-2.85866e-05
15:29:40;-500;-500.0503;2.98017845e-05;1.3960043830518812e-09;-2.982116e-05
15:30:00;-525;-525.0815;3.11314345e-05;2.4863919114852145e-09;-3.112562e-05
15:30:20;-550;-550.0649;3.23567065e-05;1.922335724450874e-09;-3.238376e-05
15:30:40;-575;-575.0219;3.36134955e-05;1.0518798588717874e-09;-3.360878e-05
15:31:00;-600;-600.0009;3.4953364499999996e-05;1.106517617347173e-09;-3.494489e-05
15:31:19;-625;-625.0276;3.627617e-05;1.2872008390302756e-09;-3.628569e-05
15:31:39;-650;-650.053;3.7657066e-05;1.8335168938410162e-09;-3.76482e-05
15:31:59;-675;-675.0632;3.8922461500000004e-05;4.208025444017772e-09;-3.897745e-05
15:32:18;-700;-700.0478;4.03644435e-05;1.1473432954002886e-09;-4.03713e-05
15:32:38;-725;-725.0176;4.1829932000000005e-05;1.4275656902574094e-09;-4.18566e-05
15:32:58;-750;-749.9905;4.3268316000000004e-05;6.150021951181752e-10;-4.328331e-05
15:33:18;-775;-775.0103;4.4916682e-05;1.927036273659759e-09;-4.492878e-05
15:33:38;-800;-800.0129;4.6455281e-05;1.6040981734295375e-09;-4.644832e-05
15:33:57;-825;-825.0375;4.813579850000001e-05;6.563681417466324e-10;-4.815181e-05
15:34:17;-850;-850.0188;4.9787933e-05;1.956309037447566e-09;-4.978995e-05
15:34:37;-875;-874.9847;5.174751199999999e-05;1.733115056769265e-09;-5.174556e-05
15:34:57;-900;-899.9521;5.347619350000001e-05;1.757761826158501e-09;-5.350132e-05

File: Data/HighFluenceIrrNeutron2023/IV_onPCB/N8740_3_LL2_8e15_5700min_IV.csv
time (25.03.2024);set voltage (V);real voltage (V);current (A);delta current;input current (A)
10:35:23;-25;-25.03839;1.2750612999999999e-06;3.0904047550442233e-10;-1.27395e-06
10:35:38;-50;-50.07028;1.96315245e-06;3.8146319924076533e-10;-1.968448e-06
10:35:53;-75;-75.09752;2.4916329500000003e-06;4.923625060613385e-10;-2.494157e-06
10:36:08;-100;-100.073;2.9752986e-06;5.209780148912219e-10;-2.970106e-06
10:36:23;-125;-125.0266;3.4370198000000005e-06;4.4430876426196575e-10;-3.434996e-06
10:36:38;-150;-150.0079;3.90410195e-06;9.896577703302257e-10;-3.899057e-06
10:36:53;-175;-175.0427;4.4237639e-06;9.269430670219274e-10;-4.412643e-06
10:37:08;-200;-200.0725;4.9101742000000004e-06;5.625424277332004e-10;-4.918003e-06
10:37:23;-225;-225.0866;5.4104612e-06;6.221294182081269e-10;-5.416968e-06
10:37:37;-250;-250.0637;5.947858150000001e-06;3.6948667279752606e-10;-5.953476e-06
10:37:52;-275;-275.0367;6.511680799999999e-06;5.725800930874114e-10;-6.51609e-06
10:38:07;-300;-300.0157;7.118101149999999e-06;1.6237279286798564e-09;-7.129615e-06
10:38:22;-325;-325.0496;7.7461541e-06;1.2799954431559003e-09;-7.759515e-06
10:38:37;-350;-350.062;8.39818975e-06;5.206902720188109e-10;-8.406681e-06
10:38:51;-375;-375.0932;9.127340699999999e-06;1.2454231471672666e-09;-9.118225e-06
10:39:06;-400;-400.0711;9.821953149999997e-06;6.950446146651235e-10;-9.829731e-06
10:39:21;-425;-425.0338;1.0623357500000001e-05;1.2402559967603548e-09;-1.066263e-05
10:39:35;-450;-449.987;1.1481152500000001e-05;1.6803692860499334e-09;-1.146614e-05
10:39:50;-475;-475.0214;1.24796845e-05;5.264210077257555e-09;-1.249598e-05
10:40:05;-500;-500.0512;1.3423095e-05;8.929174891892303e-09;-1.338594e-05
10:40:19;-525;-525.0843;1.4425704499999999e-05;1.8714567153690607e-09;-1.444165e-05
10:40:34;-550;-550.0663;1.5490938500000003e-05;6.74107247680227e-09;-1.545561e-05
10:40:49;-575;-575.0222;1.664645e-05;6.670783124941158e-09;-1.669838e-05
10:41:04;-600;-599.999;1.7852860500000002e-05;5.1742034882191945e-09;-1.784118e-05
10:41:19;-625;-625.0257;1.90576835e-05;1.7725008145273193e-09;-1.907559e-05
10:41:33;-650;-650.0541;2.0362661e-05;2.472802044240503e-09;-2.034261e-05
10:41:48;-675;-675.0665;2.1755612e-05;4.265948288481803e-09;-2.172499e-05
10:42:03;-700;-700.0469;2.3184352e-05;4.845573423239036e-09;-2.31567e-05
10:42:18;-725;-725.0168;2.4698612e-05;1.4918062206600326e-09;-2.472462e-05
10:42:33;-750;-749.9893;2.6207335500000003e-05;3.923189549014925e-09;-2.624374e-05
10:42:47;-775;-775.0087;2.7803235500000006e-05;7.983343581326014e-09;-2.78449e-05
10:43:02;-800;-800.0146;2.949678300000001e-05;5.6076820122043436e-09;-2.949991e-05
10:43:17;-825;-825.0408;3.105298049999999e-05;6.032013986845686e-09;-3.104626e-05
10:43:32;-850;-850.0193;3.2791184e-05;3.238065734354281e-09;-3.280671e-05
10:43:47;-875;-874.9843;3.4454141499999996e-05;3.000443323494152e-09;-3.448935e-05
10:44:02;-900;-899.9512;3.6386370500000004e-05;9.416056538567537e-09;-3.634546e-05

File: Data/HighFluenceIrrNeutron2023/IV_onPCB/N8740_3_LL2_8e15_9800min_IV.csv
time (08.05.2024);set voltage (V);real voltage (V);current (A);delta current;input current (A)
11:34:30;-25;-25.03976;1.0056848999999998e-06;9.760916708998257e-11;-1.006782e-06
11:34:44;-50;-50.07076;1.5205096e-06;1.4619578311292029e-10;-1.522749e-06
11:34:59;-75;-75.09787;2.00184045e-06;2.7978118659947065e-10;-2.003239e-06
11:35:13;-100;-100.0735;2.40432785e-06;4.141592765772577e-10;-2.407725e-06
11:35:28;-125;-125.0262;2.7986676499999997e-06;4.1880905717881085e-10;-2.799818e-06
11:35:43;-150;-150.0075;3.2014069000000004e-06;7.173049905723589e-10;-3.199684e-06
11:35:58;-175;-175.0427;3.619294850000001e-06;2.712941694452685e-10;-3.62757e-06
11:36:12;-200;-200.0747;4.058363599999999e-06;4.556006606667841e-10;-4.059142e-06
11:36:27;-225;-225.0873;4.5178872500000005e-06;2.1662190419023118e-10;-4.517357e-06
11:36:42;-250;-250.0641;5.00701265e-06;3.5171570390730025e-10;-5.008588e-06
11:36:56;-275;-275.038;5.521161649999999e-06;5.143620528139604e-10;-5.521566e-06
11:37:11;-300;-300.0144;6.074480400000001e-06;8.082614533676465e-10;-6.082073e-06
11:37:26;-325;-325.0475;6.6864369000000005e-06;7.385191327921075e-10;-6.684415e-06
11:37:40;-350;-350.0615;7.328772e-06;4.999562180831393e-10;-7.330953e-06
11:37:55;-375;-375.0957;8.0370028e-06;3.9277001922240444e-10;-8.041036e-06
11:38:10;-400;-400.071;8.793730899999998e-06;4.808957314221e-10;-8.794743e-06
11:38:24;-425;-425.044;9.643334750000001e-06;1.2890143984358602e-09;-9.637401e-06
11:38:39;-450;-449.9887;1.0570352000000002e-05;1.2771790399157204e-09;-1.058118e-05
11:38:54;-475;-475.0221;1.1580352499999998e-05;8.233510414762343e-10;-1.158268e-05
11:39:09;-500;-500.0538;1.268706e-05;9.42272518966765e-10;-1.267805e-05
11:39:24;-525;-525.0877;1.38320225e-05;1.7421658754263224e-09;-1.383245e-05
11:39:39;-550;-550.0699;1.5090993e-05;8.658077442480862e-10;-1.509539e-05
11:39:53;-575;-575.0222;1.64702425e-05;1.5720408510914067e-09;-1.646928e-05
11:40:08;-600;-599.9979;1.7954893e-05;1.6801846773495374e-09;-1.794128e-05
11:40:23;-625;-625.0278;1.9506259500000002e-05;1.328854671324055e-09;-1.95039e-05
11:40:38;-650;-650.0555;2.1231642000000003e-05;3.6863088313378834e-09;-2.125597e-05
11:40:53;-675;-675.0692;2.3042198000000002e-05;2.3642016199977264e-09;-2.303189e-05
11:41:07;-700;-700.0495;2.4922712000000004e-05;2.094452267300512e-09;-2.490754e-05
11:41:22;-725;-725.0178;2.6916166e-05;2.862171064070061e-09;-2.688649e-05
11:41:37;-750;-749.9892;2.8995618500000008e-05;2.5104030826742183e-09;-2.898545e-05
11:41:52;-775;-775.0093;3.1160458999999995e-05;2.6147347762249126e-09;-3.115442e-05
11:42:06;-800;-800.0151;3.335779549999999e-05;1.752032744414497e-09;-3.337321e-05
11:42:21;-825;-825.0428;3.568876199999999e-05;3.4820868455569596e-09;-3.568078e-05
11:42:36;-850;-850.0219;3.8134571000000007e-05;4.221341546238505e-09;-3.80984e-05
11:42:51;-875;-874.9854;4.0653134e-05;2.8776983337381987e-09;-4.062567e-05
11:43:05;-900;-899.9511;4.3181156500000004e-05;3.3355492257647656e-09;-4.316892e-05
