Repository: aimaax/PENGUIN

# PENGUIN :penguin:  

> **NOTE!!** Google ID and GitLab repo for CERN organization is hidden and the create database function won't work properly in this version. Plotting is still possible with the saved database and data stored in this repo.  

A Python-based environment for GUI-driven analysis for IV, CV, and TCT measurements obtained with [Particulars Setup]() at CERN for CMS HGCAL silicon diodes. Used to plot data for individual diodes, but also to analyse Current Volume Normalization, Saturation Voltage, Charge Collection, and Charge Collection Efficiency.

---

File: Data/LowFluenceIrrNeutron2025/TCT/100228_UR1_1e13_253_250910_Laser2620_735min.csv
Num,Voltage,Ileak[nA],CCE[a.u.],CCE2[a.u.],MPV[mV],Noise[mV],Error mu,Error mean
0,-900.0,-3.085825e-07,3598.2216711111105,3598.2216711111105,971.72,6.4651615621491905,1.0251303698554617,1.0251303698554617
1,-800.0,-2.418582e-07,3618.0167644444446,3618.0167644444446,961.52,6.454199249373797,0.7732729318940372,0.7732729318940372
2,-700.0,-2.305016e-07,3619.1651199999997,3619.1651199999997,945.0000000000001,6.554786681841327,0.658751536772402,0.658751536772402
3,-600.0,-2.244341e-07,3639.7522844444447,3639.7522844444447,927.8,6.619741011680774,0.7681173160396865,0.7681173160396865
4,-500.0,-2.239269e-07,3682.218595555556,3682.218595555556,906.48,6.594929530038424,0.8857008072707175,0.8857008072707175
5,-400.0,-2.176494e-07,3710.1453688888887,3710.1453688888887,869.88,6.6583713242322276,0.8923404982404431,0.8923404982404431
6,-300.0,-2.088453e-07,3746.038968888889,3746.038968888889,808.24,6.724444282881691,0.8042333989582864,0.8042333989582864
7,-250.0,-1.993561e-07,3724.1167999999993,3724.1167999999993,757.96,6.69825781661006,1.018763485800307,1.018763485800307
8,-200.0,-2.037705e-07,3545.0709688888887,3545.0709688888887,673.48,6.958034190952868,0.9014962566755307,0.9014962566755307
9,-150.0,-1.779333e-07,2925.194791111111,2925.194791111111,544.52,7.213071300094497,0.9765450019328383,0.9765450019328383
10,-100.0,-1.681159e-07,2092.485084444444,2092.485084444444,395.32,7.205373454393878,0.9166610714980775,0.9166610714980775
11,-50.0,-1.268193e-07,1144.9061688888887,1144.9061688888887,218.28,6.98694718125021,0.6806161537900822,0.6806161537900822

File: Data/LowFluenceIrrNeutron2025/TCT/100228_UR1_1e13_253_260106_Laser2692_920min.csv
Num,Voltage,Ileak[nA],CCE[a.u.],CCE2[a.u.],MPV[mV],Noise[mV],Error mu,Error mean
0,-900.0,-2.693159e-07,3415.7774112,3415.7774112,938.7856000000003,3.916862300952413,0.6062836907982952,0.6062836907982952
1,-850.0,-2.637386e-07,3421.1853344,3421.1853344,932.9568000000003,3.8455582786493947,0.646608084622268,0.646608084622268
2,-800.0,-2.440041e-07,3428.5303146666674,3428.5303146666674,927.1224000000003,3.9190666775536136,0.6482083710412876,0.6482083710412876
3,-750.0,-2.251977e-07,3437.4638752000005,3437.4638752000005,920.6376000000002,3.90389399425753,0.6540188319735142,0.6540188319735142
4,-700.0,-2.264984e-07,3444.6003452444447,3444.6003452444447,912.5960000000003,3.885741010714768,0.6302089764387697,0.6302089764387697
5,-650.0,-2.217463e-07,3455.5823733333336,3455.5823733333336,904.2352000000005,3.9047953724163897,0.5980256085486647,0.5980256085486647
6,-600.0,-2.174735e-07,3467.4645472,3467.4645472,894.5472000000003,3.903274380904093,0.6787353371921049,0.6787353371921049
7,-550.0,-2.224561e-07,3479.6245984,3479.6245984,882.3680000000002,3.890905601504903,0.6690934625784946,0.6690934625784946
8,-500.0,-2.146297e-07,3490.9219160888892,3490.9219160888892,868.1296000000002,3.8745491659148374,0.6791739011240009,0.6791739011240009
9,-450.0,-2.17926e-07,3507.741793066667,3507.741793066667,851.7376000000003,3.910006262660515,0.6854146266078651,0.6854146266078651
10,-400.0,-2.186251e-07,3519.548823111112,3519.548823111112,829.8024000000001,3.9246666527125065,0.704476616840389,0.704476616840389
11,-350.0,-2.112829e-07,3533.68608,3533.68608,802.1520000000002,3.922730081064576,0.7603497324523255,0.7603497324523255
12,-300.0,-2.093476e-07,3553.4032775111114,3553.4032775111114,767.1704000000002,3.9451388730467647,0.7428406682639828,0.7428406682639828
13,-250.0,-1.937288e-07,3557.1469095111115,3557.1469095111115,717.3064000000002,3.9387906707603975,0.7745918272956966,0.7745918272956966
14,-200.0,-1.882081e-07,3427.7662474666663,3427.7662474666663,637.4520000000001,3.943482631177676,0.7886798216799498,0.7886798216799498
15,-150.0,-1.686029e-07,2865.365746844445,2865.365746844445,516.32,3.976745906362744,0.7595531154390199,0.7595531154390199
16,-100.0,-1.502361e-07,2043.251586488889,2043.251586488889,373.76800000000003,3.9534882521166916,0.5874745474313575,0.5874745474313575
17,-50.0,-1.190039e-07,1121.561943822223,1121.561943822223,206.49440000000007,3.826610927690584,0.441026515761218,0.441026515761218

File: Data/LowFluenceIrrNeutron2025/TCT/100228_UR1_1e13_253_260128_Laser2692_1140min.csv
Num,Voltage,Ileak[nA],CCE[a.u.],CCE2[a.u.],MPV[mV],Noise[mV],Error mu,Error mean
0,-900.0,-2.013843e-07,3666.8425095111115,3666.8425095111115,984.8320000000001,4.125256826114281,0.6282717453902258,0.6282717453902258
1,-850.0,-2.551877e-07,3674.3194563555553,3674.3194563555553,980.3920000000002,4.1720277291764605,0.6564022423323024,0.6564022423323024
2,-800.0,-2.357914e-07,3684.3718528,3684.3718528,975.4544000000001,4.168414142274147,0.6569001186308936,0.6569001186308936
3,-750.0,-2.296582e-07,3694.840847644445,3694.840847644445,969.2816,4.201644877018148,0.6437408100094919,0.6437408100094919
4,-700.0,-2.287914e-07,3703.533555555556,3703.533555555556,962.3920000000002,4.197259659184465,0.6128463229489063,0.6128463229489063
5,-650.0,-2.287868e-07,3714.665051377778,3714.665051377778,954.6856000000002,4.132921608193961,0.6522747897838149,0.6522747897838149
6,-600.0,-2.075274e-07,3732.2034147555555,3732.2034147555555,946.0168000000002,4.1591131242283375,0.6497104522610672,0.6497104522610672
7,-550.0,-2.061178e-07,3745.336178133334,3745.336178133334,934.9960000000001,4.175557899352427,0.6696855348417812,0.6696855348417812
8,-500.0,-2.107417e-07,3752.621160177778,3752.621160177778,920.1456000000003,4.196528293287851,0.7271968848725379,0.7271968848725379
9,-450.0,-2.166086e-07,3773.240718577779,3773.240718577779,905.2448000000004,4.2153600266233875,0.7296774482963833,0.7296774482963833
10,-400.0,-2.199507e-07,3805.987319466667,3805.987319466667,887.0120000000003,4.1906283213008635,0.700883612780096,0.700883612780096
11,-350.0,-2.127827e-07,3822.8437340444443,3822.8437340444443,859.9872000000003,4.169251180220838,0.76551093193416,0.76551093193416
12,-300.0,-2.082355e-07,3842.2283456000005,3842.2283456000005,823.4872000000003,4.187480158843874,0.7632647058323171,0.7632647058323171
13,-250.0,-1.866084e-07,3863.051142044445,3863.051142044445,775.2992000000003,4.1998552830352995,0.85939372624194,0.85939372624194
14,-200.0,-1.855685e-07,3730.915823644445,3730.915823644445,693.0784000000001,4.186673142632407,0.8079725954196223,0.8079725954196223
15,-150.0,-1.586357e-07,3130.180430577778,3130.180430577778,565.1184000000001,4.186751870185141,0.7932260029674283,0.7932260029674283
16,-100.0,1.785678e-05,2259.0742755555557,2259.0742755555557,413.6432,4.192157962295733,0.6693936621477091,0.6693936621477091
17,-50.0,-3.322119e-08,1249.290949333334,1249.290949333334,230.58800000000002,4.114802929586464,0.40510306378500915,0.40510306378500915

File: Data/LowFluenceIrrNeutron2025/TCT/100228_UR1_1e13_253_260211_Laser2692_1390min.csv
Num,Voltage,Ileak[nA],CCE[a.u.],CCE2[a.u.],MPV[mV],Noise[mV],Error mu,Error mean
0,-900.0,-1.898695e-07,3399.6711267555565,3399.6711267555565,928.6592000000002,4.413368837283621,0.6691230065202695,0.6691230065202695
1,-850.0,-2.355585e-07,3403.722076800001,3403.722076800001,922.4984000000003,4.4290755423878005,0.7137842831143886,0.7137842831143886
2,-800.0,-2.313591e-07,3412.1925351111113,3412.1925351111113,916.2008000000003,4.432213459037047,0.6778997093248533,0.6778997093248533
3,-750.0,-2.019155e-07,3418.014971022222,3418.014971022222,908.9912000000003,4.441196341558944,0.6698163741817015,0.6698163741817015
4,-700.0,-2.145616e-07,3426.4312035555563,3426.4312035555563,901.2152000000004,4.443033441487116,0.6648594902864812,0.6648594902864812
5,-650.0,-2.095929e-07,3431.5018456888893,3431.5018456888893,891.7560000000003,4.439689924305554,0.6895766977260172,0.6895766977260172
6,-600.0,-2.059064e-07,3440.658075377778,3440.658075377778,881.4288000000004,4.409898451731929,0.6709198859366798,0.6709198859366798
7,-550.0,-1.897259e-07,3453.306921244445,3453.306921244445,870.0352000000001,4.437290604325968,0.7025556195026278,0.7025556195026278
8,-500.0,-2.094253e-07,3465.1799729777786,3465.1799729777786,855.8032000000002,4.417572755188947,0.6716813715317161,0.6716813715317161
9,-450.0,-1.945395e-07,3478.1959143111117,3478.1959143111117,838.9296000000002,4.4455526012687026,0.744946672042289,0.744946672042289
10,-400.0,-2.06827e-07,3493.948544711112,3493.948544711112,818.5160000000001,4.426196014595908,0.7779874810846774,0.7779874810846774
11,-350.0,-1.976599e-07,3512.815047822222,3512.815047822222,792.8760000000002,4.427305772329124,0.8094521838940666,0.8094521838940666
12,-300.0,-1.735707e-07,3529.483932444445,3529.483932444445,758.8112000000001,4.466225609711126,0.7100704899804838,0.7100704899804838
13,-250.0,-1.823447e-07,3530.591964088889,3530.591964088889,710.8888000000001,4.45036678398312,0.8616511944352426,0.8616511944352426
14,-200.0,-1.742704e-07,3399.1507630222222,3399.1507630222222,633.488,4.449566557998018,0.8391745161431,0.8391745161431
15,-150.0,-1.068024e-08,2832.1353312000006,2832.1353312000006,511.5256,4.431892973657596,0.7342516260260624,0.7342516260260624
16,-100.0,-5.686741e-08,2028.1258055111111,2028.1258055111111,368.8423999999999,4.435606629044634,0.5782243533953938,0.5782243533953938
17,-50.0,4.289456e-05,1116.098145066667,1116.098145066667,201.56480000000002,4.405841265693636,0.39881024000333687,0.39881024000333687

File: Data/LowFluenceIrrNeutron2025/TCT/100228_UR1_1e13_253_260303_Laser2692_21560min.csv
Num,Voltage,Ileak[nA],CCE[a.u.],CCE2[a.u.],MPV[mV],Noise[mV],Error mu,Error mean
0,-900.0,-1.913363e-07,3345.995206400001,3345.995206400001,927.0576000000002,4.4778624822117985,0.7163772408168181,0.7163772408168181
1,-850.0,-2.406092e-07,3345.317187200001,3345.317187200001,919.9704000000004,4.492152042761788,0.8094967123236003,0.8094967123236003
2,-800.0,-2.313406e-07,3348.069500444445,3348.069500444445,913.1488000000004,4.466361433595156,0.6423438530322509,0.6423438530322509
3,-750.0,-2.174691e-07,3353.167187555556,3353.167187555556,905.5976000000004,4.474060366099923,0.6845016759391648,0.6845016759391648
4,-700.0,-2.129445e-07,3358.3436095999996,3358.3436095999996,897.3552000000003,4.481597122137996,0.7250696448499839,0.7250696448499839
5,-650.0,-2.031132e-07,3364.734549688889,3364.734549688889,888.0016000000003,4.48530538358095,0.764409324280966,0.764409324280966
6,-600.0,-2.006745e-07,3374.0772238222225,3374.0772238222225,877.4272000000003,4.428947096938114,0.7174749707765969,0.7174749707765969
7,-550.0,-1.847345e-07,3379.9662865777777,3379.9662865777777,864.5312000000002,4.46143366307898,0.6634752145965963,0.6634752145965963
8,-500.0,-1.944954e-07,3390.7556131555557,3390.7556131555557,850.4224000000004,4.477857076101812,0.698813848063362,0.698813848063362
9,-450.0,-1.879978e-07,3403.9888494222228,3403.9888494222228,833.1720000000004,4.445233107579511,0.826938813697847,0.826938813697847
10,-400.0,-2.017542e-07,3416.9848565333336,3416.9848565333336,811.6688000000001,4.4948220807898025,0.7207891611029651,0.7207891611029651
11,-350.0,-2.023874e-07,3430.615231644445,3430.615231644445,784.1904000000002,4.483700247156429,0.7501658032527972,0.7501658032527972
12,-300.0,-1.896036e-07,3445.018449422222,3445.018449422222,748.9760000000001,4.4432232041677056,0.8510795106421488,0.8510795106421488
13,-250.0,-1.690249e-07,3448.315074488889,3448.315074488889,699.9512000000001,4.4624975254848085,0.8130285240193705,0.8130285240193705
14,-200.0,-2.998386e-07,3316.5899608888885,3316.5899608888885,620.7328000000001,4.429479791355267,0.7244104948107823,0.7244104948107823
15,-150.0,-1.288267e-07,2760.5583687111107,2760.5583687111107,504.6152,4.433975230781094,0.6502876281769471,0.6502876281769471
16,-100.0,1.324777e-05,1966.8598332444444,1966.8598332444444,368.2,4.46796421657256,0.5848450737693891,0.5848450737693891
17,-50.0,-2.027381e-08,1075.366041955556,1075.366041955556,208.51360000000005,4.358288498353907,0.4454732844978257,0.4454732844978257

File: Data/LowFluenceIrrNeutron2025/TCT/100228_UR2_1e13_253_250424_Laser2333_noadd.csv
Num,Voltage,Ileak[nA],CCE[a.u.],CCE2[a.u.],MPV[mV],Noise[mV],Error mu,Error mean
0,-900.0,-0.0001049848,3249.250876605249,3249.250876605249,891.2964824120603,2.85707918782942,1.2738977850621391,1.2738977850621391
1,-800.0,-1.74099e-07,3277.496477945283,3277.496477945283,881.929648241206,2.61988886075621,0.8131271125643166,0.8131271125643166
2,-700.0,0.0001049609,3295.81889893914,3295.81889893914,869.0251256281407,2.6335907260417213,0.9115633634976303,0.9115633634976303
3,-600.0,-1.135391e-07,3250.1630284757125,3250.1630284757125,838.1507537688442,3.03158435789636,1.6330642799592587,1.6330642799592587
4,-500.0,0.000104961,3288.305313232831,3288.305313232831,816.2010050251256,2.8339335665384766,1.0242885683657736,1.0242885683657736
5,-400.0,-9.614175e-08,3293.540538246789,3293.540538246789,776.643216080402,2.940891806943551,2.069721056311312,2.069721056311312
6,-300.0,0.0001049619,3281.0028810720273,3281.0028810720273,712.2814070351759,3.055092709516307,0.9677567746097518,0.9677567746097518
7,-250.0,-1.093579e-07,3270.007745393634,3270.007745393634,668.3015075376884,2.9281568732181844,1.5037500018533752,1.5037500018533752
8,-200.0,5.26545e-05,3115.632491345617,3115.632491345617,592.1608040201005,2.802207712284066,1.1501041167088173,1.1501041167088173
9,-150.0,-8.40855e-08,2531.04016080402,2531.04016080402,473.92964824120605,2.7537668879671244,0.8200419714998064,0.8200419714998064
10,-100.0,9.839972e-05,1771.4202836404243,1771.4202836404243,337.8492462311558,2.9593414350271323,1.0362068312003156,1.0362068312003156
11,-50.0,-3.16479e-08,936.1390597431601,936.1390597431601,183.43718592964825,3.1643826347230584,0.5980804444781488,0.5980804444781488

File: Data/LowFluenceIrrNeutron2025/TCT/100228_UR2_1e13_253_250623_Laser2455_150min.csv
Num,Voltage,Ileak[nA],CCE[a.u.],CCE2[a.u.],MPV[mV],Noise[mV],Error mu,Error mean
0,-800.0,-1.661435e-07,3677.0972088888893,3677.0972088888893,960.28,1.1708267839542668,0.7846183275962986,0.7846183275962986
1,-700.0,0.0001049611,3688.1171377777787,3688.1171377777787,945.3600000000001,1.2276577920255254,0.7760500684878542,0.7760500684878542
2,-600.0,-8.983378e-08,3722.8256177777785,3722.8256177777785,931.4,1.2470397342368174,0.8105020745192438,0.8105020745192438
3,-500.0,0.0001049615,3756.368177777778,3756.368177777778,909.92,1.2455221523918254,0.9521189841611124,0.9521189841611124
4,-400.0,-8.775707e-08,3787.7214044444436,3787.7214044444436,874.2,1.2643522520579267,0.9707853876114961,0.9707853876114961
5,-300.0,0.0001049618,3823.4789333333333,3823.4789333333333,816.0,1.1958818224780128,1.1115450868048549,1.1115450868048549
6,-250.0,-8.516864e-08,3793.8009066666664,3793.8009066666664,765.4,1.3851226981350384,0.8908654021792534,0.8908654021792534
7,-200.0,7.566814e-05,3609.512337777777,3609.512337777777,680.76,1.2559039634590292,0.8705828557925972,0.8705828557925972
8,-150.0,-8.319395e-08,2957.266826666667,2957.266826666667,551.08,1.3515309837365919,0.8784785101526373,0.8784785101526373
9,-100.0,9.731274e-05,2094.753173333333,2094.753173333333,394.12,1.3075874306863342,0.707856337966964,0.707856337966964
10,-50.0,-3.066641e-08,1148.5636266666666,1148.5636266666666,216.08,1.1647672156558437,0.4736330258755226,0.4736330258755226

File: Data/LowFluenceIrrNeutron2025/TCT/100228_UR2_1e13_253_250718_Laser2455_300min.csv
Num,Voltage,Ileak[nA],CCE[a.u.],CCE2[a.u.],MPV[mV],Noise[mV],Error mu,Error mean
0,-900.0,-1.956624e-07,3139.7007466666664,3139.7007466666664,877.28,3.5012797025595592,0.768469323265413,0.768469323265413
1,-800.0,0.0001049607,3136.793013333334,3136.793013333334,862.88,3.5366788564037495,0.8340457234468622,0.8340457234468622
2,-700.0,-1.019284e-07,3148.2653688888886,3148.2653688888886,846.88,3.5819978631146645,0.7548331227496633,0.7548331227496633
3,-600.0,0.0001049611,3154.2869511111103,3154.2869511111103,825.0800000000002,3.5420224326760334,0.7136010672637811,0.7136010672637811
4,-500.0,-7.630715e-08,3173.681848888889,3173.681848888889,799.12,3.5682857107552706,0.7352832684074924,0.7352832684074924
5,-400.0,0.0001049616,3186.60416,3186.60416,760.12,3.5316144246568655,0.7589266610154086,0.7589266610154086
6,-300.0,-7.694641e-08,3188.407768888889,3188.407768888889,698.12,3.510019598271057,0.7865810900345872,0.7865810900345872
7,-250.0,5.835229e-05,3153.461084444444,3153.461084444444,650.48,3.6810146480972024,0.8384305337951393,0.8384305337951393
8,-200.0,-7.482034e-08,2965.1249066666664,2965.1249066666664,569.6,3.7893427163852866,0.9087908450243013,0.9087908450243013
9,-150.0,7.335095e-05,2393.676622222222,2393.676622222222,456.88,3.7299771951773657,0.9593544229324308,0.9593544229324308
10,-100.0,-5.731505e-08,1697.7175466666665,1697.7175466666665,328.72,3.6538323260197183,0.6325574351788168,0.6325574351788168
11,-50.0,0.0001049152,909.4140444444442,909.4140444444442,181.68,3.620044744283872,0.45275724179741283,0.45275724179741283

File: Data/LowFluenceIrrNeutron2025/TCT/100228_UR2_1e13_253_250930_Laser2620_450min.csv
Num,Voltage,Ileak[nA],CCE[a.u.],CCE2[a.u.],MPV[mV],Noise[mV],Error mu,Error mean
0,-900.0,-2.147275e-07,3676.9568064000005,3676.9568064000005,980.7872,3.5533588317784326,0.7143493420211752,0.7143493420211752
1,-800.0,-1.98776e-07,3693.759650844445,3693.759650844445,971.3144,3.5818847871842183,0.7214744530216429,0.7214744530216429
2,-700.0,-2.015762e-07,3712.1806780444454,3712.1806780444454,959.5680000000002,3.6061564928444185,0.7137065259000502,0.7137065259000502
3,-600.0,-2.061547e-07,3733.1511040000005,3733.1511040000005,943.0400000000003,3.600187990153355,0.7863949514580614,0.7863949514580614
4,-500.0,-2.101241e-07,3758.109769600001,3758.109769600001,919.8136000000004,3.614946110408226,0.7760227147191023,0.7760227147191023
5,-400.0,-1.948284e-07,3667.2555569777783,3667.2555569777783,863.7776000000002,3.772711057559551,1.1573909439402432,1.1573909439402432
6,-350.0,-1.941676e-07,3681.5492298666672,3681.5492298666672,838.0752000000002,3.744379049449396,0.9669917116626809,0.9669917116626809
7,-300.0,-1.935867e-07,3697.6975072000005,3697.6975072000005,804.4296000000002,3.745821876075916,0.9917030040468364,0.9917030040468364
8,-250.0,-1.906624e-07,3680.9150592,3680.9150592,756.3232000000003,3.763483276753067,0.8871751527168036,0.8871751527168036
9,-200.0,-1.75168e-07,3510.2757632000007,3510.2757632000007,675.2320000000001,3.753676340892724,0.8611497178402392,0.8611497178402392
10,-150.0,-1.722943e-07,2892.086672711111,2892.086672711111,549.316,3.701060249961748,0.8500999572104905,0.8500999572104905
11,-100.0,-1.51533e-07,2068.091072,2068.091072,400.2767999999999,3.669417828484514,0.6872076012953281,0.6872076012953281
12,-50.0,-1.101149e-07,1126.8104583111117,1126.8104583111117,222.6672,3.5776044495323385,0.47301326682451406,0.47301326682451406

File: Data/LowFluenceIrrNeutron2025/TCT/100228_UR2_1e13_253_260109_Laser2692_600min.csv
Num,Voltage,Ileak[nA],CCE[a.u.],CCE2[a.u.],MPV[mV],Noise[mV],Error mu,Error mean
0,-900.0,-2.846417e-07,3529.3064728888894,3529.3064728888894,958.8600000000002,3.2742948628202933,0.6726183501748975,0.6726183501748975
1,-850.0,-2.389828e-07,3545.531109333334,3545.531109333334,955.5704000000004,3.3094582258195144,0.6398056119791382,0.6398056119791382
2,-800.0,-2.260697e-07,3553.628080711112,3553.628080711112,949.5512000000002,3.3035312432577735,0.6570927980773502,0.6570927980773502
3,-750.0,-2.10768e-07,3557.950556444445,3557.950556444445,942.2856000000003,3.3311989049582538,0.698141121911835,0.698141121911835
4,-700.0,-1.952521e-07,3564.765780266667,3564.765780266667,934.7104000000004,3.3278395393741906,0.729294943088675,0.729294943088675
5,-650.0,-2.095561e-07,3566.8736163555564,3566.8736163555564,924.6400000000001,3.3306580762692057,0.7362101981268145,0.7362101981268145
6,-600.0,-1.991682e-07,3578.6458876444453,3578.6458876444453,915.4560000000004,3.409933973768661,0.6505674364513482,0.6505674364513482
7,-550.0,-1.995547e-07,3596.278879644445,3596.278879644445,904.6472000000005,3.359644350310438,0.7028773104651446,0.7028773104651446
8,-500.0,-2.079561e-07,3607.850484266667,3607.850484266667,890.4592000000002,3.3317898746336203,0.6989329057777126,0.6989329057777126
9,-450.0,-1.942278e-07,3621.889821511111,3621.889821511111,873.2424000000002,3.352992055473609,0.7300953152055684,0.7300953152055684
10,-400.0,-1.932747e-07,3640.5455886222226,3640.5455886222226,853.0104000000003,3.3845751299960325,0.6978215427883562,0.6978215427883562
11,-375.0,-1.911777e-07,3650.872994133334,3650.872994133334,840.3928000000003,3.3439197591648844,0.7245978727573483,0.7245978727573483
12,-350.0,-2.017554e-07,3659.892818133334,3659.892818133334,825.9464000000003,3.4093366406189154,0.7797346449933354,0.7797346449933354
13,-325.0,-1.86093e-07,3670.4725927111112,3670.4725927111112,809.3120000000001,3.385640812290477,0.7404172878508966,0.7404172878508966
14,-300.0,-1.920172e-07,3678.7423132444446,3678.7423132444446,789.8344000000002,3.406433735499727,0.8215875269939312,0.8215875269939312
15,-275.0,-1.840335e-07,3688.4739040000004,3688.4739040000004,767.2904000000001,3.4015014074506706,0.8337652733788344,0.8337652733788344
16,-250.0,-1.858688e-07,3695.0545528888892,3695.0545528888892,741.1216000000001,3.3954617866633936,0.7521425382393406,0.7521425382393406
17,-225.0,-1.826112e-07,3650.164516266667,3650.164516266667,704.2920000000001,3.3985898430966928,0.8091877863983828,0.8091877863983828
18,-200.0,-1.768019e-07,3537.7076938666664,3537.7076938666664,655.4512,3.446960891400489,0.8454617266519364,0.8454617266519364
19,-175.0,-1.693518e-07,3285.234434844444,3285.234434844444,593.6224000000001,3.413905622498724,0.8150103668550986,0.8150103668550986
20,-150.0,-1.632886e-07,2929.381202844444,2929.381202844444,529.8576,3.454357899008079,0.7735832696234323,0.7735832696234323
21,-125.0,-1.518921e-07,2516.347780977778,2516.347780977778,458.6568000000001,3.413607088802253,0.6689872356321276,0.6689872356321276
22,-100.0,-1.504224e-07,2088.2795264,2088.2795264,383.33759999999995,3.458523206585275,0.6085889676144994,0.6085889676144994
23,-75.0,-1.269739e-07,1629.582397155556,1629.582397155556,300.49839999999995,3.4126728529271855,0.47933703744200523,0.47933703744200523
24,-50.0,-1.082661e-07,1146.8847288888894,1146.8847288888894,211.88480000000004,3.358817090422398,0.40648457642139546,0.40648457642139546

File: Data/LowFluenceIrrNeutron2025/TCT/100228_UR2_1e13_253_260121_Laser2692_750min.csv
Num,Voltage,Ileak[nA],CCE[a.u.],CCE2[a.u.],MPV[mV],Noise[mV],Error mu,Error mean
0,-900.0,-1.646385e-07,3497.9870208000007,3497.9870208000007,950.1512000000002,4.528132496216172,1.7673535017168231,1.7673535017168231
1,-850.0,-2.309477e-07,3539.7440604444455,3539.7440604444455,951.9768000000003,4.140362522017655,0.7752795256628416,0.7752795256628416
2,-800.0,-2.158937e-07,3527.9156597333335,3527.9156597333335,941.6024000000002,4.288398857465467,0.7833745637339014,0.7833745637339014
3,-750.0,-2.006961e-07,3534.046232177778,3534.046232177778,935.0360000000004,4.3652170092331914,0.6311372714929133,0.6311372714929133
4,-700.0,-1.956046e-07,3551.216086755556,3551.216086755556,928.9896000000002,4.228720763503303,0.8296604391515334,0.8296604391515334
5,-650.0,-1.981282e-07,3525.1855960888893,3525.1855960888893,913.1464000000004,4.568222463932799,1.2669967484654725,1.2669967484654725
6,-600.0,-1.957595e-07,3572.6781472000002,3572.6781472000002,910.6208000000003,4.26337634986899,0.6465305878982031,0.6465305878982031
7,-550.0,-1.937423e-07,3589.233829333334,3589.233829333334,899.4736000000005,4.234466669395596,0.6748435540808556,0.6748435540808556
8,-500.0,-1.855622e-07,3604.3748334222223,3604.3748334222223,886.0704000000004,4.222359807954802,0.8743319337430606,0.8743319337430606
9,-450.0,-1.826087e-07,3666.302378311111,3666.302378311111,878.2248000000003,3.9262320434033082,0.9593415373567016,0.9593415373567016
10,-400.0,-1.888993e-07,3717.0565027555554,3717.0565027555554,863.8968000000002,3.784535526075611,0.7247774483343666,0.7247774483343666
11,-375.0,-1.717533e-07,3748.870614044445,3748.870614044445,856.1736000000003,3.680047590180739,0.7381337660572936,0.7381337660572936
12,-350.0,-1.806235e-07,3769.310911644445,3769.310911644445,843.6272000000004,3.598637531640051,0.7453661102679651,0.7453661102679651
13,-325.0,-1.927542e-07,3782.204609422223,3782.204609422223,827.2840000000002,3.620358053048973,0.7788900632874963,0.7788900632874963
14,-300.0,-1.836879e-07,3785.1802958222224,3785.1802958222224,806.3552000000002,3.667030217602506,0.7948149260802819,0.7948149260802819
15,-275.0,-1.833895e-07,3783.7298752,3783.7298752,780.9512000000002,3.662536442679521,0.9474970538930432,0.9474970538930432
16,-250.0,-1.715952e-07,3778.9983872,3778.9983872,752.4328000000003,3.739961893471941,0.7595942805589858,0.7595942805589858
17,-225.0,-1.530548e-07,3740.8732597333333,3740.8732597333333,717.1352000000002,3.72893000748353,0.8680731351279575,0.8680731351279575
18,-200.0,-1.715346e-07,3636.346033777778,3636.346033777778,669.3288,3.707906914702521,0.7427159586826726,0.7427159586826726
19,-175.0,-1.484412e-07,3395.4077440000005,3395.4077440000005,607.9760000000001,3.728100829823858,0.768562179970678,0.768562179970678
20,-150.0,-1.58103e-07,3028.8487054222223,3028.8487054222223,542.0376000000001,3.7106093135238423,0.7928856485045542,0.7928856485045542
21,-125.0,-1.484038e-07,2606.244081777778,2606.244081777778,469.91920000000005,3.7099593446243366,0.6552331006476407,0.6552331006476407
22,-100.0,-1.284043e-07,2158.0473895111113,2158.0473895111113,391.61440000000005,3.7849268187938185,0.5878782182197937,0.5878782182197937
23,-75.0,-1.269546e-07,1684.6968501333336,1684.6968501333336,306.73439999999994,3.7459152302445102,0.5718017768579591,0.5718017768579591
24,-50.0,-1.027769e-07,1181.7351736888893,1181.7351736888893,215.90480000000002,3.7564284560947026,0.4510694289086767,0.4510694289086767

File: Data/LowFluenceIrrNeutron2025/TCT/100228_UR2_1e13_253_260204_Laser2692_900min.csv
Num,Voltage,Ileak[nA],CCE[a.u.],CCE2[a.u.],MPV[mV],Noise[mV],Error mu,Error mean
0,-900.0,-0.0001049873,3462.0828366222227,3462.0828366222227,937.1520000000002,4.755595681899249,1.8076482450260933,1.8076482450260933
1,-850.0,-1.6571e-07,3459.397623822222,3459.397623822222,937.4728000000002,4.768710770559935,0.6844804314388544,0.6844804314388544
2,-800.0,-2.049286e-07,3466.514032355556,3466.514032355556,931.3088,4.770365285025125,0.6695807397908613,0.6695807397908613
3,-750.0,-2.015445e-07,3472.2456650666677,3472.2456650666677,924.0208000000001,4.740549393365008,0.7451915115729081,0.7451915115729081
4,-700.0,-1.960026e-07,3483.6203847111115,3483.6203847111115,916.9528000000003,4.743583832839919,0.7191523375672739,0.7191523375672739
5,-650.0,-1.896386e-07,3494.6551377777782,3494.6551377777782,909.0520000000004,4.76136644496198,0.7091594616276349,0.7091594616276349
6,-600.0,-2.011143e-07,3505.723858133334,3505.723858133334,899.3944000000005,4.785722469011342,0.6884770163672302,0.6884770163672302
7,-550.0,-1.772923e-07,3521.209230933334,3521.209230933334,888.3856000000003,4.749563181112321,0.7806683949383906,0.7806683949383906
8,-500.0,-1.852315e-07,3533.691319822223,3533.691319822223,874.0016000000003,4.720388447566683,0.7119525775811785,0.7119525775811785
9,-450.0,-1.897413e-07,3554.2418976000004,3554.2418976000004,858.5016000000002,4.728840712977243,0.7267162646808476,0.7267162646808476
10,-400.0,-1.762875e-07,3572.9578883555555,3572.9578883555555,838.3720000000004,4.747804416325925,0.748568653150802,0.748568653150802
11,-375.0,-1.729555e-07,3578.9423793777787,3578.9423793777787,825.6088000000002,4.733232143135374,0.7614770882331265,0.7614770882331265
12,-350.0,-1.924705e-07,3591.2016942222226,3591.2016942222226,811.7928000000002,4.69146761156048,0.7718131029442837,0.7718131029442837
13,-325.0,-1.742496e-07,3603.7151128888886,3603.7151128888886,795.9144000000001,4.740574996795951,0.8131165491024749,0.8131165491024749
14,-300.0,-1.814839e-07,3618.203851377778,3618.203851377778,778.4792000000002,4.725397609035303,0.8193253057884115,0.8193253057884115
15,-275.0,-1.877881e-07,3626.7222087111113,3626.7222087111113,756.2456000000003,4.678662100366138,0.8200191752716033,0.8200191752716033
16,-250.0,-1.76727e-07,3619.4475463111116,3619.4475463111116,728.5280000000001,4.689231411742136,0.8182673637974344,0.8182673637974344
17,-225.0,-1.73428e-07,3587.1398588444445,3587.1398588444445,695.4384000000001,4.715836737937813,0.7977938036031131,0.7977938036031131
18,-200.0,-1.723838e-07,3482.0900049777783,3482.0900049777783,648.0864,4.71593021466708,0.8768103564906627,0.8768103564906627
19,-175.0,-1.635549e-07,3245.080898844444,3245.080898844444,587.6952,4.709415622652556,0.8086510618190756,0.8086510618190756
20,-150.0,-1.524685e-07,2887.086279466667,2887.086279466667,522.5664,4.706521907707787,0.7806408047546564,0.7806408047546564
21,-125.0,-1.327817e-07,2484.259637688889,2484.259637688889,451.89200000000005,4.725228524418714,0.6295326711608247,0.6295326711608247
22,-100.0,-1.392286e-07,2057.5561848888888,2057.5561848888888,375.3408,4.710534299279793,0.5998947725155804,0.5998947725155804
23,-75.0,-1.19513e-07,1604.756459733334,1604.756459733334,292.7368,4.679716332124798,0.5197347698774045,0.5197347698774045
24,-50.0,-1.037768e-07,1125.5505120000003,1125.5505120000003,203.89280000000005,4.617074928855571,0.4474119353887624,0.4474119353887624
25,-25.0,-7.822533e-08,622.9435093333336,622.9435093333336,108.74080000000009,4.527384739510832,0.39684633009526415,0.39684633009526415

File: Data/LowFluenceIrrNeutron2025/TCT/100228_UR2_1e13_253_260223_Laser2692_1050min.csv
Num,Voltage,Ileak[nA],CCE[a.u.],CCE2[a.u.],MPV[mV],Noise[mV],Error mu,Error mean
0,-900.0,-2.229297e-07,3079.464185955556,3079.464185955556,869.3792000000003,3.6014491365121284,1.8123109494270357,1.8123109494270357
1,-850.0,-2.438079e-07,3103.171444622222,3103.171444622222,867.4136000000002,3.601407875312853,0.6600756569446282,0.6600756569446282
2,-800.0,-2.18832e-07,3098.323504711111,3098.323504711111,858.6832000000004,3.618873290782065,0.6923521149343551,0.6923521149343551
3,-750.0,-1.889875e-07,3107.539331911111,3107.539331911111,852.3160000000004,3.6201996030885475,0.795478869681703,0.795478869681703
4,-700.0,-1.968419e-07,3113.4320704000006,3113.4320704000006,843.6744000000003,3.6029831739576896,0.7193195697677687,0.7193195697677687
5,-650.0,-1.902562e-07,3121.495799822223,3121.495799822223,834.7776000000003,3.6482304219273964,0.6893321728481276,0.6893321728481276
6,-600.0,-1.759031e-07,3109.308959288889,3109.308959288889,819.3712000000003,3.6519504212988294,0.760770317432325,0.760770317432325
7,-550.0,-1.8797e-07,3085.559277866667,3085.559277866667,800.0496000000002,3.74716417885431,0.7537201741972938,0.7537201741972938
8,-500.0,-1.842607e-07,3119.3381976888895,3119.3381976888895,791.1312000000001,3.6636636929570057,0.9288623007915008,0.9288623007915008
9,-450.0,-1.834303e-07,3122.2152327111107,3122.2152327111107,772.0360000000004,3.6587741979554704,0.663375284971998,0.663375284971998
10,-400.0,-1.776266e-07,3144.983408711111,3144.983408711111,753.6656000000002,3.6266827173147003,0.7298057642164281,0.7298057642164281
11,-375.0,-1.810635e-07,3124.5682769777777,3124.5682769777777,735.1864000000002,3.656900930728838,0.8249261146058596,0.8249261146058596
12,-350.0,-1.947047e-07,3116.7484462222224,3116.7484462222224,718.4256000000003,3.7256001267042564,0.7060129680069094,0.7060129680069094
13,-325.0,-1.753067e-07,3130.650001777778,3130.650001777778,704.0464000000002,3.686092423886317,0.7874358018735998,0.7874358018735998
14,-300.0,-1.83931e-07,3141.424838755556,3141.424838755556,686.8048000000001,3.6616303621498023,0.7491649948862269,0.7491649948862269
15,-275.0,-1.693528e-07,3154.792332088889,3154.792332088889,667.7464,3.6570588470308927,0.7670312255017532,0.7670312255017532
16,-250.0,-1.780392e-07,3188.150691911111,3188.150691911111,648.7936,3.5758437316064495,0.815078675206463,0.815078675206463
17,-225.0,-1.670172e-07,3153.7477294222226,3153.7477294222226,616.7136,3.607428284995789,0.7996489091226924,0.7996489091226924
18,-200.0,-1.660285e-07,3055.7091029333333,3055.7091029333333,572.4176000000001,3.585715992074976,0.7923234118149508,0.7923234118149508
19,-175.0,-1.609705e-07,2837.617439644445,2837.617439644445,519.0728,3.606613852311328,0.6994427843019032,0.6994427843019032
20,-150.0,-1.414748e-07,2506.6181187555553,2506.6181187555553,460.4216,3.586633745405845,0.6996308961099986,0.6996308961099986
21,-125.0,-1.433913e-07,2139.664638933333,2139.664638933333,397.1104,3.60600268488222,0.640739616466848,0.640739616466848
22,-100.0,-1.37304e-07,1771.059350755556,1771.059350755556,331.6624,3.633779612915389,0.5500915824260548,0.5500915824260548
23,-75.0,-1.205811e-07,1375.4218243555558,1375.4218243555558,260.6832,3.593213997108618,0.5007570690046041,0.5007570690046041
24,-50.0,-1.140016e-07,965.9274535111117,965.9274535111117,184.92080000000004,3.5495082077603413,0.45855102838397377,0.45855102838397377
25,-25.0,-8.581257e-08,537.8432348444446,537.8432348444446,102.87200000000006,3.4906067523817184,0.3786506216739655,0.3786506216739655

File: Data/LowFluenceIrrNeutron2025/TCT/100228_UR2_1e13_253_260311_Laser2692_1160min.csv
Num,Voltage,Ileak[nA],CCE[a.u.],CCE2[a.u.],MPV[mV],Noise[mV],Error mu,Error mean
0,-900.0,-1.987135e-07,3257.1886631111115,3257.1886631111115,907.9376000000004,3.5925055928236413,0.6856166416799404,0.6856166416799404
1,-850.0,-2.320046e-07,3267.4127395555556,3267.4127395555556,902.8560000000003,3.585896287084779,0.6763027095438278,0.6763027095438278
2,-800.0,-2.207616e-07,3275.0096636444446,3275.0096636444446,896.6568000000005,3.6067418607866326,0.6963636375701427,0.6963636375701427
3,-750.0,-2.020495e-07,3276.374766222222,3276.374766222222,888.4488000000003,3.5903179995477488,0.7468684623307646,0.7468684623307646
4,-700.0,-2.028633e-07,3294.691183288889,3294.691183288889,882.7728000000003,3.610037966630488,0.6822799641240551,0.6822799641240551
5,-650.0,-1.986664e-07,3312.4119751111116,3312.4119751111116,875.7536000000001,3.6223552787013875,0.8033062021771775,0.8033062021771775
6,-600.0,-1.834824e-07,3328.276049777778,3328.276049777778,866.6960000000003,3.572407780022521,0.7689307693154178,0.7689307693154178
7,-550.0,-1.94067e-07,3349.3722016,3349.3722016,856.6928000000003,3.6212123096861126,0.8127853639627144,0.8127853639627144
8,-500.0,-1.916066e-07,3369.2856565333336,3369.2856565333336,844.5144000000004,3.557233090316749,0.7321791001564623,0.7321791001564623
9,-450.0,-1.738518e-07,3384.8183495111116,3384.8183495111116,827.8184000000005,3.6202318990888207,0.7855776687661125,0.7855776687661125
10,-400.0,-1.820298e-07,3392.198717511111,3392.198717511111,805.8344000000003,3.591945019818994,0.7762217753655678,0.7762217753655678
11,-375.0,-1.6583e-07,3393.876109866667,3393.876109866667,792.3552000000002,3.5852020199332335,0.762504324198305,0.762504324198305
12,-350.0,-1.831309e-07,3394.604460444445,3394.604460444445,777.0704000000002,3.594504834567398,0.8078058836638379,0.8078058836638379
13,-325.0,-1.779013e-07,3399.868849066667,3399.868849066667,760.3216000000002,3.5754472827636863,0.8378843329433934,0.8378843329433934
14,-300.0,-1.662861e-07,3406.887256177778,3406.887256177778,741.8976000000002,3.5857491693785235,0.7912899518080098,0.7912899518080098
15,-275.0,-1.845069e-07,3416.8964512000002,3416.8964512000002,721.0264000000002,3.596270728432133,0.8142891838287422,0.8142891838287422
16,-250.0,-1.712766e-07,3414.568456888889,3414.568456888889,695.7880000000001,3.6021351081796267,0.8224252660118843,0.8224252660118843
17,-225.0,-1.715783e-07,3382.307550933333,3382.307550933333,663.1288000000001,3.572376346952638,0.917753207157563,0.917753207157563
18,-200.0,-1.771079e-07,3281.366608355556,3281.366608355556,617.4944,3.588061686035382,0.8916288232218567,0.8916288232218567
19,-175.0,-1.618224e-07,3064.470059377778,3064.470059377778,561.7112000000001,3.6158204512836356,0.8041562516458611,0.8041562516458611
20,-150.0,-1.627211e-07,2716.3295157333337,2716.3295157333337,499.00159999999994,3.5864197649590457,0.8151355958417688,0.8151355958417688
21,-125.0,-1.438461e-07,2331.308675911111,2331.308675911111,431.9328,3.6240922651950953,0.70275799036106,0.70275799036106
22,-100.0,-1.294883e-07,1924.5780611555558,1924.5780611555558,359.33119999999997,3.5827834860304977,0.6447940851301923,0.6447940851301923
23,-75.0,-1.180928e-07,1498.502588088889,1498.502588088889,282.0888,3.609860310252435,0.5253150978271244,0.5253150978271244
24,-50.0,-9.3777e-08,1047.4303576888892,1047.4303576888892,198.62160000000003,3.554754378009858,0.4562944369782305,0.4562944369782305
25,-25.0,-8.306146e-08,578.0717507555559,578.0717507555559,109.19520000000007,3.493689928700911,0.3646399709627018,0.3646399709627018

File: Data/LowFluenceIrrNeutron2025/TCT/100237_LR_1e14_253_250529_Laser2455_noadd.csv
Num,Voltage,Ileak[nA],CCE[a.u.],CCE2[a.u.],MPV[mV],Noise[mV],Error mu,Error mean
0,-900.0,-1.302864e-06,2923.8173866666666,2923.8173866666666,823.6,1.707458670396186,2.94181696235507,2.94181696235507
1,-800.0,-1.161173e-06,2951.7253333333338,2951.7253333333338,813.28,1.5518619640791367,0.8847737862301362,0.8847737862301362
2,-700.0,-1.121271e-06,2914.6674133333336,2914.6674133333336,785.76,1.8177377882045218,1.3530746545553192,1.3530746545553192
3,-600.0,-1.061828e-06,2899.7595022222226,2899.7595022222226,756.2,1.7443172777428133,0.8842253106533484,0.8842253106533484
4,-500.0,-1.161406e-06,2894.920924444444,2894.920924444444,714.4,1.792725161917699,0.8212898265533295,0.8212898265533295
5,-450.0,-1.164616e-06,2879.104693333333,2879.104693333333,683.08,1.652517406195099,1.318508107218154,1.318508107218154
6,-400.0,-1.158948e-06,2750.856942222222,2750.856942222222,629.36,1.724722357330751,2.112222167102685,2.112222167102685
7,-350.0,-1.046528e-06,2493.6309688888887,2493.6309688888887,564.76,1.962712358566363,2.658040120088485,2.658040120088485
8,-300.0,-1.009776e-06,2168.4236088888892,2168.4236088888892,497.96,2.0994432654137993,0.8059068253836801,0.8059068253836801
9,-250.0,-9.165296e-07,1875.1515377777773,1875.1515377777773,436.8,1.9287391646959675,1.255964692497368,1.255964692497368
10,-200.0,-1.000492e-06,1557.024391111111,1557.024391111111,367.72,1.7563825900039933,1.1220688035945068,1.1220688035945068
11,-150.0,-7.426797e-07,1188.9370666666664,1188.9370666666664,288.56,2.276486571695759,1.1423927394727278,1.1423927394727278
12,-100.0,-6.174827e-07,871.31552,871.31552,210.24,1.8999443266697171,0.984213563816308,0.984213563816308

File: Data/LowFluenceIrrNeutron2025/TCT/100237_LR_1e14_253_250626_Laser2455_20min.csv
Num,Voltage,Ileak[nA],CCE[a.u.],CCE2[a.u.],MPV[mV],Noise[mV],Error mu,Error mean
0,-900.0,-1.06736e-06,3314.806844444444,3314.806844444444,914.08,2.4534641168844322,0.7343096327844317,0.7343096327844317
1,-800.0,-1.013236e-06,3317.426577777777,3317.426577777777,900.68,2.536185869653898,0.7168067767536785,0.7168067767536785
2,-700.0,-1.138959e-06,3328.9851911111105,3328.9851911111105,883.76,2.4558080413180647,0.8354370851237145,0.8354370851237145
3,-600.0,-1.092204e-06,3326.904266666667,3326.904266666667,857.24,2.516183618101032,0.7986237041310601,0.7986237041310601
4,-500.0,-1.036184e-06,3317.696551111111,3317.696551111111,819.0000000000001,2.4988821105584664,0.8697526931260424,0.8697526931260424
5,-400.0,-1.012322e-06,3287.699253333333,3287.699253333333,754.52,2.467032315241218,0.9944736899486115,0.9944736899486115
6,-350.0,-9.734672e-07,3146.1111999999994,3146.1111999999994,696.0,2.481450740550329,0.8817631137669578,0.8817631137669578
7,-300.0,-9.053235e-07,2833.6149511111107,2833.6149511111107,620.72,2.4949056143853134,0.8271659876953281,0.8271659876953281
8,-250.0,-1.0286e-06,2432.1995911111107,2432.1995911111107,542.72,2.623999877672385,0.7242573155999111,0.7242573155999111
9,-200.0,-8.117786e-07,2011.9280888888886,2011.9280888888886,457.84,2.6466541188246264,0.6147194065587969,0.6147194065587969
10,-150.0,-7.151465e-07,1576.217031111111,1576.217031111111,367.08,2.6091735222356918,0.5673074651368486,0.5673074651368486
11,-100.0,-6.266371e-07,1118.3486044444444,1118.3486044444444,264.44,2.668684227512285,0.5270140612924845,0.5270140612924845
12,-50.0,2.190534e-05,629.1619911111111,629.1619911111111,151.56,2.601126213824872,0.4282766806633304,0.4282766806633304
