Repository: aimaax/PENGUIN

# PENGUIN :penguin:  

> **NOTE!!** Google ID and GitLab repo for CERN organization is hidden and the create database function won't work properly in this version. Plotting is still possible with the saved database and data stored in this repo.  

A Python-based environment for GUI-driven analysis for IV, CV, and TCT measurements obtained with [Particulars Setup]() at CERN for CMS HGCAL silicon diodes. Used to plot data for individual diodes, but also to analyse Current Volume Normalization, Saturation Voltage, Charge Collection, and Charge Collection Efficiency.

---

File: Data/LowFluenceIrrNeutron2025/TCT/100332_LR_5e13_253_250626_Laser2455_20min.csv
Num,Voltage,Ileak[nA],CCE[a.u.],CCE2[a.u.],MPV[mV],Noise[mV],Error mu,Error mean
0,-900.0,-0.0001049851,3346.1878933333332,3346.1878933333332,919.88,2.3641593290921263,0.8412879649680062,0.8412879649680062
1,-800.0,-7.371363e-07,3361.9848888888887,3361.9848888888887,908.84,2.2888750808644995,0.9503822153218182,0.9503822153218182
2,-700.0,6.810746e-05,3387.323324444444,3387.323324444444,895.64,2.2626501559885615,1.0671795860116515,1.0671795860116515
3,-600.0,-6.373467e-07,3401.770204444445,3401.770204444445,875.28,2.1890987378258244,0.8994560133769715,0.8994560133769715
4,-500.0,7.922267e-05,3414.610737777778,3414.610737777778,846.36,2.2523053100937585,1.0673568940143672,1.0673568940143672
5,-400.0,-5.765293e-07,3415.9090311111113,3415.9090311111113,800.2,2.316688686279579,0.9392764807020341,0.9392764807020341
6,-350.0,-6.098576e-07,3422.883751111111,3422.883751111111,767.52,2.2982318377933315,0.9615635201067082,0.9615635201067082
7,-300.0,-5.8209e-07,3370.2394666666664,3370.2394666666664,716.8,2.3109286252740717,1.1814078381321178,1.1814078381321178
8,-250.0,-5.40578e-07,3109.927146666667,3109.927146666667,634.88,2.3130224574977407,0.9512311449905306,0.9512311449905306
9,-200.0,-4.989917e-07,2613.4380977777773,2613.4380977777773,538.76,2.3349100598640455,1.0549974392385908,1.0549974392385908
10,-150.0,1.991049e-05,2043.4305777777774,2043.4305777777774,431.48,2.3177884307840833,0.7624319489633166,0.7624319489633166
11,-100.0,-3.311177e-07,1439.3244088888887,1439.3244088888887,311.68,2.3946402704146106,0.5561001463765342,0.5561001463765342

File: Data/LowFluenceIrrNeutron2025/TCT/100332_LR_5e13_253_250728_Laser2455_35min.csv
Num,Voltage,Ileak[nA],CCE[a.u.],CCE2[a.u.],MPV[mV],Noise[mV],Error mu,Error mean
0,-900.0,-8.497974e-07,3005.9326577777765,3005.9326577777765,838.36,2.5230956490630687,1.046859446535207,1.046859446535207
1,-800.0,5.34538e-05,3007.262773333332,3007.262773333332,824.0000000000001,2.560473133361619,0.9326870875057782,0.9326870875057782
2,-700.0,-6.281549e-07,2987.8852266666668,2987.8852266666668,801.64,2.723441939898848,1.473352556857999,1.473352556857999
3,-600.0,6.031726e-05,3008.171182222222,3008.171182222222,782.84,2.7136718234584114,1.3151820728705375,1.3151820728705375
4,-500.0,-5.848444e-07,3014.7096533333333,3014.7096533333333,754.28,2.6633732996584114,1.0578143867427858,1.0578143867427858
5,-400.0,0.000104961,3036.483306666667,3036.483306666667,714.2,2.6275274393323556,0.8626545895084532,0.8626545895084532
6,-350.0,-5.615706e-07,3040.4451911111105,3040.4451911111105,684.76,2.5544366246074306,1.0218228793680402,1.0218228793680402
7,-300.0,-5.508658e-07,2984.3969599999996,2984.3969599999996,637.48,2.654787792314524,0.8925603692748175,0.8925603692748175
8,-250.0,-5.293775e-07,2799.926044444444,2799.926044444444,567.28,2.505234421401087,1.279087674868303,1.279087674868303
9,-200.0,1.003971e-06,2367.8539377777774,2367.8539377777774,479.92,2.4481247446631675,0.8067547156354316,0.8067547156354316
10,-150.0,-2.877132e-07,1831.895946666667,1831.895946666667,378.44,2.4777497855917576,0.677786127919421,0.677786127919421
11,-100.0,-3.183563e-07,1286.8269333333335,1286.8269333333335,271.52,2.47948336912708,0.5682174682284932,0.5682174682284932

File: Data/LowFluenceIrrNeutron2025/TCT/100332_LR_5e13_253_251205_Laser2620_53min.csv
Num,Voltage,Ileak[nA],CCE[a.u.],CCE2[a.u.],MPV[mV],Noise[mV],Error mu,Error mean
0,-900.0,-5.956506e-07,3659.993926755556,3659.993926755556,984.9664,3.5196376619879435,0.7348611002873379,0.7348611002873379
1,-800.0,-5.853091e-07,3677.5063779555558,3677.5063779555558,975.3944,3.542195940278911,0.7099488902843648,0.7099488902843648
2,-700.0,-5.599081e-07,3696.2178247111115,3696.2178247111115,962.0296000000002,3.5231619786244144,0.7429633169733222,0.7429633169733222
3,-600.0,-5.511624e-07,3721.8630894222233,3721.8630894222233,945.2888000000004,3.52015086460934,0.6447362377247903,0.6447362377247903
4,-500.0,-5.349825e-07,3749.8341952000005,3749.8341952000005,919.8184000000002,3.5245952716052704,0.814165973821852,0.814165973821852
5,-400.0,-5.224512e-07,3785.7314016,3785.7314016,880.1352000000003,3.535350465707436,0.8955420078596404,0.8955420078596404
6,-350.0,-5.147349e-07,3801.7245304888893,3801.7245304888893,848.0816000000003,3.542912416338699,0.8539428071153282,0.8539428071153282
7,-300.0,-4.862981e-07,3807.085128533334,3807.085128533334,801.9072000000001,3.5294730398239973,0.9190942738041169,0.9190942738041169
8,-250.0,-4.700867e-07,3641.2152188444447,3641.2152188444447,723.9256000000001,3.5348555393074905,0.9673172507365305,0.9673172507365305
9,-200.0,-4.426256e-07,3170.7862673777777,3170.7862673777777,619.196,3.5084262347048765,0.8734798528105372,0.8734798528105372
10,-150.0,-3.950018e-07,2497.606478577778,2497.606478577778,497.19200000000006,3.506814285525459,0.7272434115130367,0.7272434115130367
11,-100.0,-3.276757e-07,1770.967710577778,1770.967710577778,359.50800000000004,3.4945674433721474,0.5455977554487557,0.5455977554487557
12,-50.0,-2.428954e-07,1001.4419004444449,1001.4419004444449,204.03520000000003,3.5287604385102522,0.379306214316192,0.379306214316192

File: Data/LowFluenceIrrNeutron2025/TCT/100332_LR_5e13_253_260115_Laser2692_74min.csv
Num,Voltage,Ileak[nA],CCE[a.u.],CCE2[a.u.],MPV[mV],Noise[mV],Error mu,Error mean
0,-900.0,-6.44915e-07,3522.8390026666666,3522.8390026666666,961.8064000000002,3.4593531417175547,0.7876532751070635,0.7876532751070635
1,-850.0,-5.897191e-07,3543.7716373333333,3543.7716373333333,959.0296000000001,3.4314293216287197,0.7694950179905785,0.7694950179905785
2,-800.0,-5.720702e-07,3547.5233973333343,3547.5233973333343,952.7632000000003,3.4442476698918676,0.6717210290241599,0.6717210290241599
3,-750.0,-5.631908e-07,3563.047125688889,3563.047125688889,947.5640000000002,3.428732069112142,0.6875075167998691,0.6875075167998691
4,-700.0,-5.30541e-07,3576.030052266667,3576.030052266667,940.6880000000002,3.401235201615895,0.7755242748501954,0.7755242748501954
5,-650.0,-5.428257e-07,3583.0650880000007,3583.0650880000007,931.7592000000003,3.4436730798507704,0.7995367941049862,0.7995367941049862
6,-600.0,-5.424878e-07,3594.4859939555554,3594.4859939555554,922.0960000000002,3.4388999762190684,0.7131670561777814,0.7131670561777814
7,-550.0,-5.224494e-07,3610.683303822222,3610.683303822222,911.2256000000004,3.430179951989706,0.762550379313211,0.762550379313211
8,-500.0,-5.184842e-07,3615.086139022223,3615.086139022223,894.9248000000003,3.433869501475768,0.7485810168549053,0.7485810168549053
9,-450.0,-5.078005e-07,3620.2720661333337,3620.2720661333337,874.8976000000002,3.4500745858861923,0.7394859520885605,0.7394859520885605
10,-400.0,-5.121632e-07,3637.710829511112,3637.710829511112,852.0552000000002,3.4328752852483793,0.8555814337965049,0.8555814337965049
11,-350.0,-4.8782e-07,3651.7149077333333,3651.7149077333333,820.3488000000001,3.455259843684377,0.7888837664374153,0.7888837664374153
12,-300.0,-4.769183e-07,3644.0928711111114,3644.0928711111114,772.7000000000003,3.4884393818284076,0.839073041482136,0.839073041482136
13,-250.0,-4.558344e-07,3483.271153066667,3483.271153066667,696.4016000000001,3.452374617087653,0.8140689035595919,0.8140689035595919
14,-200.0,-4.2669e-07,3025.2290816000004,3025.2290816000004,593.1744,3.457400983114983,0.793003060964785,0.793003060964785
15,-150.0,-3.855783e-07,2354.9876768000004,2354.9876768000004,471.668,3.4603580683314648,0.6401773633236337,0.6401773633236337
16,-100.0,-3.056976e-07,1650.2634979555555,1650.2634979555555,336.3087999999999,3.5096779923513024,0.5457417365973765,0.5457417365973765
17,-50.0,-4.43787e-08,924.203104355556,924.203104355556,188.16640000000007,3.5558329247895335,0.36163008948083913,0.36163008948083913

File: Data/LowFluenceIrrNeutron2025/TCT/100332_LR_5e13_253_260127_Laser2692_98min.csv
Num,Voltage,Ileak[nA],CCE[a.u.],CCE2[a.u.],MPV[mV],Noise[mV],Error mu,Error mean
0,-900.0,-6.303827e-07,3628.8329105777784,3628.8329105777784,977.7208000000002,4.290197055853533,0.7018661825732861,0.7018661825732861
1,-850.0,-5.602739e-07,3635.607611733334,3635.607611733334,972.6696000000001,4.27327625347214,0.7134473443030821,0.7134473443030821
2,-800.0,-5.436191e-07,3638.5761045333334,3638.5761045333334,966.7056000000001,4.281048015324183,0.7960811112555815,0.7960811112555815
3,-750.0,-5.397394e-07,3655.690161777778,3655.690161777778,961.6440000000002,4.239678022063166,0.6991573116488132,0.6991573116488132
4,-700.0,-5.314255e-07,3668.5008568888893,3668.5008568888893,955.1968000000002,4.2467933106995535,0.7080294053102604,0.7080294053102604
5,-650.0,-5.190885e-07,3677.881116800001,3677.881116800001,946.9072000000003,4.293279128664037,0.7378414458621856,0.7378414458621856
6,-600.0,-5.051195e-07,3686.849086577778,3686.849086577778,936.7720000000002,4.240541080602397,0.7321702397011229,0.7321702397011229
7,-550.0,-4.920792e-07,3695.7450513777776,3695.7450513777776,924.4008000000001,4.249144472208349,0.8226338658793011,0.8226338658793011
8,-500.0,-4.916566e-07,3711.6965966222224,3711.6965966222224,910.7816000000005,4.289014593473903,0.913474803832315,0.913474803832315
9,-450.0,-4.887146e-07,3721.7111896888896,3721.7111896888896,892.1984000000004,4.308172124486495,0.8271580770529456,0.8271580770529456
10,-400.0,-4.711357e-07,3739.2761265777785,3739.2761265777785,869.3984000000003,4.288932533995544,0.8157336819526356,0.8157336819526356
11,-350.0,-4.749641e-07,3753.1930300444446,3753.1930300444446,837.8624000000002,4.262525390239865,0.8664324930682619,0.8664324930682619
12,-300.0,-4.632784e-07,3752.963519644445,3752.963519644445,791.9072000000001,4.264054701196394,0.8674098977597208,0.8674098977597208
13,-275.0,-4.611267e-07,3719.228231822222,3719.228231822222,760.8312000000001,4.284707181376952,0.8105775566010259,0.8105775566010259
14,-250.0,-4.454662e-07,3605.9603722666675,3605.9603722666675,717.1496000000001,4.2944802488569245,0.8897618875175076,0.8897618875175076
15,-225.0,-4.27819e-07,3417.723720888889,3417.723720888889,667.416,4.300331578407289,0.8869254914719257,0.8869254914719257
16,-200.0,-4.155901e-07,3151.150766222222,3151.150766222222,612.9952000000001,4.24526064040686,0.8459955600829095,0.8459955600829095
17,-175.0,-3.812473e-07,2831.0710904888892,2831.0710904888892,554.9552,4.2763963066091355,0.8348893074958373,0.8348893074958373
18,-150.0,-3.735281e-07,2489.6852750222224,2489.6852750222224,492.5144,4.270518232232724,0.7158807957584002,0.7158807957584002
19,-125.0,-3.479977e-07,2138.1747936,2138.1747936,426.68880000000007,4.293507983590524,0.6193565417046333,0.6193565417046333
20,-100.0,-3.091191e-07,1770.1709454222225,1770.1709454222225,355.616,4.29813911426909,0.618257642746194,0.618257642746194
21,-75.0,-2.719223e-07,1397.9070876444446,1397.9070876444446,281.24,4.278793324358264,0.4667552019854533,0.4667552019854533
22,-50.0,-2.451256e-07,994.9820696888893,994.9820696888893,199.5,4.258032227838768,0.42691038574914,0.42691038574914
23,-25.0,-1.796787e-07,573.1145457777781,573.1145457777781,110.85600000000008,4.269442725967992,0.3655465632650381,0.3655465632650381

File: Data/LowFluenceIrrNeutron2025/TCT/100332_LR_5e13_253_260210_Laser2692_114min.csv
Num,Voltage,Ileak[nA],CCE[a.u.],CCE2[a.u.],MPV[mV],Noise[mV],Error mu,Error mean
0,-900.0,-0.0001049888,3177.8209219555556,3177.8209219555556,875.9752000000002,3.805129453104579,1.0066879989192272,1.0066879989192272
1,-850.0,-6.092806e-07,3187.243167644445,3187.243167644445,882.5264000000003,3.8412505017847685,0.6641025552068915,0.6641025552068915
2,-800.0,-5.615479e-07,3189.675136,3189.675136,875.3672000000003,3.8326313332864275,0.7583698445954208,0.7583698445954208
3,-750.0,-5.368705e-07,3188.557330133334,3188.557330133334,866.7608000000001,3.8016309615976387,0.7015543166664117,0.7015543166664117
4,-700.0,-5.149897e-07,3184.3747096888897,3184.3747096888897,856.0880000000002,3.828201836078922,0.7706420825085525,0.7706420825085525
5,-650.0,-5.107954e-07,3176.7839512888895,3176.7839512888895,843.8296000000003,3.8156177602151327,0.7130809194083947,0.7130809194083947
6,-600.0,-5.049993e-07,3162.698566044445,3162.698566044445,827.8424000000002,3.821437986964762,0.7232990452672248,0.7232990452672248
7,-550.0,-4.870029e-07,3152.0297592888896,3152.0297592888896,811.1232000000002,3.813173310695762,0.7505281360416044,0.7505281360416044
8,-500.0,-4.987033e-07,3203.3111662222223,3203.3111662222223,805.2576000000001,3.820071059968634,0.8550257454979479,0.8550257454979479
9,-450.0,-4.918684e-07,3211.395233777778,3211.395233777778,786.6576000000002,3.8498708769240126,0.7702511580413264,0.7702511580413264
10,-400.0,-4.767356e-07,3221.5750488888893,3221.5750488888893,763.8456000000001,3.8597948971159695,0.7664548028840353,0.7664548028840353
11,-375.0,-4.63911e-07,3224.2727345777776,3224.2727345777776,748.9944000000002,3.853269179432633,0.790631332249161,0.790631332249161
12,-350.0,-4.697823e-07,3220.7821152000006,3220.7821152000006,731.1504000000001,3.8247837711663886,0.817082202532893,0.817082202532893
13,-325.0,-4.661242e-07,3208.1684899555553,3208.1684899555553,708.9936000000001,3.846237878960508,0.7679325479679042,0.7679325479679042
14,-300.0,-4.553177e-07,3186.5048856888893,3186.5048856888893,682.9648000000001,3.8727641729823685,0.7723382518862602,0.7723382518862602
15,-275.0,-4.57258e-07,3117.5837859555554,3117.5837859555554,646.5112000000001,3.815724429514672,0.9250913480889953,0.9250913480889953
16,-250.0,-4.360885e-07,2981.717798044444,2981.717798044444,599.9872,3.831519235005521,0.7893115634605093,0.7893115634605093
17,-225.0,-4.237164e-07,2823.3437941333336,2823.3437941333336,556.9656,3.8328566746198307,0.7910995808759325,0.7910995808759325
18,-200.0,-4.049908e-07,2584.085964444444,2584.085964444444,508.91600000000005,3.843043628450352,0.7069180681682435,0.7069180681682435
19,-175.0,-3.977274e-07,2311.3047893333332,2311.3047893333332,458.5552,3.8106627184490867,0.6680658279651178,0.6680658279651178
20,-150.0,-3.612855e-07,2030.8388184888888,2030.8388184888888,406.02639999999997,3.824142650707219,0.5860293186320243,0.5860293186320243
21,-125.0,-3.195887e-07,1715.0683015111113,1715.0683015111113,345.57759999999996,3.8713583167298773,0.5484009064605204,0.5484009064605204
22,-100.0,-3.028458e-07,1429.0377699555556,1429.0377699555556,289.44239999999996,3.87509886890294,0.5416160195728343,0.5416160195728343
23,-75.0,-2.739118e-07,1115.468034488889,1115.468034488889,226.84560000000005,3.8479028324042566,0.43382802611689375,0.43382802611689375
24,-50.0,-2.295522e-07,791.5244757333338,791.5244757333338,159.3408000000001,3.854907693236997,0.41619973906998126,0.41619973906998126

File: Data/LowFluenceIrrNeutron2025/TCT/100332_LR_5e13_253_260219_Laser2692_129min.csv
Num,Voltage,Ileak[nA],CCE[a.u.],CCE2[a.u.],MPV[mV],Noise[mV],Error mu,Error mean
0,-900.0,-6.207448e-07,3137.413418666667,3137.413418666667,882.1456000000003,3.795061797183868,0.659628274143793,0.659628274143793
1,-850.0,-5.600895e-07,3134.567493333334,3134.567493333334,874.5360000000002,3.8072988755809556,0.6841628366489345,0.6841628366489345
2,-800.0,-5.281418e-07,3134.5469696000005,3134.5469696000005,866.5552000000002,3.7847635288879022,0.7174593550859305,0.7174593550859305
3,-750.0,-5.154066e-07,3130.470404977779,3130.470404977779,857.1496000000002,3.7658655226254125,0.7108104554017755,0.7108104554017755
4,-700.0,-5.030951e-07,3126.8529596444446,3126.8529596444446,846.6232000000003,3.7627249348954486,0.702334962605395,0.702334962605395
5,-650.0,-4.995782e-07,3134.8772327111114,3134.8772327111114,837.2696000000002,3.793703639520829,0.7757566785994703,0.7757566785994703
6,-600.0,-4.81238e-07,3121.8702979555555,3121.8702979555555,821.7728000000003,3.732772264535295,0.7334173125950068,0.7334173125950068
7,-550.0,-4.732454e-07,3140.2595651555557,3140.2595651555557,811.4576000000001,3.7838202306657047,0.7856058874044151,0.7856058874044151
8,-500.0,-4.7706e-07,3143.6198723555553,3143.6198723555553,794.7696000000002,3.7783364502436134,0.8275417673084511,0.8275417673084511
9,-450.0,-4.717596e-07,3157.896424888889,3157.896424888889,777.2968000000002,3.7906655880849427,0.7900109530331313,0.7900109530331313
10,-400.0,-4.745118e-07,3163.994428088889,3163.994428088889,753.4912000000003,3.7892599960036506,0.7740427967942873,0.7740427967942873
11,-375.0,-4.593516e-07,3164.375274311111,3164.375274311111,738.5328,3.785923737915701,0.8816273800873448,0.8816273800873448
12,-350.0,-4.598309e-07,3171.6266360888894,3171.6266360888894,722.7224000000001,3.805540216868359,0.8989598893654817,0.8989598893654817
13,-325.0,-4.569752e-07,3171.168515555556,3171.168515555556,702.9968000000002,3.817970022633546,0.8876899586319544,0.8876899586319544
14,-300.0,-4.345909e-07,3164.287680355556,3164.287680355556,679.0328000000002,3.8144899428532253,0.8550009695403141,0.8550009695403141
15,-275.0,-4.351924e-07,3119.780306844444,3119.780306844444,647.7840000000001,3.81899609755053,0.8430982889729512,0.8430982889729512
16,-250.0,-4.365405e-07,3014.2175025777774,3014.2175025777774,607.2024,3.8283818565273315,0.8368271877372984,0.8368271877372984
17,-225.0,-4.13742e-07,2839.6045152,2839.6045152,561.6720000000001,3.7938110005288004,0.8405171591526733,0.8405171591526733
18,-200.0,-4.087931e-07,2593.0585493333333,2593.0585493333333,513.7904,3.8047594250710084,0.7663201440651266,0.7663201440651266
19,-175.0,-3.781996e-07,2315.8780508444447,2315.8780508444447,462.9000000000001,3.767974384112556,0.7180724958609662,0.7180724958609662
20,-150.0,-3.622288e-07,2025.6178165333338,2025.6178165333338,409.86479999999995,3.7758857292266916,0.6277042658210301,0.6277042658210301
21,-125.0,-3.400387e-07,1729.4725941333336,1729.4725941333336,354.048,3.8108985199118948,0.5673106460925275,0.5673106460925275
22,-100.0,-2.918004e-07,1424.4943850666668,1424.4943850666668,295.00879999999995,3.8166383357085336,0.49220823724078566,0.49220823724078566
23,-75.0,-2.68905e-07,1110.846189155556,1110.846189155556,232.7768,3.785105696131081,0.4455895494645261,0.4455895494645261
24,-50.0,-2.30385e-07,793.7766065777782,793.7766065777782,166.2608000000001,3.778239374842452,0.3518125042389482,0.3518125042389482

File: Data/LowFluenceIrrNeutron2025/TCT/100332_LR_5e13_253_260306_Laser2692_141min.csv
Num,Voltage,Ileak[nA],CCE[a.u.],CCE2[a.u.],MPV[mV],Noise[mV],Error mu,Error mean
0,-900.0,-5.840592e-07,3299.7190563555564,3299.7190563555564,918.6896000000004,3.687916188448064,0.7465093151624587,0.7465093151624587
1,-850.0,-5.39275e-07,3305.2020263111112,3305.2020263111112,912.9600000000003,3.6857568106883836,0.719334035826805,0.719334035826805
2,-800.0,-5.363112e-07,3312.0239544888886,3312.0239544888886,906.9336000000003,3.6844879776439052,0.6931128657028933,0.6931128657028933
3,-750.0,-5.138135e-07,3311.609667555556,3311.609667555556,898.4592000000005,3.657966052505676,0.7950563139851718,0.7950563139851718
4,-700.0,-5.02889e-07,3317.1022517333336,3317.1022517333336,890.1088000000003,3.6832942506282493,0.7400347120939651,0.7400347120939651
5,-650.0,-5.056928e-07,3322.605318044445,3322.605318044445,880.3712000000003,3.678486012266393,0.7696954191990484,0.7696954191990484
6,-600.0,-4.893165e-07,3326.963973333334,3326.963973333334,869.0040000000002,3.6974439669708175,0.6664725385192689,0.6664725385192689
7,-550.0,-4.873305e-07,3334.260662755556,3334.260662755556,856.2176000000001,3.657554529177409,0.7590454997574767,0.7590454997574767
8,-500.0,-4.787778e-07,3341.9329624888896,3341.9329624888896,840.9208000000002,3.7074859360282026,0.7848624876048514,0.7848624876048514
9,-450.0,-4.703659e-07,3350.749151288889,3350.749151288889,821.9128000000003,3.6883807152947257,0.7827893539805476,0.7827893539805476
10,-400.0,-4.719286e-07,3361.6834474666666,3361.6834474666666,798.0264000000002,3.6241263356934277,0.8696214003210354,0.8696214003210354
11,-375.0,-4.631354e-07,3366.198964977778,3366.198964977778,784.0616000000002,3.656903568541271,0.8685755624476662,0.8685755624476662
12,-350.0,-4.608331e-07,3369.5483157333338,3369.5483157333338,767.2640000000002,3.6996344344092527,0.8902621761033755,0.8902621761033755
13,-325.0,-4.675549e-07,3366.600047644444,3366.600047644444,746.2360000000001,3.6721859700721944,0.8154575477472286,0.8154575477472286
14,-300.0,-4.53618e-07,3359.3642136888893,3359.3642136888893,722.1440000000001,3.665434639557653,0.8449305968116433,0.8449305968116433
15,-275.0,-4.423552e-07,3314.247389866667,3314.247389866667,689.7688,3.694907454104907,0.8877321867860848,0.8877321867860848
16,-250.0,-4.256916e-07,3204.3399488,3204.3399488,647.9728,3.7207318461948984,0.8234406009798615,0.8234406009798615
17,-225.0,-4.18939e-07,3020.2161870222226,3020.2161870222226,600.5616,3.7009372053048777,0.9196173078256425,0.9196173078256425
18,-200.0,-4.103066e-07,2763.4861237333334,2763.4861237333334,550.888,3.7249906446772907,0.8059527007191406,0.8059527007191406
19,-175.0,-3.796216e-07,2470.4434268444447,2470.4434268444447,497.33039999999994,3.639300929359856,0.7739248722906366,0.7739248722906366
20,-150.0,-3.58445e-07,2165.538008533333,2165.538008533333,441.648,3.6979985354483014,0.6513570535683796,0.6513570535683796
21,-125.0,-3.392995e-07,1843.9177034666668,1843.9177034666668,381.37440000000004,3.6835247489568714,0.6519931271294194,0.6519931271294194
22,-100.0,-3.060116e-07,1518.583214577778,1518.583214577778,317.9656,3.65495513020777,0.5058221547382031,0.5058221547382031
23,-75.0,-2.686928e-07,1187.854497066667,1187.854497066667,252.0248,3.6942239874100165,0.466489101751712,0.466489101751712
24,-50.0,-2.297183e-07,844.4853180444449,844.4853180444449,180.35040000000004,3.7056806688883546,0.4584621007903706,0.4584621007903706

File: Data/LowFluenceIrrNeutron2025/TCT/100332_UR1_5e13_253_250710_Laser2455_10days.csv
Num,Voltage,Ileak[nA],CCE[a.u.],CCE2[a.u.],MPV[mV],Noise[mV],Error mu,Error mean
0,-900.0,-6.919485e-07,3212.418791111111,3212.418791111111,893.92,4.119079430895293,2.1441757510055,2.1441757510055
1,-800.0,7.891371e-05,3237.13328,3237.13328,883.76,3.8784887664025933,0.7835378556266445,0.7835378556266445
2,-700.0,-5.146819e-07,3242.2717688888893,3242.2717688888893,866.52,3.9261547235915506,1.475185557413042,1.475185557413042
3,-600.0,0.0001031605,3272.170631111111,3272.170631111111,848.92,3.6672944647734553,0.856957699772866,0.856957699772866
4,-500.0,-4.776156e-07,3273.115004444445,3273.115004444445,818.2000000000002,3.768065810282151,0.7394676917891653,0.7394676917891653
5,-400.0,0.0001049611,3223.3365688888894,3223.3365688888894,767.52,4.327663960848242,2.6617746477115585,2.6617746477115585
6,-350.0,-4.460163e-07,3207.7001599999994,3207.7001599999994,733.92,4.385472785864206,1.4929957256469293,1.4929957256469293
7,-300.0,-3.404431e-07,3189.4379733333335,3189.4379733333335,692.48,4.421177118269648,1.4317488763047743,1.4317488763047743
8,-250.0,-4.284913e-07,3001.934168888888,3001.934168888888,618.0,4.587975324720798,1.8174323831163572,1.8174323831163572
9,-200.0,1.173559e-05,2567.6875733333336,2567.6875733333336,526.4,4.254579545749628,0.863144754487909,0.863144754487909
10,-150.0,-3.410567e-07,2028.5547733333328,2028.5547733333328,423.16,3.9243352444855053,2.1150597956558905,2.1150597956558905
11,-100.0,6.16703e-05,1436.1908799999999,1436.1908799999999,304.56,3.6889275165313595,0.6200709533593689,0.6200709533593689

File: Data/LowFluenceIrrNeutron2025/TCT/100332_UR1_5e13_253_250908_Laser2620_13days.csv
Num,Voltage,Ileak[nA],CCE[a.u.],CCE2[a.u.],MPV[mV],Noise[mV],Error mu,Error mean
0,-900.0,-6.064142e-07,3552.9041599999996,3552.9041599999996,967.52,5.538661330441981,0.6969787968080529,0.6969787968080529
1,-800.0,8.706234e-05,3568.6099377777778,3568.6099377777778,956.24,5.505520188248325,0.6783938112925262,0.6783938112925262
2,-700.0,-4.884546e-07,3585.32528,3585.32528,943.2,5.537335861625556,0.7360584237681201,0.7360584237681201
3,-600.0,0.0001049607,3596.148408888889,3596.148408888889,922.2,5.511220859122296,0.8305009264293368,0.8305009264293368
4,-500.0,-4.420276e-07,3610.1411733333334,3610.1411733333334,895.28,5.445907372615799,0.8473633761262022,0.8473633761262022
5,-400.0,0.0001049613,3617.4160177777776,3617.4160177777776,849.4,5.418804838388555,0.8483747926476848,0.8483747926476848
6,-350.0,-4.163858e-07,3632.7568888888886,3632.7568888888886,818.7600000000001,5.424782250849872,0.8771111199842452,0.8771111199842452
7,-300.0,-3.110594e-07,3608.363253333332,3608.363253333332,771.24,5.418259622178817,0.8046163130337439,0.8046163130337439
8,-250.0,-3.944369e-07,3431.7107377777784,3431.7107377777784,695.16,5.371683502806265,0.9000991660922752,0.9000991660922752
9,-200.0,2.233545e-05,2942.459324444445,2942.459324444445,591.44,5.3738340498252954,0.7336488009940517,0.7336488009940517
10,-150.0,-3.04585e-07,2306.0304533333333,2306.0304533333333,473.2,5.396425936570323,0.6739224976212046,0.6739224976212046
11,-100.0,5.975846e-05,1628.2879822222226,1628.2879822222226,340.96,5.33191786309255,0.6179261729365485,0.6179261729365485

File: Data/LowFluenceIrrNeutron2025/TCT/100332_UR1_5e13_253_251120_Laser2620_16days.csv
Num,Voltage,Ileak[nA],CCE[a.u.],CCE2[a.u.],MPV[mV],Noise[mV],Error mu,Error mean
0,-900.0,-4.887287e-07,3599.2579100444445,3599.2579100444445,975.0351999999999,2.99035963073109,0.5712929537408243,0.5712929537408243
1,-850.0,-4.977156e-07,3604.0616721777783,3604.0616721777783,969.8168000000002,2.979133214866531,0.6483968234838853,0.6483968234838853
2,-800.0,-4.98158e-07,3609.4787669333336,3609.4787669333336,963.6360000000001,2.9745817511860206,0.6508136221807279,0.6508136221807279
3,-750.0,-4.67844e-07,3617.075650488889,3617.075650488889,957.4560000000004,2.9811808794618857,0.6294988598570194,0.6294988598570194
4,-700.0,-4.795716e-07,3627.027714488889,3627.027714488889,950.4576000000002,3.000201413916929,0.6651538955462265,0.6651538955462265
5,-650.0,-4.69501e-07,3638.695065600001,3638.695065600001,942.9080000000001,3.002307478338768,0.6702854832979752,0.6702854832979752
6,-600.0,-4.586295e-07,3646.484246044445,3646.484246044445,932.9384000000002,3.0277430375695062,0.656286795236105,0.656286795236105
7,-550.0,-4.640556e-07,3657.695168000001,3657.695168000001,921.3376000000004,3.0381199514026953,0.6535634141280561,0.6535634141280561
8,-500.0,-4.806362e-07,3663.8522080000002,3663.8522080000002,905.8384000000004,3.0077460706944295,0.7449061145459887,0.7449061145459887
9,-450.0,-4.439665e-07,3679.116321777778,3679.116321777778,888.7904000000003,3.0391499744517185,0.7560756312644948,0.7560756312644948
10,-400.0,-4.414717e-07,3692.5060508444453,3692.5060508444453,866.0120000000003,3.02033083651362,0.7612520106868139,0.7612520106868139
11,-350.0,-4.470817e-07,3704.7317283555562,3704.7317283555562,835.8120000000004,3.054712695076532,0.8002276004685687,0.8002276004685687
12,-300.0,-4.332723e-07,3690.1323431111114,3690.1323431111114,790.7776000000002,3.036123046075963,0.7697204292502009,0.7697204292502009
13,-250.0,-4.11703e-07,3529.098606222222,3529.098606222222,716.6152000000002,3.018375251409439,0.8153172235058448,0.8153172235058448
14,-200.0,-3.965575e-07,3046.068645688889,3046.068645688889,611.1824,3.0014728984250802,0.7205867597953196,0.7205867597953196
15,-150.0,-3.553505e-07,2390.928511644445,2390.928511644445,489.6048,3.01285030562894,0.6320150307640444,0.6320150307640444
16,-100.0,-2.887126e-07,1689.5676405333334,1689.5676405333334,352.4304,3.0344372371093056,0.5036912063759706,0.5036912063759706
17,-50.0,-2.256771e-07,945.8245287111116,945.8245287111116,197.5104,3.0223186774509965,0.4287515141483257,0.4287515141483257

File: Data/LowFluenceIrrNeutron2025/TCT/100332_UR1_5e13_253_260119_Laser2692_19days.csv
Num,Voltage,Ileak[nA],CCE[a.u.],CCE2[a.u.],MPV[mV],Noise[mV],Error mu,Error mean
0,-900.0,-5.477976e-07,3289.265783111112,3289.265783111112,941.8176000000001,3.666614389054936,0.6086141511061989,0.6086141511061989
1,-850.0,-4.968272e-07,3300.802946844445,3300.802946844445,937.4992000000001,3.6394242095565312,0.6459034456179352,0.6459034456179352
2,-800.0,-5.030143e-07,3303.6422360888896,3303.6422360888896,930.4328000000003,3.6597039593664507,0.5946791988328521,0.5946791988328521
3,-750.0,-4.776921e-07,3312.8899761777784,3312.8899761777784,923.8024000000004,3.653750518748417,0.6874676789809975,0.6874676789809975
4,-700.0,-4.799872e-07,3318.4152618666676,3318.4152618666676,915.4392000000004,3.6515420843741566,0.6387969363483171,0.6387969363483171
5,-650.0,-4.566497e-07,3326.735218844445,3326.735218844445,906.0400000000003,3.662517675921785,0.6109546901683659,0.6109546901683659
6,-600.0,-4.668559e-07,3335.355865600001,3335.355865600001,895.2384000000004,3.6846003097335935,0.6770475832731429,0.6770475832731429
7,-550.0,-4.460119e-07,3344.2143712,3344.2143712,882.4016000000004,3.6512030911224627,0.6503125580147423,0.6503125580147423
8,-500.0,-4.539014e-07,3353.058910577778,3353.058910577778,866.3952000000002,3.668554348309259,0.6607686359084575,0.6607686359084575
9,-450.0,-4.450548e-07,3364.399008355556,3364.399008355556,846.9560000000002,3.6347132115685032,0.6818182563009585,0.6818182563009585
10,-400.0,-4.502529e-07,3378.6728576000005,3378.6728576000005,823.1912000000002,3.6448247980816744,0.7275058541875224,0.7275058541875224
11,-350.0,-4.257806e-07,3385.130420977778,3385.130420977778,789.8320000000002,3.6460171337820264,0.6439034770935164,0.6439034770935164
12,-300.0,-4.362506e-07,3385.9857088000003,3385.9857088000003,744.2600000000001,3.6728416773452746,0.6946707934153553,0.6946707934153553
13,-250.0,-3.954416e-07,3255.2662947555555,3255.2662947555555,670.9680000000002,3.6463727866524445,0.8068209155571479,0.8068209155571479
14,-200.0,-3.915428e-07,2821.9730666666665,2821.9730666666665,569.4056000000002,3.6485779366761526,0.6614421368867255,0.6614421368867255
15,-150.0,-3.397473e-07,2211.4389727999996,2211.4389727999996,456.06960000000004,3.6537825955150773,0.585523682388745,0.585523682388745
16,-100.0,-2.743146e-07,1563.9820629333335,1563.9820629333335,327.7992,3.649426533068815,0.5196827861944995,0.5196827861944995
17,-50.0,1.399275e-05,879.2656970666671,879.2656970666671,183.74320000000006,3.641369826229929,0.39150282344994625,0.39150282344994625

File: Data/LowFluenceIrrNeutron2025/TCT/100332_UR1_5e13_253_260203_Laser2692_22days.csv
Num,Voltage,Ileak[nA],CCE[a.u.],CCE2[a.u.],MPV[mV],Noise[mV],Error mu,Error mean
0,-900.0,-5.419889e-07,3271.2945429333336,3271.2945429333336,936.0240000000002,5.015639998493603,1.1796975373626544,1.1796975373626544
1,-850.0,-5.184006e-07,3297.4915907555564,3297.4915907555564,933.9528000000003,4.955011281758159,1.4040837297772821,1.4040837297772821
2,-800.0,-4.9712e-07,3280.6219420444454,3280.6219420444454,922.9096000000002,4.972908944649284,1.2855810921322697,1.2855810921322697
3,-750.0,-4.808781e-07,3340.4125237333337,3340.4125237333337,926.2984000000002,4.873340295462425,0.7812010165474182,0.7812010165474182
4,-700.0,-4.749985e-07,3363.0969297777788,3363.0969297777788,921.6032000000002,4.800695539061548,0.7249504705478327,0.7249504705478327
5,-650.0,-4.536973e-07,3376.1972238222224,3376.1972238222224,913.3056000000004,4.802947217783045,0.6795314218620931,0.6795314218620931
6,-600.0,-4.674104e-07,3388.2738631111115,3388.2738631111115,902.8648000000004,4.783999991618152,0.678115833220255,0.678115833220255
7,-550.0,-4.525123e-07,3397.9875072,3397.9875072,890.4896000000005,4.817024188918116,0.7504527933121958,0.7504527933121958
8,-500.0,-4.649378e-07,3412.672996622223,3412.672996622223,875.6488000000002,4.786059403161192,0.6775891694775517,0.6775891694775517
9,-450.0,-4.437255e-07,3422.2426716444443,3422.2426716444443,856.2608000000001,4.807677135734235,0.7614357510148314,0.7614357510148314
10,-400.0,-4.399194e-07,3437.864067555556,3437.864067555556,832.6968000000004,4.767840451510699,0.786513118212281,0.786513118212281
11,-350.0,-4.243321e-07,3452.0090058666665,3452.0090058666665,801.5512000000002,4.797132590408104,0.8078762742151019,0.8078762742151019
12,-300.0,-4.213282e-07,3453.514017066667,3453.514017066667,755.8152000000002,4.821666625998389,0.7445323152768585,0.7445323152768585
13,-250.0,-4.109208e-07,3325.893277511111,3325.893277511111,682.3888000000002,4.815051148829774,0.8269800972695782,0.8269800972695782
14,-200.0,-3.8141e-07,2889.766283022223,2889.766283022223,579.9672,4.798664275752959,0.7612710510310473,0.7612710510310473
15,-150.0,-3.410308e-07,2274.465433955556,2274.465433955556,465.4328,4.779508949602293,0.5822398550986335,0.5822398550986335
16,-100.0,-2.790635e-07,1606.6903658666672,1606.6903658666672,334.0856,4.7875815206706065,0.463393244862632,0.463393244862632
17,-50.0,1.191609e-05,896.9503064888893,896.9503064888893,186.04960000000005,4.812143092504193,0.38856448554792034,0.38856448554792034

File: Data/LowFluenceIrrNeutron2025/TCT/100332_UR1_5e13_253_260216_Laser2692_25days.csv
Num,Voltage,Ileak[nA],CCE[a.u.],CCE2[a.u.],MPV[mV],Noise[mV],Error mu,Error mean
0,-900.0,-5.50432e-07,3148.3452405333337,3148.3452405333337,912.8032000000004,5.118402987234724,0.6636290976468103,0.6636290976468103
1,-800.0,-3.612377e-07,3157.539127822223,3157.539127822223,899.7552000000003,5.141535459625623,0.623761277983559,0.623761277983559
2,-700.0,-4.361214e-07,3163.4251136000003,3163.4251136000003,882.8280000000003,5.143639629747707,0.6484106625650148,0.6484106625650148
3,-600.0,2.280655e-05,3176.987572622222,3176.987572622222,860.7544000000003,5.127726196184047,0.7305636992600144,0.7305636992600144
4,-500.0,-3.956189e-07,3190.1937543111108,3190.1937543111108,831.3648000000003,5.144285095000755,0.7225050387422891,0.7225050387422891
5,-450.0,-4.516533e-07,3201.477008711112,3201.477008711112,811.8232,5.140599097431504,0.6493320927589464,0.6493320927589464
6,-400.0,-4.507047e-07,3209.5667729777774,3209.5667729777774,787.4680000000002,5.170017933629857,0.7113547037139776,0.7113547037139776
7,-350.0,-4.355578e-07,3217.0272483555564,3217.0272483555564,755.3352000000002,5.1407619945031895,0.724679728002596,0.724679728002596
8,-300.0,-4.247057e-07,3211.3290556444445,3211.3290556444445,709.3992000000002,5.130947706669096,0.7573112438093104,0.7573112438093104
9,-250.0,-4.140618e-07,3080.5578506666666,3080.5578506666666,638.2744,5.145813652885443,0.7592738136205712,0.7592738136205712
10,-200.0,-3.84155e-07,2653.2052608,2653.2052608,540.9040000000001,5.128135975940317,0.6937624222503835,0.6937624222503835
11,-150.0,-3.316597e-07,2070.509782044445,2070.509782044445,432.8472,5.156984763922462,0.6244355656894588,0.6244355656894588
12,-100.0,-2.804398e-07,1460.473683911111,1460.473683911111,312.96,5.128197843035464,0.5068650715175398,0.5068650715175398

File: Data/LowFluenceIrrNeutron2025/TCT/100332_UR1_5e13_253_260227_Laser2692_28days.csv
Num,Voltage,Ileak[nA],CCE[a.u.],CCE2[a.u.],MPV[mV],Noise[mV],Error mu,Error mean
0,-900.0,-5.378164e-07,3077.6285742222226,3077.6285742222226,896.3224000000005,3.859250170821744,0.6809713431799588,0.6809713431799588
1,-800.0,-4.092603e-07,3081.9365063111118,3081.9365063111118,882.1400000000003,3.8579396713188516,0.6618212176868337,0.6618212176868337
2,-700.0,-4.292279e-07,3087.5810723555564,3087.5810723555564,864.4664000000001,3.853227285696954,0.6977880671264038,0.6977880671264038
3,-600.0,2.00577e-05,3091.3279118222226,3091.3279118222226,841.0912000000003,3.8394332674279035,0.5644515967411915,0.5644515967411915
4,-500.0,-3.806811e-07,3101.273372444445,3101.273372444445,810.7544000000001,3.8511607532095744,0.6642935516546253,0.6642935516546253
5,-450.0,-4.399528e-07,3108.1584743111116,3108.1584743111116,790.6704000000001,3.8402252336697114,0.7029958266541282,0.7029958266541282
6,-400.0,-4.287291e-07,3111.6695267555556,3111.6695267555556,765.6688000000001,3.8332270741961825,0.7216109547869127,0.7216109547869127
7,-350.0,-4.262943e-07,3117.2105237333335,3117.2105237333335,733.5072,3.8242830003137707,0.6985945292428241,0.6985945292428241
8,-300.0,-4.186685e-07,3106.4295619555555,3106.4295619555555,688.3776000000001,3.850370814147582,0.7262067091695596,0.7262067091695596
9,-250.0,-3.974543e-07,2976.616676977778,2976.616676977778,617.4904,3.8199380293182905,0.7148926026427181,0.7148926026427181
10,-200.0,-3.787602e-07,2555.368257066667,2555.368257066667,522.3864,3.84160296031632,0.6764876903668815,0.6764876903668815
11,-150.0,-3.195389e-07,1993.7863701333333,1993.7863701333333,417.93840000000006,3.7864493307583036,0.5279730940247649,0.5279730940247649
12,-100.0,-2.757722e-07,1401.9721859555557,1401.9721859555557,300.57039999999995,3.8106195117498154,0.4463819005649758,0.4463819005649758

File: Data/LowFluenceIrrNeutron2025/TCT/100332_UR2_5e13_253_250408_Laser2333_noadd.csv
Num,Voltage,Ileak[nA],CCE[a.u.],CCE2[a.u.],MPV[mV],Noise[mV],Error mu,Error mean
0,-900.0,-0.0001049853,3027.9286923506425,3027.9286923506425,837.4673366834171,2.5957880531465602,3.960285360452644,3.960285360452644
1,-800.0,-8.752852e-07,3083.5670977107766,3083.5670977107766,836.1407035175879,2.123409641723151,0.8876168620027525,0.8876168620027525
2,-700.0,3.451405e-05,3068.013436069236,3068.013436069236,814.1507537688442,2.2882317415291515,1.0814681111022069,1.0814681111022069
3,-600.0,-7.404961e-07,3049.76427024009,3049.76427024009,786.3316582914573,2.458350857375449,1.3286459376274977,1.3286459376274977
4,-500.0,4.592501e-05,3087.210452261307,3087.210452261307,763.0552763819095,2.231880003787,1.1938004669549482,1.1938004669549482
5,-400.0,-6.995554e-07,3073.9075287548853,3073.9075287548853,712.4422110552764,2.253402856689628,0.9777226114049924,0.9777226114049924
6,-350.0,-6.273249e-07,3061.3788587381355,3061.3788587381355,676.7839195979899,2.2233809929664727,1.1023815300036517,1.1023815300036517
7,-300.0,-6.237192e-07,2908.8063428252376,2908.8063428252376,610.9748743718593,2.30735233261,1.0808450333282509,1.0808450333282509
8,-250.0,-5.843852e-07,2573.980766052485,2573.980766052485,532.3015075376884,2.3009313898744725,0.9506690575334127,0.9506690575334127
9,-200.0,1.022896e-06,2128.0309279731987,2128.0309279731987,446.19095477386935,2.3199818340499068,0.9137456619610201,0.9137456619610201
10,-150.0,1.701252e-05,1652.4294360692352,1652.4294360692352,351.5175879396985,2.344920364965116,0.7132624459454572,0.7132624459454572
11,-100.0,-3.739759e-07,1164.8428274706869,1164.8428274706869,250.89447236180905,2.4869428810246372,0.599546569213096,0.599546569213096

File: Data/LowFluenceIrrNeutron2025/TCT/100332_UR2_5e13_253_250612_Laser2455_250min.csv
Num,Voltage,Ileak[nA],CCE[a.u.],CCE2[a.u.],MPV[mV],Noise[mV],Error mu,Error mean
0,-900.0,-0.0001049853,3371.062186666667,3371.062186666667,919.0,1.315177047650493,0.8347885499933507,0.8347885499933507
1,-800.0,-8.984639e-07,3339.8726577777775,3339.8726577777775,898.32,1.494535412349079,2.104089123587685,2.104089123587685
2,-700.0,2.600451e-05,3330.970488888889,3330.970488888889,879.24,1.6003604532251208,2.104077793238641,2.104077793238641
3,-600.0,-7.383754e-07,3293.836391111111,3293.836391111111,849.08,2.1541045631853164,4.649446768294049,4.649446768294049
4,-500.0,5.78369e-05,3192.2802311111113,3192.2802311111113,798.32,3.0146762903838398,3.001119202430991,3.001119202430991
5,-400.0,-6.329421e-07,3302.450079999999,3302.450079999999,770.8,2.2631874277958803,0.9323264664268646,0.9323264664268646
6,-300.0,0.0001033426,3191.2024888888886,3191.2024888888886,675.8,2.3449307552491994,0.8930048223833913,0.8930048223833913
7,-250.0,-5.612607e-07,2859.184711111111,2859.184711111111,590.12,2.543342993040245,0.910852829385727,0.910852829385727
8,-200.0,1.045359e-06,2372.686008888889,2372.686008888889,495.84,2.5020311353916314,0.8828518081762169,0.8828518081762169
9,-150.0,-2.839882e-07,1857.5035022222228,1857.5035022222228,395.64,2.4398876314947353,1.4165725215462721,1.4165725215462721
10,-100.0,-3.456316e-07,1343.7759822222222,1343.7759822222222,287.72,1.925680626828657,0.6063784587202956,0.6063784587202956
11,-50.0,6.839278e-05,756.7028799999998,756.7028799999998,160.16,1.9083278311419953,0.5260229531113608,0.5260229531113608
