Repository: aimaax/PENGUIN

# PENGUIN :penguin:  

> **NOTE!!** Google ID and GitLab repo for CERN organization is hidden and the create database function won't work properly in this version. Plotting is still possible with the saved database and data stored in this repo.  

A Python-based environment for GUI-driven analysis for IV, CV, and TCT measurements obtained with [Particulars Setup]() at CERN for CMS HGCAL silicon diodes. Used to plot data for individual diodes, but also to analyse Current Volume Normalization, Saturation Voltage, Charge Collection, and Charge Collection Efficiency.

---

File: Data/LowFluenceIrrNeutron2025/CV_onPCB/100228_UR1_1e13_noadd_CV.csv
time (07.04.2025);set voltage (V);real voltage (V);serial capacitance;1/serial capacitance^2;parallel capacitance;LCR frequency (Hz);r;delta r;x;delta x;sample current
08:20:32;-30;-30.05816;-7.290235011366519e-11;1.881555107942296e+20;-7.280304501534407e-11;2000.0;-40314.345;204.59464001715665;-1091562.5;248.66631758241803;-4.333804e-08
08:20:49;-40;-40.06117;-6.997088839468746e-11;2.042514855731358e+20;-6.99173696616647e-11;2000.0;-31465.390000000003;101.68392963000596;-1137294.0;221.4942437175287;-2.593649e-05
08:21:05;-50;-50.07769;-6.796822657417268e-11;2.1646521797531923e+20;-6.794857040694987e-11;2000.0;-19913.309999999998;175.0266790949312;-1170804.0;106.40817637756977;-5.399827e-08
08:21:22;-60;-60.07781;-6.64812058442727e-11;2.2625710384461775e+20;-6.647458692747788e-11;2000.0;-11944.195;109.33091362350356;-1196992.0;182.8340777863908;-2.645194e-05
08:21:38;-70;-70.09672;-6.527735681955764e-11;2.346793508824367e+20;-6.52768883818867e-11;2000.0;-3265.6809999999996;69.89721825974193;-1219067.0;63.92221835950314;-6.63666e-08
08:21:55;-80;-80.08218;6.432982373484379e-11;2.4164358883617846e+20;6.432966679607592e-11;2000.0;1932.134;66.78867630594276;-1237023.0;90.2554707483153;-2.664336e-05
08:22:11;-90;-90.07681;6.354010731093577e-11;2.476875127780629e+20;6.353835822917512e-11;2000.0;6570.9664999999995;25.568936185095787;-1252397.5;34.99910713146837;-7.655007e-08
08:22:28;-100;-100.0698;6.28733939801021e-11;2.5296835146953304e+20;6.287117319243772e-11;2000.0;7522.3055;27.73646354057236;-1265678.0;22.76620302114518;-2.717239e-05
08:22:44;-110;-110.0659;6.231007296958092e-11;2.5756300317655738e+20;6.230728382391373e-11;2000.0;8544.7245;12.505373174659756;-1277120.5;16.0542050566199;-8.762063e-08
08:23:00;-120;-120.0416;6.182541615463502e-11;2.616169651191058e+20;6.18235925238883e-11;2000.0;6990.599499999999;18.77683979634221;-1287132.0;40.84482831399833;-2.742767e-05
08:23:17;-130;-130.0336;6.138993571591223e-11;2.653417827944324e+20;6.138815768948442e-11;2000.0;6976.213500000001;11.260626587250808;-1296262.5;11.594718625305228;-8.948168e-08
08:23:33;-140;-140.0113;6.101071980135823e-11;2.6865053042974854e+20;6.100965256911396e-11;2000.0;5455.244000000001;18.925807280007916;-1304319.5;40.715322668499134;-2.77423e-05
08:23:50;-150;-150.0128;6.066456532964645e-11;2.717251390537423e+20;6.066339430996931e-11;2000.0;5763.334000000001;11.615353726856519;-1311762.0;9.762171889492624;-1.045939e-07
08:24:07;-160;-160.0139;6.035555507634386e-11;2.7451463537898943e+20;6.035487397357738e-11;2000.0;4429.177000000001;19.103626646529705;-1318478.0;31.277787645548077;-2.81744e-05
08:24:23;-170;-170.0346;6.006687845426486e-11;2.7715956664791348e+20;6.006599742752943e-11;2000.0;5073.8225;17.846784904780492;-1324814.5;17.413715858483506;-1.074464e-07
08:24:40;-180;-180.0352;5.981208842815608e-11;2.7952590779239065e+20;5.981160094070003e-11;2000.0;3798.308;19.72330854091169;-1330458.0;30.15460163888755;-2.838386e-05
08:24:56;-190;-190.0703;5.959254533775188e-11;2.8158928747376106e+20;5.959202308777915e-11;2000.0;3953.1505000000006;13.807842906750503;-1335359.5;10.804512945986968;-1.181506e-07
08:25:13;-200;-200.071;5.946851894242189e-11;2.8276506665396234e+20;5.946836735022778e-11;2000.0;2136.478;17.26827677563687;-1338144.5;14.551202699433471;-2.857899e-05
08:25:29;-210;-210.0905;5.942444391122617e-11;2.831846751572549e+20;5.942422290547793e-11;2000.0;2582.5279999999993;11.039605441318997;-1339137.0;12.611502686040232;-1.180557e-07
08:25:46;-220;-220.0894;5.941346308393719e-11;2.8328936150969083e+20;5.941338517126272e-11;2000.0;1533.7945000000002;17.471589902968184;-1339384.5;7.532429886829349;-2.873256e-05
08:26:03;-230;-230.0985;5.940876142529392e-11;2.833342027939778e+20;5.940855314468745e-11;2000.0;2508.0695000000005;11.690015215452037;-1339490.5;11.52117615523693;-1.198701e-07
08:26:19;-240;-240.0728;5.941024724641977e-11;2.833200308724863e+20;5.941016337056748e-11;2000.0;1591.5375;20.224956932896045;-1339457.0;15.16739924970659;-2.866655e-05
08:26:36;-250;-250.0704;5.940820703346515e-11;2.833394909151854e+20;5.94079942951269e-11;2000.0;2534.8025000000007;12.209135429566674;-1339503.0;12.22906374175881;-1.234494e-07
08:27:00;-300;-300.008;5.940319580084717e-11;2.8338729777035487e+20;5.940263559455252e-11;2000.0;4113.8785;1665.6253231509293;-1339616.0;245.08508726562698;-0.0003742725
08:27:24;-350;-350.0662;5.93884552622341e-11;2.835279917755722e+20;5.938824728313761e-11;2000.0;2507.5389999999998;11.488832270949034;-1339948.5;11.208813496530308;-1.352936e-07
08:27:48;-400;-400.0631;5.938258325127188e-11;2.835840675371826e+20;5.938239288934669e-11;2000.0;2399.3425;720.9132906639587;-1340081.0;86.37968511172056;-0.0003757623
08:28:12;-450;-449.9974;5.938510918158754e-11;2.835599436997764e+20;5.938491207558568e-11;2000.0;2441.3185;11.649641845889503;-1340024.0;17.41263908774313;-1.366391e-07
08:28:37;-500;-500.0524;5.938163054389323e-11;2.8359316714588098e+20;5.938143006480871e-11;2000.0;2462.3354999999997;799.3552401090127;-1340102.5;102.15398915363022;-0.0003770081
08:29:02;-550;-550.0773;5.938371324616605e-11;2.835732751672883e+20;5.938351464684122e-11;2000.0;2450.6354999999994;9.868313115092166;-1340055.5;10.086500879888922;-1.451394e-07
08:29:27;-600;-599.9954;5.938889848000312e-11;2.8352375986764762e+20;5.938839199521876e-11;2000.0;3913.0670000000005;1656.7098530209055;-1339938.5;236.52090288175378;-0.0003732803
08:29:51;-650;-650.0624;5.938342520416791e-11;2.835760261440336e+20;5.938322539907462e-11;2000.0;2458.0815000000002;11.915668052505488;-1340062.0;11.502173707608488;-1.459219e-07
08:30:16;-700;-700.0488;5.938433365380674e-11;2.8356735003192748e+20;5.938395810954526e-11;2000.0;3369.878500000001;1325.9985607398437;-1340041.5;180.92992428009248;-0.0003773897
08:30:40;-750;-749.9939;5.938158623266611e-11;2.8359359038704792e+20;5.938138742505381e-11;2000.0;2452.052;11.463575633283021;-1340103.5;12.435332725745619;-1.441586e-07
08:31:05;-800;-800.0115;5.938076648689275e-11;2.8360142040560347e+20;5.938050166727284e-11;2000.0;2830.072;1367.5808852749074;-1340122.0;196.48740417645095;-0.0003782064
08:31:30;-850;-850.0297;5.938171916654585e-11;2.835923206644946e+20;5.938151652194448e-11;2000.0;2475.593;11.499140665719327;-1340100.5;10.827626702098664;-1.520749e-07
08:31:54;-900;-899.9458;5.938320363530157e-11;2.8357814228907147e+20;5.938280643593424e-11;2000.0;3465.7755000000006;1397.8729813086513;-1340067.0;188.8969295674231;-0.0003778349

File: Data/LowFluenceIrrNeutron2025/CV_onPCB/100228_UR2_1e13_600min_CV.csv
time (09.01.2026);set voltage (V);real voltage (V);serial capacitance;1/serial capacitance^2;parallel capacitance;LCR frequency (Hz);r;delta r;x;delta x;sample current
10:26:43;-25;-25.04025;-7.522964920007835e-11;1.7669405053708003e+20;-7.504089127228869e-11;2000.0;-53052.36000000001;414.44215153625476;-1057794.0;347.3027497731626;-7.994126e-08
10:27:05;-50;-50.07076;-6.841392647285058e-11;2.136539699225381e+20;-6.837670046119913e-11;2000.0;-27140.310000000005;266.98690247838;-1163176.5;284.56482126222136;-9.483783e-08
10:27:27;-75;-75.09917;-6.496454229560187e-11;2.369448283218859e+20;-6.49632543872871e-11;2000.0;-5454.0905;125.05169518937957;-1224937.0;105.49194282029315;-1.05445e-07
10:27:49;-100;-100.075;6.305148751405208e-11;2.515413145163288e+20;6.305008653105581e-11;2000.0;5949.334499999999;35.82473284949238;-1262103.0;33.309908435779285;-1.20749e-07
10:28:11;-125;-125.0299;6.172763081542144e-11;2.624464985498313e+20;6.172634226837375e-11;2000.0;5890.137000000001;12.21728274003674;-1289171.0;12.060265337047936;-1.344424e-07
10:28:33;-150;-150.0102;6.077339353278734e-11;2.7075284246522485e+20;6.077254984338182e-11;2000.0;4878.8135;7.315764426052805;-1309413.0;12.451907484397722;-1.448779e-07
10:28:55;-175;-175.0436;6.001543915377479e-11;2.7763487780896342e+20;6.001478346261739e-11;2000.0;4382.759999999999;11.397925622673622;-1325950.0;7.745966692414834;-1.554533e-07
10:29:17;-200;-200.0741;5.951668756145299e-11;2.823075515726972e+20;5.951636644260995e-11;2000.0;3105.7469999999994;13.409108790296239;-1337061.5;10.89208428171578;-1.485716e-07
10:29:39;-225;-225.0856;5.944659537974245e-11;2.829736693751327e+20;5.944636409937115e-11;2000.0;2640.4010000000003;5.503538493551215;-1338638.0;13.352902306240392;-1.588991e-07
10:30:00;-250;-250.0641;5.942799413762647e-11;2.831508412816845e+20;5.942775534178075e-11;2000.0;2684.2180000000003;11.290530647405363;-1339057.0;11.092790451459903;-1.564045e-07
10:30:22;-275;-275.0375;5.942062789090965e-11;2.832210488278685e+20;5.942039489527285e-11;2000.0;2651.9114999999997;12.147573960980841;-1339223.0;13.021136663133522;-1.585911e-07
10:30:43;-300;-300.0169;5.941213235032746e-11;2.8330205207916275e+20;5.941192361103542e-11;2000.0;2510.6160000000004;11.187561986420462;-1339414.5;9.150819635420644;-1.727161e-07
10:31:04;-325;-325.0471;5.941162225158215e-11;2.8330691687282478e+20;5.94114017082511e-11;2000.0;2580.6600000000008;11.495968967425055;-1339426.0;8.555699854482976;-1.718137e-07
10:31:26;-350;-350.0602;5.941102345118812e-11;2.8331262777085405e+20;5.941082345398789e-11;2000.0;2457.5495;10.34976486387492;-1339439.5;8.138642392930162;-1.730925e-07
10:31:48;-375;-375.0902;5.940756395190633e-11;2.833456251976094e+20;5.940735602595684e-11;2000.0;2506.009;9.607640862875753;-1339517.5;6.777720855862979;-1.625045e-07
10:32:08;-400;-400.0676;5.941064643491026e-11;2.8331622355099514e+20;5.94104434613059e-11;2000.0;2475.7924999999996;7.812700937415944;-1339448.0;11.193748255164577;-1.702692e-07
10:32:30;-425;-425.0394;5.940674348875108e-11;2.8335345179228094e+20;5.94065458042584e-11;2000.0;2443.562999999999;10.685156458845139;-1339536.0;9.148770409186143;-1.704123e-07
10:32:52;-450;-449.9952;5.94087836011823e-11;2.8333399127015588e+20;5.940857691223217e-11;2000.0;2498.4665000000005;10.654009087545399;-1339490.0;11.067971810589327;-1.710297e-07
10:33:12;-475;-475.0269;5.940661044280732e-11;2.833547209799806e+20;5.940641417977799e-11;2000.0;2434.7700000000004;10.555221314591185;-1339539.0;11.110805551354051;-1.702851e-07
10:33:34;-500;-500.0591;5.94062113085516e-11;2.8335852856013442e+20;5.940600316402254e-11;2000.0;2507.4115;10.931757595990685;-1339548.0;7.765307463326869;-1.705504e-07
10:33:55;-525;-525.0889;5.940780787775524e-11;2.8334329839301122e+20;5.940761264782063e-11;2000.0;2428.28;11.016667576903657;-1339512.0;13.183322798141598;-1.677345e-07
10:34:16;-550;-550.0727;5.940428223525431e-11;2.8337693222484663e+20;5.940407319596523e-11;2000.0;2512.9175000000005;11.037900567476594;-1339591.5;15.768243402484627;-1.776034e-07
10:34:36;-575;-575.0272;5.940749742702244e-11;2.833462597823398e+20;5.940729519574907e-11;2000.0;2471.4575;7.23991370373294;-1339519.0;9.641058033224361;-1.676539e-07
10:34:58;-600;-600.0046;5.940368358280813e-11;2.8338264382851324e+20;5.940347963117658e-11;2000.0;2482.1865000000003;8.282396642125992;-1339605.0;11.863810517704671;-1.650187e-07
10:35:20;-625;-625.0312;5.940583435334582e-11;2.833621246315471e+20;5.940562949349614e-11;2000.0;2487.5719999999997;12.377188646861606;-1339556.5;10.470792711156113;-1.72055e-07
10:35:42;-650;-650.0566;5.940454830688125e-11;2.8337439375280407e+20;5.940435299974144e-11;2000.0;2428.9599999999996;10.693677922024772;-1339585.5;9.472987913008229;-1.774835e-07
10:36:04;-675;-675.0702;5.94055460967104e-11;2.8336487458390652e+20;5.940534286905148e-11;2000.0;2477.6604999999995;9.978664526754073;-1339563.0;9.749358953285082;-1.758234e-07
10:36:25;-700;-700.0512;5.940530218943464e-11;2.8336720147709424e+20;5.940510555051191e-11;2000.0;2437.1809999999996;9.271802222329807;-1339568.5;14.40963219516723;-1.716464e-07
10:36:46;-725;-725.0196;5.94028632268303e-11;2.8339047093443015e+20;5.940265785671087e-11;2000.0;2490.8550000000005;9.457574332248198;-1339623.5;9.906437301068431;-1.78226e-07
10:37:07;-750;-749.9924;5.940541305612988e-11;2.8336614379718817e+20;5.940520985116182e-11;2000.0;2477.5305000000003;11.33144768939521;-1339566.0;13.663820841916802;-1.70457e-07
10:37:28;-775;-775.0108;5.940239762946274e-11;2.833949133939813e+20;5.940219758552683e-11;2000.0;2458.3720000000003;15.490950561537527;-1339634.0;11.798304963002101;-1.781384e-07
10:37:49;-800;-800.016;5.940355055056978e-11;2.8338391308158924e+20;5.940334453918747e-11;2000.0;2494.6974999999998;11.016746340798628;-1339608.0;13.575713609236162;-1.728061e-07
10:38:10;-825;-825.0422;5.940224243196214e-11;2.8339639422156947e+20;5.940204252302135e-11;2000.0;2457.5519999999997;12.018896072435272;-1339637.5;10.46123797645384;-1.840788e-07
10:38:31;-850;-850.0212;5.940197638099067e-11;2.833989327921503e+20;5.940177348222243e-11;2000.0;2475.8779999999997;9.942828058455;-1339643.5;12.415212442805801;-1.68717e-07
10:38:53;-875;-874.9879;5.94046148251604e-11;2.8337375913656998e+20;5.940441373300224e-11;2000.0;2464.6665000000003;12.997651427758017;-1339584.0;13.971399357258383;-1.771514e-07
10:39:15;-900;-899.951;5.940042446448732e-11;2.8341374134714397e+20;5.940022314821358e-11;2000.0;2466.3005;9.687853567096267;-1339678.5;10.542177194488811;-1.763078e-07

File: Data/LowFluenceIrrNeutron2025/CV_onPCB/100228_UR2_1e13_750min_CV.csv
time (21.01.2026);set voltage (V);real voltage (V);serial capacitance;1/serial capacitance^2;parallel capacitance;LCR frequency (Hz);r;delta r;x;delta x;sample current
10:48:17;-10;-10.00177;-8.816376729160751e-11;1.2865294166479279e+20;-8.778033160892526e-11;2000.0;-59655.11;420.1928654142048;-902609.7;343.3811519288733;-1.83998e-08
10:48:34;-20;-20.00002;-7.856961974862222e-11;1.6199092949839626e+20;-7.830066334390274e-11;2000.0;-59359.97499999999;309.4107694372483;-1012827.5;606.6613037766625;-2.487386e-05
10:48:50;-30;-30.05394;-7.328341548214078e-11;1.8620382407605967e+20;-7.31118790132062e-11;2000.0;-52597.935;349.59570279645885;-1085886.5;207.35389434490975;-2.719657e-08
10:49:06;-40;-40.05399;-7.02507067190939e-11;2.026276020186285e+20;-7.01770045778807e-11;2000.0;-36709.805;245.18972617903447;-1132764.0;244.6736602088586;-2.543088e-05
10:49:23;-50;-50.07141;-6.84286337493794e-11;2.1356213905691345e+20;-6.839554709200889e-11;2000.0;-25577.894999999997;99.57908878750602;-1162926.5;117.81399534860023;-3.867063e-08
10:49:39;-60;-60.07303;-6.671605125842532e-11;2.2466702403863455e+20;-6.669823987930573e-11;2000.0;-19491.775;191.77543610626986;-1192778.5;193.01460436972118;-2.573957e-05
10:49:55;-70;-70.09093;-6.545997958810041e-11;2.3337174248145633e+20;-6.545713964362747e-11;2000.0;-8007.3845;111.17408136673536;-1215666.0;142.94124667149086;-4.318803e-08
10:50:12;-80;-80.07486;-6.455199431355572e-11;2.3998310692536802e+20;-6.455174154045135e-11;2000.0;-2439.45;42.235382169455974;-1232765.5;74.38237358406896;-2.596813e-05
10:50:28;-90;-90.07215;6.37045573628995e-11;2.464103780814058e+20;6.370420179619023e-11;2000.0;2951.183;49.271659633606816;-1249164.5;42.55863602137643;-4.872704e-08
10:50:45;-100;-100.0687;6.301469033761022e-11;2.5183517337965494e+20;6.301358367303649e-11;2000.0;5292.236500000001;29.17214537255531;-1262840.0;49.254441424099;-2.627654e-05
10:51:01;-110;-110.0623;6.244931152582505e-11;2.564157456763852e+20;6.244751074978689e-11;2000.0;6842.8145;22.435302265347353;-1274273.0;17.819932659805424;-6.030393e-08
10:51:18;-120;-120.038;6.195045950200436e-11;2.605619141569561e+20;6.194939915763909e-11;2000.0;5314.3544999999995;17.32067539784461;-1284534.0;63.558634346562236;-2.641504e-05
10:51:34;-130;-130.0333;6.149917427582589e-11;2.6439998766857965e+20;6.149800024725476e-11;2000.0;5653.66;10.098994207345605;-1293960.0;8.94427190999916;-6.18526e-08
10:51:50;-140;-140.0078;6.11134251799057e-11;2.6774831723110806e+20;6.111276590652225e-11;2000.0;4276.8135;18.059204083721394;-1302127.5;12.725466592624413;-2.673948e-05
10:52:07;-150;-150.0123;6.075826675845162e-11;2.7088767603448345e+20;6.07574667274258e-11;2000.0;4752.6775;10.782379604591014;-1309739.0;10.580642702596094;-6.912992e-08
10:52:26;-175;-175.0338;5.999026129607934e-11;2.7786797292122918e+20;5.998987167575485e-11;2000.0;3380.5799999999995;12.736649794981405;-1326506.5;21.532243264462714;-0.0001660381
10:52:47;-200;-200.0774;5.951181378144431e-11;2.823537931894211e+20;5.951150881953933e-11;2000.0;3026.9779999999982;10.291786156931172;-1337171.0;13.112970677920393;-8.263803e-08
10:53:06;-225;-225.0772;5.942857108948448e-11;2.831453434678221e+20;5.942849654533895e-11;2000.0;1499.6995;17.231127015883207;-1339044.0;16.769019053003667;-0.0001664152
10:53:25;-250;-250.0665;5.942400016275112e-11;2.831889045338236e+20;5.942376086167035e-11;2000.0;2687.327;9.817662275205835;-1339147.0;10.842047777057616;-8.485868e-08
10:53:45;-275;-275.0273;5.940681001194644e-11;2.83352817199497e+20;5.940672449945768e-11;2000.0;1607.1295;131.0221096999949;-1339534.5;26.480889335518924;-0.0001659798
10:54:05;-300;-300.0167;5.940474786216563e-11;2.8337248990623344e+20;5.94045335537316e-11;2000.0;2544.3615;10.218594675272124;-1339581.0;12.978828914813539;-8.690735e-08
10:54:24;-325;-325.0376;5.939953769146392e-11;2.83422203552274e+20;5.939945292972077e-11;2000.0;1600.353;172.32566100279433;-1339698.5;27.397764507346213;-0.0001671488
10:54:43;-350;-350.0615;5.940352837858798e-11;2.8338412462404495e+20;5.940333521789901e-11;2000.0;2415.638;13.029183216917312;-1339608.5;11.319783566835543;-8.884025e-08
10:55:03;-375;-375.0814;5.93951263891629e-11;2.8346430490042902e+20;5.939505282002817e-11;2000.0;1491.1179999999997;81.74680261208998;-1339798.0;17.882952776317453;-0.000164418
10:55:22;-400;-400.0689;5.940368358280811e-11;2.8338264382851337e+20;5.940349039493616e-11;2000.0;2415.7985;10.310978621716746;-1339605.0;12.932517156377562;-9.147352e-08
10:55:42;-425;-425.0312;5.93912919702763e-11;2.8350090811060365e+20;5.939121395516155e-11;2000.0;1535.6620000000005;162.4185688438979;-1339884.5;22.08477982684002;-0.0001669184
10:56:02;-450;-449.9977;5.940253065653727e-11;2.833936441162708e+20;5.940233758681e-11;2000.0;2415.13;9.280780301246228;-1339631.0;9.972462083156797;-8.668422e-08
10:56:21;-475;-475.0164;5.939222282415162e-11;2.8349202156491165e+20;5.93921644908082e-11;2000.0;1327.8664999999999;19.421033755634628;-1339863.5;12.3748737367296;-0.0001676112
10:56:41;-500;-500.0594;5.939760905155446e-11;2.834406092846289e+20;5.93974085919328e-11;2000.0;2461.2225;7.713386768307418;-1339742.0;9.154233993076646;-9.032723e-08
10:57:01;-525;-525.0791;5.939368565348206e-11;2.8347805727451205e+20;5.939362492679495e-11;2000.0;1354.783;17.93467014054064;-1339830.5;10.135950868073502;-0.0001677334
10:57:20;-550;-550.0737;5.939707703499872e-11;2.8344568683320764e+20;5.939688431698598e-11;2000.0;2413.2614999999996;16.991473777677434;-1339754.0;12.091319200153471;-9.306897e-08
10:57:40;-575;-575.0182;5.939124764462909e-11;2.8350133128292018e+20;5.939117516628332e-11;2000.0;1480.1675000000002;73.9603317761454;-1339885.5;17.26955413437185;-0.0001670435
10:57:59;-600;-600.0051;5.939865094491692e-11;2.8343066588373503e+20;5.939846000751503e-11;2000.0;2401.9915;9.131082829407475;-1339718.5;8.639299740140979;-9.704755e-08
10:58:18;-625;-625.0203;5.938949683448527e-11;2.8351804684204727e+20;5.938942121046918e-11;2000.0;1512.014;170.37467175669045;-1339925.0;22.655021518418383;-0.0001679389
10:58:37;-650;-650.059;5.939969287483172e-11;2.8342072265725673e+20;5.93994902095028e-11;2000.0;2474.596;9.051820021410071;-1339695.0;10.259142264341595;-9.267472e-08
10:58:57;-675;-675.0607;5.938854390525866e-11;2.8352714539146075e+20;5.93884873218149e-11;2000.0;1307.9194999999997;12.691374166633803;-1339946.5;10.05671417511704;-0.000167881
10:59:17;-700;-700.0536;5.939625686148034e-11;2.8345351480970274e+20;5.939605343889287e-11;2000.0;2479.4299999999994;12.317790102124656;-1339772.5;9.921567416492215;-9.214523e-08
10:59:37;-725;-725.0112;5.939098169213528e-11;2.83503870323452e+20;5.939091655946717e-11;2000.0;1403.166;84.9481990639001;-1339891.5;20.71563419256094;-0.0001648262
10:59:56;-750;-749.9907;5.939479390549424e-11;2.8346747849560867e+20;5.93946020844069e-11;2000.0;2407.7780000000002;11.306685690333836;-1339805.5;7.825439284794176;-9.660921e-08
11:00:16;-775;-775.0029;5.939011736297984e-11;2.8351212228370298e+20;5.939004017529156e-11;2000.0;1527.542;126.61250516161506;-1339911.0;17.80308961950144;-0.000168206
11:00:35;-800;-800.0172;5.939729870740539e-11;2.834435711824396e+20;5.939710874939592e-11;2000.0;2395.905;12.035695295661155;-1339749.0;7.677890335241837;-9.702631e-08
11:00:54;-825;-825.0333;5.938785692873953e-11;2.835337049013688e+20;5.938777972212377e-11;2000.0;1527.8164999999997;169.11543001050347;-1339962.0;22.322634253152113;-0.0001679781
11:01:14;-850;-850.0228;5.939847359878458e-11;2.834323583651869e+20;5.939827622909785e-11;2000.0;2442.1265;9.267542049405554;-1339722.5;10.720890821195784;-1.007013e-07
11:01:33;-875;-874.9785;5.938752452645204e-11;2.8353687888501608e+20;5.93874544170395e-11;2000.0;1455.9140000000002;166.31554438235773;-1339969.5;24.305092059072724;-0.000167987
11:01:52;-900;-899.9528;5.939590219886591e-11;2.8345689991409716e+20;5.939569978083536e-11;2000.0;2473.3225000000007;10.673051973896698;-1339780.5;7.857321426542254;-9.911799e-08

File: Data/LowFluenceIrrNeutron2025/CV_onPCB/100228_UR2_1e13_noadd_CV.csv
time (24.04.2025);set voltage (V);real voltage (V);serial capacitance;1/serial capacitance^2;parallel capacitance;LCR frequency (Hz);r;delta r;x;delta x;sample current
14:58:28;-25;-25.04164;-7.507283848208773e-11;1.7743297180239295e+20;-7.486862956498705e-11;2000.0;-55359.825;349.75617534755526;-1060003.5;319.9494295978663;-3.572055e-08
14:58:47;-50;-50.06385;-6.807422151938113e-11;2.1579164857525276e+20;-6.80264454496146e-11;2000.0;-30979.454999999994;215.3186332479145;-1168981.0;224.98877749790097;-0.000163343
14:59:07;-75;-75.10031;-6.481640934023521e-11;2.3802910455576602e+20;-6.481418838526337e-11;2000.0;-7186.873499999999;98.44450841279824;-1227736.5;93.381676468138;-6.969386e-08
14:59:26;-100;-100.0661;6.291330886130857e-11;2.5264746551286297e+20;6.291192805050891e-11;2000.0;5925.816499999999;76.11471108555493;-1264875.0;341.070007476471;-0.0001649644
14:59:46;-125;-125.0334;6.159328067470522e-11;2.6359266834960338e+20;6.159082156286295e-11;2000.0;8163.717;17.74322507465876;-1291983.0;12.729886095327013;-9.078704e-08
15:00:06;-150;-150.0014;6.063274123172468e-11;2.7201045278440348e+20;6.063184994342821e-11;2000.0;5032.0115;14.708454291240104;-1312450.5;26.9580692928852;-0.0001667458
15:00:26;-175;-175.0499;5.989345696701101e-11;2.7876692122062448e+20;5.989259640932443e-11;2000.0;5036.33;11.093378227573407;-1328650.5;11.279960106312432;-1.105378e-07
15:00:45;-200;-200.0643;5.946140922783094e-11;2.828326903156064e+20;5.946130231594605e-11;2000.0;1794.5300000000002;18.45672259638748;-1338304.5;14.008479574886062;-0.0001684201
15:01:05;-225;-225.09;5.943207742244769e-11;2.8311193482360455e+20;5.943185540982557e-11;2000.0;2587.9055;13.235394109640255;-1338965.0;10.428326807307105;-1.17416e-07
15:01:25;-250;-250.0567;5.941956304247662e-11;2.8323120003655988e+20;5.941947267165696e-11;2000.0;1651.6209999999999;134.23748318167318;-1339247.0;24.073844728252276;-0.0001685664
15:01:44;-275;-275.0407;5.941659054258201e-11;2.8325953979028934e+20;5.941635239745232e-11;2000.0;2681.3300000000004;10.234073626860424;-1339314.0;13.423859355639866;-1.218329e-07
15:02:04;-300;-300.0066;5.940503611105442e-11;2.8336973991692252e+20;5.94049458260186e-11;2000.0;1651.4424999999999;81.84047662946189;-1339574.5;16.93332513123161;-0.0001684349
15:02:24;-325;-325.0514;5.9405590443703e-11;2.833644515134442e+20;5.940537979546068e-11;2000.0;2522.486500000001;10.418185645183142;-1339562.0;15.257784898208518;-1.207662e-07
15:02:43;-350;-350.0507;5.939638986105273e-11;2.8345224540076586e+20;5.939631206393783e-11;2000.0;1533.3174999999999;67.85196548691498;-1339769.5;14.755931010952851;-0.0001693211
15:03:03;-375;-375.0944;5.940516914994659e-11;2.8336847069558715e+20;5.940496879054046e-11;2000.0;2460.1374999999994;10.816289679807024;-1339571.5;13.843319688571812;-1.236074e-07
15:03:22;-400;-400.0598;5.939545887655396e-11;2.834611313230147e+20;5.939538228978845e-11;2000.0;1521.379;88.67658040570802;-1339790.5;20.05585949292625;-0.0001691735
15:03:42;-425;-425.045;5.940335100332945e-11;2.8338581696653283e+20;5.940314617468694e-11;2000.0;2487.5385;7.457403243589553;-1339612.5;16.46017922138152;-1.225724e-07
15:04:02;-450;-449.9852;5.939392946537622e-11;2.8347572992621704e+20;5.93938653016175e-11;2000.0;1392.5865;17.41485123788027;-1339825.0;13.665650368716449;-0.0001691692
15:04:22;-475;-475.0312;5.94005131432459e-11;2.8341289513357918e+20;5.940030631098941e-11;2000.0;2499.8545000000004;12.4676191487188;-1339676.5;8.10169735302424;-1.284267e-07
15:04:42;-500;-500.0492;5.93946830784319e-11;2.834685363646162e+20;5.93945995782039e-11;2000.0;1588.5939999999998;190.9880068386494;-1339808.0;20.983326714322494;-0.0001700364
15:05:01;-525;-525.0936;5.940000324399984e-11;2.83417760878829e+20;5.939980033521211e-11;2000.0;2476.0624999999995;11.693750657402434;-1339688.0;12.720062892926276;-1.28125e-07
15:05:21;-550;-550.0641;5.939494906407639e-11;2.83465997482314e+20;5.939486585524572e-11;2000.0;1585.8089999999997;160.8678457879324;-1339802.0;21.995454075785748;-0.0001696336
15:05:40;-575;-575.0299;5.939940467779402e-11;2.834234728939397e+20;5.939920887654477e-11;2000.0;2432.3464999999997;13.445087286347375;-1339701.5;13.98704757981469;-1.305897e-07
15:06:01;-600;-599.9934;5.93914249476149e-11;2.8349963859554887e+20;5.939135577063748e-11;2000.0;1446.0575000000001;15.144078031940412;-1339881.5;7.391718338789702;-0.0001698481
15:06:21;-625;-625.0334;5.939989239749605e-11;2.834188186550623e+20;5.93996916897916e-11;2000.0;2462.603;10.490778524494733;-1339690.5;9.013184786744361;-1.294563e-07
15:06:41;-650;-650.0494;5.938912009136847e-11;2.8352164392552877e+20;5.93890546987875e-11;2000.0;1406.029;17.594795606940135;-1339933.5;11.074181685343618;-0.0001704465
15:07:00;-675;-675.0745;5.940015842980021e-11;2.8341627999541818e+20;5.939995636727554e-11;2000.0;2470.884000000001;9.398384472876177;-1339684.5;8.440231039491751;-1.368298e-07
15:07:20;-700;-700.0425;5.939049411874946e-11;2.835085252606234e+20;5.939043406296969e-11;2000.0;1347.3870000000002;18.759876493463373;-1339902.5;11.82951816432098;-0.0001701993
15:07:40;-725;-725.0235;5.939885046058164e-11;2.8342876184814187e+20;5.93986452003272e-11;2000.0;2490.441;15.228199678556877;-1339714.0;16.161683080669537;-1.330414e-07
15:07:59;-750;-749.983;5.939146927352676e-11;2.8349921542449555e+20;5.939138659087145e-11;2000.0;1580.9260000000002;193.9160187032005;-1339880.5;28.604850987201452;-0.000170264
15:08:19;-775;-775.0134;5.939647852776521e-11;2.834513991297205e+20;5.939627928945609e-11;2000.0;2453.7835000000005;12.051553328824461;-1339767.5;9.536115561380324;-1.37233e-07
15:08:38;-800;-800.0086;5.93902724971296e-11;2.8351064115378907e+20;5.939020581467394e-11;2000.0;1419.7869999999998;13.778132912336124;-1339907.5;9.921567416492215;-0.0001707159
15:08:58;-825;-825.045;5.939641202770602e-11;2.8345203383288617e+20;5.939621734078848e-11;2000.0;2425.5985;12.145760768165177;-1339769.0;7.479973261984296;-1.40614e-07
15:09:18;-850;-850.0148;5.938880983592009e-11;2.8352460624670586e+20;5.938873025617785e-11;2000.0;1551.0819999999999;116.88360702553629;-1339940.5;16.362686209788418;-0.0001679441
15:09:37;-875;-874.9896;5.939785289566095e-11;2.8343828209006284e+20;5.939765493957875e-11;2000.0;2445.79;10.891472260443031;-1339736.5;12.334403106757943;-1.391294e-07
15:09:56;-900;-899.944;5.938810069278195e-11;2.8353137732465164e+20;5.938803645663145e-11;2000.0;1393.577;14.424173201608468;-1339956.5;9.804973227908375;-0.0001707024

File: Data/LowFluenceIrrNeutron2025/CV_onPCB/100237_LR_1e14_114min_CV.csv
time (10.02.2026);set voltage (V);real voltage (V);serial capacitance;1/serial capacitance^2;parallel capacitance;LCR frequency (Hz);r;delta r;x;delta x;sample current
13:14:10;-10;-10.00183;7.729953164781812e-11;1.6735792202382482e+20;7.171447065411613e-11;2000.0;287292.2;15.04652783867428;-1029469.0;11.289375536317321;-1.719013e-07
13:14:29;-35;-35.03963;7.170107284354755e-11;1.9451302688265034e+20;7.001092013381848e-11;2000.0;172442.6;869.6781513870517;-1109850.5;702.2650763778588;-0.0001724449
13:14:49;-60;-60.08393;6.862516906400821e-11;2.1234065136272222e+20;6.782435137425737e-11;2000.0;126002.95;7.013727610907056;-1159596.0;8.01249024960405;-3.462935e-07
13:15:09;-85;-85.0779;6.666306858895038e-11;2.2502428899092496e+20;6.620473717829213e-11;2000.0;99323.06499999997;26.888179814744177;-1193726.5;47.58820757288511;-0.0001842413
13:15:29;-110;-110.0656;6.52519319104612e-11;2.3486226848894068e+20;6.495168657680073e-11;2000.0;82916.25499999999;11.05746461671966;-1219542.0;8.111719916269298;-4.612052e-07
13:15:49;-135;-135.0065;6.412676805159611e-11;2.431763275148362e+20;6.392549910921291e-11;2000.0;69630.91500000001;18.756623196887197;-1240940.0;34.86402156952063;-0.0001913917
13:16:08;-160;-160.0291;6.320462854460935e-11;2.5032385213670005e+20;6.305967859330664e-11;2000.0;60363.5;7.603255881528798;-1259045.0;10.136567466356645;-5.589881e-07
13:16:28;-185;-185.0448;6.236772226432879e-11;2.5708706907284396e+20;6.226825240313515e-11;2000.0;50996.770000000004;500.9009290318796;-1275940.0;314.6164331372409;-0.0001984126
13:16:47;-210;-210.0943;6.157207329611218e-11;2.6377427900256374e+20;6.150453586445286e-11;2000.0;42827.729999999996;9.033980573368535;-1292428.0;9.07193474403338;-6.229985e-07
13:17:07;-235;-235.0838;6.0825606227636e-11;2.702882135389168e+20;6.078730879629254e-11;2000.0;32838.405;326.0835491461505;-1308289.0;218.3665496361565;-0.0002027459
13:17:26;-260;-260.042;6.015364805214264e-11;2.7636055677991014e+20;6.013530145218515e-11;2000.0;23106.875;10.925632418766495;-1322903.5;12.831114526805534;-6.762721e-07
13:17:46;-285;-285.0135;5.969854319519461e-11;2.8059022246001905e+20;5.969389981385628e-11;2000.0;11756.515;14.056095252594146;-1332988.5;22.059861740273895;-0.0002059887
13:18:06;-310;-310.0368;5.950162370715395e-11;2.8245051164248002e+20;5.950040745911866e-11;2000.0;6046.616499999999;9.10349062928611;-1337400.0;8.514693182963201;-7.142325e-07
13:18:25;-335;-335.0474;5.944270991024498e-11;2.830106637011489e+20;5.944239973998518e-11;2000.0;3058.0420000000004;327.94120543978613;-1338725.5;44.235025714924134;-0.0002090636
13:18:45;-360;-360.0789;5.943600589445531e-11;2.8307451102506903e+20;5.943567466569421e-11;2000.0;3160.682999999999;9.219657317384415;-1338876.5;10.89208428171578;-7.412901e-07
13:19:04;-385;-385.0687;5.941683454256258e-11;2.8325721333918086e+20;5.941671406437345e-11;2000.0;1907.1309999999994;12.573837916483576;-1339308.5;10.446889489221181;-0.000210618
13:19:24;-410;-410.0545;5.942601927183837e-11;2.8316966112550647e+20;5.942573096500112e-11;2000.0;2949.5359999999996;9.8379992986379;-1339101.5;9.981858544379397;-7.582046e-07
13:19:44;-435;-435.0164;5.941603600462447e-11;2.8326482721470294e+20;5.941586312124107e-11;2000.0;2284.6089999999995;391.295950345707;-1339326.5;42.59856218230845;-0.0002107999
13:20:03;-460;-460.0233;5.94191193668935e-11;2.8323542976053857e+20;5.94188454042384e-11;2000.0;2875.7259999999997;11.349547885268388;-1339257.0;12.167579874403948;-7.701193e-07
13:20:22;-485;-485.0258;5.941328564934497e-11;2.832910535691973e+20;5.941319038072779e-11;2000.0;1696.0555;15.899581244092564;-1339388.5;10.542177194488811;-0.0002128237
13:20:43;-510;-510.0612;5.941654617916447e-11;2.8325996278242653e+20;5.941628811230713e-11;2000.0;2791.2330000000006;9.927090462466834;-1339315.0;13.88344337691482;-7.828902e-07
13:21:03;-535;-535.0732;5.941266463661795e-11;2.8329697581726466e+20;5.941253149253941e-11;2000.0;2005.0860000000005;303.97289894446186;-1339402.5;36.78229873186285;-0.0002130154
13:21:22;-560;-560.0692;5.941918591780856e-11;2.8323479529992847e+20;5.941893950043274e-11;2000.0;2727.3235000000004;9.29699836708063;-1339255.5;11.3682672382382;-7.910788e-07
13:21:42;-585;-585.0056;5.941055772589322e-11;2.8331706962022682e+20;5.941041997537926e-11;2000.0;2039.5850000000003;315.99727279400685;-1339450.0;37.6497011940334;-0.0002139001
13:22:01;-610;-609.999;5.941874224785725e-11;2.8323902505075248e+20;5.941848672104869e-11;2000.0;2777.3085;11.470657245227933;-1339265.5;11.324199750975783;-8.037669e-07
13:22:21;-635;-635.03;5.940898318492263e-11;2.8333208755931215e+20;5.940883228247372e-11;2000.0;2134.817;440.55986403274414;-1339485.5;56.96698605332741;-0.0002152295
13:22:41;-660;-660.0623;5.941723381958081e-11;2.832534064397929e+20;5.941696747082573e-11;2000.0;2835.6185;9.094714599012985;-1339299.5;10.135950868073502;-8.148018e-07
13:23:01;-685;-685.0739;5.94111343392393e-11;2.833115701928023e+20;5.941099554825728e-11;2000.0;2047.2434999999998;402.7878577311356;-1339437.0;52.96744283047842;-0.0002154159
13:23:21;-710;-710.0298;5.942198119086514e-11;2.8320814859598227e+20;5.942176321553964e-11;2000.0;2564.9205;12.15339363048444;-1339192.5;10.859903314486735;-8.664238e-07
13:23:41;-735;-735.0079;5.941905281612748e-11;2.8323606422185948e+20;5.941879369382992e-11;2000.0;2796.7580000000003;11.390046040293253;-1339258.5;12.415212442805801;-8.546032e-07
13:24:00;-760;-759.9825;5.940468134358851e-11;2.833731245210466e+20;5.94045946926677e-11;2000.0;1617.879;15.073717837680258;-1339582.5;11.850632894491332;-0.0002168932
13:24:20;-785;-785.0065;5.941568110576385e-11;2.832682111922255e+20;5.941541374591067e-11;2000.0;2841.1069999999995;9.168217468515895;-1339334.5;11.586090798884669;-8.401985e-07
13:24:39;-810;-810.015;5.940809615634103e-11;2.833405485453487e+20;5.940796822819965e-11;2000.0;1965.6455000000005;325.19180497013997;-1339505.5;42.026628463392115;-0.0002177899
13:24:59;-835;-835.0272;5.94165018158132e-11;2.8326038577487938e+20;5.941624839366799e-11;2000.0;2766.0035;9.626034081463668;-1339316.0;10.353743284435827;-8.552747e-07
13:25:19;-860;-859.9958;5.940550174978402e-11;2.8336529765468445e+20;5.940541096218038e-11;2000.0;1656.0130000000004;18.65017065739614;-1339564.0;10.401922899156675;-0.0002183629
13:25:39;-885;-884.9636;5.942124907012101e-11;2.832151273734754e+20;5.942104656570535e-11;2000.0;2472.2675000000004;10.136940265065196;-1339209.0;14.051690289783645;-9.000212e-07

File: Data/LowFluenceIrrNeutron2025/CV_onPCB/100237_LR_1e14_20min_CV.csv
time (26.06.2025);set voltage (V);real voltage (V);serial capacitance;1/serial capacitance^2;parallel capacitance;LCR frequency (Hz);r;delta r;x;delta x;sample current
13:59:35;-25;-25.0424;7.451150858852259e-11;1.8011641208571786e+20;7.170127156882579e-11;2000.0;211434.0;10.683866341357888;-1067989.0;29.562645348479897;-2.846043e-07
13:59:55;-50;-50.06349;7.063616871906643e-11;2.0042215594898145e+20;6.942631603415102e-11;2000.0;148719.25;892.079617733193;-1126582.5;842.7279736071421;-0.0001806658
14:00:15;-75;-75.10525;6.821505960516445e-11;2.1490151348569067e+20;6.754775223785785e-11;2000.0;115949.1;11.066593875262615;-1166567.5;16.475360390595405;-4.713908e-07
14:00:34;-100;-100.0663;6.656389688537286e-11;2.2569530337429416e+20;6.614087474093662e-11;2000.0;95608.82499999998;470.73607164073366;-1195505.0;400.3919954244839;-0.0001925812
14:00:53;-125;-125.0343;6.528817510220384e-11;2.3460158435878637e+20;6.499728010641568e-11;2000.0;81541.02;8.627976587821571;-1218865.0;14.756354563373705;-6.08688e-07
14:01:14;-150;-150.0;6.42583201510883e-11;2.4218166688836983e+20;6.405430134418477e-11;2000.0;69891.075;17.566819397659554;-1238399.5;36.949120422548624;-0.0002016673
14:01:34;-175;-175.0355;6.339223061703652e-11;2.488444347154318e+20;6.323821438508831e-11;2000.0;61950.89;11.138547706051957;-1255319.0;12.547908192204787;-7.198658e-07
14:01:54;-200;-200.0635;6.259094600509732e-11;2.552565933562288e+20;6.248186619821881e-11;2000.0;53121.925;23.988602371751508;-1271389.5;36.238618903043196;-0.0002092622
14:02:13;-225;-225.0748;6.185196604325476e-11;2.6139241573227355e+20;6.17715685742066e-11;2000.0;46415.549999999996;10.949729448712331;-1286579.5;16.362686209788418;-8.016648e-07
14:02:33;-250;-250.0552;6.113997761608565e-11;2.675158072884768e+20;6.108776106012564e-11;2000.0;38053.26;439.1453688358785;-1301562.0;268.2029082616369;-0.0002145333
14:02:52;-275;-275.0396;6.046244951813716e-11;2.7354483843754384e+20;6.043260870566562e-11;2000.0;29246.510000000002;12.18868307078341;-1316147.0;10.249390225764651;-8.748352e-07
14:03:12;-300;-300.005;5.992566026007093e-11;2.784673900782018e+20;5.991426721428137e-11;2000.0;18311.844999999998;14.39873688036562;-1327936.5;27.288046833732896;-0.0002192313
14:03:32;-325;-325.05;5.963070317904217e-11;2.8122902334999354e+20;5.962681519540505e-11;2000.0;10776.099999999999;14.031947477096645;-1334505.0;10.851267207105352;-9.307117e-07
14:03:52;-350;-350.0487;5.948178754949948e-11;2.826389278726279e+20;5.948096462793981e-11;2000.0;4976.183000000001;344.5015011905609;-1337846.0;65.03229966716539;-0.0002229987
14:04:11;-375;-375.0832;5.945796607093316e-11;2.8286544843331364e+20;5.945751966725242e-11;2000.0;3667.2504999999996;12.369492480999366;-1338382.0;21.078424988599124;-1.022899e-06
14:04:31;-400;-400.0609;5.944619570801539e-11;2.829774743942426e+20;5.944586689537491e-11;2000.0;3148.3244999999997;9.94647109468981;-1338647.0;12.126417442921879;-1.053672e-06
14:04:50;-425;-425.0329;5.943860296615945e-11;2.830497746179142e+20;5.943831159547308e-11;2000.0;2964.2254999999996;9.085140353208649;-1338818.0;9.316651759081692;-1.064313e-06
14:05:10;-450;-449.9873;5.94380036217759e-11;2.830554829236328e+20;5.943773022472075e-11;2000.0;2871.3869999999997;11.099179701671652;-1338831.5;11.47333865969274;-1.082931e-06
14:05:29;-475;-475.0212;5.943458537005902e-11;2.830880425085232e+20;5.943432488193407e-11;2000.0;2803.02;12.726700259690254;-1338908.5;9.414749067287985;-1.099511e-06
14:05:49;-500;-500.0498;5.943294297336798e-11;2.8310368868942044e+20;5.943267870215193e-11;2000.0;2823.4180000000006;12.14746443913297;-1338945.5;15.676016713438399;-1.10213e-06
14:06:08;-525;-525.0821;5.943454097976575e-11;2.8308846537259224e+20;5.943429150017505e-11;2000.0;2743.1539999999995;14.41801139894125;-1338909.5;16.270755975061515;-1.110221e-06
14:06:27;-550;-550.0657;5.943116751148365e-11;2.8312060396595377e+20;5.943091458122959e-11;2000.0;2762.294999999999;8.244002653444504;-1338985.5;8.845196436484608;-1.119781e-06
14:06:46;-575;-575.0203;5.943221058248679e-11;2.8311066617975947e+20;5.943195648941975e-11;2000.0;2768.5644999999995;8.598091866077022;-1338962.0;10.597169433391164;-1.124699e-06
14:07:06;-600;-599.9969;5.94296140693497e-11;2.83135405247444e+20;5.942937374052192e-11;2000.0;2692.7099999999996;10.562561905144037;-1339020.5;10.570596009686493;-1.126537e-06
14:07:24;-625;-625.0237;5.942803851814091e-11;2.8315041837103078e+20;5.942779413381249e-11;2000.0;2715.4424999999997;15.273686340811762;-1339056.0;15.039946808416577;-1.142862e-06
14:07:44;-650;-650.051;5.943114531888136e-11;2.8312081541010827e+20;5.943090106478591e-11;2000.0;2714.506;13.773763744888324;-1338986.0;14.515508947329403;-1.148154e-06
14:08:03;-675;-675.0622;5.942701778307902e-11;2.8316014539596857e+20;5.942678180171922e-11;2000.0;2668.4185;12.031535173763148;-1339079.0;12.18400590938793;-1.154969e-06
14:08:22;-700;-700.0444;5.942854889882126e-11;2.8314555492121444e+20;5.942830708472734e-11;2000.0;2701.0905000000007;12.36075744999068;-1339044.5;13.554980634438397;-1.167827e-06
14:08:42;-725;-725.0137;5.942928119945787e-11;2.8313857700095545e+20;5.942904493006103e-11;2000.0;2669.8940000000002;11.00983606599118;-1339028.0;10.478549517943787;-1.166202e-06
14:09:01;-750;-749.9843;5.942697340408913e-11;2.8316056831388624e+20;5.94267292864344e-11;2000.0;2714.0334999999995;19.912583663038298;-1339080.0;10.677078252031311;-1.189415e-06
14:09:20;-775;-775.0024;5.942912586145112e-11;2.8314005715867363e+20;5.942888818237899e-11;2000.0;2677.8575;10.312188877124969;-1339031.5;9.11797674925748;-1.196637e-06
14:09:40;-800;-800.0083;5.942628553822164e-11;2.8316712358199627e+20;5.942604736064116e-11;2000.0;2680.856500000001;15.415907324497644;-1339095.5;14.168186193017085;-1.194865e-06
14:09:59;-825;-825.0352;5.942857108948449e-11;2.83145343467822e+20;5.942832935532686e-11;2000.0;2700.6425;15.447694275764913;-1339044.0;9.038805230781334;-1.211766e-06
14:10:18;-850;-850.0154;5.942664056377771e-11;2.8316374020833555e+20;5.942640911669112e-11;2000.0;2642.683;9.904494790245494;-1339087.5;8.242420760917268;-1.217174e-06
14:10:37;-875;-874.9802;5.942641867230806e-11;2.8316585481450475e+20;5.942618254020796e-11;2000.0;2669.3109999999997;11.601335330469507;-1339092.5;11.155155758661552;-1.226005e-06
14:10:57;-900;-899.9451;5.942834918359796e-11;2.831474580052988e+20;5.942811347610766e-11;2000.0;2666.78;16.503225775587016;-1339049.0;9.896969233053117;-1.229603e-06
