Repository: aimaax/PENGUIN

# PENGUIN :penguin:  

> **NOTE!!** Google ID and GitLab repo for CERN organization is hidden and the create database function won't work properly in this version. Plotting is still possible with the saved database and data stored in this repo.  

A Python-based environment for GUI-driven analysis for IV, CV, and TCT measurements obtained with [Particulars Setup]() at CERN for CMS HGCAL silicon diodes. Used to plot data for individual diodes, but also to analyse Current Volume Normalization, Saturation Voltage, Charge Collection, and Charge Collection Efficiency.

---

File: Data/LowFluenceIrrNeutron2025/CV_onPCB/100237_UL_1e14_noadd_CV.csv
time (27.03.2025);set voltage (V);real voltage (V);serial capacitance;1/serial capacitance^2;parallel capacitance;LCR frequency (Hz);r;delta r;x;delta x;sample current
08:05:05;-25;-25.04674;7.55495832877528e-11;1.752007066678836e+20;7.253811308258053e-11;2000.0;214617.05;9.190069368617408;-1053314.5;10.451674506986906;-3.004799e-07
08:05:25;-50;-50.0697;7.145959059478903e-11;1.9582987764194463e+20;7.016301349399126e-11;2000.0;151382.15;50.46589318539799;-1113601.0;61.59098960075248;-0.0001815814
08:05:44;-75;-75.10454;6.899005130285729e-11;2.1010048947956436e+20;6.825896329194459e-11;2000.0;119373.7;6.61366010617419;-1153463.0;12.431814026923021;-4.975661e-07
08:06:04;-100;-100.0718;6.728133635729712e-11;2.2090766345362017e+20;6.68167474484097e-11;2000.0;98625.06;541.1848700952382;-1182757.0;518.6082818467132;-0.0001938814
08:06:24;-125;-125.0414;6.59423425737702e-11;2.2997003831980084e+20;6.562123224512164e-11;2000.0;84417.155;8.382325080190721;-1206773.5;9.624837660968625;-6.372152e-07
08:06:44;-150;-150.0013;6.489090719355252e-11;2.374828807744948e+20;6.466076098680176e-11;2000.0;73162.375;369.2021274231094;-1226327.0;288.1380745406618;-0.0002031995
08:07:03;-175;-175.0589;6.399117342934806e-11;2.4420798032352228e+20;6.381867877371832e-11;2000.0;64652.3;10.122302109698177;-1243569.5;7.1928784224397955;-7.459667e-07
08:07:23;-200;-200.0701;6.324589514179927e-11;2.499972967612635e+20;6.311649998868402e-11;2000.0;56969.88500000001;454.7005966168836;-1258223.5;423.09530545729285;-0.0002109046
08:07:42;-225;-225.0818;6.251829259926425e-11;2.558502127899724e+20;6.242089258152826e-11;2000.0;50280.265;9.251805972349294;-1272867.0;11.271645842555557;-8.372289e-07
08:08:02;-250;-250.0587;6.184646197615569e-11;2.6143894338702983e+20;6.177771865818749e-11;2000.0;42921.47000000001;12.60765461931758;-1286694.0;27.70739973364516;-0.0002166034
08:08:23;-275;-275.0338;6.122931217242291e-11;2.667357569815341e+20;6.117925666330522e-11;2000.0;37175.310000000005;11.802948572284715;-1299663.0;9.825985955617888;-9.427477e-07
08:08:42;-300;-300.0091;6.063357280922841e-11;2.7200299169604252e+20;6.060194338297284e-11;2000.0;29983.295000000002;9.750229420377767;-1312432.5;7.964766161036995;-1.009406e-06
08:09:02;-325;-325.0441;6.012649143895447e-11;2.7661025409009268e+20;6.010971676170564e-11;2000.0;22109.504999999997;7.807991018821759;-1323501.0;12.407658925034971;-1.035621e-06
08:09:21;-350;-350.0568;5.976162296182973e-11;2.7999819621551964e+20;5.975476997686336e-11;2000.0;14260.059999999998;9.256968726316423;-1331581.5;7.819047256539636;-1.067609e-06
08:09:40;-375;-375.0905;5.955189594472055e-11;2.8197383745443978e+20;5.95497381838716e-11;2000.0;8043.7074999999995;8.004486956545056;-1336271.0;9.922197337283713;-1.098014e-06
08:10:00;-400;-400.0653;5.946771901465455e-11;2.8277267391226996e+20;5.946699710344502e-11;2000.0;4662.434500000001;12.929598591507016;-1338162.5;10.603655030224248;-1.110434e-06
08:10:20;-425;-425.0367;5.944086726513851e-11;2.8302821042687862e+20;5.944048204343594e-11;2000.0;3408.154000000001;7.108522153021688;-1338767.0;8.663140308225419;-1.135271e-06
08:10:39;-450;-449.988;5.942877080619928e-11;2.8314344039084373e+20;5.942845943013046e-11;2000.0;3065.0585;8.99186021563391;-1339039.5;8.873415351486708;-1.14569e-06
08:10:58;-475;-475.0226;5.942650742869707e-11;2.831650089710896e+20;5.942622630161301e-11;2000.0;2912.542;9.145172841450297;-1339090.5;11.884338433417318;-1.164252e-06
08:11:18;-500;-500.0551;5.942202556239918e-11;2.8320772564253373e+20;5.942176148889372e-11;2000.0;2823.1395;11.169350506520068;-1339191.5;10.278010507875539;-1.17975e-06
08:11:37;-525;-525.0889;5.942062789090964e-11;2.8322104882786868e+20;5.942037175045493e-11;2000.0;2780.509;8.163122316246413;-1339223.0;11.469524837585904;-1.192445e-06
08:11:57;-550;-550.0696;5.9421249070121e-11;2.8321512737347555e+20;5.942099603763037e-11;2000.0;2763.5450000000005;7.151352092436784;-1339209.0;11.110805551354051;-1.204757e-06
08:12:16;-575;-575.0227;5.941867569793601e-11;2.8323965951610012e+20;5.9418427664838e-11;2000.0;2736.2855;11.256940891623268;-1339267.0;11.749468073066117;-1.209544e-06
08:12:36;-600;-599.9965;5.941894189851543e-11;2.8323712165897326e+20;5.941869501087654e-11;2000.0;2729.9415000000004;10.86565797075814;-1339261.0;8.714929718592112;-1.22153e-06
08:12:55;-625;-625.0275;5.941787711050873e-11;2.8324727315569905e+20;5.941763751016419e-11;2000.0;2689.4224999999997;11.149044507826662;-1339285.0;9.447221813845593;-1.230075e-06
08:13:15;-650;-650.0557;5.941661272431561e-11;2.832593282943393e+20;5.941636699852868e-11;2000.0;2723.6704999999997;10.214915160563013;-1339313.5;8.811214445239658;-1.236163e-06
08:13:34;-675;-675.0702;5.941723381958081e-11;2.832534064397929e+20;5.941699379359417e-11;2000.0;2691.8540000000003;9.654364878126348;-1339299.5;10.427727460957158;-1.251269e-06
08:13:54;-700;-700.049;5.941523748815011e-11;2.832724411925531e+20;5.941499897227756e-11;2000.0;2683.5080000000003;11.069296039044211;-1339344.5;13.066656037410642;-1.267541e-06
08:14:13;-725;-725.0151;5.941645745252818e-11;2.83260808767648e+20;5.941621540829444e-11;2000.0;2703.2005;10.19004409889869;-1339317.0;7.749193506423749;-1.277814e-06
08:14:33;-750;-749.9854;5.941490477928705e-11;2.8327561371352495e+20;5.941467130862912e-11;2000.0;2654.9970000000003;9.003262661391144;-1339352.0;8.264381404557753;-1.287125e-06
08:14:52;-775;-775.0056;5.941392885478416e-11;2.832849198775284e+20;5.941369083311664e-11;2000.0;2680.8149999999996;8.346848492095667;-1339374.0;13.386560424545207;-1.295222e-06
08:15:11;-800;-800.0129;5.941579201120235e-11;2.832671536970784e+20;5.941555275773057e-11;2000.0;2687.6165;10.510402211024088;-1339332.0;10.430723848324238;-1.292861e-06
08:15:31;-825;-825.0422;5.941299732039292e-11;2.8329380317667315e+20;5.941276541980878e-11;2000.0;2646.182;6.678053631111391;-1339395.0;8.760707733967616;-1.31277e-06
08:15:50;-850;-850.0201;5.941357398109551e-11;2.8328830397506535e+20;5.941333465231135e-11;2000.0;2688.19;10.347255554010438;-1339382.0;10.334408546211051;-1.320503e-06
08:16:09;-875;-874.983;5.941490477928705e-11;2.8327561371352495e+20;5.941467210263029e-11;2000.0;2650.4785;10.871325178537344;-1339352.0;11.216059914247962;-1.336326e-06
08:16:29;-900;-899.9473;5.941268681542037e-11;2.8329676430733918e+20;5.941244940260984e-11;2000.0;2677.468;11.46129496610221;-1339402.0;10.549881515922346;-1.351253e-06

File: Data/LowFluenceIrrNeutron2025/CV_onPCB/100237_UR1_1e14_noadd_CV.csv
time (08.04.2025);set voltage (V);real voltage (V);serial capacitance;1/serial capacitance^2;parallel capacitance;LCR frequency (Hz);r;delta r;x;delta x;sample current
13:36:43;-25;-25.04731;7.585543498959568e-11;1.7379072450494045e+20;7.273250776259404e-11;2000.0;217380.25;23.06240176130838;-1049067.5;89.57085184366619;-3.084784e-07
13:37:03;-50;-50.06567;7.178499498530758e-11;1.9405849156235074e+20;7.039629470220256e-11;2000.0;155699.0;936.4703839417455;-1108553.0;857.3806330912776;-0.0001817068
13:37:23;-75;-75.11035;6.919744031417896e-11;2.0884300834138735e+20;6.842873569139433e-11;2000.0;121887.9;8.710596994465995;-1150006.0;15.562776101968439;-5.084977e-07
13:37:42;-100;-100.0665;6.745711449844038e-11;2.197578915836505e+20;6.697238666809672e-11;2000.0;100360.65;25.975784396241043;-1179675.0;44.791182167922294;-0.0001948702
13:38:02;-125;-125.0398;6.614772953542393e-11;2.2854415357974505e+20;6.58073837600798e-11;2000.0;86516.32500000001;8.247517429505807;-1203026.5;10.63661130247787;-6.587744e-07
13:38:22;-150;-150.001;6.507876804868524e-11;2.361137907977169e+20;6.483710890998529e-11;2000.0;74651.85500000001;12.524257413115967;-1222787.0;35.285266046892716;-0.0002036962
13:38:42;-175;-175.0364;6.419298158039113e-11;2.426749250817643e+20;6.400864834815785e-11;2000.0;66525.03;9.643347707098311;-1239660.0;10.295630140986999;-7.761293e-07
13:39:02;-200;-200.0653;6.341215869635796e-11;2.4868805421924722e+20;6.327666482101738e-11;2000.0;58070.50999999999;15.128920814122951;-1254924.5;33.7451848416926;-0.000213029
13:39:22;-225;-225.0881;6.272237102978356e-11;2.54188012652097e+20;6.261653358640012e-11;2000.0;52160.63;11.640292307326273;-1268725.5;12.439352877059159;-8.752801e-07
13:39:41;-250;-250.0567;6.207058670654115e-11;2.5955434237421447e+20;6.199291804176727e-11;2000.0;45379.130000000005;394.96835949858075;-1282048.0;245.64669751494728;-0.0002191839
13:40:01;-275;-275.0282;6.144582302681463e-11;2.648593254327364e+20;6.138849458185981e-11;2000.0;39576.67999999999;11.234492867949157;-1295083.5;11.02893920556279;-9.572412e-07
13:40:20;-300;-300.0059;6.082734974578488e-11;2.702727190071361e+20;6.079046584719772e-11;2000.0;32224.925;530.412086866193;-1308251.5;264.9691255599414;-0.0002251355
13:40:40;-325;-325.0421;6.029564713874325e-11;2.7506040530954227e+20;6.027431015846424e-11;2000.0;24831.590000000004;7.964662265281475;-1319788.0;11.081516141756053;-1.069596e-06
13:40:59;-350;-350.0543;5.988392439993593e-11;2.7885567879309574e+20;5.98742919308522e-11;2000.0;16854.989999999998;8.791137298438706;-1328862.0;9.289779329994873;-1.121037e-06
13:41:18;-375;-375.0851;5.962746378231888e-11;2.8125958098452464e+20;5.962406697547045e-11;2000.0;10073.2225;12.23786872529282;-1334577.5;11.310946025863618;-1.146756e-06
13:41:37;-400;-400.0612;5.950943281845919e-11;2.8237638750253217e+20;5.950835741916875e-11;2000.0;5684.604;9.609330450140646;-1337224.5;10.011867957579145;-1.174786e-06
13:41:57;-425;-425.033;5.946665247777322e-11;2.8278281708252368e+20;5.946618321564113e-11;2000.0;3759.1475000000005;9.487005398833713;-1338186.5;12.150617268270775;-1.193021e-06
13:42:16;-450;-449.9879;5.945077005010494e-11;2.8293392959334918e+20;5.945042573971883e-11;2000.0;3221.293;9.567265860735759;-1338544.0;10.545141061171252;-1.220812e-06
13:42:35;-475;-475.0206;5.944666199221946e-11;2.8297303520776818e+20;5.94463692541849e-11;2000.0;2970.5684999999994;7.804329416259917;-1338636.5;13.139159029405192;-1.225708e-06
13:42:54;-500;-500.0521;5.944044547088157e-11;2.8303222722373566e+20;5.944017307282656e-11;2000.0;2865.9595;11.335090129218205;-1338776.5;8.6103135831397;-1.243465e-06
13:43:14;-525;-525.0844;5.943937991205387e-11;2.8304237504802118e+20;5.943911607949667e-11;2000.0;2820.6155000000003;12.29572668602796;-1338800.5;13.68347543572173;-1.250046e-06
13:43:33;-550;-550.0674;5.943795922637646e-11;2.830559057633831e+20;5.943770993672775e-11;2000.0;2741.8730000000005;11.960946223020986;-1338832.5;9.377499666755526;-1.26427e-06
13:43:57;-600;-599.9974;5.943498488568237e-11;2.830842367461135e+20;5.943473221330367e-11;2000.0;2760.6204999999995;8.708976072851506;-1338899.5;11.714841014712917;-1.292928e-06
13:44:21;-650;-650.053;5.943616126843074e-11;2.8307303103868715e+20;5.943592492546486e-11;2000.0;2669.8459999999995;10.637125161433417;-1338873.0;12.188108959145385;-1.305102e-06
13:44:45;-700;-700.0469;5.943243251721129e-11;2.831085517796676e+20;5.943219122136983e-11;2000.0;2697.9300000000003;13.474018294480668;-1338957.0;12.611502686040232;-1.338415e-06
13:45:09;-750;-749.9845;5.943360879892398e-11;2.8309734559099922e+20;5.943337101190416e-11;2000.0;2678.1625000000004;14.08370845826837;-1338930.5;12.399092708742845;-1.350647e-06
13:45:33;-800;-800.012;5.943201084265191e-11;2.83112569146593e+20;5.943177321018125e-11;2000.0;2677.4;11.704298761566212;-1338966.5;11.47333865969274;-1.369127e-06
13:45:57;-850;-850.0176;5.94324547107749e-11;2.8310834034009273e+20;5.943221890801608e-11;2000.0;2667.0425;11.076659398821471;-1338956.5;11.538522435736734;-1.387936e-06
13:46:21;-900;-899.9466;5.942988036794797e-11;2.8313286785742586e+20;5.942964353727082e-11;2000.0;2673.023;11.08429080049779;-1339014.5;10.804512945986968;-1.40747e-06

File: Data/LowFluenceIrrNeutron2025/CV_onPCB/100237_UR2_1e14_1050min_CV.csv
time (24.02.2026);set voltage (V);real voltage (V);serial capacitance;1/serial capacitance^2;parallel capacitance;LCR frequency (Hz);r;delta r;x;delta x;sample current
12:01:32;-25;-25.04249;7.318360310193902e-11;1.867120833060918e+20;7.088354059655621e-11;2000.0;195872.5;7.764824531179053;-1087367.5;14.694812009685595;-2.300522e-07
12:01:51;-50;-50.06392;6.954467810395825e-11;2.0676270128354604e+20;6.857545320487218e-11;2000.0;136036.1;632.2026134871637;-1144264.0;558.358486995586;-0.0001766831
12:02:11;-75;-75.10494;6.722682767314767e-11;2.212660402550616e+20;6.670437154696114e-11;2000.0;104759.95;7.243781816151008;-1183716.0;7.496665925596525;-3.739838e-07
12:02:31;-100;-100.0647;6.563504546550581e-11;2.321284754889913e+20;6.53188019665508e-11;2000.0;84361.84;17.740437424144734;-1212423.5;38.55045395322862;-0.0001858197
12:02:50;-125;-125.0377;6.442599219297621e-11;2.4092272613597715e+20;6.421233863474276e-11;2000.0;71248.35500000001;10.175709987514566;-1235176.5;8.979838528615089;-4.810756e-07
12:03:09;-150;-150.001;6.344067080073685e-11;2.4846456899112416e+20;6.329554071378293e-11;2000.0;60064.03999999999;358.6695902498567;-1254360.5;271.1138828979438;-0.0001929162
12:03:29;-175;-175.0547;6.255719219963568e-11;2.555321238113265e+20;6.24563203794275e-11;2000.0;51122.209999999985;7.523755378798545;-1272075.5;8.199847559558652;-5.640157e-07
12:03:49;-200;-200.0668;6.177917052419458e-11;2.620087855234167e+20;6.171288785992058e-11;2000.0;42214.350000000006;466.65574926813014;-1288095.5;348.66852094790545;-0.000198372
12:04:09;-225;-225.0963;6.102250960624943e-11;2.685467316385586e+20;6.098146889978808e-11;2000.0;33830.509999999995;7.52054486058007;-1304067.5;7.479137650825796;-6.231599e-07
12:04:29;-250;-250.055;6.036853555825614e-11;2.7439659543877118e+20;6.034852617688189e-11;2000.0;24002.86;572.0019987465076;-1318194.5;269.9319127113354;-0.0002022694
12:04:49;-275;-275.049;5.986687250798308e-11;2.7901455444141828e+20;5.985917639510582e-11;2000.0;15072.105000000001;9.09855613545352;-1329240.5;8.320907402441154;-6.656228e-07
12:05:08;-300;-300.0059;5.959578094143632e-11;2.8155871193339894e+20;5.959418184612777e-11;2000.0;6916.874000000001;357.8427016577255;-1335287.0;91.05245740780421;-0.0002053537
12:05:28;-325;-325.0391;5.949931028997502e-11;2.8247247621873166e+20;5.949875468481814e-11;2000.0;4087.0260000000003;8.265001645492879;-1337452.0;7.056911505750939;-6.974856e-07
12:05:47;-350;-350.0496;5.947045219004222e-11;2.8274668286884407e+20;5.947028668634107e-11;2000.0;2232.2495;18.91181680160581;-1338101.0;11.31149857445953;-0.0002078583
12:06:07;-375;-375.0815;5.94688300312544e-11;2.8276210830336642e+20;5.946853426720256e-11;2000.0;2984.213;9.0309544927433;-1338137.5;8.181534085976784;-7.211198e-07
12:06:26;-400;-400.0596;5.945643343902865e-11;2.8288003168943905e+20;5.945626323453886e-11;2000.0;2264.529500000001;351.552274660167;-1338416.5;44.23954678791364;-0.0002090369
12:06:45;-425;-425.0465;5.946303098179713e-11;2.8281726295595834e+20;5.94627516341734e-11;2000.0;2900.635;8.144324910635621;-1338268.0;7.924645102463579;-7.337516e-07
12:07:06;-450;-449.9842;5.944868264163413e-11;2.829537991354097e+20;5.944858757333022e-11;2000.0;1692.7585;16.10788686133287;-1338591.0;10.580642702596094;-0.0002097877
12:07:25;-475;-475.0308;5.94570331551466e-11;2.828743251531433e+20;5.945675886088866e-11;2000.0;2874.714;9.953784566686181;-1338403.0;9.977474630386187;-7.468662e-07
12:07:44;-500;-500.0477;5.945461215312975e-11;2.828973630043812e+20;5.945446869428099e-11;2000.0;2079.103;368.77143114949945;-1338457.5;48.1657295179882;-0.000211461
12:08:04;-525;-525.0808;5.945323515737915e-11;2.8291046752180057e+20;5.945297892423114e-11;2000.0;2778.7245000000007;9.328845278891698;-1338488.5;9.981858544379397;-7.604831e-07
12:08:23;-550;-550.0632;5.94502370808152e-11;2.8293900260159413e+20;5.945009236771341e-11;2000.0;2088.4025;363.26051884761364;-1338556.0;30.784736477676724;-0.0002118075
12:08:43;-575;-575.019;5.945507856937754e-11;2.828929244463242e+20;5.945483671708411e-11;2000.0;2699.496;11.135798408735669;-1338447.0;10.911003620199198;-7.727774e-07
12:09:02;-600;-599.9948;5.944701726128472e-11;2.829696529938256e+20;5.944683969204668e-11;2000.0;2313.5534999999995;465.0568608424537;-1338628.5;42.774262121046576;-0.0002124448
12:09:22;-625;-625.0261;5.945605584619809e-11;2.8288362472330346e+20;5.945580557517169e-11;2000.0;2746.0104999999994;7.8242953828124255;-1338425.0;11.94780314534852;-7.845043e-07
12:09:42;-650;-650.051;5.944490791345156e-11;2.8298973518539555e+20;5.944476444316983e-11;2000.0;2079.695;442.3783241612885;-1338676.0;47.91868111707583;-0.00021368
12:10:02;-675;-675.0583;5.945447889268878e-11;2.8289863117022154e+20;5.945421647437312e-11;2000.0;2811.9739999999993;10.111351205452218;-1338460.5;8.014830004435527;-7.922144e-07
12:10:21;-700;-700.043;5.944850499661785e-11;2.829554901924803e+20;5.944836969130225e-11;2000.0;2019.4665;354.401770126981;-1338595.0;47.67861155696546;-0.0002140272
12:10:41;-725;-725.0131;5.945894344268185e-11;2.8285614916192607e+20;5.945872019037945e-11;2000.0;2593.362;11.494417766898852;-1338360.0;11.937336386313321;-8.396709e-07
12:11:00;-750;-749.9846;5.945578931296994e-11;2.828861609962404e+20;5.945553420382116e-11;2000.0;2772.4445;6.268265807821166;-1338431.0;12.467958934805647;-8.265964e-07
12:11:20;-775;-775.0029;5.944333155123242e-11;2.8300474444649307e+20;5.944320363039119e-11;2000.0;1963.842;351.72455484697105;-1338711.5;34.62856479844349;-0.0002156531
12:11:40;-800;-800.0072;5.945310190311084e-11;2.8291173571701283e+20;5.945283962208408e-11;2000.0;2811.3360000000002;10.47956347850424;-1338491.5;11.006248225439947;-8.172129e-07
12:11:59;-825;-825.0338;5.944788324742152e-11;2.829614089320216e+20;5.94477442571369e-11;2000.0;2046.8135000000002;404.08332846658936;-1338609.0;54.94042227722681;-0.0002164851
12:12:19;-850;-850.0081;5.945112536827375e-11;2.8293054761311873e+20;5.945086901827072e-11;2000.0;2779.506;7.335420690049079;-1338536.0;7.224956747275376;-8.344006e-07
12:12:38;-875;-874.9785;5.944564061730984e-11;2.829827591854457e+20;5.944551201000897e-11;2000.0;1968.9895000000001;288.19881284408075;-1338659.5;26.376836428957887;-0.0002166927
12:12:58;-900;-899.9454;5.945972092042782e-11;2.8284875212338928e+20;5.94595196756163e-11;2000.0;2462.175;5.652159344002951;-1338342.5;9.509863300805117;-8.778648e-07

File: Data/LowFluenceIrrNeutron2025/CV_onPCB/100237_UR2_1e14_300min_CV.csv
time (22.07.2025);set voltage (V);real voltage (V);serial capacitance;1/serial capacitance^2;parallel capacitance;LCR frequency (Hz);r;delta r;x;delta x;sample current
10:17:37;-25;-25.04231;7.4542219182396e-11;1.7996803060240358e+20;7.200603714975902e-11;2000.0;200351.95;10.775777234148823;-1067549.0;23.94681607228819;-2.720521e-07
10:17:57;-50;-50.06581;7.054133779803303e-11;2.0096138567054544e+20;6.947075148785562e-11;2000.0;140041.35;775.5003393777465;-1128097.0;697.1119350577783;-0.0001796539
10:18:16;-75;-75.10609;6.804796819819166e-11;2.1595818816353436e+20;6.746830203707914e-11;2000.0;108396.2;10.036583083898623;-1169432.0;19.23018460649819;-4.44935e-07
10:18:36;-100;-100.068;6.63848722654976e-11;2.269142406410751e+20;6.60235326354844e-11;2000.0;88680.765;389.62483726496407;-1198729.0;356.5619861959488;-0.0001904656
10:18:56;-125;-125.0397;6.507985911124297e-11;2.3610587397796443e+20;6.483546973545168e-11;2000.0;75072.065;12.692504234783456;-1222766.5;13.458733224193129;-5.690435e-07
10:19:15;-150;-150.0015;6.403625634786012e-11;2.4386424589547844e+20;6.386801333393757e-11;2000.0;63780.95499999998;18.456416871917646;-1242694.0;37.82459517298235;-0.0001989971
10:19:35;-175;-175.0416;6.315592146920966e-11;2.5071011027432853e+20;6.303194807915342e-11;2000.0;55880.454999999994;13.092193236811152;-1260016.0;14.53272169966796;-6.703527e-07
10:19:56;-200;-200.0656;6.234893363399957e-11;2.572420369743187e+20;6.226404082615988e-11;2000.0;47127.88000000001;20.898692064337528;-1276324.5;27.635801055876776;-0.0002060532
10:20:16;-225;-225.0794;6.162058582143143e-11;2.6335911517139003e+20;6.155996860573537e-11;2000.0;40524.075;13.477722127644764;-1291410.5;10.18516077438152;-7.453713e-07
10:20:35;-250;-250.0567;6.093862986795905e-11;2.6928652944692802e+20;6.090130918034323e-11;2000.0;32326.52;422.561438763643;-1305862.5;256.36582748096515;-0.000210839
10:20:54;-275;-275.0293;6.031257850221609e-11;2.7490599327405677e+20;6.029226959550182e-11;2000.0;24215.569999999992;10.01626202732331;-1319417.5;12.959070182694436;-8.111655e-07
10:21:14;-300;-300.0062;5.986371998562238e-11;2.7904394194966646e+20;5.985568961653811e-11;2000.0;15397.190000000002;554.4777334528411;-1329310.5;276.0937114459509;-0.0002151051
10:21:34;-325;-325.0376;5.958090007299802e-11;2.8169937316442368e+20;5.957861868381087e-11;2000.0;8264.899000000001;11.506774480713535;-1335620.5;17.95097490388753;-8.601988e-07
10:21:53;-350;-350.0497;5.946980776020282e-11;2.8275281073081414e+20;5.946938946438561e-11;2000.0;3548.858;17.880485194759125;-1338115.5;14.291168601622472;-0.00021857
10:22:13;-375;-375.0851;5.945798828357063e-11;2.8286523708453903e+20;5.945760251823211e-11;2000.0;3409.0850000000005;11.570052798064491;-1338381.5;11.319783566835543;-8.886125e-07
10:22:32;-400;-400.061;5.943505147214178e-11;2.8308360245486574e+20;5.943483285382514e-11;2000.0;2567.8535;430.190892022527;-1338898.0;55.27929087823034;-0.000220326
10:22:52;-425;-425.0428;5.944401981177779e-11;2.8299819105818735e+20;5.944371579961755e-11;2000.0;3027.4325;11.334176279619962;-1338696.0;10.2810505299799;-9.148519e-07
10:23:11;-450;-449.9874;5.942528705158745e-11;2.83176639428785e+20;5.942513555844255e-11;2000.0;2138.1109999999994;277.5309836017413;-1339118.0;39.042284769208884;-0.0002215954
10:23:31;-475;-475.0207;5.9435273428084e-11;2.8308148815583864e+20;5.943503747822086e-11;2000.0;2667.6845;13.191765243419844;-1338893.0;14.232006183247673;-9.596079e-07
10:23:51;-500;-500.0442;5.943975729310279e-11;2.8303878100611498e+20;5.943948218859212e-11;2000.0;2880.212;14.410642362504177;-1338792.0;14.028542333400145;-9.605074e-07
10:24:11;-525;-525.0827;5.94195408585401e-11;2.8323141152200878e+20;5.941939747730654e-11;2000.0;2080.3810000000003;310.28978296980716;-1339247.5;39.88655788608488;-0.0002239464
10:24:31;-550;-550.0674;5.943340904969075e-11;2.8309924851306414e+20;5.9433179194275e-11;2000.0;2633.1304999999998;13.869621272316714;-1338935.0;12.051970793193949;-1.001286e-06
10:24:50;-575;-575.0221;5.943431902929402e-11;2.8309057969767498e+20;5.943410007456047e-11;2000.0;2569.876;11.006525573495026;-1338914.5;12.579248785201761;-1.034119e-06
10:25:09;-600;-599.9982;5.943196645620425e-11;2.831129920289801e+20;5.943174357614893e-11;2000.0;2592.9635;12.114200123718453;-1338967.5;10.650704202070395;-1.036839e-06
10:25:29;-625;-625.0268;5.943223277588465e-11;2.8311045473939495e+20;5.943200826115284e-11;2000.0;2602.4375;17.608690054558288;-1338961.5;13.21504824054759;-1.04042e-06
10:25:48;-650;-650.0549;5.943059050921094e-11;2.831261015396297e+20;5.94303741903241e-11;2000.0;2554.601;11.03257882138171;-1338998.5;15.464071262122403;-1.060942e-06
10:26:07;-675;-675.0646;5.943249909795186e-11;2.831079174611797e+20;5.943228437928345e-11;2000.0;2545.0119999999997;12.303025107671704;-1338955.5;13.573411509270613;-1.06421e-06
10:26:27;-700;-700.0467;5.94321661957408e-11;2.8311108906072526e+20;5.943194901205806e-11;2000.0;2559.6004999999996;15.360825831884826;-1338963.0;12.371337841963577;-1.076647e-06
10:26:46;-725;-725.0142;5.942899271523451e-11;2.8314132586836876e+20;5.942878079704737e-11;2000.0;2528.5845;13.490857542702761;-1339034.5;12.009891756381487;-1.079773e-06
10:27:06;-750;-749.9865;5.943116751148363e-11;2.831206039659539e+20;5.943094651399659e-11;2000.0;2582.0415000000007;9.194121662100189;-1338985.5;12.195798456845703;-1.080604e-06
10:27:25;-775;-775.006;5.942994694297043e-11;2.8313223351169787e+20;5.942973440851144e-11;2000.0;2532.1974999999998;14.944553336834788;-1339013.0;13.380956617521782;-1.093273e-06
10:27:45;-800;-800.0109;5.942826042170738e-11;2.8314830382250013e+20;5.942804180954803e-11;2000.0;2568.2575;12.718625473591874;-1339051.0;15.425628026112907;-1.100472e-06
10:28:05;-825;-825.038;5.943127847474365e-11;2.831195467463661e+20;5.943106388258907e-11;2000.0;2544.3405000000002;15.096836298956795;-1338983.0;10.224969437607136;-1.112504e-06
10:28:24;-850;-850.0176;5.94285932801643e-11;2.8314513201450857e+20;5.942838278364705e-11;2000.0;2520.1140000000005;10.69511394048703;-1339043.5;8.132496541653122;-1.123948e-06
10:28:44;-875;-874.9824;5.942959187790758e-11;2.8313561669712527e+20;5.9429376256421e-11;2000.0;2550.544;15.758715087214433;-1339021.0;11.80889495253472;-1.13371e-06
10:29:03;-900;-899.9465;5.942994694297044e-11;2.8313223351169774e+20;5.942973676289255e-11;2000.0;2518.1330000000003;13.857891670452606;-1339013.0;15.590060936378663;-1.129608e-06

File: Data/LowFluenceIrrNeutron2025/CV_onPCB/100237_UR2_1e14_450min_CV.csv
time (01.10.2025);set voltage (V);real voltage (V);serial capacitance;1/serial capacitance^2;parallel capacitance;LCR frequency (Hz);r;delta r;x;delta x;sample current
12:29:07;-25;-25.04312;7.3557251827387e-11;1.8482001860024792e+20;7.111779018402434e-11;2000.0;200365.3;8.692841882836705;-1081844.0;17.90809872655386;-3.126202e-07
12:29:28;-50;-50.07672;6.984958911894177e-11;2.0496149890118717e+20;6.881221866988196e-11;2000.0;139881.55;10.344436910726461;-1139269.0;11.065712810298304;-4.097037e-07
12:29:51;-75;-75.10361;6.75612045989839e-11;2.1908126066960574e+20;6.699337222767523e-11;2000.0;108439.35;12.43227151408784;-1177857.5;14.315638302220407;-4.924002e-07
12:30:12;-100;-100.0774;6.595305444196306e-11;2.298953425013753e+20;6.559848500089455e-11;2000.0;88707.21999999999;11.75878947851328;-1206577.5;11.997395550701826;-5.626369e-07
12:30:34;-125;-125.0285;6.473049648839131e-11;2.3866136697194686e+20;6.4492581717189e-11;2000.0;74668.43000000002;11.172141916391492;-1229366.0;12.77497553813705;-5.499275e-07
12:30:56;-150;-150.0113;6.372774426884359e-11;2.4623110122427666e+20;6.356132908998886e-11;2000.0;63894.21999999999;11.307089811264547;-1248710.0;10.954451150103322;-6.843907e-07
12:31:17;-175;-175.0471;6.286383286911866e-11;2.5304530644676182e+20;6.274625510550844e-11;2000.0;54797.15;9.981208594153506;-1265870.5;12.13414603505331;-7.394525e-07
12:31:38;-200;-200.0678;6.207613073997027e-11;2.5950798272918127e+20;6.199446996753371e-11;2000.0;46526.005000000005;8.615467123145484;-1281933.5;9.804973227908375;-7.761281e-07
12:31:59;-225;-225.0818;6.134377157156025e-11;2.6574129802262895e+20;6.129007396729243e-11;2000.0;38397.42;11.917045774855378;-1297238.0;13.371611720357423;-8.247244e-07
12:32:21;-250;-250.076;6.066990728519282e-11;2.716772906302072e+20;6.063880410567853e-11;2000.0;29705.98;11.830907826536428;-1311646.5;11.774442661969184;-7.087096e-07
12:32:43;-275;-275.0301;6.010807526509438e-11;2.7677977816435373e+20;6.009360929634773e-11;2000.0;20540.78;16.126353586598416;-1323906.5;15.98866786195773;-8.784166e-07
12:33:03;-300;-300.009;5.973179253685235e-11;2.802779316953188e+20;5.972702468668462e-11;2000.0;11903.11;14.136130835557537;-1332246.5;12.53544973265818;-8.08579e-07
12:33:25;-325;-325.0407;5.954868738486128e-11;2.8200422449905693e+20;5.954744810537235e-11;2000.0;6096.365499999999;8.35234205103574;-1336343.0;12.651086909827155;-9.181417e-07
12:33:47;-350;-350.0515;5.950500517896014e-11;2.8241841110568134e+20;5.950456754687796e-11;2000.0;3626.7369999999996;13.107020334538289;-1337324.0;11.755849607748475;-8.320709e-07
12:34:09;-375;-375.0867;5.947849762762174e-11;2.8267019583486552e+20;5.947814810996988e-11;2000.0;3243.2915000000003;15.836478969060641;-1337920.0;10.793516572461451;-8.051452e-07
12:34:31;-400;-400.0602;5.947949790320086e-11;2.8266068850120278e+20;5.947921472767064e-11;2000.0;2919.2285;11.479812548012278;-1337897.5;16.091535041754096;-8.519594e-07
12:34:52;-425;-425.0479;5.947151886322511e-11;2.8273654034666812e+20;5.947123795729895e-11;2000.0;2908.0914999999995;59.121380029880044;-1338077.0;56.58665920515188;-9.285241e-07
12:35:13;-450;-449.9879;5.947387456872796e-11;2.8271414292130834e+20;5.947362614024782e-11;2000.0;2734.654;12.797543600238289;-1338024.0;18.294808006644942;-8.630024e-07
12:35:35;-475;-475.032;5.946787455447947e-11;2.827711947151403e+20;5.946759202112214e-11;2000.0;2916.771499999999;20.52994975974125;-1338159.0;14.964959071110082;-8.381437e-07
12:35:56;-500;-500.0509;5.947323006471614e-11;2.8272027043065695e+20;5.947300668581988e-11;2000.0;2593.1624999999995;30.06800009873454;-1338038.5;34.33857160686798;-8.792585e-07
12:36:18;-525;-525.0764;5.946665247777321e-11;2.827828170825238e+20;5.946637131168657e-11;2000.0;2909.7949999999996;25.24577633486441;-1338186.5;23.856602859585855;-8.533939e-07
12:36:40;-550;-550.0651;5.947036330233747e-11;2.8274752808723694e+20;5.947012881349301e-11;2000.0;2657.0589999999997;14.086093619240218;-1338103.0;14.475841944425891;-8.917689e-07
12:37:02;-575;-575.0155;5.946516383400911e-11;2.8279697556185085e+20;5.94648788933594e-11;2000.0;2929.3715;14.656496618820615;-1338220.0;14.933184523068078;-8.078673e-07
12:37:24;-600;-599.9971;5.946960776757517e-11;2.8275471249458224e+20;5.946937961725237e-11;2000.0;2620.951;13.30640826632041;-1338120.0;12.961481396815719;-9.003284e-07
12:37:46;-625;-625.0322;5.946465282422935e-11;2.8280183601707142e+20;5.946437234186444e-11;2000.0;2906.4015000000004;16.24781094909404;-1338231.5;13.514344231223356;-8.126429e-07
12:38:08;-650;-650.0446;5.946838561963289e-11;2.8276633452324058e+20;5.946810747886887e-11;2000.0;2893.9715000000006;14.32754935910185;-1338147.5;14.60950033368698;-8.950017e-07
12:38:30;-675;-675.0653;5.946629697398075e-11;2.8278619817970077e+20;5.946602061367485e-11;2000.0;2884.846;11.694243699359097;-1338194.5;14.256139028502773;-8.978702e-07
12:38:52;-700;-700.0449;5.946754125585097e-11;2.827743644280123e+20;5.946730711961231e-11;2000.0;2655.2494999999994;13.233663957404234;-1338166.5;11.922143263692146;-9.361078e-07
12:39:14;-725;-725.0162;5.946867448643131e-11;2.8276358747672986e+20;5.94684015082738e-11;2000.0;2866.9670000000006;14.85288899675751;-1338141.0;16.07638018958248;-9.161284e-07
12:39:36;-750;-749.9778;5.946987442471096e-11;2.8275217681097933e+20;5.946959074672401e-11;2000.0;2922.526500000001;10.801604933411511;-1338114.0;13.6088206689632;-9.204102e-07
12:39:58;-775;-775.006;5.946718574143184e-11;2.827777454746572e+20;5.946696077071105e-11;2000.0;2602.7825000000003;10.886161878159811;-1338174.5;13.591817391357198;-9.622719e-07
12:40:20;-800;-800.0093;5.946585260021744e-11;2.8279042457959678e+20;5.946562183730719e-11;2000.0;2636.1645000000008;13.079084801219844;-1338204.5;16.08531939378264;-9.852212e-07
12:40:42;-825;-825.0187;5.947111885629749e-11;2.8274034377116566e+20;5.94708388903702e-11;2000.0;2903.2509999999993;12.022369398334092;-1338086.0;18.793615937333616;-9.72987e-07
12:41:03;-850;-850.0153;5.947447463674439e-11;2.827084380585024e+20;5.947427084387683e-11;2000.0;2476.7915000000003;32.043563778667;-1338010.5;30.630662741769072;-1.003203e-06
12:41:26;-875;-874.9809;5.947389679325339e-11;2.827139316290667e+20;5.947369491447976e-11;2000.0;2465.1685;24.23912250139225;-1338023.5;23.624933862341283;-1.002093e-06
12:41:48;-900;-899.9478;5.94748524635596e-11;2.8270484613737677e+20;5.947465648880132e-11;2000.0;2428.7950000000005;16.950930984757147;-1338002.0;27.355072655725113;-1.008239e-06

File: Data/LowFluenceIrrNeutron2025/CV_onPCB/100332_LL2_5e13_300min_CV.csv
time (21.07.2025);set voltage (V);real voltage (V);serial capacitance;1/serial capacitance^2;parallel capacitance;LCR frequency (Hz);r;delta r;x;delta x;sample current
15:00:17;-25;-25.0433;6.690823077762706e-11;2.2337826202261868e+20;6.630127192048728e-11;2000.0;113796.6;81.31941342631536;-1189352.5;20.27159342528357;-1.491768e-07
15:00:36;-50;-50.06468;6.449489004475208e-11;2.4040826081512187e+20;6.416161652376229e-11;2000.0;88925.76;480.22566452658475;-1233857.0;728.982201428814;-0.0001709392
15:00:56;-75;-75.10477;6.314366874622165e-11;2.508074178788548e+20;6.292049193831722e-11;2000.0;75056.58499999999;15.194968369496744;-1260260.5;12.989899922632198;-2.487696e-07
15:01:17;-100;-100.066;6.223463825530047e-11;2.5818776672230765e+20;6.208443782874898e-11;2000.0;62892.979999999996;14.354846916634012;-1278668.5;24.92263027852397;-0.0001774828
15:01:37;-125;-125.035;6.15288221943382e-11;2.6414524459357644e+20;6.141720067309069e-11;2000.0;55136.665;19.501463118186805;-1293336.5;33.86203626482022;-3.218451e-07
15:01:56;-150;-150.0027;6.091640190329438e-11;2.6948308680561725e+20;6.083373646767516e-11;2000.0;48155.47000000001;353.7475845217887;-1306339.0;208.88022883939973;-0.0001825376
15:02:15;-175;-175.0508;6.041409151146518e-11;2.73982927530706e+20;6.034749388039718e-11;2000.0;43757.415;14.449779020801934;-1317200.5;13.161971736787766;-3.849863e-07
15:02:35;-200;-200.0661;5.989343442781263e-11;2.78767131032741e+20;5.984450067129548e-11;2000.0;37992.955;323.4112297427999;-1328651.0;190.7903299436321;-0.000186557
15:02:54;-225;-225.0936;5.942770566589835e-11;2.831535902086313e+20;5.939097069434872e-11;2000.0;33302.80499999999;17.049094514079076;-1339063.5;25.702869489611466;-4.248725e-07
15:03:14;-250;-250.0563;5.900311488656122e-11;2.8724344124857562e+20;5.898149874344345e-11;2000.0;25819.415;289.8692371807502;-1348699.5;172.46082888586614;-0.0001892826
15:03:33;-275;-275.0459;5.87992987498639e-11;2.8923823767647227e+20;5.878451344579554e-11;2000.0;21463.555;18.0658053723048;-1353374.5;27.216493161316723;-4.586252e-07
15:03:53;-300;-300.0064;5.877235259062824e-11;2.8950352044785087e+20;5.87602646498926e-11;2000.0;19420.095;231.26580026832744;-1353995.0;32.03513695928269;-0.0001912341
15:04:12;-325;-325.0554;5.884821665376667e-11;2.8875757578278686e+20;5.883573173052514e-11;2000.0;19698.32;16.382029178340545;-1352249.5;19.163441757680168;-4.745822e-07
15:04:32;-350;-350.0511;5.882600871251934e-11;2.8897563993089212e+20;5.881461343236346e-11;2000.0;18829.579999999994;248.15271070451752;-1352760.0;25.019992006393608;-0.0001928618
15:04:52;-375;-375.0977;5.880162322608433e-11;2.8921537048064315e+20;5.878909746422661e-11;2000.0;19753.975;15.431540550120047;-1353321.0;17.83115251463012;-4.824987e-07
15:05:11;-400;-400.0592;5.877979776975925e-11;2.894301867806267e+20;5.876820680966942e-11;2000.0;19012.995000000003;330.1641385337753;-1353823.5;51.90508163946956;-0.0001931929
15:05:31;-425;-425.0416;5.879208752597185e-11;2.893091958510764e+20;5.877958531323306e-11;2000.0;19740.195;12.48769489337404;-1353540.5;16.635429059690644;-4.907323e-07
15:05:51;-450;-449.9868;5.877094190919141e-11;2.895174185454588e+20;5.87593237585487e-11;2000.0;19039.589999999997;362.84027373625435;-1354027.5;40.49614179153367;-0.0001934764
15:06:11;-475;-475.0348;5.87888517384542e-11;2.8934104436725052e+20;5.877644651920104e-11;2000.0;19665.08;16.032472672672803;-1353615.0;43.63198368169845;-4.966362e-07
15:06:31;-500;-500.047;5.878791798680642e-11;2.8935023587570434e+20;5.87769478268516e-11;2000.0;18492.9;14.617893145046567;-1353636.5;17.135854224403285;-0.0001947467
15:06:51;-525;-525.0992;5.88772144273348e-11;2.8847321230209833e+20;5.886534677390123e-11;2000.0;19190.905000000002;13.59741606887134;-1351583.5;16.004296298181934;-5.048385e-07
15:07:10;-550;-550.0648;5.888152734711176e-11;2.884309540145609e+20;5.887061314879027e-11;2000.0;18401.690000000002;281.58225529141566;-1351484.5;41.74610760298497;-0.0001949021
15:07:30;-575;-575.0344;5.890096510643308e-11;2.8824061667902308e+20;5.88893682551818e-11;2000.0;18959.17;16.610067880655976;-1351038.5;17.6815581892547;-5.153955e-07
15:07:50;-600;-599.9948;5.88933148605237e-11;2.8831550649719577e+20;5.88827743614264e-11;2000.0;18078.425000000003;221.63272940554157;-1351214.0;33.01817681217423;-0.000195113
15:08:10;-625;-625.0257;5.893368087334497e-11;2.8792068433284743e+20;5.89224616804892e-11;2000.0;18632.32;18.77929791019885;-1350288.5;19.650381675682535;-5.235497e-07
15:08:29;-650;-650.0491;5.891843080525476e-11;2.8806975070223876e+20;5.890848313319358e-11;2000.0;17551.359999999997;17.358641075844563;-1350638.0;24.855582873873626;-0.0001965124
15:08:49;-675;-675.0728;5.894902617377527e-11;2.8777080384718704e+20;5.893799353084616e-11;2000.0;18469.52;15.022066435747032;-1349937.0;23.633662433063563;-5.292418e-07
15:09:09;-700;-700.0427;5.893586321671888e-11;2.878993618263158e+20;5.89258496697253e-11;2000.0;17601.575000000004;274.9518884164101;-1350238.5;36.41617085856227;-0.0001966158
15:09:28;-725;-725.0272;5.894022838838214e-11;2.878567191819577e+20;5.89291920738634e-11;2000.0;18476.73;16.87544384601485;-1350138.5;21.35737577512743;-5.40541e-07
15:09:48;-750;-749.9823;5.894734500437058e-11;2.8778721844125522e+20;5.893717773075297e-11;2000.0;17731.01;397.9933592976144;-1349975.5;58.73872232182106;-0.0001971155
15:10:07;-775;-775.0044;5.895586100550992e-11;2.877040844073128e+20;5.894502139802061e-11;2000.0;18304.015;13.653617240497109;-1349780.5;9.810071355499918;-5.408689e-07
15:10:27;-800;-800.0065;5.89367143744442e-11;2.8789104626278102e+20;5.892700397448424e-11;2000.0;17332.675000000003;21.317672099692345;-1350219.0;10.768008172359455;-0.0001980934
15:10:47;-825;-825.0512;5.894998688506142e-11;2.8776142428933102e+20;5.893917507326454e-11;2000.0;18283.260000000002;17.671570954502016;-1349915.0;16.194134740701646;-5.538706e-07
15:11:06;-850;-850.0138;5.893464108451752e-11;2.8791130233269866e+20;5.892470214520035e-11;2000.0;17536.415;258.9091671103015;-1350266.5;39.498575923696286;-0.0001983902
15:11:26;-875;-874.9934;5.879614905197446e-11;2.8926922737504403e+20;5.878433490671629e-11;2000.0;19187.200000000004;13.480000000000079;-1353447.0;16.749626861515452;-5.617742e-07
15:11:45;-900;-899.943;5.879519334831287e-11;2.892786314739476e+20;5.878478078889039e-11;2000.0;18013.355;16.56534707605005;-1353469.0;20.197772154373855;-0.0001988488
