Repository: aimaax/PENGUIN

# PENGUIN :penguin:  

> **NOTE!!** Google ID and GitLab repo for CERN organization is hidden and the create database function won't work properly in this version. Plotting is still possible with the saved database and data stored in this repo.  

A Python-based environment for GUI-driven analysis for IV, CV, and TCT measurements obtained with [Particulars Setup]() at CERN for CMS HGCAL silicon diodes. Used to plot data for individual diodes, but also to analyse Current Volume Normalization, Saturation Voltage, Charge Collection, and Charge Collection Efficiency.

---

File: Data/LowFluenceIrrNeutron2025/CV_onPCB/100332_UR2_5e13_735min_CV.csv
time (12.09.2025);set voltage (V);real voltage (V);serial capacitance;1/serial capacitance^2;parallel capacitance;LCR frequency (Hz);r;delta r;x;delta x;sample current
12:22:25;-25;-25.04239;7.58362783445168e-11;1.7387853650713143e+20;7.484427057573229e-11;2000.0;120806.8;22.595198605013408;-1049332.5;16.013666038730793;-2.125429e-07
12:22:47;-50;-50.07572;7.007014417398841e-11;2.0367324267223545e+20;6.976448341978921e-11;2000.0;75172.635;15.692189577939393;-1135683.0;12.531959144523254;-2.766064e-07
12:23:09;-75;-75.10477;6.706267166684661e-11;2.2235059603766962e+20;6.692551657271608e-11;2000.0;53717.94499999999;20.051181355471215;-1186613.5;18.88484842406737;-3.290625e-07
12:23:31;-100;-100.0806;6.512742239351919e-11;2.3576113840476688e+20;6.505276033003439e-11;2000.0;41394.57;13.329598831172712;-1221873.5;14.340066248103597;-3.720869e-07
12:23:53;-125;-125.0341;6.375316977079829e-11;2.4603474076162916e+20;6.370789487023048e-11;2000.0;33275.185000000005;12.344926640122129;-1248212.0;13.53883303686104;-4.111159e-07
12:24:15;-150;-150.0156;6.269227815516532e-11;2.5443209642363375e+20;6.266309872925374e-11;2000.0;27391.04;14.109385883163112;-1269334.5;10.209676782347225;-4.558295e-07
12:24:37;-175;-175.05;6.183312648799735e-11;2.6155172409496483e+20;6.181357565337497e-11;2000.0;22888.094999999998;11.757375291705241;-1286971.5;12.395059499655497;-4.777518e-07
12:24:58;-200;-200.0796;6.109758922193508e-11;2.678871312381536e+20;6.108473590936018e-11;2000.0;18893.274999999998;17.229150987497906;-1302465.0;16.575584454250777;-4.949226e-07
12:25:19;-225;-225.0932;6.043294812568574e-11;2.738119749458929e+20;6.042513913514619e-11;2000.0;14969.419999999998;12.984593948214178;-1316789.5;15.40251602823383;-4.894762e-07
12:25:40;-250;-250.0714;5.986014002358049e-11;2.7907731963944888e+20;5.985690250673541e-11;2000.0;9776.903000000002;13.050273274916504;-1329390.0;21.72556098240043;-5.492217e-07
12:26:02;-275;-275.0369;5.951443973724541e-11;2.8232887714460942e+20;5.951370638701371e-11;2000.0;4693.6965;22.35566829995248;-1337112.0;18.22909761891685;-5.66838e-07
12:26:24;-300;-300.0234;5.943749307868634e-11;2.8306034559983033e+20;5.943717369162534e-11;2000.0;3103.553499999999;17.947009559742828;-1338843.0;15.923253436405515;-5.800298e-07
12:26:44;-325;-325.0559;5.942073881481629e-11;2.832199914207584e+20;5.942048372983404e-11;2000.0;2774.7664999999997;21.47079170961099;-1339220.5;20.475289985736463;-5.525802e-07
12:27:06;-350;-350.0601;5.941614691138788e-11;2.8326376972587247e+20;5.941587741431824e-11;2000.0;2852.4065;21.44276776998482;-1339324.0;26.975915183733804;-6.088764e-07
12:27:28;-375;-375.0959;5.941572546788956e-11;2.8326778819392982e+20;5.941545434244711e-11;2000.0;2861.0415000000003;17.419356880708882;-1339333.5;16.752238656370675;-5.335892e-07
12:27:50;-400;-400.0687;5.941348526333575e-11;2.8328915000260772e+20;5.941319617325209e-11;2000.0;2954.4745;12.90777127305486;-1339384.0;17.58408371226661;-6.200573e-07
12:28:12;-425;-425.0476;5.941532621114291e-11;2.8327159518996093e+20;5.94150327963114e-11;2000.0;2976.3535;14.440383344548028;-1339342.5;14.540890619215867;-5.495993e-07
12:28:33;-450;-450.0043;5.94142615527174e-11;2.832817473044451e+20;5.941394390153775e-11;2000.0;3096.9235;18.751467319585952;-1339366.5;16.841540903373417;-5.474236e-07
12:28:54;-475;-475.0263;5.941468297544843e-11;2.832777287373757e+20;5.941433992789813e-11;2000.0;3218.31;23.72843427198685;-1339357.0;18.29070802347465;-5.593807e-07
12:29:16;-500;-500.0614;5.941541493440068e-11;2.832707491886321e+20;5.941507001187478e-11;2000.0;3227.0335;19.172654279924306;-1339340.5;15.190046082879405;-6.040657e-07
12:29:38;-525;-525.0969;5.941417283290422e-11;2.8328259332219686e+20;5.941378404047718e-11;2000.0;3426.221;22.54683506503741;-1339368.5;18.18344026855204;-6.52066e-07
12:30:00;-550;-550.0797;5.941725600179473e-11;2.8325319494613248e+20;5.941685916642302e-11;2000.0;3461.2095;13.768765185647549;-1339299.0;14.695237323704575;-5.695059e-07
12:30:21;-575;-575.0363;5.941308603669549e-11;2.832929571421824e+20;5.94126743031872e-11;2000.0;3525.9535000000005;20.88326276321543;-1339393.0;16.734694499751107;-5.785835e-07
12:30:42;-600;-600.0139;5.941659054258201e-11;2.8325953979028934e+20;5.94161614509503e-11;2000.0;3599.1929999999993;16.764003476198628;-1339314.0;18.5930094390338;-7.005665e-07
12:31:03;-625;-625.0344;5.94135296221825e-11;2.8328872698867866e+20;5.94130948473285e-11;2000.0;3623.2300000000005;19.956767335918904;-1339383.0;19.106281689538655;-6.25541e-07
12:31:25;-650;-650.0663;5.941432809275119e-11;2.8328111279196003e+20;5.941385942059308e-11;2000.0;3761.7475000000013;20.467523419737425;-1339365.0;15.321553446044563;-7.240442e-07
12:31:47;-675;-675.0785;5.941328564934496e-11;2.832910535691974e+20;5.941284644452931e-11;2000.0;3641.6645;15.355609341133281;-1339388.5;14.987911795844008;-7.219321e-07
12:32:07;-700;-700.0606;5.940818485800722e-11;2.8333970244106017e+20;5.940773106564445e-11;2000.0;3702.124;15.495120641672976;-1339503.5;18.765327068825634;-6.348367e-07
12:32:29;-725;-725.0294;5.941131176098221e-11;2.8330987807202522e+20;5.941088661896976e-11;2000.0;3583.0674999999997;20.710567156345565;-1339433.0;17.191567700474558;-6.903991e-07
12:32:51;-750;-749.9952;5.940665479138902e-11;2.8335429791709826e+20;5.940620493819967e-11;2000.0;3686.162999999999;19.675866348143348;-1339538.0;26.698314553544385;-6.631329e-07
12:33:13;-775;-775.0204;5.940616696063203e-11;2.8335895162617515e+20;5.940574759226888e-11;2000.0;3559.116500000001;19.61406866607487;-1339549.0;19.29896370274839;-6.86419e-07
12:33:34;-800;-800.0151;5.940346186274189e-11;2.8338475925188582e+20;5.940306618894793e-11;2000.0;3457.344;14.397259850402092;-1339610.0;19.659603251337497;-7.462951e-07
12:33:55;-825;-825.051;5.940348403467405e-11;2.833845477091932e+20;5.940307693256311e-11;2000.0;3506.9165000000003;15.27896529996387;-1339609.5;15.386276352646211;-6.925059e-07
12:34:17;-850;-850.0104;5.940501393796366e-11;2.8336995145408807e+20;5.940464540781349e-11;2000.0;3336.5170000000007;17.92427669530907;-1339575.0;18.808242873804026;-7.422357e-07
12:34:39;-875;-874.9945;5.939947118455451e-11;2.8342283822275147e+20;5.939909182693637e-11;2000.0;3385.649999999999;16.488189712639766;-1339700.0;18.76166303929372;-7.434035e-07
12:35:00;-900;-899.9417;5.940379444346191e-11;2.8338158611978797e+20;5.940342331777756e-11;2000.0;3348.3490000000006;18.16703434658502;-1339602.5;20.370014727535175;-8.116916e-07

File: Data/LowFluenceIrrNeutron2025/CV_onPCB/100332_UR2_5e13_noadd_CV.csv
time (08.04.2025);set voltage (V);real voltage (V);serial capacitance;1/serial capacitance^2;parallel capacitance;LCR frequency (Hz);r;delta r;x;delta x;sample current
08:13:31;-25;-25.0443;7.636993430513212e-11;1.7145697844711018e+20;7.519752981290152e-11;2000.0;130108.2;18.349059921423766;-1042000.0;22.47220505424423;-1.690151e-07
08:13:51;-50;-50.06875;7.071764655600222e-11;1.9996058639190737e+20;7.034135101010696e-11;2000.0;82304.10999999999;538.7024669472006;-1125284.5;757.001477871741;-0.0001724537
08:14:11;-75;-75.11111;6.760382082120072e-11;2.1880513802383445e+20;6.743361066199307e-11;2000.0;59138.925;8.4846858368474;-1177115.0;9.367496997597597;-2.797876e-07
08:14:30;-100;-100.0707;6.566402069658031e-11;2.319236603656974e+20;6.557160934997711e-11;2000.0;45495.39;372.8535729277647;-1211888.5;411.28230876126923;-0.0001794815
08:14:50;-125;-125.0364;6.424255000970585e-11;2.423005820900964e+20;6.418460090201909e-11;2000.0;37219.909999999996;9.966726895024328;-1238703.5;9.254053166045674;-3.650931e-07
08:15:09;-150;-150.0019;6.318322530199983e-11;2.5049347467739863e+20;6.314639858873812e-11;2000.0;30415.539999999997;284.76879555175975;-1259471.5;263.66671670880265;-0.0001849906
08:15:28;-175;-175.0535;6.229270874724323e-11;2.577066156373372e+20;6.226655282443777e-11;2000.0;26182.465;11.445497531780754;-1277476.5;8.434304950616855;-4.246748e-07
08:15:48;-200;-200.0672;6.155437989104087e-11;2.6392594118916263e+20;6.153767473336333e-11;2000.0;21300.31;14.4008036234094;-1292799.5;23.339612250420956;-0.000189595
08:16:08;-225;-225.0982;6.090786955439531e-11;2.695585937897738e+20;6.08954884356143e-11;2000.0;18629.625;9.777471234936037;-1306522.0;9.528903399657276;-4.76474e-07
08:16:28;-250;-250.0584;6.030521984553983e-11;2.749730873747338e+20;6.029866627332418e-11;2000.0;13756.894999999999;16.954097550444853;-1319578.5;28.286701822587943;-0.0001925851
08:16:48;-275;-275.0484;5.980121105128704e-11;2.796276042334072e+20;5.979805807501248e-11;2000.0;9662.666000000001;8.31300449296157;-1330700.0;8.124038404635959;-5.173667e-07
08:17:07;-300;-300.0067;5.950044473169005e-11;2.8246170502174438e+20;5.949987888340882e-11;2000.0;4124.4105;313.9552499708158;-1337426.5;89.17195467185857;-0.0001952483
08:17:27;-325;-325.0451;5.942564206521323e-11;2.8317325599827542e+20;5.942531195200329e-11;2000.0;3156.1814999999997;10.170154725347105;-1339110.0;8.093207028119323;-5.460724e-07
08:17:47;-350;-350.053;5.940461482516039e-11;2.833737591365701e+20;5.940450912127705e-11;2000.0;1786.9225000000001;15.681113032482735;-1339584.0;14.184498581197714;-0.0001976667
08:18:06;-375;-375.1038;5.940567913788682e-11;2.833636053734672e+20;5.940541932910107e-11;2000.0;2801.4060000000004;8.826646769866809;-1339560.0;10.770329614269007;-5.610499e-07
08:18:26;-400;-400.0612;5.939991456676371e-11;2.834186070996577e+20;5.939978408753209e-11;2000.0;1985.5579999999998;256.4559473472978;-1339690.0;34.583232931581165;-0.0001985023
08:18:46;-425;-425.0451;5.940173250302703e-11;2.834012598251708e+20;5.94014917532332e-11;2000.0;2696.9649999999997;8.416028561619774;-1339649.0;10.268885041717041;-5.719741e-07
08:19:05;-450;-449.9855;5.93919568629241e-11;2.834945605637542e+20;5.939186030907039e-11;2000.0;1708.3775;14.72422965514665;-1339869.5;14.772863635734272;-0.0001991402
08:19:30;-500;-500.07;5.939998107466599e-11;2.834179724339177e+20;5.939975030245327e-11;2000.0;2640.604;9.21096915096344;-1339688.5;10.398918212968114;-5.914875e-07
08:19:54;-550;-550.0699;5.940643304914264e-11;2.8335641323466844e+20;5.940586930567178e-11;2000.0;4126.5085;1651.3796595022106;-1339543.0;238.6661894781077;-0.0004176606
08:20:18;-600;-599.9974;5.939800807022568e-11;2.8343680115304065e+20;5.939778026993375e-11;2000.0;2623.6765000000005;7.950977369952715;-1339733.0;9.56817641977822;-6.203524e-07
08:20:42;-650;-650.0554;5.940075701119729e-11;2.834105680527899e+20;5.940034458441414e-11;2000.0;3530.0195;1337.8669220594168;-1339671.0;182.5142460193176;-0.0004201095
08:21:07;-700;-700.0512;5.939789723116815e-11;2.8343785896480453e+20;5.939766663753672e-11;2000.0;2639.721;8.419175847433051;-1339735.5;7.793426717433095;-6.328445e-07
08:21:32;-750;-749.9811;5.938681541400835e-11;2.8354365010950567e+20;5.938672756792917e-11;2000.0;1629.7335000000003;15.380396130708068;-1339985.5;11.078695771614996;-0.0004206665
08:21:56;-800;-800.029;5.939650069448469e-11;2.8345118756215662e+20;5.939627198685637e-11;2000.0;2628.9964999999997;9.63319078174516;-1339767.0;12.22906374175881;-6.520633e-07
08:22:20;-850;-850.02;5.940075701119729e-11;2.834105680527899e+20;5.940023933476515e-11;2000.0;3954.8795;1596.8181898983485;-1339671.0;227.3883242385149;-0.0004226755
08:22:45;-900;-899.9622;5.939486040193018e-11;2.8346684377515157e+20;5.939463189284157e-11;2000.0;2627.964000000001;12.807333161122967;-1339804.0;12.255610959882823;-6.699017e-07

File: Data/LowFluenceIrrNeutron2025/CV_onPCB/200123_LL1_2e14_129min_CV.csv
time (20.02.2026);set voltage (V);real voltage (V);serial capacitance;1/serial capacitance^2;parallel capacitance;LCR frequency (Hz);r;delta r;x;delta x;sample current
13:52:43;-25;-25.04404;7.63646576685178e-11;1.714806738961534e+20;7.356585497621427e-11;2000.0;203257.1;6.0637859460901185;-1042072.0;17.7426040929735;-3.992741e-07
13:53:02;-50;-50.06569;7.221635060432311e-11;1.9174715289210117e+20;7.096018148606904e-11;2000.0;146612.6;1060.470655888224;-1101931.5;1142.7784726271316;-0.0001882387
13:53:22;-75;-75.10925;6.919780134430232e-11;2.0884082912705085e+20;6.856526777242335e-11;2000.0;110455.55;6.36375478785913;-1150000.0;13.509256086106296;-6.527619e-07
13:53:42;-100;-100.065;6.669989044705992e-11;2.2477590701361974e+20;6.643322488643625e-11;2000.0;75588.51500000001;58.54821998788666;-1193067.5;76.38348970818235;-0.000204552
13:54:02;-125;-125.0398;6.486961595522703e-11;2.376387976646465e+20;6.480233985955076e-11;2000.0;39526.09;11.27518713813654;-1226729.5;11.033471801749439;-7.934586e-07
13:54:22;-150;-150.0;6.407841000771629e-11;2.4354350169400217e+20;6.40711718005461e-11;2000.0;13199.654999999999;25.713760396915884;-1241876.5;15.021234969202764;-0.0002136943
13:54:42;-175;-175.049;6.38992479241501e-11;2.4491112129079987e+20;6.389807758966741e-11;2000.0;5329.7335;8.456259524015335;-1245358.5;9.007635649825096;-8.618744e-07
13:55:02;-200;-200.0661;6.385343537739371e-11;2.452626772283395e+20;6.38529860591802e-11;2000.0;3305.9195;529.6687083656514;-1246252.0;69.79111691325767;-0.0002186089
13:55:21;-225;-225.0755;6.385520308128208e-11;2.4524909820059297e+20;6.385477680026014e-11;2000.0;3219.9205;8.134049221482504;-1246217.5;9.996874511566102;-8.93801e-07
13:55:41;-250;-250.0548;6.383100172933743e-11;2.4543510452249415e+20;6.383075905151281e-11;2000.0;2430.852;351.32053447998175;-1246690.0;42.34383071948026;-0.0002204692
13:56:00;-275;-275.0314;6.384662166661799e-11;2.4531502888221206e+20;6.384625524328574e-11;2000.0;2985.9055;7.142413999307237;-1246385.0;8.32165848854662;-9.221041e-07
13:56:21;-300;-300.0026;6.38226315649334e-11;2.454994850356455e+20;6.382249890251494e-11;2000.0;1797.6389999999997;13.603695286575629;-1246853.5;7.185923740202091;-0.0002220167
13:56:40;-325;-325.0404;6.383561009621985e-11;2.4539966931071582e+20;6.383532851832608e-11;2000.0;2618.1580000000004;8.618916712673352;-1246600.0;9.273618495495702;-9.755333e-07
13:57:00;-350;-350.0513;6.383778650078128e-11;2.453829369055164e+20;6.38375201228042e-11;2000.0;2546.3815000000004;7.4283368688758395;-1246557.5;10.485108487755385;-1.008448e-06
13:57:19;-375;-375.0835;6.383189774856482e-11;2.454282141420732e+20;6.383164574615962e-11;2000.0;2477.0609999999997;8.261037825237207;-1246672.5;9.536115561380324;-1.026974e-06
13:57:39;-400;-400.0612;6.383258898058545e-11;2.4542289877183526e+20;6.383231913824848e-11;2000.0;2563.1994999999997;8.546050563710704;-1246659.0;10.604244433244641;-1.036067e-06
13:57:58;-425;-425.0324;6.383333143165329e-11;2.4541718973458147e+20;6.383308904016279e-11;2000.0;2429.2844999999993;7.15502884253446;-1246644.5;8.873415351486708;-1.033852e-06
13:58:17;-450;-449.9869;6.383023373287802e-11;2.4544101063983786e+20;6.382998175465628e-11;2000.0;2477.0389999999998;8.11276777370091;-1246705.0;9.578622030334008;-1.052789e-06
13:58:36;-475;-475.0191;6.383287059792291e-11;2.4542073326712917e+20;6.383261705764573e-11;2000.0;2484.551;9.690920361348564;-1246653.5;11.319783566835543;-1.067044e-06
13:58:56;-500;-500.0495;6.382872339375198e-11;2.4545262621124847e+20;6.382848651940429e-11;2000.0;2401.7385;9.711366800687742;-1246734.5;8.58705420968099;-1.070637e-06
13:59:17;-525;-525.0842;6.382813463684477e-11;2.45457154389814e+20;6.382787793091465e-11;2000.0;2500.291999999999;7.8351508153959575;-1246746.0;8.25832912882503;-1.084448e-06
13:59:36;-550;-550.0648;6.383130893309586e-11;2.4543274209545375e+20;6.383107207740396e-11;2000.0;2401.498;8.121853501510593;-1246684.0;9.628083921528725;-1.093998e-06
13:59:55;-575;-575.0208;6.382552375883778e-11;2.4547723638071516e+20;6.382528478443249e-11;2000.0;2412.5429999999997;9.562457087485402;-1246797.0;7.813449942247022;-1.10133e-06
14:00:14;-600;-599.9964;6.382887698429668e-11;2.454514449541441e+20;6.382862236990317e-11;2000.0;2490.0420000000004;8.738947465227158;-1246731.5;8.639299740140979;-1.114359e-06
14:00:33;-625;-625.0243;6.382739230666008e-11;2.454628638918865e+20;6.382715995732393e-11;2000.0;2378.762;6.774920612080998;-1246760.5;8.957538724448808;-1.122963e-06
14:00:53;-650;-650.0522;6.382460232347836e-11;2.4548432433833843e+20;6.382435351783604e-11;2000.0;2461.7215;6.1107687844902125;-1246815.0;6.946221994724902;-1.127324e-06
14:01:12;-675;-675.0634;6.38289793784038e-11;2.4545065745098693e+20;6.382873676057755e-11;2000.0;2430.6670000000004;8.642186271424597;-1246729.5;7.01694377916768;-1.139148e-06
14:01:32;-700;-700.0442;6.382383448100197e-11;2.454902310478584e+20;6.3823600688223e-11;2000.0;2386.339000000001;7.972386716034294;-1246830.0;9.192388155425117;-1.157373e-06
14:01:51;-725;-725.0114;6.382485827507615e-11;2.4548235545095635e+20;6.382460474426016e-11;2000.0;2484.9725000000003;9.72398228286642;-1246810.0;7.348469228349534;-1.170028e-06
14:02:11;-750;-749.9823;6.382698275257009e-11;2.4546601399041996e+20;6.382674425039427e-11;2000.0;2410.0755;6.966694139798304;-1246768.5;9.307926729406502;-1.176635e-06
14:02:30;-775;-775.004;6.382160784229328e-11;2.4550736090731738e+20;6.382136394440174e-11;2000.0;2437.493;7.794452293137735;-1246873.5;7.624795079213604;-1.19304e-06
14:02:49;-800;-800.0103;6.382695715561396e-11;2.4546621087224958e+20;6.382670497427104e-11;2000.0;2478.228;9.441980899154588;-1246769.0;12.101652779682617;-1.196283e-06
14:03:09;-825;-825.0367;6.382444875350506e-11;2.454855056745576e+20;6.382421350653095e-11;2000.0;2393.7145000000005;5.927279454986068;-1246818.0;7.987490219086342;-1.216281e-06
14:03:27;-850;-850.0152;6.38221452925844e-11;2.455032260589378e+20;6.382188615568264e-11;2000.0;2512.4565000000002;7.351564094633196;-1246863.0;4.852834223420372;-1.221852e-06
14:03:47;-875;-874.9817;6.382616366015753e-11;2.4547231424812574e+20;6.382591513363539e-11;2000.0;2460.25;8.493852777155956;-1246784.5;7.296403223506771;-1.246011e-06
14:04:07;-900;-899.9442;6.382063533620394e-11;2.4551484310241952e+20;6.382039032092825e-11;2000.0;2443.126;10.688329649669315;-1246892.5;9.051933495115835;-1.255381e-06

File: Data/LowFluenceIrrNeutron2025/CV_onPCB/200123_LL1_2e14_35min_CV.csv
time (29.07.2025);set voltage (V);real voltage (V);serial capacitance;1/serial capacitance^2;parallel capacitance;LCR frequency (Hz);r;delta r;x;delta x;sample current
15:14:08;-25;-25.04094;7.838164202440238e-11;1.627688463539102e+20;7.5113379231579e-11;2000.0;211775.45;6.717319033662164;-1015256.5;23.783134780764286;-4.869818e-07
15:14:27;-50;-50.06406;7.377270327509821e-11;1.83742069914635e+20;7.228741398890668e-11;2000.0;154621.05;899.0984136205556;-1078684.5;867.8566917988245;-0.0001947496
15:14:47;-75;-75.09273;7.067446752312461e-11;2.0020499551357167e+20;6.986608393962543e-11;2000.0;121116.45;11.614963409326782;-1125972.0;14.415269681833914;-8.549391e-07
15:15:07;-100;-100.0701;6.811772083939284e-11;2.155161316406051e+20;6.768385228152219e-11;2000.0;93533.37;8.474284925585089;-1168234.5;13.646886091706047;-9.552392e-07
15:15:27;-125;-125.0209;6.581548627383245e-11;2.308574058606833e+20;6.565422923165068e-11;2000.0;59922.51499999999;62.827448728640874;-1209099.5;70.57434023779464;-0.0002227184
15:15:46;-150;-150.0054;6.447289147659415e-11;2.4057234651529173e+20;6.443862489355408e-11;2000.0;28462.645000000008;9.741061222987902;-1234278.0;9.6850400102426;-1.138116e-06
15:16:05;-175;-175.0379;6.398924382537866e-11;2.4422270879240048e+20;6.398471930712744e-11;2000.0;10457.580000000002;10.21407754033617;-1243607.0;12.085114811204733;-1.196419e-06
15:16:24;-200;-200.0683;6.387888437654713e-11;2.4506729353000174e+20;6.387791236347954e-11;2000.0;4859.521500000002;10.053192435117326;-1245755.5;8.788486786699972;-1.233659e-06
15:16:44;-225;-225.0807;6.385061750110338e-11;2.4528432573106278e+20;6.385010003790298e-11;2000.0;3548.0030000000006;8.368063488645381;-1246307.0;9.5420123663722;-1.255618e-06
15:17:04;-250;-250.0583;6.384060324463664e-11;2.4536128405148182e+20;6.38401958938676e-11;2000.0;3148.693;10.96233832491955;-1246502.5;5.379358697837502;-1.271665e-06
15:17:23;-275;-275.0309;6.383555888848772e-11;2.454000630212368e+20;6.383520450604008e-11;2000.0;2937.1994999999997;10.887420090981134;-1246601.0;7.965550828411051;-1.290149e-06
15:17:42;-300;-300.01;6.382931216152078e-11;2.454480980744511e+20;6.382897440423994e-11;2000.0;2867.8959999999997;9.265762553616396;-1246723.0;7.039176088151226;-1.310738e-06
15:18:01;-325;-325.0408;6.382769947567679e-11;2.454605013312512e+20;6.382738414640659e-11;2000.0;2771.147;11.43118242134207;-1246754.5;9.65595671075632;-1.32694e-06
15:18:20;-350;-350.0539;6.382531899312535e-11;2.45478811473566e+20;6.382501509628169e-11;2000.0;2720.6004999999996;11.513854816589438;-1246801.0;9.297849213662264;-1.342242e-06
15:18:40;-375;-375.0826;6.382447434844929e-11;2.4548530878499026e+20;6.382417451562582e-11;2000.0;2702.4014999999995;8.149857369150704;-1246817.5;8.742854225022855;-1.357554e-06
15:18:59;-400;-400.0603;6.38231946263844e-11;2.4549515336007457e+20;6.382290711219943e-11;2000.0;2646.3844999999997;7.578726161928537;-1246842.5;11.065147988165364;-1.369342e-06
15:19:18;-425;-425.032;6.382119836243274e-11;2.4551051129135867e+20;6.382091091943762e-11;2000.0;2646.1810000000005;11.433399842129207;-1246881.5;13.78903549926535;-1.380718e-06
15:19:38;-450;-449.99;6.382130073190527e-11;2.4550972369345334e+20;6.382101272391843e-11;2000.0;2648.7740000000003;9.59062790957923;-1246879.5;6.9453221667536775;-1.403719e-06
15:19:57;-475;-475.0198;6.382002113710206e-11;2.455195687580701e+20;6.381974426487298e-11;2000.0;2597.1400000000003;9.874386613861136;-1246904.5;11.101238669626015;-1.414188e-06
15:20:17;-500;-500.0515;6.38193045864246e-11;2.455250820804763e+20;6.381902346620476e-11;2000.0;2617.032;9.68657900396214;-1246918.5;10.470792711156113;-1.428836e-06
15:20:36;-525;-525.0836;6.381899749820272e-11;2.4552744495188577e+20;6.381872131547916e-11;2000.0;2593.9665000000005;11.1110770016907;-1246924.5;8.702729456900288;-1.445658e-06
15:20:56;-550;-550.0663;6.381684796339572e-11;2.455439853701058e+20;6.381657220978638e-11;2000.0;2592.0815;10.557819549390869;-1246966.5;10.350724612315796;-1.449878e-06
15:21:15;-575;-575.0209;6.381764122723963e-11;2.455378811032806e+20;6.381736411740789e-11;2000.0;2598.3995;10.376522116658359;-1246951.0;12.843286183839398;-1.46264e-06
15:21:34;-600;-599.9984;6.381766681672421e-11;2.45537684192711e+20;6.381739503686703e-11;2000.0;2573.2875000000004;6.3487677889099015;-1246950.5;10.427727460957158;-1.478933e-06
15:21:54;-625;-625.0262;6.381597795475857e-11;2.4555068045967753e+20;6.381569885197348e-11;2000.0;2607.8285;12.674685642551447;-1246983.5;12.191697994947216;-1.482041e-06
15:22:13;-650;-650.0511;6.381674560820717e-11;2.4554477302296507e+20;6.3816472543577e-11;2000.0;2579.4184999999998;8.274585013008206;-1246968.5;9.956781608531946;-1.4964e-06
15:22:33;-675;-675.0632;6.381464739919598e-11;2.455609201849818e+20;6.381437195932648e-11;2000.0;2590.740500000001;9.917157896166623;-1247009.5;11.390237047577191;-1.511489e-06
15:22:52;-700;-700.0447;6.381513355729566e-11;2.4555717872213685e+20;6.381485467530976e-11;2000.0;2606.8484999999996;12.49341395045806;-1247000.0;13.17193987231949;-1.529352e-06
15:23:11;-725;-725.0133;6.381492885824559e-11;2.455587540714396e+20;6.381465395158818e-11;2000.0;2588.2144999999996;10.072859908561226;-1247004.0;8.899438184514795;-1.542521e-06
15:23:31;-750;-749.9862;6.381275401193754e-11;2.4557549246985778e+20;6.381247223370361e-11;2000.0;2620.4965;13.916453863592544;-1247046.5;8.52276363628606;-1.556448e-06
15:23:50;-775;-775.005;6.381467298627971e-11;2.4556072326517418e+20;6.38143914890236e-11;2000.0;2619.0715000000005;9.261644110928675;-1247009.0;9.297849213662264;-1.576035e-06
15:24:09;-800;-800.0107;6.381231906046461e-11;2.455788402179968e+20;6.381203702104999e-11;2000.0;2621.7375;10.436049177610277;-1247055.0;8.674675786448736;-1.585914e-06
15:24:29;-825;-825.0369;6.381275401193754e-11;2.4557549246985778e+20;6.381246792819341e-11;2000.0;2640.441;10.013544674589516;-1247046.5;7.945910898065746;-1.604426e-06
15:24:48;-850;-850.0146;6.381306104007663e-11;2.455731293672627e+20;6.381277447505626e-11;2000.0;2642.642;7.428617825679286;-1247040.5;9.205297387917458;-1.628164e-06
15:25:07;-875;-874.9796;6.381155151350578e-11;2.4558474806449553e+20;6.381126212035218e-11;2000.0;2655.7445;12.160322373913447;-1247070.0;11.768602295939818;-1.642035e-06
15:25:26;-900;-899.9464;6.381359834642927e-11;2.455689939650798e+20;6.381330315782846e-11;2000.0;2682.0760000000005;9.208082547414532;-1247030.0;10.0;-1.660356e-06

File: Data/LowFluenceIrrNeutron2025/CV_onPCB/200123_LL1_2e14_98min_CV.csv
time (28.01.2026);set voltage (V);real voltage (V);serial capacitance;1/serial capacitance^2;parallel capacitance;LCR frequency (Hz);r;delta r;x;delta x;sample current
10:25:54;-25;-25.04338;7.65115393950778e-11;1.7082291165185068e+20;7.367480008351444e-11;2000.0;204086.1;9.488124156017353;-1040071.5;12.8700233100022;-4.051584e-07
10:26:13;-50;-50.06349;7.224621466645452e-11;1.9158866250260198e+20;7.100287004117705e-11;2000.0;145758.15;59.45062131719062;-1101476.0;88.2167784494537;-0.0001890847
10:26:33;-75;-75.11083;6.9383628802312e-11;2.0772366671805678e+20;6.87280391550921e-11;2000.0;112016.55;8.06457531429895;-1146920.0;17.146428199482244;-6.721648e-07
10:26:52;-100;-100.0674;6.696027992099452e-11;2.2303112702190495e+20;6.665847851417597e-11;2000.0;79966.07999999999;928.9178148684628;-1188428.0;773.480639705998;-0.0002055766
10:27:12;-125;-125.0338;6.498921293908531e-11;2.367649685699082e+20;6.490976870101367e-11;2000.0;42837.59;13.648886218296266;-1224472.0;9.762171889492624;-8.197171e-07
10:27:31;-150;-150.0022;6.413757014691152e-11;2.4309442255157307e+20;6.412695487864802e-11;2000.0;15963.304999999998;694.1461144627622;-1240731.0;221.48352083168623;-0.0002154
10:27:51;-175;-175.0454;6.391166733871705e-11;2.4481594751910327e+20;6.391023423091025e-11;2000.0;5896.0915;8.04718976646509;-1245116.5;8.78279568246922;-8.945331e-07
10:28:11;-200;-200.067;6.386001993056682e-11;2.4521210217736005e+20;6.385949095704842e-11;2000.0;3586.4545;532.085330349125;-1246123.5;67.33971710662289;-0.0002206337
10:28:31;-225;-225.0816;6.385794449683001e-11;2.4522804161116796e+20;6.385756242263002e-11;2000.0;3048.1959999999995;10.199775840674162;-1246164.0;8.700574693662482;-9.642723e-07
10:28:50;-250;-250.0577;6.384759496483993e-11;2.4530754973247485e+20;6.384725964118682e-11;2000.0;2856.318;8.641539984285197;-1246366.0;9.01110426085505;-1.007001e-06
10:29:09;-275;-275.0308;6.384657044121779e-11;2.4531542252483012e+20;6.384625447115763e-11;2000.0;2772.7315;8.685705189419;-1246386.0;11.099549540409287;-1.021578e-06
10:29:28;-300;-300.008;6.384091054082196e-11;2.453589219797472e+20;6.384062769258937e-11;2000.0;2623.7305;10.255866332860418;-1246496.5;9.226998428524848;-1.034235e-06
10:29:47;-325;-325.0409;6.383745362929434e-11;2.4538549594230086e+20;6.383716324499865e-11;2000.0;2658.6695000000004;11.825597923043892;-1246564.0;8.899438184514795;-1.03988e-06
10:30:06;-350;-350.0525;6.383939969639435e-11;2.4537053560858283e+20;6.383912848961161e-11;2000.0;2569.2605;9.565958458905202;-1246526.0;8.167006795638166;-1.053054e-06
10:30:25;-375;-375.0857;6.383333143165327e-11;2.4541718973458157e+20;6.383307238060135e-11;2000.0;2511.38;8.164261142320223;-1246644.5;7.631349815072035;-1.067878e-06
10:30:44;-400;-400.0622;6.383527724742946e-11;2.454022284347477e+20;6.383500353136112e-11;2000.0;2581.3689999999997;8.879939664772504;-1246606.5;10.253657883896848;-1.069035e-06
10:31:03;-425;-425.0343;6.383427872188426e-11;2.454099058869056e+20;6.38340273117467e-11;2000.0;2474.0099999999998;8.644259627058872;-1246626.0;8.983317872590282;-1.086963e-06
10:31:23;-450;-449.9872;6.383079692847457e-11;2.454366794801709e+20;6.383053754004731e-11;2000.0;2513.1645;6.807081624124969;-1246694.0;12.949903474543738;-1.097285e-06
10:31:42;-475;-475.0206;6.383363865783679e-11;2.454148273937621e+20;6.383339207269126e-11;2000.0;2450.1915;9.529336474146566;-1246638.5;7.289547311047511;-1.110832e-06
10:32:01;-500;-500.0519;6.383100172933743e-11;2.4543510452249415e+20;6.38307590354396e-11;2000.0;2430.9325;10.644761337742622;-1246690.0;8.154753215150045;-1.111042e-06
10:32:21;-525;-525.0841;6.383000333754388e-11;2.4544278248889804e+20;6.38297485371325e-11;2000.0;2490.8854999999994;10.172062314865151;-1246709.5;9.604035610096414;-1.123388e-06
10:32:40;-550;-550.0674;6.383220496094799e-11;2.454258517481947e+20;6.383195833917968e-11;2000.0;2450.4560000000006;7.926937725250523;-1246666.5;7.624795079213604;-1.14102e-06
10:32:59;-575;-575.0221;6.382759708567605e-11;2.454612888501997e+20;6.382734807637297e-11;2000.0;2462.5554999999995;6.272547786784895;-1246756.5;10.518436195556827;-1.152076e-06
10:33:17;-600;-599.9965;6.382895377984622e-11;2.454508543266578e+20;6.382870441466956e-11;2000.0;2464.236;8.81291959001101;-1246730.0;5.52268050859363;-1.163727e-06
10:33:37;-625;-625.0243;6.382895377984622e-11;2.454508543266578e+20;6.382871258666894e-11;2000.0;2423.5215;7.87123818960524;-1246730.0;8.124038404635959;-1.170388e-06
10:33:56;-650;-650.0519;6.382667559045175e-11;2.454683765775848e+20;6.382642613580415e-11;2000.0;2464.81;8.657820568711273;-1246774.5;7.499166620365226;-1.184245e-06
10:34:15;-675;-675.0654;6.38302081333143e-11;2.454412075116399e+20;6.382995411760513e-11;2000.0;2487.0350000000003;9.112103310981496;-1246705.5;11.905355937560204;-1.194409e-06
10:34:34;-700;-700.0466;6.382680357430843e-11;2.454673921648844e+20;6.382655899742634e-11;2000.0;2440.5855;7.883439270870292;-1246772.0;8.96102672688794;-1.208505e-06
10:34:53;-725;-725.0143;6.382675238070416e-11;2.454677859297277e+20;6.382649362985326e-11;2000.0;2510.3124999999995;10.59939075784548;-1246773.0;10.538026380684384;-1.220674e-06
10:35:12;-750;-749.9846;6.382818583266639e-11;2.4545676063349808e+20;6.382793720634232e-11;2000.0;2460.6269999999995;10.498625007590276;-1246745.0;10.161200716450788;-1.214597e-06
10:35:32;-775;-775.0039;6.382306665700041e-11;2.4549613782843965e+20;6.3822818203922e-11;2000.0;2460.0655;9.368297803630071;-1246845.0;7.466592261534039;-1.216908e-06
10:35:51;-800;-800.0098;6.382688036486881e-11;2.4546680151821166e+20;6.382662100488822e-11;2000.0;2513.2580000000003;8.0836568952424;-1246770.5;7.296403223506771;-1.237338e-06
10:36:10;-825;-825.037;6.382501184702016e-11;2.4548117412231725e+20;6.382476841712537e-11;2000.0;2434.9584999999997;9.315293105291964;-1246807.0;6.859300255857006;-1.25697e-06
10:36:29;-850;-850.0165;6.382401364259396e-11;2.454888528092811e+20;6.382375812156338e-11;2000.0;2494.7565000000004;6.721262614829161;-1246826.5;9.676647146610234;-1.28054e-06
10:36:48;-875;-874.9812;6.382723872326041e-11;2.4546404517646785e+20;6.382697913347775e-11;2000.0;2514.35;6.177005989959864;-1246763.5;8.070780631388763;-1.29537e-06
10:37:06;-900;-899.9462;6.382393685893136e-11;2.4548944348248336e+20;6.382368572096495e-11;2000.0;2473.2715000000003;10.79986340827975;-1246828.0;10.807404868885037;-1.31308e-06

File: Data/LowFluenceIrrNeutron2025/CV_onPCB/200123_LL1_2e14_noadd_CV.csv
time (02.06.2025);set voltage (V);real voltage (V);serial capacitance;1/serial capacitance^2;parallel capacitance;LCR frequency (Hz);r;delta r;x;delta x;sample current
09:05:43;-25;-25.05108;7.857411932917378e-11;1.61972377069887e+20;7.433769613712235e-11;2000.0;241771.85;8.2898356437266;-1012769.5;82.90800624788899;-5.116311e-07
09:06:03;-50;-50.06948;7.463404805593856e-11;1.795254418619256e+20;7.255700203136074e-11;2000.0;180400.0;53.19022466581618;-1066235.5;100.62423912755813;-0.000196051
09:06:23;-75;-75.10006;7.20365096269269e-11;1.9270575126543686e+20;7.077243377696933e-11;2000.0;147635.9;25.592762648842744;-1104682.5;48.19686193104277;-8.561846e-07
09:06:42;-100;-100.0721;7.000197182234142e-11;2.04070135632487e+20;6.91931138186913e-11;2000.0;122909.25;30.558785561602406;-1136789.0;73.5795487890487;-0.0002178506
09:07:02;-125;-125.029;6.816247265636745e-11;2.1523323191605025e+20;6.764775757059127e-11;2000.0;101836.05;34.694990632654736;-1167467.5;45.672064766112776;-1.144334e-06
09:07:21;-150;-150.0082;6.638049758255507e-11;2.26944150346618e+20;6.609731900718279e-11;2000.0;78467.155;13.975186000550712;-1198808.0;11.84483009586883;-1.258646e-06
09:07:40;-175;-175.0421;6.498475492010791e-11;2.3679745430994475e+20;6.486510383493011e-11;2000.0;52593.42000000002;18.614097614442546;-1224556.0;13.971399357258383;-1.328963e-06
09:08:00;-200;-200.0741;6.419782363104173e-11;2.426383194805397e+20;6.415945344750323e-11;2000.0;30313.525;59.02292134205147;-1239566.5;55.00124998579578;-1.380294e-06
09:08:19;-225;-225.0878;6.386804108451322e-11;2.451505139251538e+20;6.385602150189203e-11;2000.0;17094.260000000002;29.360127213620924;-1245967.0;26.000961520682267;-1.428998e-06
09:08:38;-250;-250.0646;6.376908378989166e-11;2.4591195671733764e+20;6.37637741302609e-11;2000.0;11387.445;16.706304910123002;-1247900.5;10.965286133977534;-1.472328e-06
09:08:58;-275;-275.035;6.375288885626718e-11;2.4603690897352822e+20;6.374906093091152e-11;2000.0;9672.419000000002;23.968026899392424;-1248217.5;20.010934510911778;-1.506044e-06
09:09:17;-300;-300.011;6.374257334649745e-11;2.4611654810222697e+20;6.373921697495542e-11;2000.0;9059.249;14.497317094897227;-1248419.5;11.736162064320686;-1.531069e-06
09:09:36;-325;-325.0466;6.373772314694596e-11;2.4615400660343636e+20;6.373448537073993e-11;2000.0;8898.7655;16.050772792532435;-1248514.5;15.451132644566869;-1.561964e-06
09:09:55;-350;-350.0594;6.37389228644401e-11;2.4614474028780267e+20;6.373584900114773e-11;2000.0;8670.333499999999;14.337755913583516;-1248491.0;12.407658925034971;-1.571207e-06
09:10:14;-375;-375.0923;6.37309596274589e-11;2.4620625611523323e+20;6.372787332954319e-11;2000.0;8689.482;15.41077706671538;-1248647.0;15.200328943809078;-1.587535e-06
09:10:33;-400;-400.0673;6.372409548503695e-11;2.4625929996982315e+20;6.372082703266534e-11;2000.0;8943.692;61.90287909136378;-1248781.5;46.348004272028795;-1.613574e-06
09:10:53;-425;-425.0379;6.373596194137969e-11;2.4616761065939436e+20;6.373309426805841e-11;2000.0;8375.059999999998;25.291130500632022;-1248549.0;21.164829316580846;-1.634844e-06
09:11:12;-450;-449.991;6.372480989931887e-11;2.4625377841000818e+20;6.372164838065785e-11;2000.0;8796.015;54.14938813366222;-1248767.5;38.82573244640724;-1.641842e-06
09:11:31;-475;-475.0249;6.372016649279937e-11;2.4628966965530624e+20;6.371704484151024e-11;2000.0;8741.331999999999;47.12530757247107;-1248858.5;41.81671316591011;-1.65907e-06
09:11:50;-500;-500.0574;6.373920365590765e-11;2.4614257160082027e+20;6.37363759160655e-11;2000.0;8315.905499999999;14.58710395306415;-1248485.5;14.941134495077675;-1.676049e-06
09:12:10;-525;-525.0913;6.37355025124565e-11;2.461711596053805e+20;6.373268192932047e-11;2000.0;8306.0985;28.57164685728668;-1248558.0;21.67487024182613;-1.695827e-06
09:12:29;-550;-550.0715;6.37263663573256e-11;2.4624174951188244e+20;6.372334459165618e-11;2000.0;8599.082;51.70233836878177;-1248737.0;42.53292842022519;-1.70999e-06
09:12:49;-575;-575.0248;6.373654899908709e-11;2.461630759323067e+20;6.373372749830355e-11;2000.0;8307.245;16.55988918290217;-1248537.5;13.709029870855195;-1.729164e-06
09:13:08;-600;-600.0001;6.373346068626386e-11;2.46186933008163e+20;6.3730685086146e-11;2000.0;8239.992;15.996491234017506;-1248598.0;13.483323032546538;-1.752606e-06
09:13:27;-625;-625.0297;6.374022473664485e-11;2.4613468554687516e+20;6.373745412379639e-11;2000.0;8231.275;21.957654331690392;-1248465.5;15.370019518530222;-1.754512e-06
09:13:46;-650;-650.0585;6.372151862376017e-11;2.462792175392342e+20;6.371860153171705e-11;2000.0;8449.791000000001;27.83969419641671;-1248832.0;21.66333307688362;-1.778024e-06
09:14:05;-675;-675.0713;6.373820813368601e-11;2.461502606250501e+20;6.373543595568979e-11;2000.0;8233.990500000002;18.50239098704543;-1248505.0;16.070158679988197;-1.797279e-06
09:14:25;-700;-700.052;6.374359453520103e-11;2.4610866246517365e+20;6.374107795954654e-11;2000.0;7844.204;40.35219696249512;-1248399.5;22.994292770163643;-1.817413e-06
09:14:44;-725;-725.0178;6.374446257132544e-11;2.461019597730063e+20;6.374184397326782e-11;2000.0;8001.470000000001;21.611232149046952;-1248382.5;18.559027452967463;-1.837147e-06
09:15:03;-750;-749.9885;6.374418173352169e-11;2.4610412828107247e+20;6.374161565597082e-11;2000.0;7920.871000000001;11.293284396047053;-1248388.0;15.126136320951229;-1.852767e-06
09:15:23;-775;-775.0089;6.374236911268306e-11;2.4611812524479726e+20;6.37397704781486e-11;2000.0;7971.3025;20.971733260212424;-1248423.5;13.56972733698065;-1.878873e-06
09:15:41;-800;-800.0154;6.374198617780853e-11;2.461210824007367e+20;6.373934900845959e-11;2000.0;8030.262500000002;17.11858887109276;-1248431.0;18.012495662733688;-1.898839e-06
09:16:01;-825;-825.0433;6.37349154740266e-11;2.461756944069244e+20;6.37321984982169e-11;2000.0;8152.225;28.264272637908093;-1248569.5;21.569364849248572;-1.926402e-06
09:16:20;-850;-850.0236;6.373820813368603e-11;2.4615026062505004e+20;6.373546734207123e-11;2000.0;8187.243500000001;16.174750280529846;-1248505.0;11.213830746002902;-1.946785e-06
09:16:40;-875;-874.9841;6.373289920699569e-11;2.461912707825178e+20;6.373016756133666e-11;2000.0;8174.592500000001;13.151866880313975;-1248609.0;13.727709204379295;-1.970923e-06
09:16:59;-900;-899.9483;6.374022473664485e-11;2.4613468554687516e+20;6.373754285835464e-11;2000.0;8098.385;42.28811412501155;-1248465.5;21.68496022592617;-1.993466e-06
