Repository: aimaax/PENGUIN

# PENGUIN :penguin:  

> **NOTE!!** Google ID and GitLab repo for CERN organization is hidden and the create database function won't work properly in this version. Plotting is still possible with the saved database and data stored in this repo.  

A Python-based environment for GUI-driven analysis for IV, CV, and TCT measurements obtained with [Particulars Setup]() at CERN for CMS HGCAL silicon diodes. Used to plot data for individual diodes, but also to analyse Current Volume Normalization, Saturation Voltage, Charge Collection, and Charge Collection Efficiency.

---

File: Data/LowFluenceIrrNeutron2025/CV_onPCB/200123_UL_2e14_13days_CV.csv
time (09.09.2025);set voltage (V);real voltage (V);serial capacitance;1/serial capacitance^2;parallel capacitance;LCR frequency (Hz);r;delta r;x;delta x;sample current
12:38:44;-25;-25.04381;7.667678863199915e-11;1.700874103803785e+20;7.38396897945077e-11;2000.0;203431.65;7.219859763181001;-1037830.0;13.209844813622906;-4.937764e-07
12:39:06;-50;-50.06866;7.227823695258048e-11;1.9141893650559114e+20;7.103303484053115e-11;2000.0;145771.4;11.48834191691734;-1100988.0;13.84918770181125;-5.837944e-07
12:39:29;-75;-75.09296;6.929958133811108e-11;2.0822783237522404e+20;6.866093834065187e-11;2000.0;110747.45;8.150605805705487;-1148311.0;12.666885963013955;-7.411367e-07
12:39:49;-100;-100.0643;6.672726777279782e-11;2.2459149961840053e+20;6.645422922083122e-11;2000.0;76442.95499999999;12.241444920841666;-1192578.0;15.646085772486355;-9.021936e-07
12:40:11;-125;-125.0311;6.486916647723286e-11;2.3764209087114094e+20;6.480221800522684e-11;2000.0;39430.03999999999;13.399362671410852;-1226738.0;13.277801022759755;-8.084963e-07
12:40:33;-150;-150.0049;6.408320898606535e-11;2.435070267344019e+20;6.407491146255373e-11;2000.0;14131.104999999996;15.79669977400341;-1241783.5;15.268840820442133;-8.805808e-07
12:40:53;-175;-175.0377;6.389565643145928e-11;2.4493865434301776e+20;6.389449317107174e-11;2000.0;5314.049000000001;10.675340390357592;-1245428.5;14.2701611763848;-9.335633e-07
12:41:15;-200;-200.0673;6.386165987485485e-11;2.4519950842318016e+20;6.386114548238756e-11;2000.0;3536.5425000000005;13.928404446938638;-1246091.5;10.229247284135818;-9.609984e-07
12:41:37;-225;-225.0803;6.384680095616606e-11;2.4531365113553564e+20;6.384640903406068e-11;2000.0;3088.0380000000005;13.01564329182388;-1246381.5;14.718610668130331;-9.716383e-07
12:41:59;-250;-250.0574;6.384078250038523e-11;2.4535990617492154e+20;6.384043584631567e-11;2000.0;2904.639;14.118363660495502;-1246499.0;14.140367746278736;-1.012582e-06
12:42:21;-275;-275.0309;6.383353624878036e-11;2.4541561483943864e+20;6.383322035419786e-11;2000.0;2773.2494999999994;10.074859390458002;-1246640.5;14.360971415611132;-1.030066e-06
12:42:43;-300;-300.009;6.383328022757687e-11;2.454175834591569e+20;6.383297904520964e-11;2000.0;2707.9159999999997;11.571959717351241;-1246645.5;9.472987913008229;-1.042433e-06
12:43:05;-325;-325.0413;6.383041293039888e-11;2.4543963253943498e+20;6.383013186032655e-11;2000.0;2616.1155;10.433564502963502;-1246701.5;7.425462948530548;-1.052332e-06
12:43:26;-350;-350.0513;6.382821143060802e-11;2.4545656375545843e+20;6.382792635372508e-11;2000.0;2634.8329999999996;8.763799635432113;-1246744.5;10.965286133977534;-1.042512e-06
12:43:47;-375;-375.0821;6.382920976634597e-11;2.4544888557350247e+20;6.382894474895038e-11;2000.0;2540.3820000000005;11.601857536618878;-1246725.0;14.857657958103625;-1.057445e-06
12:44:09;-400;-400.0607;6.382557495047119e-11;2.4547684260829194e+20;6.382530671166967e-11;2000.0;2555.9935;11.56361395228587;-1246796.0;14.042791745233567;-1.068855e-06
12:44:31;-425;-425.034;6.38277250732283e-11;2.4546030445171147e+20;6.382745798540234e-11;2000.0;2550.3750000000005;9.651978747904497;-1246754.0;10.2810505299799;-1.084737e-06
12:44:52;-450;-449.9885;6.382416721047339e-11;2.454876714650084e+20;6.382390981947299e-11;2000.0;2503.8595000000005;12.638939304288941;-1246823.5;9.334746916762125;-1.090733e-06
12:45:12;-475;-475.0199;6.38241416157755e-11;2.454878683555231e+20;6.382387756914789e-11;2000.0;2536.027;11.998124813903216;-1246824.0;8.927485648266257;-1.100126e-06
12:45:34;-500;-500.0509;6.382403923718921e-11;2.4548865591837157e+20;6.382379442066942e-11;2000.0;2441.9394999999995;12.880280867958584;-1246826.0;9.391485505499116;-1.109381e-06
12:45:56;-525;-525.081;6.382155665702334e-11;2.4550775470421724e+20;6.382129341593147e-11;2000.0;2532.3095;10.683034996549429;-1246874.5;14.705016150960187;-1.125432e-06
12:46:18;-550;-550.0651;6.382421839993076e-11;2.4548727768421584e+20;6.382395608286478e-11;2000.0;2527.7030000000004;13.19937674854385;-1246822.5;12.183492931011203;-1.132781e-06
12:46:39;-575;-575.0226;6.382068651999607e-11;2.4551444929983486e+20;6.382042743933029e-11;2000.0;2512.27;10.762061117648413;-1246891.5;12.026533166295264;-1.139784e-06
12:47:01;-600;-599.9969;6.382204292040249e-11;2.4550401364642087e+20;6.382178583029182e-11;2000.0;2502.5204999999996;16.10848851498799;-1246865.0;14.448183276799888;-1.161148e-06
12:47:24;-625;-625.0245;6.382076329583819e-11;2.4551385859655005e+20;6.382051100526799e-11;2000.0;2479.125499999999;17.529462962039098;-1246890.0;12.90348790056394;-1.165007e-06
12:47:44;-650;-650.0515;6.382086566391503e-11;2.4551307099327562e+20;6.382060690468075e-11;2000.0;2510.7005;16.236293904013337;-1246888.0;17.03819239238717;-1.15978e-06
12:48:06;-675;-675.0628;6.382030264355626e-11;2.4551740282691826e+20;6.382004925004908e-11;2000.0;2484.5654999999997;13.730449272966263;-1246899.0;9.66695401871758;-1.181575e-06
12:48:28;-700;-700.0455;6.381702708576572e-11;2.4554260698064198e+20;6.38167685048915e-11;2000.0;2510.0615;11.352244607895837;-1246963.0;10.911003620199198;-1.192188e-06
12:48:50;-725;-725.0126;6.38220685134172e-11;2.4550381674943155e+20;6.382181204681907e-11;2000.0;2499.4825;10.687339329201627;-1246864.5;8.673955268503521;-1.214103e-06
12:49:11;-750;-749.9846;6.38166176646832e-11;2.4554575759081574e+20;6.381636038217026e-11;2000.0;2503.7760000000003;12.048485058296755;-1246971.0;9.99749968742185;-1.219572e-06
12:49:32;-775;-775.0053;6.381966285975202e-11;2.4552232541153545e+20;6.381939984786054e-11;2000.0;2531.3194999999996;14.088762551675703;-1246911.5;15.415495451006432;-1.238657e-06
12:49:52;-800;-800.0117;6.381866482263066e-11;2.4553000474207647e+20;6.381840635452762e-11;2000.0;2509.4175;12.003222606346192;-1246931.0;13.54437152473307;-1.254729e-06
12:50:14;-825;-825.0356;6.381881836477141e-11;2.4552882329879187e+20;6.38185446950562e-11;2000.0;2582.1490000000003;12.88822491462653;-1246928.0;10.285912696499032;-1.265191e-06
12:50:34;-850;-850.0133;6.381807625126874e-11;2.455345336343328e+20;6.381781476382955e-11;2000.0;2524.0670000000005;13.061380422834327;-1246942.5;10.603655030224248;-1.271303e-06
12:50:56;-875;-874.9793;6.381541502063375e-11;2.455550126250967e+20;6.381514585594393e-11;2000.0;2561.0125000000003;10.868075240699257;-1246994.5;10.827626702098664;-1.285531e-06
12:51:18;-900;-899.9464;6.381751328012445e-11;2.4553886565731382e+20;6.381724607788644e-11;2000.0;2551.5335000000005;12.510759035226453;-1246953.5;15.399269463192077;-1.303485e-06

File: Data/LowFluenceIrrNeutron2025/CV_onPCB/200123_UL_2e14_16days_CV.csv
time (27.11.2025);set voltage (V);real voltage (V);serial capacitance;1/serial capacitance^2;parallel capacitance;LCR frequency (Hz);r;delta r;x;delta x;sample current
16:33:38;-25;-25.04146;7.575098622764444e-11;1.742703153712249e+20;7.306382819521948e-11;2000.0;201463.9;8.488786721316542;-1050514.0;9.038805230781334;-4.512801e-07
16:33:59;-50;-50.07276;7.168557117275364e-11;1.9459716105019113e+20;7.050354901226996e-11;2000.0;143736.05;9.103151926668037;-1110090.5;9.681812846776165;-6.056041e-07
16:34:20;-75;-75.10191;6.886515271531661e-11;2.1086328604112863e+20;6.826777018578064e-11;2000.0;108095.85;10.765285644143402;-1155555.0;8.139410298049853;-7.009655e-07
16:34:42;-100;-100.0746;6.646432590265705e-11;2.263720434496771e+20;6.621586298749166e-11;2000.0;73341.755;9.525837167934524;-1197296.0;12.255610959882823;-7.664161e-07
16:35:05;-125;-125.0378;6.476083915554951e-11;2.384377773445697e+20;6.470270469851881e-11;2000.0;36832.674999999996;8.580454169214944;-1228790.0;7.615773105863909;-7.448605e-07
16:35:25;-150;-149.9985;6.40528275907167e-11;2.4373808094540127e+20;6.404577234707716e-11;2000.0;13039.55;8.807651503096627;-1242372.5;11.13272203910616;-7.9176e-07
16:35:47;-175;-175.0359;6.388798738091687e-11;2.449974622579453e+20;6.388693160967461e-11;2000.0;5063.488500000001;11.644021905574565;-1245578.0;9.235799911215054;-8.976879e-07
16:36:09;-200;-200.0603;6.385343537739371e-11;2.452626772283395e+20;6.385288996168534e-11;2000.0;3642.3309999999997;10.275993234232878;-1246252.0;11.738824472663351;-7.985908e-07
16:36:31;-225;-225.0723;6.38517958554773e-11;2.4527527260460853e+20;6.385143564504307e-11;2000.0;2960.1235;9.207689565656523;-1246284.0;11.099549540409287;-8.933758e-07
16:36:53;-250;-250.0487;6.383609657377276e-11;2.453959290765182e+20;6.383572036240559e-11;2000.0;3026.2715;6.4559739108441185;-1246590.5;9.630031152597585;-9.10188e-07
16:37:15;-275;-275.0269;6.384193488280578e-11;2.453510484894137e+20;6.384163649781597e-11;2000.0;2694.7630000000004;8.947944403604664;-1246476.5;12.889433657069654;-9.085896e-07
16:37:37;-300;-300.006;6.383376666961942e-11;2.4541384308844295e+20;6.383347375526537e-11;2000.0;2670.4579999999996;11.927671118034732;-1246636.0;9.5236547606473;-9.12976e-07
16:37:59;-325;-325.0371;6.38394253033313e-11;2.4537033876512617e+20;6.383914315128444e-11;2000.0;2620.5909999999994;11.527246351579373;-1246525.5;7.123026042350259;-9.195864e-07
16:38:21;-350;-350.0465;6.383054092924409e-11;2.4543864818437302e+20;6.383027713521212e-11;2000.0;2534.4324999999994;10.308221764082308;-1246699.0;9.641058033224361;-9.241184e-07
16:38:43;-375;-375.0759;6.383417631077409e-11;2.4541069332468643e+20;6.38339026528678e-11;2000.0;2581.1615000000006;9.496100075162435;-1246628.0;11.304866208850063;-9.315991e-07
16:39:05;-400;-400.056;6.382928656269627e-11;2.454482949490956e+20;6.382902739430318e-11;2000.0;2512.1874999999995;7.710380596150895;-1246723.5;12.475475942824787;-9.569583e-07
16:39:27;-425;-425.0218;6.383491879876776e-11;2.4540498442939725e+20;6.383459191973747e-11;2000.0;2820.9625000000005;9.49904802796048;-1246613.5;10.73021435014231;-9.339195e-07
16:39:49;-450;-449.9776;6.383381787447623e-11;2.4541344936686803e+20;6.383351854297702e-11;2000.0;2699.5485;10.775757566756045;-1246635.0;8.440971508067065;-8.680814e-07
16:40:11;-475;-475.0159;6.38276994756768e-11;2.454605013312511e+20;6.382743366657986e-11;2000.0;2544.264;7.475758737412535;-1246754.5;10.570596009686493;-1.008605e-06
16:40:31;-500;-500.0448;6.382915856888174e-11;2.4544927932350205e+20;6.382891091339686e-11;2000.0;2455.7619999999997;9.16303141978679;-1246726.0;11.054410884348382;-1.007181e-06
16:40:53;-525;-525.0753;6.382531899312535e-11;2.45478811473566e+20;6.382505539388694e-11;2000.0;2533.8075000000003;11.498736797470404;-1246801.0;12.039518262787759;-1.018936e-06
16:41:15;-550;-550.0584;6.382854420571738e-11;2.4545400434812944e+20;6.382829632064756e-11;2000.0;2456.9355;13.242671246296945;-1246738.0;11.696153213770756;-1.018123e-06
16:41:37;-575;-575.0163;6.382406483180499e-11;2.4548845902754103e+20;6.382380701978652e-11;2000.0;2505.9125;9.256411585355314;-1246825.5;7.889074723945767;-1.041424e-06
16:41:57;-600;-599.9951;6.382887698429668e-11;2.454514449541441e+20;6.382862146846543e-11;2000.0;2494.446;9.903461803834038;-1246731.5;11.27552659524157;-1.048771e-06
16:42:19;-625;-625.0209;6.382403923718921e-11;2.4548865591837157e+20;6.382378824776474e-11;2000.0;2472.5339999999997;8.067822859979017;-1246826.0;8.786353054595518;-1.048969e-06
16:42:39;-650;-650.0452;6.382680357430843e-11;2.454673921648844e+20;6.382654405549205e-11;2000.0;2514.0320000000006;9.367268561325655;-1246772.0;9.449867723941958;-1.058197e-06
16:43:01;-675;-675.0554;6.382309225083617e-11;2.4549594093460855e+20;6.382284803933573e-11;2000.0;2438.9745000000003;11.903275420551259;-1246844.5;13.00913140836082;-1.06499e-06
16:43:23;-700;-700.0376;6.382478148938125e-11;2.45482946116342e+20;6.382451514284382e-11;2000.0;2547.0094999999997;10.699961786730835;-1246811.5;12.232640761503625;-1.07926e-06
16:43:45;-725;-725.0093;6.382426958947025e-11;2.4548688390373897e+20;6.382402830529318e-11;2000.0;2424.2455;9.346364305841073;-1246821.5;11.231095227091613;-1.094794e-06
16:44:07;-750;-749.9833;6.382224766509473e-11;2.4550243847271802e+20;6.382197802922017e-11;2000.0;2562.8414999999995;9.656100332820698;-1246861.0;9.135097153287424;-1.103086e-06
16:44:29;-775;-775.001;6.382396245346503e-11;2.45489246591337e+20;6.382371898269149e-11;2000.0;2435.223;10.812959980967289;-1246827.5;10.697546447667335;-1.111853e-06
16:44:51;-800;-800.0043;6.382012350279808e-11;2.4551878114563667e+20;6.381986181040359e-11;2000.0;2524.9345000000003;10.304706217913251;-1246902.5;10.437312872574052;-1.122499e-06
16:45:12;-825;-825.0294;6.382513982420473e-11;2.4548018968395583e+20;6.382488648221517e-11;2000.0;2484.0304999999994;10.227532876383247;-1246804.5;10.355554065331319;-1.126177e-06
16:45:33;-850;-850.0112;6.381869041293615e-11;2.45529807834665e+20;6.38184275071904e-11;2000.0;2530.8664999999996;11.598169602894236;-1246930.5;10.036807261275868;-1.14896e-06
16:45:54;-875;-874.9744;6.382411602109814e-11;2.454880652461168e+20;6.38238512337842e-11;2000.0;2539.5829999999996;11.057806972903798;-1246824.5;8.260599251870289;-1.158333e-06
16:46:16;-900;-899.944;6.381909986061498e-11;2.4552665732681928e+20;6.381884130183132e-11;2000.0;2509.832;12.414348182647377;-1246922.5;5.562148865321747;-1.175231e-06

File: Data/LowFluenceIrrNeutron2025/CV_onPCB/200123_UL_2e14_noadd_CV.csv
time (28.03.2025);set voltage (V);real voltage (V);serial capacitance;1/serial capacitance^2;parallel capacitance;LCR frequency (Hz);r;delta r;x;delta x;sample current
07:59:41;-25;-25.03925;8.077778090350522e-11;1.532555332467046e+20;7.656944309583582e-11;2000.0;230954.15;8.18177089632801;-985140.6;18.61684720891268;-5.158979e-07
08:00:01;-50;-50.06806;7.591162334308668e-11;1.7353354647891198e+20;7.395970891310922e-11;2000.0;170300.0;67.92911746813732;-1048291.0;77.19099688435173;-0.0001962935
08:00:20;-75;-75.09675;7.294180927278396e-11;1.879519937683252e+20;7.178946841285989e-11;2000.0;138220.9;8.118774538069156;-1090972.0;47.236638322387;-8.607465e-07
08:00:40;-100;-100.0705;7.073798251312506e-11;1.9984563243766704e+20;6.99943226657969e-11;2000.0;115956.0;871.0466835939392;-1124961.0;927.4211287220061;-0.0002174687
08:00:59;-125;-125.0262;6.866158422437268e-11;2.1211547833512968e+20;6.820494703629523e-11;2000.0;94831.80500000002;8.63510415397495;-1158981.0;19.195051445620038;-1.133122e-06
08:01:19;-150;-150.005;6.680344953312298e-11;2.2407954941119496e+20;6.655265365105047e-11;2000.0;73125.48500000002;10.54142607762349;-1191218.0;7.536577472566709;-1.255197e-06
08:01:38;-175;-175.0404;6.52970948482727e-11;2.3453749441302626e+20;6.519349937084104e-11;2000.0;48580.78500000001;7.673702740528879;-1218698.5;8.895926033865164;-1.32943e-06
08:01:58;-200;-200.0711;6.439309645389568e-11;2.4116894369450924e+20;6.436339837920117e-11;2000.0;26545.78;8.980138083570957;-1235807.5;9.430668056930006;-1.380138e-06
08:02:18;-225;-225.0859;6.398664547590288e-11;2.442425438322584e+20;6.398035821717327e-11;2000.0;12328.439999999999;9.903131827861316;-1243657.5;7.677076266392043;-1.440412e-06
08:02:37;-250;-250.0621;6.385358908689009e-11;2.452614964283951e+20;6.385214422720567e-11;2000.0;5928.2964999999995;9.661569030830364;-1246249.0;6.888396039717809;-1.482002e-06
08:02:56;-275;-275.0336;6.381748769076299e-11;2.4553906256835733e+20;6.381686072583447e-11;2000.0;3908.4479999999994;10.976379630825457;-1246954.0;6.572670690061993;-1.512947e-06
08:03:16;-300;-300.0086;6.380523274531793e-11;2.4563339203507313e+20;6.380478073397219e-11;2000.0;3319.5705000000003;10.2153439608023;-1247193.5;11.385846477096026;-1.545715e-06
08:03:35;-325;-325.0435;6.379911982473339e-11;2.456804650780099e+20;6.379872831465559e-11;2000.0;3089.8749999999995;9.227128575564553;-1247313.0;9.77496803063826;-1.571142e-06
08:03:55;-350;-350.0563;6.379436329947721e-11;2.4571710244976732e+20;6.37940069540548e-11;2000.0;2948.1765000000005;10.379365256965377;-1247406.0;10.207840124139874;-1.589101e-06
08:04:14;-375;-375.0883;6.379218985468954e-11;2.457338462440955e+20;6.379184876325665e-11;2000.0;2884.5325000000007;8.856754565725527;-1247448.5;7.525788995181834;-1.606611e-06
08:04:33;-400;-400.0641;6.379190859618686e-11;2.4573601312975657e+20;6.379157830013178e-11;2000.0;2838.537;8.232076836983477;-1247454.0;9.959919678390985;-1.62766e-06
08:04:52;-425;-425.0363;6.378970975156467e-11;2.4575295456516325e+20;6.378938926653271e-11;2000.0;2796.205999999999;10.977451307111311;-1247497.0;7.283543093852057;-1.652559e-06
08:05:12;-450;-449.9872;6.378924954745523e-11;2.457565005208961e+20;6.378893017348795e-11;2000.0;2791.385;8.84774373781247;-1247506.0;10.232301793829187;-1.669292e-06
08:05:31;-475;-475.0231;6.378853368759434e-11;2.4576201650288427e+20;6.378821941291369e-11;2000.0;2769.0575;11.472866552762646;-1247520.0;11.247221879201991;-1.685848e-06
08:05:50;-500;-500.0543;6.378707645109403e-11;2.4577324565749055e+20;6.378676201997888e-11;2000.0;2769.8415;10.960149389378769;-1247548.5;9.06297412552855;-1.70516e-06
08:06:10;-525;-525.0881;6.378710201607287e-11;2.4577304865256735e+20;6.378679250676483e-11;2000.0;2748.0759999999987;8.892239015006286;-1247548.0;7.765307463326869;-1.726391e-06
08:06:30;-550;-550.0693;6.378536364419147e-11;2.457864451672073e+20;6.378505804662774e-11;2000.0;2730.7664999999997;6.087927244760731;-1247582.0;7.602631123499284;-1.746174e-06
08:06:50;-575;-575.0233;6.378510800925921e-11;2.457884152736828e+20;6.378479599297101e-11;2000.0;2759.3124999999995;7.438327865689975;-1247587.0;7.781388050984219;-1.767951e-06
08:07:09;-600;-599.9973;6.378464787154469e-11;2.457919614852359e+20;6.378434383988647e-11;2000.0;2723.807;7.472823633005131;-1247596.0;8.34865258589672;-1.776342e-06
08:07:28;-625;-625.0267;6.378296075672149e-11;2.458049644797987e+20;6.378265129947205e-11;2000.0;2748.1124999999997;7.9974839441851975;-1247629.0;7.710382610480493;-1.792644e-06
08:07:48;-650;-650.0547;6.378382986533288e-11;2.457982659244956e+20;6.378352564878533e-11;2000.0;2724.6875;9.441284681519765;-1247612.0;9.154233993076646;-1.817259e-06
08:08:07;-675;-675.0688;6.378285851020668e-11;2.4580575255112925e+20;6.378255558946641e-11;2000.0;2718.9404999999997;10.91441499749299;-1247631.0;11.766477807738388;-1.8308e-06
08:08:27;-700;-700.0492;6.37830630035641e-11;2.4580417640973153e+20;6.378275127276247e-11;2000.0;2758.1825000000003;8.076686290645437;-1247627.0;8.834591105421914;-1.851207e-06
08:08:46;-725;-725.0149;6.378296075672147e-11;2.4580496447979884e+20;6.378265171968994e-11;2000.0;2746.2459999999996;10.026170091316027;-1247629.0;8.743569065318807;-1.860046e-06
08:09:06;-750;-749.9854;6.378127373114487e-11;2.458179678182975e+20;6.378095982295037e-11;2000.0;2767.915;9.549806660346572;-1247662.0;6.841052550594828;-1.881041e-06
08:09:25;-775;-775.006;6.378267957959456e-11;2.458071316789974e+20;6.378236484713971e-11;2000.0;2771.455;8.302644804518623;-1247634.5;7.087841702521296;-1.9078e-06
08:09:44;-800;-800.0138;6.378068584926078e-11;2.458224993655564e+20;6.378037270129054e-11;2000.0;2764.5994999999994;9.520008941040954;-1247673.5;8.839541843331022;-1.927609e-06
08:10:04;-825;-825.0405;6.378017465643145e-11;2.4582643987538497e+20;6.377985640723905e-11;2000.0;2787.0599999999995;6.367522241814318;-1247683.5;9.728180713781997;-1.945505e-06
08:10:23;-850;-850.0181;6.37799446223316e-11;2.458282131151119e+20;6.377962972730662e-11;2000.0;2772.3489999999997;10.381467716561083;-1247688.0;9.316651759081692;-1.964119e-06
08:10:42;-875;-874.9833;6.377882003506237e-11;2.4583688237917323e+20;6.377849761572766e-11;2000.0;2805.35;9.905368064842415;-1247710.0;8.916277250063503;-1.981494e-06
08:11:02;-900;-899.9473;6.378017465643145e-11;2.4582643987538497e+20;6.377985280717236e-11;2000.0;2802.7795000000006;8.856251675370343;-1247683.5;8.493379774859946;-2.00943e-06

File: Data/LowFluenceIrrNeutron2025/CV_onPCB/200123_UR1_2e14_1560min_CV.csv
time (05.03.2026);set voltage (V);real voltage (V);serial capacitance;1/serial capacitance^2;parallel capacitance;LCR frequency (Hz);r;delta r;x;delta x;sample current
11:18:35;-25;-25.04606;7.814534095493702e-11;1.6375471715968965e+20;7.496589443299491e-11;2000.0;209715.7;5.94731031643717;-1018326.5;16.051090305645907;-4.551796e-07
11:18:54;-50;-50.06424;7.360426465629534e-11;1.8458399594464592e+20;7.218147709270639e-11;2000.0;151790.4;734.2428154227999;-1081153.0;732.3397776988493;-0.0001925053
11:19:14;-75;-75.08976;7.056172888462964e-11;2.0084525390949604e+20;6.978761948718442e-11;2000.0;118777.15;7.44925331828634;-1127771.0;17.319064639870135;-7.65568e-07
11:19:33;-100;-100.0658;6.81167296133989e-11;2.1552240401296746e+20;6.770160242656258e-11;2000.0;91480.275;531.0943024018898;-1168251.5;517.0112547130865;-0.0002116752
11:19:53;-125;-125.0215;6.589712876801468e-11;2.3028572393311647e+20;6.573145292993257e-11;2000.0;60627.075;6.475518801609448;-1207601.5;10.229247284135818;-9.483307e-07
11:20:12;-150;-150.0013;6.452804687063708e-11;2.4016126350794136e+20;6.449022021867382e-11;2000.0;29867.140000000003;729.0600535758354;-1233223.0;335.1000596836712;-0.0002237716
11:20:32;-175;-175.0381;6.399657693962932e-11;2.4416674297344573e+20;6.39917247665803e-11;2000.0;10827.785;5.7731026103820335;-1243464.5;5.170831654579367;-1.107183e-06
11:20:51;-200;-200.0675;6.387024533273915e-11;2.4513359326802785e+20;6.386927944931841e-11;2000.0;4845.157499999999;5.746874014409914;-1245924.0;9.959919678390985;-1.14931e-06
11:21:11;-225;-225.0803;6.384777425985432e-11;2.4530617200680115e+20;6.384725058610554e-11;2000.0;3569.4695;6.692652332035486;-1246362.5;6.15934249737746;-1.17628e-06
11:21:30;-250;-250.0585;6.383384347693544e-11;2.45413252506199e+20;6.383346284350742e-11;2000.0;3044.1665;7.175711820962429;-1246634.5;8.90154480975072;-1.199946e-06
11:21:54;-300;-300.0082;6.382365532041582e-11;2.454916092903047e+20;6.382331213862055e-11;2000.0;2891.218500000001;6.04424475327563;-1246833.5;8.374813430757726;-1.233253e-06
11:22:18;-350;-350.0533;6.382168462035211e-11;2.4550677021255985e+20;6.382138972796487e-11;2000.0;2680.2205;5.015207746195561;-1246872.0;6.5038450166036395;-1.264723e-06
11:22:43;-400;-400.0603;6.381551737155411e-11;2.4555422495581438e+20;6.381521768047226e-11;2000.0;2702.3315;7.776755244798446;-1246992.5;8.181534085976784;-1.297918e-06
11:23:07;-450;-449.9871;6.381787153333978e-11;2.4553610891099524e+20;6.381759725175691e-11;2000.0;2585.0915;6.166126185661468;-1246946.5;7.1510488741163;-1.328503e-06
11:23:32;-500;-500.0517;6.381308662588825e-11;2.455729324425596e+20;6.381280177831765e-11;2000.0;2634.7095000000004;7.593709813885422;-1247040.0;8.54400374531753;-1.349524e-06
11:23:56;-550;-550.0655;6.381602913108057e-11;2.455502866283527e+20;6.381575673802749e-11;2000.0;2576.2879999999996;6.762294640135109;-1246982.5;9.051933495115835;-1.376937e-06
11:24:20;-600;-599.9954;6.380945364602483e-11;2.456008965408277e+20;6.380917593313975e-11;2000.0;2601.726;7.69011890025115;-1247111.0;8.151686941977102;-1.401234e-06
11:24:44;-650;-650.0522;6.381352158782491e-11;2.455695847346884e+20;6.381324320129773e-11;2000.0;2604.6305;8.196192179146351;-1247031.5;5.257138004656145;-1.420608e-06
11:25:08;-700;-700.044;6.380712568626927e-11;2.456188180324123e+20;6.380684724270219e-11;2000.0;2605.2889999999998;7.664436244760599;-1247156.5;8.493379774859946;-1.458531e-06
11:25:32;-750;-749.9852;6.381300986851493e-11;2.4557352321690576e+20;6.381272633316293e-11;2000.0;2628.6385000000005;7.783494082833245;-1247041.5;7.6900910267694496;-1.484554e-06
11:25:57;-800;-800.0108;6.380661406953096e-11;2.4562275690941363e+20;6.38063345276739e-11;2000.0;2610.4534999999996;8.045115296718867;-1247166.5;8.254544203043558;-1.51155e-06
11:26:21;-850;-850.0153;6.381004205835034e-11;2.4559636703657686e+20;6.380974864333378e-11;2000.0;2674.23;7.1575899924485755;-1247099.5;4.55384452962549;-1.546306e-06
11:26:45;-900;-899.946;6.38050536891507e-11;2.456347706793307e+20;6.380476874873698e-11;2000.0;2635.6365;7.686918409707497;-1247197.0;10.39471019317037;-1.577011e-06

File: Data/LowFluenceIrrNeutron2025/CV_onPCB/200123_UR1_2e14_500min_CV.csv
time (17.07.2025);set voltage (V);real voltage (V);serial capacitance;1/serial capacitance^2;parallel capacitance;LCR frequency (Hz);r;delta r;x;delta x;sample current
14:55:05;-25;-25.04738;8.013973594029155e-11;1.5570558329649647e+20;7.645349241488643e-11;2000.0;218039.7;8.578490543213299;-992983.95;55.4682555611766;-4.853393e-07
14:55:26;-50;-50.06409;7.516321130898244e-11;1.7700655363802854e+20;7.352750730327835e-11;2000.0;157910.95;43.55648487883288;-1058729.0;75.2791471790163;-0.0001942223
14:55:45;-75;-75.09511;7.21206963846496e-11;1.9225612156236497e+20;7.118372513131945e-11;2000.0;126591.05;6.946752838557018;-1103393.0;32.13331604425537;-8.067088e-07
14:56:05;-100;-100.0671;6.980317698399789e-11;2.0523414732935315e+20;6.923126641314631e-11;2000.0;103616.25;791.1416304145547;-1140026.5;853.4688849044234;-0.0002144883
14:56:25;-125;-125.0237;6.763729140159552e-11;2.1858863843400106e+20;6.731634087457857e-11;2000.0;81238.65500000001;6.994581742320328;-1176532.5;11.442792491345807;-1.068593e-06
14:56:44;-150;-150.0045;6.574148561307673e-11;2.313774189188212e+20;6.56048044598436e-11;2000.0;55250.61500000001;12.390519107365938;-1210460.5;12.236727503707844;-1.17281e-06
14:57:03;-175;-175.0374;6.45267649404906e-11;2.401708059984773e+20;6.449079732221848e-11;2000.0;29124.415;13.454133704925075;-1233247.5;10.836858400846621;-1.22254e-06
14:57:22;-200;-200.069;6.401567665340354e-11;2.4402106555676557e+20;6.400961422210962e-11;2000.0;12097.75;14.89870715867657;-1243093.5;11.581774475442007;-1.279642e-06
14:57:42;-225;-225.0822;6.38738083347194e-11;2.4510624599875617e+20;6.387261360554996e-11;2000.0;5388.2125000000015;15.05924161229575;-1245854.5;12.399092708742845;-1.313332e-06
14:58:02;-250;-250.0599;6.383870831686255e-11;2.453758504117527e+20;6.383813496878128e-11;2000.0;3735.727;13.036053507484542;-1246539.5;12.072178759445206;-1.340689e-06
14:58:21;-275;-275.0316;6.382931216152078e-11;2.454480980744511e+20;6.382887956190014e-11;2000.0;3245.6704999999993;10.651830604994606;-1246723.0;9.113177272499422;-1.371554e-06
14:58:40;-300;-300.0088;6.382298987561635e-11;2.454967285104061e+20;6.382261840298388e-11;2000.0;3008.077999999999;10.79107646622893;-1246846.5;11.164116624256483;-1.395596e-06
14:59:00;-325;-325.0409;6.381840892070458e-11;2.4553197382053396e+20;6.381806119850744e-11;2000.0;2910.6404999999995;10.852294330578205;-1246936.0;8.814760348415605;-1.408942e-06
14:59:19;-350;-350.0522;6.381782035406276e-11;2.455365027309504e+20;6.381749516630981e-11;2000.0;2814.7860000000005;8.774822260308191;-1246947.5;10.674151020104595;-1.422499e-06
14:59:39;-375;-375.0843;6.381405890193321e-11;2.4556544936235146e+20;6.381373944057062e-11;2000.0;2790.1389999999997;10.366224816682312;-1247021.0;10.952168735004038;-1.439615e-06
14:59:58;-400;-400.0617;6.381462181213276e-11;2.4556111710486856e+20;6.381430769929184e-11;2000.0;2766.647;8.52974692180256;-1247010.0;8.888194417315589;-1.45756e-06
15:00:17;-425;-425.0331;6.381175619088939e-11;2.455831726318143e+20;6.381144770635422e-11;2000.0;2741.9330000000004;10.963314920679782;-1247066.0;10.449880382090505;-1.467677e-06
15:00:37;-450;-449.9886;6.3811960869586e-11;2.455815972041865e+20;6.381164838139278e-11;2000.0;2759.6555;11.56794606823095;-1247062.0;11.458621208504974;-1.488649e-06
15:00:56;-475;-475.0193;6.381040022768774e-11;2.4559360996748273e+20;6.381009653887245e-11;2000.0;2720.623;7.206360874255464;-1247092.5;11.042531412678889;-1.505263e-06
15:01:15;-500;-500.0518;6.380950481188322e-11;2.4560050266923467e+20;6.380920486082174e-11;2000.0;2703.8855000000003;6.937967803146682;-1247110.0;7.905694150420948;-1.529819e-06
15:01:35;-525;-525.084;6.38098885584366e-11;2.4559754864235463e+20;6.38095915297866e-11;2000.0;2690.657;7.913927030874109;-1247102.5;7.964766161036995;-1.536857e-06
15:01:54;-550;-550.0666;6.38087884973328e-11;2.456060169002762e+20;6.380849450356734e-11;2000.0;2676.945;10.594112976082517;-1247124.0;12.008330441822459;-1.54908e-06
15:02:13;-575;-575.0203;6.380781638188056e-11;2.4561350059855865e+20;6.380751604640066e-11;2000.0;2705.725;13.797562293753192;-1247143.0;11.85537852622176;-1.562869e-06
15:02:32;-600;-599.9958;6.380776521872989e-11;2.4561389448057392e+20;6.380746775219329e-11;2000.0;2692.774;8.077452921558878;-1247144.0;10.009995004993758;-1.574413e-06
15:02:52;-625;-625.0256;6.380666523083559e-11;2.4562236302029233e+20;6.380636705007493e-11;2000.0;2696.0744999999997;12.671735052371481;-1247165.5;12.599107111220222;-1.598932e-06
15:03:11;-650;-650.0505;6.38069466194776e-11;2.456201966357703e+20;6.380664939256372e-11;2000.0;2691.741;9.823038045838977;-1247160.0;10.222524150130436;-1.612623e-06
15:03:30;-675;-675.0649;6.38076628926747e-11;2.4561468224555182e+20;6.380737204818524e-11;2000.0;2662.639;6.258744079286197;-1247146.0;10.825894882179487;-1.635285e-06
15:03:50;-700;-700.0457;6.380628152305067e-11;2.4562531719640085e+20;6.380597334023322e-11;2000.0;2740.9445;9.263648834962389;-1247173.0;9.085703054799888;-1.648405e-06
15:04:09;-725;-725.013;6.380543738216822e-11;2.4563181644637327e+20;6.38051342561537e-11;2000.0;2718.4180000000006;12.163438300908185;-1247189.5;11.586090798884669;-1.665854e-06
15:04:28;-750;-749.9845;6.380413284473621e-11;2.4564186091091093e+20;6.380382411311684e-11;2000.0;2743.5225;13.146108832559541;-1247215.0;10.897247358851684;-1.680841e-06
15:04:48;-775;-775.0043;6.380413284473621e-11;2.4564186091091093e+20;6.380383099529692e-11;2000.0;2712.7709999999997;9.698425720187787;-1247215.0;10.35615758860399;-1.695403e-06
15:05:07;-800;-800.0118;6.380346780696687e-11;2.4564698169735797e+20;6.380315884212012e-11;2000.0;2744.6014999999998;9.499051565156384;-1247228.0;10.853570840972107;-1.712849e-06
15:05:26;-825;-825.0374;6.380249585362616e-11;2.4565446601971532e+20;6.380218489258494e-11;2000.0;2753.5165000000006;11.147741571165875;-1247247.0;9.749358953285082;-1.742748e-06
15:05:46;-850;-850.0165;6.380318644900708e-11;2.456491481999995e+20;6.38028753766699e-11;2000.0;2753.9645000000005;11.262138417614127;-1247233.5;10.180250488077393;-1.756014e-06
15:06:05;-875;-874.9818;6.38033143386812e-11;2.4564816342488714e+20;6.380299927940793e-11;2000.0;2771.5485;10.805984551973962;-1247231.0;13.451765683359191;-1.779533e-06
15:06:25;-900;-899.9465;6.38019075804636e-11;2.4565899605968827e+20;6.380158783107585e-11;2000.0;2792.1940000000004;15.285629695894107;-1247258.5;13.716322393411435;-1.800663e-06

File: Data/LowFluenceIrrNeutron2025/CV_onPCB/200123_UR1_2e14_735min_CV.csv
time (15.09.2025);set voltage (V);real voltage (V);serial capacitance;1/serial capacitance^2;parallel capacitance;LCR frequency (Hz);r;delta r;x;delta x;sample current
15:12:29;-25;-25.04756;7.909361634793915e-11;1.598516539055929e+20;7.561030408476463e-11;2000.0;215950.6;8.566329435645118;-1006117.5;16.59630983080275;-5.422421e-07
15:12:50;-50;-50.06766;7.437873282572707e-11;1.8076004875125657e+20;7.281805527936412e-11;2000.0;156631.25;7.020995299813268;-1069895.5;12.932033869426725;-7.428307e-07
15:13:11;-75;-75.10701;7.143899801417664e-11;1.9594279142479557e+20;7.05579799840376e-11;2000.0;124472.7;7.04773013104219;-1113922.0;12.934450123604018;-7.48249e-07
15:13:33;-100;-100.0709;6.912212764108481e-11;2.0929835004843727e+20;6.860456784984573e-11;2000.0;99994.65500000001;7.240101777599481;-1151259.0;14.472387501722029;-9.190405e-07
15:13:55;-125;-125.0254;6.697543977358896e-11;2.2293017251189735e+20;6.670828460343746e-11;2000.0;75191.10499999998;13.262453534319974;-1188159.0;9.896969233053117;-1.018351e-06
15:14:17;-150;-150.0071;6.52351623171332e-11;2.349830331446635e+20;6.514122342656e-11;2000.0;46323.689999999995;11.26973136325792;-1219855.5;12.030689922028579;-1.113811e-06
15:14:37;-175;-175.0397;6.428902668745692e-11;2.4195037440897358e+20;6.42695112097601e-11;2000.0;21569.515;13.855461513424828;-1237808.0;14.275853739794337;-1.1646e-06
15:14:59;-200;-200.0698;6.395892573717068e-11;2.444542986906673e+20;6.395592589332042e-11;2000.0;8521.144000000002;8.193479981058156;-1244196.5;10.75348780628871;-1.201663e-06
15:15:21;-225;-225.0805;6.387839724662972e-11;2.4507103125889892e+20;6.387759297113484e-11;2000.0;4420.4275;12.695385123638436;-1245765.0;10.111874208078342;-1.244326e-06
15:15:41;-250;-250.0594;6.38569196410383e-11;2.4523591312758073e+20;6.385641972231285e-11;2000.0;3486.8204999999994;12.912039875151406;-1246184.0;10.871982339941507;-1.270073e-06
15:16:03;-275;-275.0333;6.385166777137334e-11;2.4527625663199953e+20;6.385126934001044e-11;2000.0;3113.2205;14.355252095922946;-1246286.5;11.753191056049417;-1.284752e-06
15:16:23;-300;-300.0108;6.384285681869686e-11;2.4534396245612642e+20;6.384249487023849e-11;2000.0;2967.8795;12.15189315446362;-1246458.5;11.538522435736734;-1.302593e-06
15:16:45;-325;-325.0423;6.384285681869687e-11;2.453439624561263e+20;6.384250953248517e-11;2000.0;2907.144500000001;11.5756500352032;-1246458.5;14.04056622789836;-1.328879e-06
15:17:07;-350;-350.0548;6.383891316849595e-11;2.453742756492571e+20;6.383859056839732e-11;2000.0;2802.175;10.644847215906859;-1246535.5;11.3682672382382;-1.341325e-06
15:17:27;-375;-375.083;6.38380937698504e-11;2.453805747295586e+20;6.383777321129912e-11;2000.0;2793.3480000000004;13.82839284949629;-1246551.5;10.73021435014231;-1.357551e-06
15:17:49;-400;-400.0622;6.383727439223924e-11;2.453868738907118e+20;6.383696467505485e-11;2000.0;2745.758500000001;10.633808308292002;-1246567.5;15.031217515557413;-1.365919e-06
15:18:11;-425;-425.036;6.383397148953956e-11;2.4541226820403806e+20;6.383365634997662e-11;2000.0;2769.9049999999993;11.289895515459833;-1246632.0;12.198360545581524;-1.38206e-06
15:18:32;-450;-449.9905;6.383691592114845e-11;2.4538962979914052e+20;6.383660526481177e-11;2000.0;2749.9415;9.919724675488723;-1246574.5;14.026314555149545;-1.388451e-06
15:18:53;-475;-475.0231;6.383187214766637e-11;2.4542841100874295e+20;6.38315726099974e-11;2000.0;2700.6014999999998;10.399105953758722;-1246673.0;14.232006183247673;-1.405814e-06
15:19:14;-500;-500.0522;6.383320342161628e-11;2.4541817404661213e+20;6.383289287142982e-11;2000.0;2749.7115000000003;12.634397636512;-1246647.0;10.842047777057616;-1.419097e-06
15:19:36;-525;-525.0842;6.383187214766638e-11;2.4542841100874285e+20;6.383157537821289e-11;2000.0;2688.0935;10.21671721432574;-1246673.0;9.77496803063826;-1.435291e-06
15:19:56;-550;-550.066;6.383192334948379e-11;2.454280172754825e+20;6.383162184913449e-11;2000.0;2709.4314999999997;9.938223238461697;-1246672.0;8.384509526501834;-1.446669e-06
15:20:18;-575;-575.0224;6.383253777770015e-11;2.454232925009901e+20;6.383223523474007e-11;2000.0;2714.073000000001;13.852541627802472;-1246660.0;9.874208829065749;-1.460051e-06
15:20:40;-600;-600.0001;6.38284674111534e-11;2.454545949794056e+20;6.382816821754534e-11;2000.0;2699.2659999999996;11.335321574617991;-1246739.5;9.835522355218353;-1.489706e-06
15:21:00;-625;-625.0263;6.383194895042333e-11;2.4542782040897054e+20;6.38316372587826e-11;2000.0;2754.8415;13.344268362765348;-1246671.5;11.341847292218318;-1.484287e-06
15:21:22;-650;-650.0538;6.382890258279267e-11;2.454512480782363e+20;6.382860706489038e-11;2000.0;2682.6065;13.300215623722044;-1246731.0;14.193308282426615;-1.510417e-06
15:21:44;-675;-675.0642;6.382920976634597e-11;2.4544888557350247e+20;6.382890006706899e-11;2000.0;2746.1995;13.316225431311237;-1246725.0;13.06713434537198;-1.530441e-06
15:22:04;-700;-700.0454;6.382979854308763e-11;2.454443574712093e+20;6.382949732903799e-11;2000.0;2708.28;9.62839397303621;-1246713.5;13.56972733698065;-1.539315e-06
15:22:26;-725;-725.0146;6.382585650592274e-11;2.454746768656101e+20;6.38255404008532e-11;2000.0;2774.674;12.829277695957785;-1246790.5;12.030689922028579;-1.557684e-06
15:22:47;-750;-749.9868;6.38294401559513e-11;2.4544711370241347e+20;6.38291364481e-11;2000.0;2719.491;13.577818637395334;-1246720.5;12.399092708742845;-1.560466e-06
15:23:08;-775;-775.0046;6.382636843128976e-11;2.4547073917611953e+20;6.382606749049342e-11;2000.0;2707.2694999999994;12.563247300658386;-1246780.5;14.499568959110475;-1.582662e-06
15:23:30;-800;-800.0108;6.382785306129383e-11;2.4545932005519717e+20;6.382753852350439e-11;2000.0;2767.6569999999997;15.218949439760943;-1246751.5;14.47886390570752;-1.600622e-06
15:23:50;-825;-825.0367;6.382734111211139e-11;2.4546325765309786e+20;6.382703801840354e-11;2000.0;2716.8740000000003;11.312461124795094;-1246761.5;13.752727002307576;-1.610255e-06
15:24:12;-850;-850.0178;6.382675238070416e-11;2.454677859297277e+20;6.382643742606442e-11;2000.0;2769.562;13.030942187731483;-1246773.0;14.510341140028375;-1.638359e-06
15:24:34;-875;-874.9818;6.382849300932087e-11;2.454543981022345e+20;6.382818241416349e-11;2000.0;2750.215;10.23639461675837;-1246739.0;12.039518262787759;-1.654419e-06
15:24:56;-900;-899.9479;6.382483267982399e-11;2.454825523393393e+20;6.382451329955271e-11;2000.0;2789.0785000000005;11.072810173460935;-1246810.5;12.030689922028579;-1.680974e-06

File: Data/LowFluenceIrrNeutron2025/CV_onPCB/200123_UR1_2e14_noadd_CV.csv
time (09.04.2025);set voltage (V);real voltage (V);serial capacitance;1/serial capacitance^2;parallel capacitance;LCR frequency (Hz);r;delta r;x;delta x;sample current
10:27:54;-25;-25.0384;8.11290111503407e-11;1.519314332780289e+20;7.694297307458116e-11;2000.0;228786.85;6.244707759375135;-980875.65;24.115479986929554;-5.016022e-07
10:28:14;-50;-50.06461;7.611077783702677e-11;1.726265850447031e+20;7.419975079658413e-11;2000.0;167793.9;45.48669585714046;-1045548.0;88.85831418612442;-0.0001952821
10:28:34;-75;-75.11001;7.313104321737894e-11;1.8698056278232872e+20;7.200944931272747e-11;2000.0;135803.65;8.374447742985803;-1088149.0;13.525901079040908;-8.34216e-07
10:28:54;-100;-100.0677;7.081997915376218e-11;1.993831306320681e+20;7.010719763973949e-11;2000.0;113300.35;770.8575266383534;-1123658.5;689.1147491528533;-0.0002161738
10:29:13;-125;-125.0236;6.881801566048556e-11;2.1115224753509774e+20;6.837090289620285e-11;2000.0;93510.605;7.55578412542352;-1156346.5;9.598828053465693;-1.099671e-06
10:29:33;-150;-150.0046;6.696746449736213e-11;2.2298327398697488e+20;6.671486344185556e-11;2000.0;73119.39000000001;7.770832966934582;-1188300.5;8.90154480975072;-1.215536e-06
10:29:52;-175;-175.0399;6.542316894475084e-11;2.336344317054388e+20;6.531388320258719e-11;2000.0;49755.095;14.561537478920235;-1216350.0;19.949937343260004;-1.287258e-06
10:30:11;-200;-200.0696;6.444532302721859e-11;2.407782148330725e+20;6.441317031248046e-11;2000.0;27588.0;13.726285003597928;-1234806.0;15.690761613127643;-1.346702e-06
10:30:31;-225;-225.0835;6.400064303946577e-11;2.44135719072155e+20;6.399392331361913e-11;2000.0;12741.255;10.97834339734369;-1243385.5;10.617791672471258;-1.379237e-06
10:30:50;-250;-250.0596;6.385446012134793e-11;2.4525480528240152e+20;6.385300819788243e-11;2000.0;5942.648999999999;9.006614705315215;-1246232.0;6.877499545619759;-1.424432e-06
10:31:10;-275;-275.0332;6.381623383718939e-11;2.4554871130621113e+20;6.381561714626572e-11;2000.0;3876.4060000000004;10.543693859364453;-1246978.5;9.728180713781997;-1.466921e-06
10:31:29;-300;-300.0085;6.380372358908365e-11;2.4564501215779255e+20;6.380327970347233e-11;2000.0;3289.713999999999;6.522265227664388;-1247223.0;7.68439978137525;-1.498692e-06
10:31:48;-325;-325.0418;6.37975853842509e-11;2.4569228328657158e+20;6.379720675978648e-11;2000.0;3038.7110000000002;9.32475913629944;-1247343.0;8.279492738084864;-1.511266e-06
10:32:08;-350;-350.0539;6.379206200960814e-11;2.4573483119093888e+20;6.37917110039312e-11;2000.0;2926.162499999999;10.101038829620448;-1247451.0;9.10768905925098;-1.532134e-06
10:32:27;-375;-375.0868;6.379198530280527e-11;2.457354221599924e+20;6.379164554752592e-11;2000.0;2878.891;9.78644853611359;-1247452.5;9.270248108869579;-1.564332e-06
10:32:46;-400;-400.063;6.378965861744681e-11;2.4575334855898143e+20;6.378933655703754e-11;2000.0;2803.0735;9.45834378406177;-1247498.0;9.07193474403338;-1.583548e-06
10:33:11;-450;-449.9871;6.378666741421946e-11;2.4577639774699956e+20;6.378634950263565e-11;2000.0;2785.1560000000004;7.541929574054636;-1247556.5;7.754837200096465;-1.61055e-06
10:33:35;-500;-500.0525;6.378467343457689e-11;2.457917644728118e+20;6.378436726788724e-11;2000.0;2733.3525;9.633697469689407;-1247595.5;8.499264674076223;-1.647073e-06
10:33:59;-550;-550.0693;6.378434111675651e-11;2.4579432564048357e+20;6.378403194970163e-11;2000.0;2746.7344999999996;12.03468943253211;-1247602.0;12.581732790041283;-1.691623e-06
10:34:23;-600;-599.9969;6.378390655252394e-11;2.4579767487988043e+20;6.378361328295805e-11;2000.0;2675.2105;8.042752994932759;-1247610.5;6.799816173985882;-1.720856e-06
10:34:47;-650;-650.0538;6.378247508869571e-11;2.4580870782986987e+20;6.378216095506492e-11;2000.0;2768.8305;8.952222977422997;-1247638.5;7.525788995181834;-1.768355e-06
10:35:12;-700;-700.0479;6.378104368911698e-11;2.45819741027468e+20;6.37807377788195e-11;2000.0;2732.441;8.459576138909101;-1247666.5;8.979838528615089;-1.790872e-06
10:35:36;-750;-749.9847;6.377882003506237e-11;2.4583688237917323e+20;6.377850646057547e-11;2000.0;2766.603;11.765290903755835;-1247710.0;10.271319292087068;-1.839235e-06
10:36:00;-800;-800.0122;6.37799190630896e-11;2.4582841014214292e+20;6.377960594374286e-11;2000.0;2764.5229999999997;19.26536368849547;-1247688.5;14.887494752308058;-1.880455e-06
10:36:25;-850;-850.0193;6.377792550532683e-11;2.4584377849383426e+20;6.377760560554547e-11;2000.0;2794.426;8.526259185598333;-1247727.5;11.199888392301057;-1.927478e-06
10:36:49;-900;-899.9464;6.377828331420993e-11;2.4584102003636326e+20;6.377796014152135e-11;2000.0;2808.6609999999996;8.16891810156034;-1247720.5;8.320907402441154;-1.968361e-06
