Repository: aimaax/PENGUIN

# PENGUIN :penguin:  

> **NOTE!!** Google ID and GitLab repo for CERN organization is hidden and the create database function won't work properly in this version. Plotting is still possible with the saved database and data stored in this repo.  

A Python-based environment for GUI-driven analysis for IV, CV, and TCT measurements obtained with [Particulars Setup]() at CERN for CMS HGCAL silicon diodes. Used to plot data for individual diodes, but also to analyse Current Volume Normalization, Saturation Voltage, Charge Collection, and Charge Collection Efficiency.

---

File: Data/LowFluenceIrrNeutron2025/CV_onPCB/200123_UR2_2e14_750min_CV.csv
time (26.01.2026);set voltage (V);real voltage (V);serial capacitance;1/serial capacitance^2;parallel capacitance;LCR frequency (Hz);r;delta r;x;delta x;sample current
09:20:07;-25;-25.04639;7.655040077298129e-11;1.706495166431423e+20;7.367432306332221e-11;2000.0;205392.65;6.883413034243988;-1039543.5;10.89208428171578;-4.441951e-07
09:20:25;-40;-40.05629;7.374774887152784e-11;1.8386643844357436e+20;7.203968689249604e-11;2000.0;166152.65;494.8587034447308;-1079049.5;544.8139476004629;-0.0001061217
09:20:42;-55;-55.09344;7.164526592865646e-11;1.9481617041978494e+20;7.051778382569171e-11;2000.0;140445.6;7.509460699677442;-1110715.0;12.639224659764537;-6.410364e-07
09:21:00;-70;-70.0836;6.993897199798885e-11;2.0443794696105925e+20;6.917072328178387e-11;2000.0;119911.45;301.5289411897306;-1137813.0;416.1929240148131;-0.0001168356
09:21:17;-85;-85.08249;6.829420956548182e-11;2.1440367948846796e+20;6.778667191221702e-11;2000.0;100825.0;8.39225833730111;-1165215.5;10.30715770714701;-7.796021e-07
09:21:35;-100;-100.0674;6.680883364252166e-11;2.2404343382205114e+20;6.651242087250402e-11;2000.0;79515.78;452.93618069215916;-1191122.0;540.6452626260586;-0.0001245093
09:21:52;-115;-115.0337;6.552131490253636e-11;2.3293502262918732e+20;6.537944435262346e-11;2000.0;56576.105;9.985255317216538;-1214528.0;9.762171889492624;-8.760632e-07
09:22:10;-130;-130.0239;6.466805700034673e-11;2.391224628649135e+20;6.461666395757399e-11;2000.0;34704.05500000001;243.7560994595829;-1230553.0;166.78893848214275;-0.0001298344
09:22:28;-145;-145.0138;6.420862377613867e-11;2.4255670089067817e+20;6.419330754021482e-11;2000.0;19143.79;9.113204430934207;-1239358.0;9.289779329994873;-9.789511e-07
09:22:45;-160;-160.014;6.399593361674375e-11;2.4417165199920064e+20;6.399183663884072e-11;2000.0;9949.638;7.831413173878655;-1243477.0;9.927235264664578;-1.027237e-06
09:23:02;-175;-175.0389;6.391307894130274e-11;2.4480513348811185e+20;6.391166114023005e-11;2000.0;5864.324500000001;7.237854774551639;-1245089.0;9.562949335848224;-1.04073e-06
09:23:20;-190;-190.06;6.388629479504249e-11;2.450104442203022e+20;6.388556182637035e-11;2000.0;4219.138500000001;8.37344935719445;-1245611.0;7.446475676452586;-1.057102e-06
09:23:37;-205;-205.0637;6.386716967950445e-11;2.451572036483453e+20;6.386665771112839e-11;2000.0;3527.743;12.648524204427956;-1245984.0;9.984988733093292;-1.069852e-06
09:23:55;-220;-220.0876;6.385886689516932e-11;2.4522095735440946e+20;6.38584180015622e-11;2000.0;3303.9355000000005;9.237516562231438;-1246146.0;8.814760348415605;-1.079536e-06
09:24:12;-235;-235.0879;6.385671467382744e-11;2.4523748744602298e+20;6.385632928627151e-11;2000.0;3061.4729999999995;6.690012522409811;-1246188.0;10.188228501560022;-1.090675e-06
09:24:30;-250;-250.0588;6.384856829273683e-11;2.453000706967515e+20;6.384822213224268e-11;2000.0;2902.0395;9.581494102565626;-1246347.0;9.77496803063826;-1.100936e-06
09:24:49;-275;-275.0313;6.384457271472225e-11;2.4533077483328206e+20;6.384423468719512e-11;2000.0;2868.0144999999998;9.237667007285978;-1246425.0;7.921489758877429;-1.118024e-06
09:25:08;-300;-300.0092;6.384528983292643e-11;2.45325263692927e+20;6.384498731960398e-11;2000.0;2713.1269999999995;8.073269136477498;-1246411.0;9.99749968742185;-1.132528e-06
09:25:27;-325;-325.0418;6.383717197151676e-11;2.4538766129154094e+20;6.38368751043944e-11;2000.0;2688.2010000000005;9.885618920937626;-1246569.5;7.857321426542254;-1.138921e-06
09:25:46;-350;-350.0541;6.384029595140963e-11;2.4536364613458618e+20;6.384000040670791e-11;2000.0;2682.0099999999993;11.119116691536247;-1246508.5;9.753845395535036;-1.155605e-06
09:26:05;-375;-375.0853;6.38379401349461e-11;2.4538175581611626e+20;6.383767105535112e-11;2000.0;2559.2525;10.363563597407028;-1246554.5;10.523188680243264;-1.17001e-06
09:26:24;-400;-400.0609;6.383612217805989e-11;2.4539573222287632e+20;6.383584162363702e-11;2000.0;2613.3640000000005;8.665777010747519;-1246590.0;9.899494936611665;-1.182835e-06
09:26:42;-425;-425.0334;6.383817058757986e-11;2.4537998418734573e+20;6.383789974329919e-11;2000.0;2567.6169999999997;9.397345106464902;-1246550.0;11.895377253370318;-1.203441e-06
09:27:02;-450;-449.9889;6.383333143165327e-11;2.4541718973458157e+20;6.38330661151504e-11;2000.0;2541.5689999999995;7.528501806468539;-1246644.5;8.957538724448808;-1.217226e-06
09:27:22;-475;-475.0206;6.383568690797212e-11;2.4539907874552644e+20;6.383541001036509e-11;2000.0;2596.3029999999994;7.762285008294915;-1246598.5;10.89208428171578;-1.228245e-06
09:27:41;-500;-500.0504;6.38342531190759e-11;2.4541010274623242e+20;6.383399541079401e-11;2000.0;2504.8085;10.979039285725317;-1246626.5;10.518436195556827;-1.232564e-06
09:28:00;-525;-525.0847;6.38317185427069e-11;2.454295922104196e+20;6.383145441004881e-11;2000.0;2535.9885;7.523755221795842;-1246676.0;9.67987603226405;-1.246547e-06
09:28:19;-550;-550.0652;6.383502121226035e-11;2.454041970007753e+20;6.383475718827167e-11;2000.0;2535.2699999999995;7.856219860721829;-1246611.5;6.865675494807484;-1.248744e-06
09:28:39;-575;-575.0212;6.383031053169234e-11;2.4544042002490563e+20;6.383005614795992e-11;2000.0;2488.8300000000004;9.914032252317938;-1246703.5;12.026533166295264;-1.262973e-06
09:28:58;-600;-599.9966;6.383002893694332e-11;2.4544258561646438e+20;6.382976441445569e-11;2000.0;2537.96;5.671560764022542;-1246709.0;10.791200118615167;-1.281251e-06
09:29:17;-625;-625.0235;6.383345944220366e-11;2.4541620542452518e+20;6.383320481469425e-11;2000.0;2489.8379999999993;9.801035317761073;-1246642.0;10.573551910309043;-1.300273e-06
09:29:37;-650;-650.0517;6.382841621488005e-11;2.4545498873398464e+20;6.382815629965248e-11;2000.0;2515.856;6.713109130648777;-1246740.5;10.3313842247784;-1.29963e-06
09:29:57;-675;-675.0634;6.383315221774524e-11;2.4541856777197702e+20;6.383288288640482e-11;2000.0;2560.7375;10.749980950564524;-1246648.0;7.765307463326869;-1.315678e-06
09:30:16;-700;-700.0469;6.382984974157849e-11;2.454439637251577e+20;6.38295921407275e-11;2000.0;2504.5454999999997;8.842580660502914;-1246712.5;8.912771734987944;-1.324263e-06
09:30:35;-725;-725.0145;6.382920976634597e-11;2.4544888557350247e+20;6.382894206844821e-11;2000.0;2553.197;10.595098845692748;-1246725.0;10.428326807307105;-1.333216e-06
09:30:55;-750;-749.9843;6.382931216152078e-11;2.454480980744511e+20;6.3829053086893e-11;2000.0;2511.7315;8.267986038782361;-1246723.0;12.591663909110661;-1.352488e-06
09:31:14;-775;-775.0039;6.382672678393283e-11;2.4546798281226777e+20;6.382646766992767e-11;2000.0;2512.075;9.215788232701536;-1246773.5;8.254544203043558;-1.366122e-06
09:31:33;-800;-800.0101;6.382918416760359e-11;2.4544908244846274e+20;6.382890979055662e-11;2000.0;2584.8540000000003;8.754022401159373;-1246725.5;9.286414808740776;-1.371271e-06
09:31:53;-825;-825.0369;6.382974734467889e-11;2.4544475121757674e+20;6.382948935593292e-11;2000.0;2506.4365;8.92855084196197;-1246714.5;10.355554065331319;-1.388842e-06
09:32:12;-850;-850.0156;6.382542137581732e-11;2.45478023926509e+20;6.3825149021331e-11;2000.0;2575.537;10.878768108108561;-1246799.0;12.286171087853205;-1.397954e-06
09:32:31;-875;-874.9811;6.383005453636328e-11;2.4544238874410982e+20;6.382978339485143e-11;2000.0;2569.5155000000004;8.055383525165022;-1246708.5;7.914385636295466;-1.419276e-06
09:32:51;-900;-899.9439;6.382508863326931e-11;2.454805834590636e+20;6.382482121181773e-11;2000.0;2552.1255;10.627764357450715;-1246805.5;10.523188680243264;-1.434163e-06

File: Data/LowFluenceIrrNeutron2025/CV_onPCB/200123_UR2_2e14_noadd_CV.csv
time (29.04.2025);set voltage (V);real voltage (V);serial capacitance;1/serial capacitance^2;parallel capacitance;LCR frequency (Hz);r;delta r;x;delta x;sample current
10:39:23;-20;-20.00007;8.259417848843976e-11;1.465889129325034e+20;7.741944438572469e-11;2000.0;249091.95;6.602073537912161;-963475.55;27.689210443781164;-4.946347e-07
10:39:47;-40;-40.05686;7.78189196008086e-11;1.6513137837715413e+20;7.526648212872596e-11;2000.0;188313.6;543.5622475853156;-1022598.0;588.7862939980855;-0.0001386502
10:40:11;-60;-60.09528;7.481086018390037e-11;1.78677843943773e+20;7.327072759539492e-11;2000.0;154219.5;8.018572192105024;-1063715.5;24.55071282060869;-7.650463e-07
10:40:34;-80;-80.07687;7.258731327733985e-11;1.8979228576604003e+20;7.156420680345244e-11;2000.0;131081.65;28.37721577251721;-1096300.0;64.4864326816114;-0.0001632315
10:40:58;-100;-100.0715;7.08126058504992e-11;1.9942465399664758e+20;7.009200469729487e-11;2000.0;113944.35;9.217178255843814;-1123775.5;10.523188680243264;-1.020963e-06
10:41:22;-120;-120.0428;6.91962369076418e-11;2.0885027247129143e+20;6.86959404567493e-11;2000.0;98142.20999999999;8.277260718378004;-1150026.0;16.67932852365466;-1.13506e-06
10:41:45;-140;-140.0124;6.765413977846151e-11;2.1847977871938368e+20;6.73273565174397e-11;2000.0;81946.4;19.827507407639285;-1176239.5;28.909124857041245;-1.210226e-06
10:42:08;-160;-160.0161;6.622612015699674e-11;2.2800342690081676e+20;6.604225244953963e-11;2000.0;63401.95000000001;8.831014947331889;-1201602.5;17.732385626305334;-1.282242e-06
10:42:31;-180;-180.0342;6.512092028648852e-11;2.3580822068427158e+20;6.503800901399129e-11;2000.0;43630.76;11.47814314251203;-1221995.5;12.318177624957354;-1.32882e-06
10:42:54;-200;-200.0704;6.442659203098183e-11;2.4091823997800255e+20;6.439767080831276e-11;2000.0;26175.695;8.977578947021327;-1235165.0;10.897247358851684;-1.385033e-06
10:43:33;-300;-300.011;6.384534105627175e-11;2.453248700424132e+20;6.384489621117896e-11;2000.0;3290.048;6.861640642003921;-1246410.0;9.695359714832659;-1.522628e-06
10:44:13;-400;-400.0641;6.383230736573286e-11;2.454250642860951e+20;6.383197057629279e-11;2000.0;2863.5825;16.33966882888083;-1246664.5;13.828864740100686;-1.61262e-06
10:44:53;-500;-500.0529;6.382749469600382e-11;2.4546207637041142e+20;6.382718120647746e-11;2000.0;2763.0645;8.678757413218793;-1246758.5;11.074181685343618;-1.677543e-06
10:45:32;-600;-599.9983;6.382424399469024e-11;2.4548708079393797e+20;6.38239372727573e-11;2000.0;2733.2859999999996;9.739890410061102;-1246822.0;8.384509526501834;-1.760722e-06
10:46:11;-700;-700.0475;6.38235017549997e-11;2.4549279064405216e+20;6.382319527263906e-11;2000.0;2732.2659999999996;16.47661636077019;-1246836.5;13.1581723654921;-1.832179e-06
10:46:51;-800;-800.0132;6.382301546939051e-11;2.454965316163383e+20;6.382269347078505e-11;2000.0;2800.6074999999996;10.356121833847835;-1246846.0;10.059821071967432;-1.926637e-06
10:47:31;-900;-899.9471;6.381943254072262e-11;2.45524097554078e+20;6.381910311361556e-11;2000.0;2832.9670000000006;9.87750679827658;-1246916.0;9.257429448826494;-1.997161e-06

File: Data/LowFluenceIrrNeutron2025/CV_onPCB/200142_LL2_5e13_450min_CV.csv
time (01.10.2025);set voltage (V);real voltage (V);serial capacitance;1/serial capacitance^2;parallel capacitance;LCR frequency (Hz);r;delta r;x;delta x;sample current
10:27:25;-20;-19.99996;7.716958749222163e-11;1.679220171386801e+20;7.637792439772098e-11;2000.0;104985.72;517.4494578990301;-1031202.5;604.5989890001471;-1.459785e-07
10:27:43;-30;-30.05796;7.345140409058095e-11;1.8535307515591003e+20;7.306175820608958e-11;2000.0;79118.86000000002;295.09635700902857;-1083403.0;300.7973570362612;-2.254613e-07
10:27:59;-40;-40.0683;7.10233484368634e-11;1.9824293232301752e+20;7.080200386081247e-11;2000.0;62647.05500000001;231.83162440389776;-1120441.0;326.3563236709226;-2.457256e-07
10:28:17;-50;-50.07785;6.913885295706371e-11;2.091970999559766e+20;6.90060260079907e-11;2000.0;50497.23;267.31416349494066;-1150980.5;222.05683394122326;-2.679258e-07
10:28:35;-60;-60.08303;6.764381699543078e-11;2.1854646600992942e+20;6.756432734048796e-11;2000.0;40351.39999999999;164.69154668652556;-1176419.0;199.9173579257189;-2.865665e-07
10:28:51;-70;-70.09525;6.641287835361907e-11;2.267229030439105e+20;6.636788739409208e-11;2000.0;31197.619999999995;256.7510319940311;-1198223.5;253.89690328950448;-2.999652e-07
10:29:09;-80;-80.08865;6.533435375674016e-11;2.342700663662355e+20;6.531239627323193e-11;2000.0;22332.74;270.22257089295846;-1218003.5;236.4014329482797;-3.261144e-07
10:29:26;-90;-90.07542;6.457614294676979e-11;2.3980365426140997e+20;6.456974708527814e-11;2000.0;12264.5895;341.5432539455837;-1232304.5;423.678224009684;-3.209478e-07
10:29:43;-100;-100.0798;6.41425072440275e-11;2.43057001670019e+20;6.414138183049622e-11;2000.0;5196.7415;384.3635483746312;-1240635.5;408.95566691268624;-3.41551e-07
10:30:01;-110;-110.0664;6.397393975658716e-11;2.4433957038357378e+20;6.397369994270436e-11;2000.0;2408.3714200000004;380.4250791421913;-1243904.5;457.95877270776236;-3.428053e-07
10:30:19;-120;-120.0507;6.392588887639544e-11;2.4470703164785823e+20;6.392575187583283e-11;2000.0;1822.3702349999996;336.16300821604386;-1244839.5;267.4616561303694;-3.691185e-07
10:30:36;-130;-130.0366;6.395758921410574e-11;2.444645155304908e+20;6.395746340443072e-11;2000.0;1745.05635;481.23264899745357;-1244222.5;440.764605543594;-3.549108e-07
10:30:53;-140;-140.025;6.39364692866998e-11;2.446260485531781e+20;6.393635266934295e-11;2000.0;1680.928165;318.1639820973932;-1244633.5;290.9907859365997;-3.625359e-07
10:31:10;-150;-150.0151;6.392144717513144e-11;2.4474104068060057e+20;6.392132528418666e-11;2000.0;1719.1207149999998;227.8235584039196;-1244926.0;357.85919018519;-3.557084e-07
10:31:32;-175;-175.0499;6.393757375467027e-11;2.4461759720646836e+20;6.393750078442912e-11;2000.0;1329.6246150000002;343.5292525288164;-1244612.0;222.84030156145454;-3.776242e-07
10:31:54;-200;-200.0782;6.392131881143992e-11;2.4474202363575783e+20;6.392116376822469e-11;2000.0;1938.8689499999996;215.1175888475356;-1244928.5;282.55820196908104;-3.824974e-07
10:32:14;-225;-225.0919;6.392216602133137e-11;2.4473553616819808e+20;6.392199617237632e-11;2000.0;2029.2938000000001;226.44529534537256;-1244912.0;205.73964129452543;-3.67752e-07
10:32:36;-250;-250.0715;6.39214985207524e-11;2.4474064749909036e+20;6.392128990252363e-11;2000.0;2249.0367400000005;309.42197925943333;-1244925.0;278.15867773628776;-3.861444e-07
10:32:58;-275;-275.0456;6.390122341723226e-11;2.448959787717249e+20;6.390111967131056e-11;2000.0;1586.76366;351.0109772023146;-1245320.0;286.5231229761396;-3.981276e-07
10:33:20;-300;-300.0208;6.389404039145992e-11;2.449510447214053e+20;6.38939651746833e-11;2000.0;1351.316945;282.55743863670256;-1245460.0;314.5377560802518;-3.904692e-07
10:33:40;-325;-325.0542;6.387514135849973e-11;2.4509601575774703e+20;6.387504246328102e-11;2000.0;1550.1734999999996;366.5507692973546;-1245828.5;242.1200890054355;-4.017644e-07
10:34:02;-350;-350.0649;6.388993653029824e-11;2.449825137576461e+20;6.388984097757797e-11;2000.0;1523.2223500000005;320.37047172178865;-1245540.0;282.11876931533635;-4.062611e-07
10:34:22;-375;-375.0958;6.388870547474692e-11;2.4499195486267084e+20;6.388860063182447e-11;2000.0;1595.5996;275.1457167811212;-1245564.0;227.39107282389077;-4.027381e-07
10:34:44;-400;-400.0722;6.385233381432539e-11;2.4527113971112136e+20;6.385219582247487e-11;2000.0;1832.1126;371.5739775662001;-1246273.5;239.4527876221114;-4.089577e-07
10:35:06;-425;-425.045;6.387229593280569e-11;2.4511785364613766e+20;6.387220121020909e-11;2000.0;1517.2196689999996;240.1504010821257;-1245884.0;342.8953193031366;-4.136515e-07
10:35:28;-450;-450.0015;6.388903888094102e-11;2.449893978787638e+20;6.388883163198746e-11;2000.0;2243.3523;237.41380313252742;-1245557.5;228.43366104845404;-4.254325e-07
10:35:48;-475;-475.0321;6.391705742954798e-11;2.44774658867613e+20;6.391691888172749e-11;2000.0;1833.01195;195.97055784329538;-1245011.5;263.7340279524051;-4.16256e-07
10:36:10;-500;-500.0641;6.392013788966693e-11;2.4475106691582096e+20;6.39198790147902e-11;2000.0;2505.4135;403.1344186507801;-1244951.5;336.15939299683413;-4.263869e-07
10:36:31;-525;-525.0943;6.390835673363766e-11;2.4484131227430666e+20;6.390825189166272e-11;2000.0;1594.8565;383.63430458186025;-1245181.0;313.7665533481859;-4.160645e-07
10:36:52;-550;-550.079;6.38983500131267e-11;2.4491800440877118e+20;6.389826455095982e-11;2000.0;1440.2666700000002;419.0023475940158;-1245376.0;325.1864080800426;-4.158416e-07
10:37:14;-575;-575.0347;6.391387459932902e-11;2.44799038412257e+20;6.39135732643435e-11;2000.0;2703.48036;526.428789336425;-1245073.5;383.9181390609201;-4.24759e-07
10:37:36;-600;-600.01;6.384393244422418e-11;2.4533569554662235e+20;6.384377278986212e-11;2000.0;1971.0681;309.1038202350943;-1246437.5;226.89080523458853;-4.282574e-07
10:37:57;-625;-625.0383;6.390763819799122e-11;2.4484681797611497e+20;6.390747515032274e-11;2000.0;1988.9269599999996;317.1893802006422;-1245195.0;329.5364168039702;-4.280206e-07
10:38:17;-650;-650.0645;6.377789994770308e-11;2.45843975527103e+20;6.377767809975897e-11;2000.0;2327.0905;9.737585544553637;-1247728.0;13.66747965061591;-4.355568e-07
10:38:39;-675;-675.0745;6.377697988689017e-11;2.4585106877736095e+20;6.377675057399227e-11;2000.0;2365.9700000000003;13.175516688160652;-1247746.0;9.67987603226405;-4.390265e-07
10:39:01;-700;-700.056;6.377782327495476e-11;2.4584456662738285e+20;6.377759855795952e-11;2000.0;2342.0939999999996;8.87684410136846;-1247729.5;10.258533033528721;-4.415965e-07
10:39:23;-725;-725.0259;6.377526762216215e-11;2.4586427037667027e+20;6.377503856162193e-11;2000.0;2364.7630000000004;11.240466473861295;-1247779.5;13.864973855006001;-4.393819e-07
10:39:45;-750;-749.9977;6.377792550532683e-11;2.4584377849383426e+20;6.37776949303829e-11;2000.0;2372.4190000000003;11.816379561862432;-1247727.5;10.720890821195784;-4.453117e-07
10:40:05;-775;-775.0152;6.377600874038595e-11;2.458585562080908e+20;6.377578574521538e-11;2000.0;2333.2035000000005;9.188043297541642;-1247765.0;8.170067319184096;-4.326861e-07
10:40:27;-800;-800.0209;6.377542095555388e-11;2.4586308812944723e+20;6.377518709413393e-11;2000.0;2389.4075000000003;10.5536670848336;-1247776.5;9.199864129431477;-4.423422e-07
10:40:49;-825;-825.0486;6.37759831842984e-11;2.4585875324728125e+20;6.377575867993126e-11;2000.0;2341.0870000000004;12.164028220536158;-1247765.5;10.896673804423072;-4.492076e-07
10:41:09;-850;-850.028;6.377345323300942e-11;2.4587826051797195e+20;6.377322767573298e-11;2000.0;2346.71;7.340920991265326;-1247815.0;11.280514172678478;-4.4904e-07
10:41:29;-875;-874.9933;6.377539539993739e-11;2.4586328517045364e+20;6.377516527282751e-11;2000.0;2370.255;12.842033182093866;-1247777.0;8.974965180990953;-4.448974e-07
10:41:51;-900;-899.9589;6.37735810035143e-11;2.458772752837255e+20;6.377335432248116e-11;2000.0;2352.5415000000003;11.24420224549078;-1247812.5;6.628536791781426;-4.564011e-07

File: Data/LowFluenceIrrNeutron2025/CV_onPCB/200142_LL2_5e13_750min_CV.csv
time (22.01.2026);set voltage (V);real voltage (V);serial capacitance;1/serial capacitance^2;parallel capacitance;LCR frequency (Hz);r;delta r;x;delta x;sample current
08:43:52;-20;-19.99997;7.666064884824523e-11;1.7015903677650915e+20;7.59187663467822e-11;2000.0;102614.95;12.939373052818285;-1038048.5;18.210917055436827;-1.425682e-07
08:44:08;-30;-30.05015;7.310605082120388e-11;1.871084288353521e+20;7.27408835324546e-11;2000.0;77124.69500000002;95.07277514488558;-1088521.0;218.10994933748438;-2.918833e-05
08:44:25;-40;-40.06908;7.065890460651353e-11;2.0029319718606242e+20;7.045371704254803e-11;2000.0;60778.05500000001;11.492050458904162;-1126220.0;9.617692030835673;-1.802847e-07
08:44:41;-50;-50.06801;6.88203069994739e-11;2.1113818734431837e+20;6.870260162767847e-11;2000.0;47861.365000000005;11.25279581926177;-1156308.0;29.245512476275742;-3.056347e-05
08:44:58;-60;-60.08557;6.73316319774897e-11;2.2057775794377143e+20;6.72589209452015e-11;2000.0;38859.41;7.231894288497308;-1181873.5;9.007635649825096;-2.103901e-07
08:45:15;-70;-70.08761;6.608436574760226e-11;2.289826344735414e+20;6.604565439366455e-11;2000.0;29153.349999999995;32.853282560499274;-1204180.0;85.13812307069026;-3.165973e-05
08:45:32;-80;-80.09135;6.50230926301669e-11;2.3651830438035207e+20;6.500514542509543e-11;2000.0;20335.135;8.26000991222175;-1223834.0;10.2810505299799;-2.364043e-07
08:45:48;-90;-90.06729;6.42832880726378e-11;2.41993574500945e+20;6.427901637861653e-11;2000.0;10091.5415;71.95430007051345;-1237918.5;96.8382026888149;-3.243433e-05
08:46:04;-100;-100.0805;6.3937214156258e-11;2.4462034879169443e+20;6.393632652429416e-11;2000.0;4637.448;7.368248591083237;-1244619.0;9.243916918709298;-2.522585e-07
08:46:20;-110;-110.0567;6.385556175778304e-11;2.4524634308141662e+20;6.385540092250078e-11;2000.0;1977.804;17.215171236441414;-1246210.5;10.379667624736353;-3.299121e-05
08:46:37;-120;-120.0512;6.382672678393283e-11;2.4546798281226777e+20;6.382647781221653e-11;2000.0;2462.42;12.290282889339856;-1246773.5;10.776711001042942;-2.601289e-07
08:46:53;-130;-130.0255;6.382081447983555e-11;2.4551346479475497e+20;6.382072108205076e-11;2000.0;1508.3955;14.723383077183719;-1246889.0;8.27345151674922;-3.334861e-05
08:47:09;-140;-140.0211;6.381605471927234e-11;2.4555008971280866e+20;6.381584678107801e-11;2000.0;2250.9355;10.466435221100827;-1246982.0;8.905054744357274;-2.70558e-07
08:47:26;-150;-150.0014;6.381226789009288e-11;2.4557923407221952e+20;6.38121893647197e-11;2000.0;1383.3725;20.005778326211153;-1247056.0;5.974947698515862;-3.366442e-05
08:47:45;-175;-175.0501;6.381211437947016e-11;2.455804156367817e+20;6.381188227521479e-11;2000.0;2378.361;6.466796343631058;-1247059.0;7.8390050389064045;-2.733711e-07
08:48:05;-200;-200.0671;6.380252143096627e-11;2.4565426906240306e+20;6.380240141493145e-11;2000.0;1710.6195;180.4047027095954;-1247246.5;21.786176810078448;-0.000179663
08:48:24;-225;-225.0935;6.379929884759772e-11;2.456790863055264e+20;6.379902673495984e-11;2000.0;2575.9745000000003;11.535550538985984;-1247309.5;8.528628260160012;-2.841348e-07
08:48:44;-250;-250.0565;6.379006769268504e-11;2.4575019661727964e+20;6.378994038193207e-11;2000.0;1762.3555000000001;164.11170882279393;-1247490.0;21.563858652847824;-0.0001772092
08:49:04;-275;-275.0425;6.378561928117277e-11;2.4578447506862745e+20;6.378537229343462e-11;2000.0;2454.9605;8.205306620565757;-1247577.0;10.67941945987702;-2.858676e-07
08:49:23;-300;-300.0054;6.377524206666853e-11;2.458644674181506e+20;6.377512848046609e-11;2000.0;1665.2335000000003;125.5720136620318;-1247780.0;16.837458240482736;-0.0001778318
08:49:42;-325;-325.0529;6.378321637444269e-11;2.4580299430699942e+20;6.378298965436383e-11;2000.0;2352.2110000000002;7.162317044783758;-1247624.0;8.729261137118078;-2.915103e-07
08:50:02;-350;-350.0505;6.37681895332447e-11;2.4591885388488845e+20;6.376810650320651e-11;2000.0;1423.9735;20.31167323578981;-1247918.0;8.502940667792524;-0.000180755
08:50:22;-375;-375.0979;6.377953567691783e-11;2.458313655570842e+20;6.377930686171801e-11;2000.0;2363.2589999999996;7.4369573045701864;-1247696.0;10.52140675005011;-2.985528e-07
08:50:41;-400;-400.0612;6.377079572257914e-11;2.4589875383782228e+20;6.377069300723956e-11;2000.0;1583.7090000000003;228.09797626666924;-1247867.0;30.879604919752452;-0.0001808465
08:51:01;-425;-425.0464;6.377498651285893e-11;2.45866437837295e+20;6.377476046171393e-11;2000.0;2349.193;9.505680015127805;-1247785.0;5.8949130612757985;-3.038271e-07
08:51:21;-450;-449.983;6.376852168278574e-11;2.4591629206850725e+20;6.376844392403276e-11;2000.0;1378.02;12.78263664116289;-1247911.5;9.172649562694522;-0.0001810296
08:51:41;-475;-475.032;6.37729677097602e-11;2.4588200442611004e+20;6.377275582633e-11;2000.0;2274.492;7.140479941852638;-1247824.5;8.169302295790013;-3.077134e-07
08:52:00;-500;-500.0506;6.376696316491285e-11;2.45928313014811e+20;6.376686120419245e-11;2000.0;1578.0230000000004;174.67797686471528;-1247942.0;21.789905919943756;-0.0001821633
08:52:19;-525;-525.0975;6.377447541138382e-11;2.4587037869927124e+20;6.377426583309082e-11;2000.0;2262.0055;9.652206029582038;-1247795.0;8.674675786448736;-3.121115e-07
08:52:39;-550;-550.0653;6.376366753374095e-11;2.4595373532788913e+20;6.37635761669394e-11;2000.0;1493.9109999999998;125.99909005008726;-1248006.5;22.24044738758643;-0.0001819615
08:52:58;-575;-575.0345;6.377447541138382e-11;2.4587037869927124e+20;6.377425281488022e-11;2000.0;2331.2010000000005;8.827229743809788;-1247795.0;11.01135777277262;-3.194883e-07
08:53:18;-600;-599.9941;6.376443392919557e-11;2.459478230448061e+20;6.376432870435002e-11;2000.0;1603.1785000000002;247.25933701204795;-1247991.5;24.801965647907828;-0.0001804507
08:53:37;-625;-625.0357;6.376954370307649e-11;2.4590840964025988e+20;6.376931815133745e-11;2000.0;2346.8969999999995;10.675337022782928;-1247891.5;5.397916264633974;-3.263899e-07
08:53:56;-650;-650.0492;6.37645105697543e-11;2.459472318204062e+20;6.376443766584008e-11;2000.0;1334.4344999999998;14.349519442737442;-1247990.0;9.9498743710662;-0.0001832878
08:54:16;-675;-675.0776;6.376926264423079e-11;2.4591057729543432e+20;6.376904755542034e-11;2000.0;2291.8315000000002;6.425082228073035;-1247897.0;7.940403012442126;-3.278418e-07
08:54:35;-700;-700.0443;6.37659412273352e-11;2.4593619576204388e+20;6.376584259331462e-11;2000.0;1552.1035000000004;193.64959034332477;-1247962.0;23.575410919006266;-0.0001832315
08:54:55;-725;-725.0232;6.37701313795779e-11;2.4590387730122192e+20;6.376991925328252e-11;2000.0;2275.9470000000006;8.544237183622654;-1247880.0;7.905694150420948;-3.332539e-07
08:55:14;-750;-749.9816;6.375886520832871e-11;2.459907872531929e+20;6.375878323303332e-11;2000.0;1415.2104999999997;18.14377826522084;-1248100.5;11.564493071466643;-0.0001835694
08:55:33;-775;-775.0157;6.377161339450598e-11;2.4589244810998687e+20;6.377139670734734e-11;2000.0;2300.204;9.590262154915264;-1247851.0;9.99749968742185;-3.393841e-07
08:55:53;-800;-800.0084;6.376093420664686e-11;2.4597482304959932e+20;6.37608283271144e-11;2000.0;1608.2904999999996;234.6524608026464;-1248060.0;27.54087870784082;-0.0001842125
08:56:13;-825;-825.0463;6.376847058263113e-11;2.459166861932359e+20;6.376824407282767e-11;2000.0;2351.9355;8.91724804732379;-1247912.5;9.430668056930006;-3.460686e-07
08:56:32;-850;-850.0148;6.376042333038024e-11;2.4597876478010085e+20;6.3760347825841e-11;2000.0;1358.1575;54.679875877122285;-1248070.0;11.768602295939818;-0.0001844785
08:56:52;-875;-874.9929;6.376701426265158e-11;2.4592791888076554e+20;6.376679324604498e-11;2000.0;2323.321;8.170108074560588;-1247941.0;11.46516463030514;-3.506051e-07
08:57:11;-900;-899.9437;6.37648937753115e-11;2.459442757090656e+20;6.376478045325867e-11;2000.0;1663.7010000000002;259.76895083025227;-1247982.5;29.898787600837597;-0.0001846974

File: Data/LowFluenceIrrNeutron2025/CV_onPCB/200142_LL2_5e13_noadd_CV.csv
time (28.04.2025);set voltage (V);real voltage (V);serial capacitance;1/serial capacitance^2;parallel capacitance;LCR frequency (Hz);r;delta r;x;delta x;sample current
08:03:53;-20;-20.00001;7.855527108100608e-11;1.6205011244696076e+20;7.755658257183146e-11;2000.0;114953.05;12.119710186303962;-1013012.5;16.261534367949416;-1.809846e-07
08:04:12;-40;-40.05904;7.2301779614255e-11;1.912942984237407e+20;7.200312752448551e-11;2000.0;70884.005;287.98247277178143;-1100629.5;644.688480973563;-0.0001313191
08:04:30;-60;-60.08828;6.878996656859392e-11;2.1132447719488527e+20;6.866766896203807e-11;2000.0;48820.01;6.122793071793175;-1156818.0;11.545561917897283;-2.756377e-07
08:04:49;-80;-80.08072;6.645674937497326e-11;2.2642366233978464e+20;6.640607812098096e-11;2000.0;33077.14;298.6837645738381;-1197432.5;788.3016158171946;-0.000137266
08:05:07;-100;-100.0851;6.460235495644615e-11;2.3960909601316074e+20;6.459032274001687e-11;2000.0;16812.445;7.557964259640239;-1231804.5;7.123026042350259;-3.421844e-07
08:05:25;-120;-120.0401;6.388137141875872e-11;2.450482118845797e+20;6.388088032759246e-11;2000.0;3453.9139999999993;84.67975415174516;-1245707.0;73.28062499733473;-0.0001411618
08:05:44;-140;-140.0246;6.381756445890896e-11;2.4553847183546375e+20;6.381729039906402e-11;2000.0;2584.065;11.293330985586133;-1246952.5;9.588404455382554;-3.776243e-07
08:06:02;-160;-160.0129;6.38008845225406e-11;2.4566687448956155e+20;6.380078896607553e-11;2000.0;1526.4425;14.684678271501214;-1247278.5;14.357489334838455;-0.0001436855
08:06:21;-180;-180.0468;6.380771405566128e-11;2.4561428836290485e+20;6.380745388056414e-11;2000.0;2518.3385;8.077069402790848;-1247145.0;9.12414379544733;-3.86562e-07
08:06:39;-200;-200.0681;6.379837816928407e-11;2.4568617717665694e+20;6.379826823139632e-11;2000.0;1637.3809999999999;15.227749159018867;-1247327.5;11.310946025863618;-0.0001446606
08:07:14;-300;-300.0184;6.377884559342353e-11;2.4583668534874695e+20;6.377856973788995e-11;2000.0;2594.878;10.360549662059434;-1247709.5;8.702729456900288;-4.124331e-07
08:07:49;-400;-400.0687;6.37884314232115e-11;2.4576280450536463e+20;6.378772090124124e-11;2000.0;4163.5945;2573.6165780271613;-1247522.0;477.7905398812329;-0.0008277283
08:08:24;-500;-500.0633;6.376972255999551e-11;2.4590703022830502e+20;6.376948578392366e-11;2000.0;2404.5735000000004;7.536780886923803;-1247888.0;9.126883367283707;-4.530855e-07
08:08:58;-600;-600.0023;6.379357061422115e-11;2.4572320894396485e+20;6.379232525577327e-11;2000.0;5511.581;2507.166393906166;-1247421.5;429.62034111526884;-0.0008321803
08:09:34;-700;-700.0635;6.376583903537895e-11;2.4593698404371562e+20;6.376559274320722e-11;2000.0;2452.6420000000007;8.996384151424389;-1247964.0;7.08519583356734;-4.820856e-07
08:10:09;-800;-800.018;6.378257733398124e-11;2.4580791975380196e+20;6.378158391532202e-11;2000.0;4923.870000000001;2241.26629900688;-1247636.5;371.77296499342174;-0.0008369488
08:10:43;-900;-899.96;6.376389745044292e-11;2.4595196163550285e+20;6.376364733615817e-11;2000.0;2471.7125;9.31516497102976;-1248002.0;10.014988766843425;-5.230968e-07

File: Data/LowFluenceIrrNeutron2025/CV_onPCB/200142_LR_5e13_20min_CV.csv
time (26.06.2025);set voltage (V);real voltage (V);serial capacitance;1/serial capacitance^2;parallel capacitance;LCR frequency (Hz);r;delta r;x;delta x;sample current
11:11:58;-5;-5.000982;9.108581859993933e-11;1.2053091917264206e+20;8.738126793744436e-11;2000.0;179886.25;50.99190499481266;-873653.8;45.78905982874077;-9.227199e-08
11:12:13;-10;-9.788227;8.441612803011885e-11;1.4032955356885231e+20;8.26393197498956e-11;2000.0;138226.6;133.34791711909114;-942680.9;195.7805263554064;-9.878564e-07
11:12:29;-15;-15.00188;8.044168065371473e-11;1.5453886870480067e+20;7.937153012329578e-11;2000.0;114868.0;24.681166909204272;-989256.7;51.80275571820482;-2.582246e-06
11:12:45;-20;-19.99996;7.76448523485657e-11;1.6587260420456953e+20;7.692917302151107e-11;2000.0;98853.30000000002;18.825128153614273;-1024890.5;19.640201119133174;-1.531226e-07
11:13:00;-25;-25.03621;7.552871691154579e-11;1.7529752570579226e+20;7.502145660340779e-11;2000.0;86636.465;10.574486453251444;-1053605.5;30.136978946138576;-3.566553e-06
11:13:16;-30;-30.05776;7.385256816679413e-11;1.8334488383751553e+20;7.348242556690733e-11;2000.0;76474.62;14.4742143137375;-1077518.0;10.784247771634329;-1.766046e-07
11:13:32;-35;-35.04218;7.248654752123079e-11;1.9032032459950712e+20;7.221115627056876e-11;2000.0;67796.245;10.768088212398741;-1097824.0;13.535139452550904;-4.250594e-06
11:13:48;-40;-40.06395;7.131022730830078e-11;1.9665109019147138e+20;7.109982047959524e-11;2000.0;60706.329999999994;12.489415718919807;-1115933.5;14.182295300831948;-1.978008e-07
11:14:03;-45;-45.05344;7.031265433486045e-11;2.022707169750463e+20;7.015144160654791e-11;2000.0;54254.77999999999;11.168302467250989;-1131766.0;10.158740079360236;-4.93422e-06
11:14:19;-50;-50.07593;6.941849178427042e-11;2.0751507538242244e+20;6.929206746847762e-11;2000.0;48965.31;10.546342731013477;-1146344.0;8.983317872590282;-2.199453e-07
11:14:34;-55;-55.08197;6.863585276024657e-11;2.122745516097265e+20;6.853729024536358e-11;2000.0;43967.475;10.612579505002467;-1159415.5;26.004566906603152;-5.618387e-06
11:14:50;-60;-60.08272;6.791257070726958e-11;2.1682015950844376e+20;6.78344231214911e-11;2000.0;39771.564999999995;7.276803127060774;-1171763.5;8.839541843331022;-2.351113e-07
11:15:05;-65;-65.09189;6.725833417157985e-11;2.2105878905225164e+20;6.719761401093647e-11;2000.0;35565.87999999999;14.305064837322286;-1183161.5;25.983408167521056;-6.165437e-06
11:15:21;-70;-70.09377;6.66440589564469e-11;2.2515267970370935e+20;6.65967000438436e-11;2000.0;31842.21;7.792062948924252;-1194067.0;8.429116205154607;-2.515872e-07
11:15:37;-75;-75.09657;6.608197859114e-11;2.2899917838643056e+20;6.604699663900985e-11;2000.0;27714.214999999997;13.623247180830319;-1204223.5;26.374940758227307;-4.429295e-06
11:15:52;-80;-80.0875;6.55491098908724e-11;2.3273752022030667e+20;6.55237435837123e-11;2000.0;23886.505;14.961752028088195;-1214013.0;15.298692754611421;-2.651725e-07
11:16:08;-85;-85.08064;6.508390434533325e-11;2.3607652497506986e+20;6.50674174068396e-11;2000.0;19462.774999999998;14.83078870964051;-1222690.5;12.092869800010252;-4.666436e-06
11:16:24;-90;-90.07439;6.467381195962893e-11;2.3907990842848664e+20;6.466392741956525e-11;2000.0;15212.789999999999;10.728962904214013;-1230443.5;6.755553271198444;-2.772247e-07
11:16:40;-95;-95.06632;6.436065071667811e-11;2.414121630046093e+20;6.43557225952385e-11;2000.0;10819.739999999996;10.412865599824064;-1236430.5;10.617791672471258;-4.885595e-06
11:16:56;-100;-100.0782;6.413359000421312e-11;2.431245964593197e+20;6.413124665191558e-11;2000.0;7500.471;11.407545724212543;-1240808.0;11.216059914247962;-2.848799e-07
11:17:12;-105;-105.0522;6.401395154794939e-11;2.4403421793162042e+20;6.401296686183072e-11;2000.0;4875.6265;11.378137902903967;-1243127.0;11.293803610830143;-5.02092e-06
11:17:28;-110;-110.065;6.394129840470928e-11;2.4458909955537302e+20;6.394072623600084e-11;2000.0;3722.905000000001;8.966769136651168;-1244539.5;11.607648340641614;-2.936112e-07
11:17:44;-115;-115.038;6.391921372045473e-11;2.4475814438197586e+20;6.391885674254393e-11;2000.0;2942.1504999999997;14.418933550630568;-1244969.5;14.789776874584687;-5.169161e-06
11:18:00;-120;-120.0504;6.389442515547375e-11;2.449480946028885e+20;6.389410614247945e-11;2000.0;2782.9215;12.503443631156175;-1245452.5;10.194974252051841;-2.961941e-07
11:18:16;-125;-125.023;6.389306567669763e-11;2.4495851843449042e+20;6.389281857224563e-11;2000.0;2449.349;14.136204085609398;-1245479.0;10.317460927960909;-5.297059e-06
11:18:32;-130;-130.0365;6.387793576198224e-11;2.4507457229151525e+20;6.3877674587318e-11;2000.0;2519.0119999999997;6.851164484961664;-1245774.0;6.457553716385176;-3.001983e-07
11:18:48;-135;-135.0092;6.388426893895815e-11;2.450259836880758e+20;6.388406624721344e-11;2000.0;2218.799;11.195250843549688;-1245650.5;10.804512945986968;-5.390732e-06
11:19:04;-140;-140.0226;6.387145004432351e-11;2.451243461789364e+20;6.387121770577413e-11;2000.0;2376.2459999999996;10.019912983654098;-1245900.5;10.688194421884363;-3.10815e-07
11:19:21;-145;-145.0141;6.387862799145396e-11;2.45069260752184e+20;6.387843804359709e-11;2000.0;2148.1994999999997;13.739201441040882;-1245760.5;9.681812846776165;-5.53354e-06
11:19:36;-150;-150.0149;6.386991212266469e-11;2.451361510043145e+20;6.386969561663536e-11;2000.0;2293.9365000000007;15.30787270124428;-1245930.5;10.664778478712064;-3.103096e-07
11:19:56;-175;-175.0337;6.386109613450552e-11;2.4520383748970155e+20;6.386101941939656e-11;2000.0;1365.766;21.814461217275117;-1246102.5;15.998046755776153;-0.0001816147
11:20:16;-200;-200.0786;6.387232156613977e-11;2.4511765690406178e+20;6.387208507870997e-11;2000.0;2397.3195;10.833370308334342;-1245883.5;11.253332839652437;-3.171873e-07
11:20:36;-225;-225.0768;6.386299239160998e-11;2.451892762360429e+20;6.386286848571067e-11;2000.0;1735.652;163.71477727835074;-1246065.5;24.191682454926525;-0.0001820301
11:20:55;-250;-250.0692;6.386073739582892e-11;2.4520659237011217e+20;6.386045437914881e-11;2000.0;2623.2894999999994;10.548960599864806;-1246109.5;8.528628260160012;-3.234264e-07
11:21:15;-275;-275.0272;6.384672411766502e-11;2.453142415979232e+20;6.384657181602139e-11;2000.0;1925.0189999999998;205.61884522205156;-1246383.0;20.84586289890634;-0.0001819195
11:21:35;-300;-300.0203;6.384721076462846e-11;2.4531050201480384e+20;6.384694624455727e-11;2000.0;2536.924;11.661769578413043;-1246373.5;13.290504128888413;-3.268779e-07
11:21:54;-325;-325.0361;6.383589174021518e-11;2.4539750390849572e+20;6.383579254972496e-11;2000.0;1553.9180000000001;20.40813468448305;-1246594.5;14.395745899396807;-0.0001831545
11:22:14;-350;-350.0654;6.38418836649259e-11;2.4535144216093e+20;6.38416373351569e-11;2000.0;2448.4479999999994;10.778059440363089;-1246477.5;11.222187843731719;-3.293706e-07
11:22:35;-375;-375.0789;6.383051532943398e-11;2.4543884505522753e+20;6.383042560489903e-11;2000.0;1478.0989999999997;21.613696327791782;-1246699.5;8.873415351486708;-0.000183605
11:22:54;-400;-400.0726;6.384011669839333e-11;2.4536502402164785e+20;6.383988202979876e-11;2000.0;2389.8900000000003;10.763480988973784;-1246512.0;9.20869154657707;-3.385422e-07
11:23:14;-425;-425.0287;6.382931216152078e-11;2.454480980744511e+20;6.382922658142187e-11;2000.0;1443.5990000000002;15.325653475463934;-1246723.0;11.981235328629515;-0.0001835149
11:23:34;-450;-449.9997;6.383827301150672e-11;2.4537919679883395e+20;6.383803580748175e-11;2000.0;2402.87;9.369414122558561;-1246548.0;11.545561917897283;-3.415763e-07
11:23:54;-475;-475.018;6.382752029339108e-11;2.4546187949024002e+20;6.38274206916315e-11;2000.0;1557.4424999999999;130.19948021569635;-1246758.0;18.365728953678914;-0.0001845083
11:24:14;-500;-500.0627;6.383566130403416e-11;2.453992756005106e+20;6.383543097809638e-11;2000.0;2367.9215;10.830776802127355;-1246599.0;9.378166132032424;-3.476758e-07
11:24:34;-525;-525.0805;6.382949135386724e-11;2.45446719954151e+20;6.382938136181005e-11;2000.0;1636.587;141.5411623258407;-1246719.5;19.202538894635783;-0.0001829127
11:24:53;-550;-550.0756;6.383407389999252e-11;2.4541148076373062e+20;6.383384646824014e-11;2000.0;2353.085;11.787311642185427;-1246630.0;10.295630140986999;-3.525352e-07
11:25:12;-575;-575.0168;6.382616366015755e-11;2.4547231424812558e+20;6.382607790964675e-11;2000.0;1445.1425000000002;17.800884849846653;-1246784.5;12.257140775890598;-0.0001847422
11:25:32;-600;-600.0051;6.383420191352082e-11;2.4541049646512282e+20;6.383397345995741e-11;2000.0;2358.3579999999993;12.491052629782644;-1246627.5;12.467457639791682;-3.620085e-07
11:25:53;-625;-625.0216;6.38250630378324e-11;2.4548078034673585e+20;6.382497780529276e-11;2000.0;1440.8085;15.726546176370068;-1246806.0;14.131525041551601;-0.0001857954
11:26:12;-650;-650.0638;6.383379227203756e-11;2.45413646227616e+20;6.383356372977307e-11;2000.0;2358.8384999999994;12.825582136398332;-1246635.5;9.936674494014584;-3.64421e-07
11:26:32;-675;-675.0615;6.382534458876755e-11;2.4547861458668326e+20;6.382521939595833e-11;2000.0;1746.1860000000001;278.4073762217876;-1246800.5;31.46009376972675;-0.000186102
11:26:51;-700;-700.0546;6.383307541209271e-11;2.4541915836061653e+20;6.383284144462427e-11;2000.0;2386.712;12.745179198426348;-1246649.5;5.936118260277501;-3.714627e-07
11:27:10;-725;-725.0101;6.38232714082611e-11;2.4549456268000307e+20;6.382318908415523e-11;2000.0;1416.0720000000001;18.631072816668397;-1246841.0;10.837435120913065;-0.0001859811
11:27:31;-750;-749.9941;6.3829977738165e-11;2.4544297936141045e+20;6.382974504035858e-11;2000.0;2380.4004999999997;11.336094598118876;-1246710.0;12.489995996796795;-3.757518e-07
11:27:51;-775;-775.0023;6.382391126441824e-11;2.4548964037370852e+20;6.382382714705278e-11;2000.0;1431.3905;24.715289675370993;-1246828.5;16.466253368632465;-0.0001868952
11:28:10;-800;-800.0201;6.382992653946879e-11;2.4544337310667257e+20;6.38296973333555e-11;2000.0;2362.4765;11.601906379449016;-1246711.0;10.50951949424901;-3.820473e-07
11:28:30;-825;-825.0338;6.382391126441822e-11;2.4548964037370875e+20;6.382380020968902e-11;2000.0;1644.6895;154.4191888407574;-1246828.5;23.47631785438253;-0.0001855936
11:28:49;-850;-850.0261;6.383066892860265e-11;2.4543766383128507e+20;6.383044153817099e-11;2000.0;2353.0595000000003;11.978077171962958;-1246696.5;13.440145088502579;-3.897175e-07
11:29:08;-875;-874.9769;6.382063533620394e-11;2.4551484310241952e+20;6.382054894895394e-11;2000.0;1450.6865000000003;18.373973621334606;-1246892.5;16.307590257300433;-0.0001873887
11:29:29;-900;-899.9541;6.383079692847457e-11;2.454366794801709e+20;6.383056131805893e-11;2000.0;2395.2055;12.456793377009195;-1246694.0;9.549869109050658;-3.968022e-07
