Repository: aimaax/PENGUIN

# PENGUIN :penguin:  

> **NOTE!!** Google ID and GitLab repo for CERN organization is hidden and the create database function won't work properly in this version. Plotting is still possible with the saved database and data stored in this repo.  

A Python-based environment for GUI-driven analysis for IV, CV, and TCT measurements obtained with [Particulars Setup]() at CERN for CMS HGCAL silicon diodes. Used to plot data for individual diodes, but also to analyse Current Volume Normalization, Saturation Voltage, Charge Collection, and Charge Collection Efficiency.

---

File: Data/LowFluenceIrrNeutron2025/CV_onPCB/200142_UR1_5e13_noadd_CV.csv
time (26.03.2025);set voltage (V);real voltage (V);serial capacitance;1/serial capacitance^2;parallel capacitance;LCR frequency (Hz);r;delta r;x;delta x;sample current
14:09:13;-25;-25.04325;7.664802245184923e-11;1.702151027347204e+20;7.597185378578084e-11;2000.0;97946.81999999998;13.908273796557005;-1038219.5;13.142963897081966;-1.90983e-07
14:09:33;-50;-50.06556;7.041711969604788e-11;2.0167101593714213e+20;7.024234039176616e-11;2000.0;56371.21499999999;27.293136751755117;-1130087.0;94.25789091635777;-0.0001740223
14:09:52;-75;-75.10644;6.701667094421529e-11;2.226559468805617e+20;6.695438512779751e-11;2000.0;36216.99;9.199121968970598;-1187428.0;10.737783756436894;-3.057346e-07
14:10:12;-100;-100.0677;6.470036635648667e-11;2.3888370181260093e+20;6.468873863794749e-11;2000.0;16489.835;506.2565268850861;-1229938.5;516.9541928449753;-0.0001812963
14:10:32;-125;-125.0367;6.388624350596147e-11;2.4501083761846996e+20;6.38857854125441e-11;2000.0;3335.475000000001;7.7946946219848865;-1245612.0;8.820430828479978;-3.747453e-07
14:10:51;-150;-150.0036;6.383965576668797e-11;2.453685671775714e+20;6.383953179724968e-11;2000.0;1737.0490000000002;254.1308426292448;-1246521.0;29.88226899015535;-0.0001855676
14:11:10;-175;-175.051;6.384080810843147e-11;2.4535970933572885e+20;6.384058189078191e-11;2000.0;2346.4245000000005;8.233673829919422;-1246498.5;7.819047256539636;-3.968693e-07
14:11:31;-200;-200.0663;6.383253777770015e-11;2.454232925009901e+20;6.3832439627341e-11;2000.0;1545.871;15.734286350197142;-1246660.0;8.246211251235321;-0.0001874072
14:11:51;-225;-225.0955;6.383461156026173e-11;2.454073467228425e+20;6.383435151684329e-11;2000.0;2516.11;8.192512831848353;-1246619.5;7.793426717433095;-3.987884e-07
14:12:10;-250;-250.056;6.381917663263966e-11;2.4552606660884854e+20;6.381906363591903e-11;2000.0;1659.1920000000002;12.716034004358434;-1246921.0;12.706297651164952;-0.000187565
14:12:30;-275;-275.0447;6.381909986061498e-11;2.4552665732681928e+20;6.38188381125107e-11;2000.0;2525.2639999999997;11.845878701050426;-1246922.5;7.741931283601011;-4.121273e-07
14:12:51;-300;-300.0049;6.380592339994843e-11;2.4562807444346362e+20;6.380581970176798e-11;2000.0;1589.9540000000002;19.085677383839432;-1247180.0;11.853269591129697;-0.0001882294
14:13:11;-325;-325.0557;6.381231906046459e-11;2.4557884021799702e+20;6.3812072025386e-11;2000.0;2453.655;10.096530901750373;-1247055.0;10.259142264341595;-4.175626e-07
14:13:31;-350;-350.0506;6.379881293073198e-11;2.4568282869698262e+20;6.379872191258256e-11;2000.0;1489.8259999999998;16.155326124841928;-1247319.0;8.913472948295743;-0.0001890718
14:13:50;-375;-375.0914;6.380433747453132e-11;2.456402852950499e+20;6.380410260379457e-11;2000.0;2392.930500000001;9.080245576937886;-1247211.0;12.101652779682617;-4.238813e-07
14:14:10;-400;-400.0598;6.379720178566303e-11;2.4569523788312524e+20;6.379711668377434e-11;2000.0;1440.6470000000002;11.606710711911452;-1247350.5;8.045961720018308;-0.0001892854
14:14:30;-425;-425.0493;6.380290509352874e-11;2.456513147121947e+20;6.380267889344872e-11;2000.0;2348.4244999999996;9.137519835135802;-1247239.0;10.317460927960909;-4.290576e-07
14:14:50;-450;-449.9859;6.379666475538973e-11;2.4569937434814595e+20;6.37965531016788e-11;2000.0;1650.1754999999998;209.73867845187144;-1247361.0;22.526650882898682;-0.0001896881
14:15:10;-475;-475.0331;6.38003474302649e-11;2.4567101071581672e+20;6.38001312519882e-11;2000.0;2295.9494999999997;10.435567676820462;-1247289.0;10.791200118615167;-4.390014e-07
14:15:29;-500;-500.0504;6.379656246493416e-11;2.4570016225019304e+20;6.379644902620158e-11;2000.0;1663.318;235.41626262813705;-1247363.0;29.078342456199255;-0.000190912
14:15:49;-525;-525.1;6.380052646001872e-11;2.4566963196986268e+20;6.380030990765419e-11;2000.0;2297.9255000000003;9.776828460063111;-1247285.5;12.85447392933682;-4.450621e-07
14:16:08;-550;-550.0643;6.379190859618686e-11;2.4573601312975657e+20;6.379182776645842e-11;2000.0;1404.1954999999998;13.45282889348928;-1247454.0;11.519548602267365;-0.0001909492
14:16:29;-575;-575.0345;6.380014282606226e-11;2.456725864302158e+20;6.379992074249024e-11;2000.0;2327.1085;9.641286617329646;-1247293.0;8.369587803470372;-4.509453e-07
14:16:48;-600;-599.9939;6.379142279188744e-11;2.4573975595476484e+20;6.379134229550784e-11;2000.0;1401.3129999999996;13.830923868274303;-1247463.5;13.679820905260419;-0.0001913438
14:17:08;-625;-625.0404;6.379970804648891e-11;2.456759348400922e+20;6.379948647276275e-11;2000.0;2324.4595;10.46629766142258;-1247301.5;9.226998428524848;-4.581352e-07
14:17:29;-650;-650.051;6.379063017970457e-11;2.4574586273044346e+20;6.37905493625484e-11;2000.0;1404.1285;17.017866600649445;-1247479.0;10.365809182114052;-0.0001923773
14:17:49;-675;-675.0792;6.379725293187489e-11;2.456948439358916e+20;6.379702971005614e-11;2000.0;2333.223;7.791586876240295;-1247349.5;8.014830004435527;-4.709164e-07
14:18:08;-700;-678.8969;6.381994436304555e-11;2.4552015946822415e+20;6.381972095811751e-11;2000.0;2332.9350000000004;11.73678247008097;-1246906.0;9.311283477587823;-1.050006e-06
14:18:32;-725;-725.014;6.379571858119175e-11;2.4570666249028423e+20;6.379546239717328e-11;2000.0;2499.653;819.1521213505158;-1247379.5;104.63143648062946;-0.0003617164
14:18:51;-750;-749.9971;6.379717621258786e-11;2.4569543485686042e+20;6.379695731198454e-11;2000.0;2310.5330000000004;9.280108541929883;-1247351.0;8.743569065318807;-4.821283e-07
14:19:10;-775;-775.0015;6.378838029114307e-11;2.4576319850707832e+20;6.378829806773165e-11;2000.0;1416.367;13.03968105629888;-1247523.0;10.175952043912156;-0.0001936433
14:19:30;-800;-800.0254;6.379646017480663e-11;2.4570095015350338e+20;6.37962353890355e-11;2000.0;2341.426;10.385505798948838;-1247365.0;8.902246907382427;-4.882214e-07
14:19:51;-825;-825.0357;6.378937738126399e-11;2.4575551553062653e+20;6.378929622496827e-11;2000.0;1407.1129999999998;18.464138472996787;-1247503.5;7.7225319682083535;-0.000194478
14:20:11;-850;-850.0311;6.379520714736469e-11;2.4571060207158064e+20;6.379498075157137e-11;2000.0;2349.8655000000003;7.610561098729839;-1247389.5;10.965286133977534;-5.032363e-07
14:20:31;-875;-874.9794;6.378628394691388e-11;2.4577935284927175e+20;6.378619764086789e-11;2000.0;1451.176;16.2144653226679;-1247564.0;8.64291617453276;-0.0001946654
14:20:51;-900;-899.9469;6.379477243505896e-11;2.4571395074051437e+20;6.379454858448569e-11;2000.0;2336.643;9.20440742525015;-1247398.0;10.188228501560022;-5.135663e-07

File: Data/LowFluenceIrrNeutron2025/CV_onPCB/200142_UR2_5e13_1140min_CV.csv
time (29.01.2026);set voltage (V);real voltage (V);serial capacitance;1/serial capacitance^2;parallel capacitance;LCR frequency (Hz);r;delta r;x;delta x;sample current
13:56:30;-20;-19.99993;7.721410230266762e-11;1.6772845503477465e+20;7.641627593954676e-11;2000.0;105306.4;15.015891581920801;-1030608.0;18.635986692418513;-1.572687e-07
13:56:50;-45;-45.0481;7.013165000211306e-11;2.0331615430216955e+20;6.996110982424265e-11;2000.0;56022.31999999999;36.72010525584051;-1134687.0;96.86872560326165;-0.0001709498
13:57:10;-70;-70.09299;6.650128970133026e-11;2.2612046200880107e+20;6.645149444730806e-11;2000.0;32756.815000000002;8.51120812517247;-1196630.5;8.873415351486708;-2.510539e-07
13:57:31;-95;-95.06236;6.427163223145281e-11;2.4208135488988512e+20;6.426786360828721e-11;2000.0;9481.241999999998;25.186059423816214;-1238143.0;33.86074423281331;-0.000177376
13:57:51;-120;-120.0497;6.387998685589996e-11;2.45058834564589e+20;6.387971165962688e-11;2000.0;2585.6225;9.422335190254067;-1245734.0;8.87130204648675;-2.96918e-07
13:58:10;-145;-145.0105;6.384723637783206e-11;2.4531030519542904e+20;6.384716092781018e-11;2000.0;1354.899;16.926170475036578;-1246373.0;13.694889557787606;-0.0001805395
13:58:29;-170;-170.035;6.38584569370621e-11;2.4522410590033566e+20;6.385823744676447e-11;2000.0;2310.3135;11.86046051540579;-1246154.0;9.444575162494075;-3.142111e-07
13:58:49;-195;-195.0509;6.384772303260459e-11;2.4530656564231317e+20;6.384761602491601e-11;2000.0;1613.5405000000003;169.95365514085742;-1246363.5;21.889209670520312;-0.0001817725
13:59:05;-200;-200.0783;6.385422955109056e-11;2.4525657645922314e+20;6.38539805213538e-11;2000.0;2461.116;9.834163650255169;-1246236.5;9.281029037773774;-3.122529e-07
13:59:24;-225;-225.0757;6.384457271472225e-11;2.4533077483328206e+20;6.384445178041538e-11;2000.0;1715.4550000000004;158.03797231124548;-1246425.0;21.650635094610966;-0.0001821257
13:59:44;-250;-250.0685;6.383898998819742e-11;2.453736851146241e+20;6.38387240817099e-11;2000.0;2544.0550000000003;7.838216936906003;-1246534.0;10.47377677822093;-3.241345e-07
14:00:03;-275;-275.0267;6.38280322454479e-11;2.4545794190339336e+20;6.382790002599759e-11;2000.0;1794.4075;187.10478979421526;-1246748.0;24.602845363900492;-0.0001820555
14:00:23;-300;-300.0187;6.383061772879763e-11;2.454380575722834e+20;6.383037483437817e-11;2000.0;2431.9584999999997;9.469712252096153;-1246697.5;7.171994143890526;-3.289537e-07
14:00:42;-325;-325.0372;6.381899749820272e-11;2.4552744495188577e+20;6.381887526658126e-11;2000.0;1725.6685000000002;154.64827150549564;-1246924.5;15.451132644566869;-0.0001813321
14:01:02;-350;-350.0656;6.382780186600602e-11;2.4545971381356603e+20;6.382756926441945e-11;2000.0;2380.0299999999997;10.53718883289087;-1246752.5;10.24390062427394;-3.316176e-07
14:01:21;-375;-375.0808;6.381508238241001e-11;2.455575725589889e+20;6.38149781915428e-11;2000.0;1593.3835000000004;241.90035979538663;-1247001.0;30.617805277321885;-0.0001838506
14:01:41;-400;-400.0719;6.382211969950815e-11;2.4550342295569003e+20;6.382188438541624e-11;2000.0;2394.187;12.967503983033895;-1246863.5;9.520372891856704;-3.417517e-07
14:02:00;-425;-425.03;6.381822979057739e-11;2.4553335218015217e+20;6.381813336624707e-11;2000.0;1532.7335;200.24844653364354;-1246939.5;24.181346116376567;-0.0001836275
14:02:19;-450;-449.9996;6.381812743095622e-11;2.4553413981595668e+20;6.381790525311597e-11;2000.0;2326.6185000000005;11.577927367948893;-1246941.5;9.624837660968625;-3.437814e-07
14:02:39;-475;-475.0177;6.381503120760646e-11;2.4555796639615667e+20;6.381491941598724e-11;2000.0;1650.4814999999999;192.6161473180208;-1247002.0;23.995832971580707;-0.0001844769
14:02:58;-500;-500.064;6.381876718397573e-11;2.4552921711290424e+20;6.381855223839839e-11;2000.0;2288.4029999999993;10.778413962638485;-1246929.0;8.857200460642177;-3.496879e-07
14:03:18;-525;-525.0817;6.381045139506419e-11;2.4559321610173245e+20;6.381034081152442e-11;2000.0;1641.716;227.882184362227;-1247091.5;28.9851254956745;-0.0001849801
14:03:37;-550;-550.0778;6.382147987927241e-11;2.4550834540015898e+20;6.382126455405362e-11;2000.0;2290.2769999999996;8.210075550809504;-1246876.0;8.899438184514795;-3.563169e-07
14:03:57;-575;-575.0182;6.380906990470246e-11;2.456038505878417e+20;6.380897448672317e-11;2000.0;1525.0424999999998;201.89121222811434;-1247118.5;23.51887539828382;-0.0001847252
14:04:16;-600;-600.0084;6.381927899562656e-11;2.455252789859928e+20;6.381905325123142e-11;2000.0;2345.1549999999997;9.076179386173454;-1246919.0;8.686195945291585;-3.581121e-07
14:04:35;-625;-625.0212;6.38117050214204e-11;2.455835664895108e+20;6.381160686453589e-11;2000.0;1546.6794999999997;214.8924129785356;-1247067.0;28.399823943116267;-0.0001857396
14:04:54;-650;-650.0623;6.381405890193324e-11;2.4556544936235126e+20;6.381382802900378e-11;2000.0;2371.9355000000005;9.636430679328313;-1247021.0;8.393449827097317;-3.682732e-07
14:05:14;-675;-675.0594;6.380899315699185e-11;2.456044413993763e+20;6.38088987913227e-11;2000.0;1516.6125000000002;178.5326091696906;-1247120.0;26.40075756488817;-0.0001860713
14:05:33;-700;-700.054;6.38141356618302e-11;2.4556485859771708e+20;6.381392559936813e-11;2000.0;2262.5059999999994;9.740145748396172;-1247019.5;9.013184786744361;-3.703697e-07
14:05:53;-725;-725.0101;6.380960714384614e-11;2.4559971492699632e+20;6.380949073709061e-11;2000.0;1684.4205000000002;204.1324742348397;-1247108.0;23.340951137432253;-0.0001859233
14:06:13;-750;-749.9971;6.381743651210161e-11;2.4553945639068126e+20;6.381722201723542e-11;2000.0;2286.0739999999996;9.726737695651096;-1246955.0;8.5;-3.785938e-07
14:06:32;-775;-775.0007;6.380410726610411e-11;2.4564205786324887e+20;6.380402980286492e-11;2000.0;1374.2485;16.827131488685165;-1247215.5;7.3984795735340105;-0.0001870354
14:06:52;-800;-800.0215;6.381700149679417e-11;2.4554280389318554e+20;6.38167745962627e-11;2000.0;2351.2785;10.098943738703566;-1246963.5;8.163179527610549;-3.860187e-07
14:07:13;-825;-825.0325;6.380415842338883e-11;2.456416639586519e+20;6.380408505039669e-11;2000.0;1337.473;13.989297303653247;-1247214.5;13.085774719136808;-0.0001876321
14:07:32;-850;-850.0258;6.381423800864677e-11;2.455640709126434e+20;6.381400851542459e-11;2000.0;2364.8274999999994;9.985065519940264;-1247017.5;8.242420760917268;-3.969134e-07
14:07:51;-875;-874.9782;6.38087884973328e-11;2.456060169002762e+20;6.380868735309079e-11;2000.0;1570.1470000000002;228.49551036409886;-1247124.0;28.30547650190683;-0.0001876191
14:08:11;-900;-899.9579;6.381183294524676e-11;2.4558258184586163e+20;6.381160802143765e-11;2000.0;2341.2985;7.8118080901607;-1247064.5;10.499404745031978;-3.987505e-07

File: Data/LowFluenceIrrNeutron2025/CV_onPCB/200142_UR2_5e13_1390min_CV.csv
time (12.02.2026);set voltage (V);real voltage (V);serial capacitance;1/serial capacitance^2;parallel capacitance;LCR frequency (Hz);r;delta r;x;delta x;sample current
13:59:24;-20;-19.99992;7.735773015793092e-11;1.6710620011163288e+20;7.657867361491733e-11;2000.0;103756.9;26.03919161571649;-1028694.5;36.238618903043196;-1.558227e-07
13:59:41;-35;-35.0421;7.232684953387571e-11;1.9116170861599202e+20;7.203843611948003e-11;2000.0;69617.14;260.7088523046348;-1100248.0;603.1424375717563;-5.540709e-05
13:59:59;-50;-50.07536;6.924762952989884e-11;2.0854038806620157e+20;6.911578982081213e-11;2000.0;50190.29;14.655592618519455;-1149172.5;38.078044855270605;-2.140711e-07
14:00:16;-65;-65.08875;6.708254293397889e-11;2.2221888565557327e+20;6.702201318911807e-11;2000.0;35649.735;54.09631192373455;-1186262.0;165.73110752058588;-5.797228e-05
14:00:34;-80;-80.08627;6.537600534489049e-11;2.339716507041885e+20;6.5350747185511e-11;2000.0;23930.254999999997;9.417251390400478;-1217227.5;15.311351997782559;-2.66142e-07
14:00:52;-95;-95.06839;6.424664742700284e-11;2.4226967697746903e+20;6.424257102550675e-11;2000.0;9866.581;94.87767330067699;-1238624.5;122.5264767305418;-5.948073e-05
14:01:09;-110;-110.0636;6.385492126685808e-11;2.4525126294794492e+20;6.385442352554543e-11;2000.0;3479.382;8.774071990814756;-1246223.0;9.002777349240622;-2.945387e-07
14:01:27;-125;-125.0205;6.380978622557106e-11;2.455983363811189e+20;6.380966437042547e-11;2000.0;1723.382;17.59059594783531;-1247104.5;7.598519592657506;-6.04515e-05
14:01:45;-140;-140.0205;6.380321202690088e-11;2.4564895124481917e+20;6.380297438846564e-11;2000.0;2407.0520000000006;10.516733062125333;-1247233.0;9.77496803063826;-3.070572e-07
14:02:02;-155;-155.0199;6.379809685621056e-11;2.4568834385213492e+20;6.379800821019264e-11;2000.0;1470.3084999999999;13.822762644909295;-1247333.0;10.101980003939822;-6.12522e-05
14:02:20;-170;-170.036;6.379952902132812e-11;2.4567731360373257e+20;6.379926779244482e-11;2000.0;2523.919;8.405935548765534;-1247305.0;8.077747210701755;-3.122896e-07
14:02:37;-185;-185.0437;6.380298182659491e-11;2.456507238442849e+20;6.380288033681152e-11;2000.0;1573.0414999999998;14.4876998739448;-1247237.5;10.603655030224248;-6.153817e-05
14:02:55;-200;-200.0776;6.37976109576541e-11;2.4569208631409977e+20;6.379733197312163e-11;2000.0;2608.4020000000005;9.701419808461035;-1247342.5;7.545694136393284;-3.187132e-07
14:03:14;-225;-225.076;6.379098813115459e-11;2.457431048223541e+20;6.379079792255016e-11;2000.0;2154.1050000000005;252.3962826424946;-1247472.0;32.56224807963971;-0.0001821875
14:03:33;-250;-250.0687;6.378876378365453e-11;2.4576024350192304e+20;6.378843238259124e-11;2000.0;2843.4915000000005;7.919358284450826;-1247515.5;9.65595671075632;-3.23944e-07
14:03:53;-275;-275.0263;6.376816398342336e-11;2.459190509482394e+20;6.376802841247091e-11;2000.0;1819.5670000000002;26.781866226049303;-1247918.5;11.538522435736734;-0.0001823575
14:04:12;-300;-300.019;6.377800217832093e-11;2.458431873945021e+20;6.377769480301412e-11;2000.0;2739.172;7.889558054796218;-1247726.0;8.87130204648675;-3.31522e-07
14:04:32;-325;-325.037;6.37643828355921e-11;2.4594821719480087e+20;6.376424530838023e-11;2000.0;1832.8110000000001;157.4070171814141;-1247992.5;19.51762024428183;-0.0001830617
14:04:52;-350;-350.0639;6.377048910101242e-11;2.459011185066051e+20;6.377019058157242e-11;2000.0;2699.9009999999994;7.292412080375057;-1247873.0;8.33966426182733;-3.369747e-07
14:05:11;-375;-375.08;6.376336098071748e-11;2.4595610026101952e+20;6.376323516362073e-11;2000.0;1753.0875;188.96139518811114;-1248012.5;22.835006021457495;-0.0001839173
14:05:31;-400;-400.0718;6.376543027082953e-11;2.4594013718303464e+20;6.376515131949924e-11;2000.0;2610.2215000000006;10.161758294581707;-1247972.0;10.285912696499032;-3.395796e-07
14:05:50;-425;-425.0298;6.376269679261177e-11;2.459612243218064e+20;6.376255620145823e-11;2000.0;1853.1885000000007;257.0961495951223;-1248025.5;30.483397120399818;-0.0001838483
14:06:10;-450;-449.9991;6.376514924824179e-11;2.4594230497804163e+20;6.376488744445259e-11;2000.0;2528.7385000000004;8.99046656951129;-1247977.5;6.552671211040578;-3.488425e-07
14:06:30;-475;-475.0162;6.375720499814337e-11;2.4600359840850444e+20;6.375710032076181e-11;2000.0;1599.2744999999998;16.629446104350556;-1248133.0;5.616938667993447;-0.0001848545
14:06:49;-500;-500.0622;6.376841948255843e-11;2.4591708031828017e+20;6.376815588915321e-11;2000.0;2537.1714999999995;8.297356665679745;-1247913.5;9.546596252068063;-3.562851e-07
14:07:09;-525;-525.0797;6.375562149360795e-11;2.460158185905779e+20;6.375549728643707e-11;2000.0;1742.1524999999997;209.94651229048196;-1248164.0;30.40888028191765;-0.0001853427
14:07:29;-550;-550.0773;6.376609451588368e-11;2.459350133419054e+20;6.376581422251808e-11;2000.0;2616.452;8.312841830565521;-1247959.0;5.911852501542981;-3.593304e-07
14:07:48;-575;-575.017;6.375539163658406e-11;2.4601759251320232e+20;6.375530210551826e-11;2000.0;1479.115;14.619273468609851;-1248168.5;10.05671417511704;-0.0001850477
14:08:08;-600;-600.0082;6.376203261834284e-11;2.4596634843596843e+20;6.376175922538504e-11;2000.0;2584.2915000000003;6.0720763036625245;-1248038.5;12.595137950812607;-3.650445e-07
14:08:27;-625;-625.0211;6.37589929203858e-11;2.4598980179352473e+20;6.37588639427142e-11;2000.0;1775.1525000000006;221.8338269334446;-1248098.0;30.590848304680925;-0.0001861028
14:08:47;-650;-650.0625;6.376200707345498e-11;2.4596654551834824e+20;6.376174582475842e-11;2000.0;2526.2429999999995;8.519162050929658;-1248039.0;7.446475676452586;-3.71052e-07
14:09:06;-675;-675.0588;6.375375714554486e-11;2.4603020725853058e+20;6.375365195911431e-11;2000.0;1603.2885000000003;13.038527107672095;-1248200.5;7.729003816792949;-0.0001863492
14:09:26;-700;-700.0545;6.376305443064159e-11;2.459584652055196e+20;6.37627921573836e-11;2000.0;2531.1295;10.195763788824262;-1248018.5;7.7225319682083535;-3.744333e-07
14:09:47;-725;-725.0104;6.375020752397131e-11;2.4605760602250274e+20;6.375010164561522e-11;2000.0;1608.6874999999998;18.737364140601528;-1248270.0;10.908712114635714;-0.0001864684
14:10:06;-750;-749.9941;6.376361644136568e-11;2.459541294826213e+20;6.376334445633791e-11;2000.0;2577.5325000000003;6.517747036936915;-1248007.5;10.046765648705058;-3.83256e-07
14:10:25;-775;-775.002;6.375166307637398e-11;2.460463703736179e+20;6.375153638191878e-11;2000.0;1759.6735000000003;217.55250622582474;-1248241.5;26.3275046291896;-0.0001873996
14:10:45;-800;-800.021;6.37613173692194e-11;2.459718667724494e+20;6.376103618932598e-11;2000.0;2620.8809999999994;7.017610487195767;-1248052.5;8.799857953399021;-3.903165e-07
14:11:04;-825;-825.0323;6.375250579498702e-11;2.4603986564151447e+20;6.375241127958139e-11;2000.0;1519.833;14.65416256733901;-1248225.0;8.703447592764604;-0.0001878855
14:11:24;-850;-850.0253;6.375817557206128e-11;2.4599610876950967e+20;6.37578996301288e-11;2000.0;2596.5465000000004;8.957286287570597;-1248114.0;9.628083921528725;-3.979338e-07
14:11:43;-875;-874.9776;6.375462545847439e-11;2.46023505634807e+20;6.375448590241801e-11;2000.0;1846.7044999999994;229.7748886883366;-1248183.5;29.523507582941427;-0.0001878264
14:12:03;-900;-899.9557;6.375822665571762e-11;2.4599571458114195e+20;6.375796591824695e-11;2000.0;2523.9945;7.279839849715101;-1248113.0;7.419568720619817;-4.104437e-07

File: Data/LowFluenceIrrNeutron2025/CV_onPCB/200142_UR2_5e13_noadd_CV.csv
time (08.04.2025);set voltage (V);real voltage (V);serial capacitance;1/serial capacitance^2;parallel capacitance;LCR frequency (Hz);r;delta r;x;delta x;sample current
10:45:49;-25;-25.04378;7.651216469189623e-11;1.7082011955762286e+20;7.582683807802567e-11;2000.0;98877.385;9.535426773354052;-1040063.0;10.585367258626409;-1.853633e-07
10:46:08;-50;-50.0663;7.046950007035455e-11;2.013713209684454e+20;7.02868524357352e-11;2000.0;57565.05499999999;525.6046522565703;-1129247.0;997.0634633763289;-0.0001734457
10:46:28;-75;-75.10608;6.698767410020663e-11;2.2284875002574566e+20;6.692466036729009e-11;2000.0;36451.865;6.533579704112956;-1187942.0;6.8044103344816;-3.01737e-07
10:46:48;-100;-100.0692;6.471967799021666e-11;2.3874116259029e+20;6.470757257470283e-11;2000.0;16817.68;496.99608517572847;-1229571.5;673.437181554449;-0.0001786586
10:47:07;-125;-125.0356;6.388670511065538e-11;2.4500729704632995e+20;6.388624682201545e-11;2000.0;3336.1495000000004;8.640018619048222;-1245603.0;11.513036089581234;-3.605894e-07
10:47:26;-150;-150.0009;6.383637822206081e-11;2.4539376369080012e+20;6.383628845938031e-11;2000.0;1478.2095000000002;12.726718321605924;-1246585.0;8.902246907382427;-0.0001850014
10:47:46;-175;-175.0511;6.383883634897935e-11;2.453748661846008e+20;6.383859474276675e-11;2000.0;2425.0325000000003;8.399835232759035;-1246537.0;10.346496991735897;-3.801908e-07
10:48:05;-200;-200.0679;6.383059212892591e-11;2.4543825444290098e+20;6.383044744670496e-11;2000.0;1876.9594999999997;266.286186414612;-1246698.0;33.738701812606834;-0.0001866278
10:48:25;-225;-225.0968;6.382624044917814e-11;2.4547172359553126e+20;6.382596887897369e-11;2000.0;2571.7765;6.170843389480891;-1246783.0;10.39471019317037;-3.905439e-07
10:48:44;-250;-250.0569;6.381198645451541e-11;2.455814002760883e+20;6.381182760163481e-11;2000.0;1967.591;292.8819612411287;-1247061.5;35.925443629828706;-0.000186782
10:49:04;-275;-275.0439;6.381167943671668e-11;2.4558376341847753e+20;6.38114207591196e-11;2000.0;2510.8464999999997;10.980698185338676;-1247067.5;9.430668056930006;-3.973776e-07
10:49:24;-300;-300.0063;6.379986149742637e-11;2.4567475304576562e+20;6.379972197515237e-11;2000.0;1844.5175000000004;204.62575036866082;-1247298.5;22.37493016748879;-0.0001856159
10:49:43;-325;-325.054;6.380566760019377e-11;2.4563004391512624e+20;6.380542277881226e-11;2000.0;2443.0185;7.122182821123024;-1247185.0;8.41130192063036;-4.040855e-07
10:50:02;-350;-350.0516;6.379553957841952e-11;2.4570804134014547e+20;6.379541996740184e-11;2000.0;1708.011;249.82076291503478;-1247383.0;29.31808315698692;-0.000188376
10:50:21;-375;-375.0993;6.380131931814897e-11;2.4566352614142925e+20;6.380108682301061e-11;2000.0;2380.967;8.019838779551632;-1247270.0;9.669539802906858;-4.14266e-07
10:50:41;-400;-400.0598;6.379589758496851e-11;2.457052836442919e+20;6.37957731257535e-11;2000.0;1742.268;230.91128930240723;-1247376.0;28.7349960849136;-0.0001883907
10:51:00;-425;-425.0464;6.379896637736362e-11;2.4568164688607504e+20;6.379874129838773e-11;2000.0;2342.8144999999995;12.773684755680327;-1247316.0;10.059821071967432;-4.185625e-07
10:51:20;-450;-449.9844;6.379247111567235e-11;2.4573167936798828e+20;6.379238787816426e-11;2000.0;1424.9375;15.314573939143719;-1247443.0;9.5420123663722;-0.0001889045
10:51:45;-500;-500.0647;6.379717621258786e-11;2.4569543485686042e+20;6.379695630449991e-11;2000.0;2315.8439999999996;8.791394951883344;-1247351.0;9.351470472604829;-4.33288e-07
10:52:09;-550;-550.0668;6.379978477186537e-11;2.456753439425736e+20;6.379942430007343e-11;2000.0;2964.819;1070.0851491895166;-1247300.0;144.7480569817778;-0.000403397
10:52:34;-600;-600.0093;6.379461900860081e-11;2.457151326291156e+20;6.379439779103174e-11;2000.0;2322.8684999999996;7.794650193401863;-1247401.0;11.20044641967453;-4.480902e-07
10:52:58;-650;-650.054;6.379587201293891e-11;2.457054806220539e+20;6.379558827307848e-11;2000.0;2630.6459999999997;1165.500017071514;-1247376.5;164.7411226743341;-0.0004051895
10:53:23;-700;-700.0587;6.379285465737319e-11;2.457287245523295e+20;6.379263791681619e-11;2000.0;2299.3385000000003;6.73754117890941;-1247435.5;12.559359060079458;-4.652546e-07
10:53:47;-750;-749.9845;6.380154950645848e-11;2.456617534957736e+20;6.380102070799535e-11;2000.0;3590.7915000000003;1455.5836548540028;-1247265.5;204.18309797826066;-0.000405521
10:54:12;-800;-800.0245;6.379139722344506e-11;2.4573995294634433e+20;6.37911763555977e-11;2000.0;2321.2074999999995;10.681121801454196;-1247464.0;6.572670690061993;-4.820714e-07
10:54:37;-850;-850.0179;6.379397973963539e-11;2.4572005719554936e+20;6.379366126740624e-11;2000.0;2787.1315000000004;1301.523659003223;-1247413.5;182.60651001538798;-0.0004078455
10:55:02;-900;-899.9497;6.379144836035031e-11;2.4573955896326426e+20;6.37912222847961e-11;2000.0;2348.4105000000004;9.539254516863453;-1247463.0;10.39471019317037;-4.958804e-07

File: Data/LowFluenceIrrNeutron2025/CV_onPCB/200154_LL1_1e14_1050min_CV.csv
time (24.02.2026);set voltage (V);real voltage (V);serial capacitance;1/serial capacitance^2;parallel capacitance;LCR frequency (Hz);r;delta r;x;delta x;sample current
14:15:37;-10;-10.00185;8.207760462952581e-11;1.484399000265246e+20;7.797463030128795e-11;2000.0;222401.75;9.776981896270442;-969539.4;17.862866511285358;-1.883133e-07
14:15:53;-20;-20.0;7.734194140073028e-11;1.6717443394380366e+20;7.54194665089636e-11;2000.0;164272.05;226.85937797455054;-1028904.5;277.31523128021655;-3.066452e-05
14:16:10;-30;-30.05729;7.430383141509288e-11;1.8112466000789573e+20;7.320140092994657e-11;2000.0;131430.1;8.693359534725342;-1070974.0;9.602083107326242;-2.685254e-07
14:16:26;-40;-40.05575;7.211978131908505e-11;1.9226100033679524e+20;7.142997499868562e-11;2000.0;108432.4;87.31364154586613;-1103407.0;146.109719047023;-3.368274e-05
14:16:43;-50;-50.07636;7.037502248123406e-11;2.01912360863454e+20;6.991315983620212e-11;2000.0;91906.99000000002;7.266188478150186;-1130763.0;9.825985955617888;-3.344102e-07
14:16:59;-60;-60.07508;6.893638259257518e-11;2.1042775386831297e+20;6.863063389410053e-11;2000.0;77048.63500000001;73.45327367619457;-1154361.0;128.03105092125114;-3.584903e-05
14:17:16;-70;-70.09441;6.763700395945533e-11;2.185904963436033e+20;6.743483622684136e-11;2000.0;64419.825;6.471892594133609;-1176537.5;7.51248960065836;-3.829782e-07
14:17:32;-80;-80.0789;6.650062282256202e-11;2.2612499717508596e+20;6.638071930642169e-11;2000.0;50858.01499999999;70.24891290084155;-1196642.5;119.22012204321885;-3.740515e-05
14:17:48;-90;-90.07615;6.550416394007774e-11;2.3305701740330713e+20;6.54391802157151e-11;2000.0;38282.88;7.310101230489179;-1214846.0;11.077003204838391;-4.158294e-07
14:18:05;-100;-100.0665;6.474408395840535e-11;2.3856120449548167e+20;6.471904188514936e-11;2000.0;24177.374999999996;14.309500122296377;-1229108.0;22.93032926061028;-3.864423e-05
14:18:22;-110;-110.0681;6.425339115026161e-11;2.4221882475353352e+20;6.424550652860774e-11;2000.0;13720.284999999998;7.585282707322113;-1238494.5;8.90154480975072;-4.463112e-07
14:18:39;-120;-120.04;6.403105222176439e-11;2.439038876572465e+20;6.402958061056627e-11;2000.0;5958.0715;28.90550504899543;-1242795.0;14.396180048887969;-3.940864e-05
14:18:55;-130;-130.0382;6.395265484355307e-11;2.4450224109624702e+20;6.395202351329558e-11;2000.0;3909.6034999999997;6.245667909639445;-1244318.5;6.335416324125826;-4.667294e-07
14:19:12;-140;-140.0117;6.392039460807968e-11;2.4474910097116027e+20;6.392019317815042e-11;2000.0;2210.0070000000005;14.613084806090741;-1244946.5;6.374754897248991;-4.0094e-05
14:19:28;-150;-150.0164;6.390845938290613e-11;2.4484052575053015e+20;6.390811774612749e-11;2000.0;2878.9630000000006;6.877325610293581;-1245179.0;9.270922284217466;-4.764206e-07
14:19:45;-160;-160.0135;6.390607287270272e-11;2.448588127550971e+20;6.390592934301741e-11;2000.0;1866.1575;15.014213980009075;-1245225.5;9.17809893169604;-4.05865e-05
14:20:01;-170;-170.0378;6.389383518588066e-11;2.4495261812521157e+20;6.38935414218409e-11;2000.0;2670.558;6.061247709836656;-1245464.0;8.378544026261364;-4.809466e-07
14:20:18;-180;-180.0296;6.389021865387726e-11;2.449803501966993e+20;6.389006741070036e-11;2000.0;1916.3595;16.678093992944753;-1245534.5;8.290808163261286;-4.082221e-05
14:20:34;-190;-190.0692;6.388944923180306e-11;2.4498625083996573e+20;6.388915262330099e-11;2000.0;2683.7324999999996;7.915773426362073;-1245549.5;7.825439284794176;-4.851672e-07
14:20:51;-200;-200.0674;6.388206372269556e-11;2.450429006309144e+20;6.388192878076321e-11;2000.0;1810.488;13.776921582850068;-1245693.5;7.591936511852559;-4.098766e-05
14:21:10;-225;-225.09;6.387247536657623e-11;2.4511647645326475e+20;6.387215836462693e-11;2000.0;2775.566;7.101463032361695;-1245880.5;6.725882841679596;-4.994421e-07
14:21:30;-250;-250.0549;6.386012242461724e-11;2.4521131505824907e+20;6.3859970629487e-11;2000.0;1921.2105000000004;220.3149170760743;-1246121.5;30.56366306580414;-0.0001923042
14:21:49;-275;-275.0439;6.385820071591803e-11;2.4522607375180385e+20;6.385792135542334e-11;2000.0;2606.4450000000006;9.400573213905625;-1246159.0;8.212794895770866;-5.12467e-07
14:22:09;-300;-300.0051;6.38522569625064e-11;2.4527173012234473e+20;6.385209855513142e-11;2000.0;1962.9715;321.8438247017294;-1246275.0;36.04511062543712;-0.0001947778
14:22:28;-325;-325.0556;6.385507498350826e-11;2.4525008217547768e+20;6.385482659582026e-11;2000.0;2457.8925000000004;7.1420486162935015;-1246220.0;9.433981132056603;-5.214291e-07
14:22:48;-350;-350.0506;6.384546911499463e-11;2.453238859175105e+20;6.384532628416254e-11;2000.0;1864.2599999999998;213.30529728888595;-1246407.5;23.08543913379167;-0.0001957757
14:23:07;-375;-375.0873;6.385517746168621e-11;2.4524929499541193e+20;6.38549343009869e-11;2000.0;2431.8875;8.49004914223115;-1246218.0;8.443932733033819;-5.321752e-07
14:23:28;-400;-400.0592;6.384160196805546e-11;2.453536073599151e+20;6.38414782944259e-11;2000.0;1734.8959999999995;262.95399129068187;-1246483.0;32.82605672328006;-0.0001962411
14:23:47;-425;-425.0383;6.385161653787563e-11;2.4527665024350863e+20;6.385136693251788e-11;2000.0;2464.1099999999997;8.890955938480406;-1246287.5;7.3781772816868525;-5.404531e-07
14:24:07;-450;-449.9848;6.384339462693003e-11;2.4533982898396434e+20;6.38432643127478e-11;2000.0;1780.789;366.7037552861301;-1246448.0;44.6687810444834;-0.0001968563
14:24:27;-475;-475.0351;6.384641676551035e-11;2.4531660345457944e+20;6.384617416581574e-11;2000.0;2429.5804999999996;6.090046078438153;-1246389.0;8.969392398596462;-5.479961e-07
14:24:46;-500;-500.0471;6.384505932888966e-11;2.453270351241475e+20;6.384493002998253e-11;2000.0;1773.7689999999998;282.92312605715;-1246415.5;35.202805285942766;-0.0001982341
14:25:06;-525;-525.0985;6.384603257947826e-11;2.453195557913884e+20;6.384580374495826e-11;2000.0;2359.6675000000005;5.7920466104391775;-1246396.5;7.391718338789702;-5.595862e-07
14:25:25;-550;-550.0634;6.384011669839333e-11;2.4536502402164785e+20;6.38399688264059e-11;2000.0;1897.1125;274.6515787656017;-1246512.0;26.875639527274508;-0.0001984758
14:25:45;-575;-575.0263;6.384841460741178e-11;2.45301251589549e+20;6.384818479250495e-11;2000.0;2364.5845;9.45538929592537;-1246350.0;7.648529270389178;-5.691963e-07
14:26:05;-600;-599.9934;6.383415070804788e-11;2.4541089018432913e+20;6.383406494261396e-11;2000.0;1444.9969999999998;16.089137424051053;-1246628.5;7.391718338789702;-0.0001991954
14:26:24;-625;-625.0395;6.384859390702961e-11;2.4529987388156156e+20;6.384835177339096e-11;2000.0;2427.1214999999997;7.752146002075799;-1246346.5;8.132496541653122;-5.747212e-07
14:26:44;-650;-650.0495;6.383819619353077e-11;2.4537978734009932e+20;6.383806091909197e-11;2000.0;1814.5860000000005;290.5098474513385;-1246549.5;34.46356772013019;-0.0002002112
14:27:03;-675;-675.0789;6.384290803813822e-11;2.4534356879061077e+20;6.384266193651087e-11;2000.0;2447.255;7.054652879483156;-1246457.5;7.101936355670895;-5.895154e-07
14:27:22;-700;-700.0413;6.383834982966755e-11;2.4537860625827912e+20;6.383826636624526e-11;2000.0;1425.332;13.333991274183433;-1246546.5;9.361490265977954;-0.0002004471
14:27:42;-725;-725.0269;6.384080810843147e-11;2.4535970933572885e+20;6.384057650765272e-11;2000.0;2374.1785;7.653226877435424;-1246498.5;5.624722215363173;-5.982193e-07
14:28:01;-750;-749.9816;6.383686471132127e-11;2.4539002350160793e+20;6.38367338222591e-11;2000.0;1784.9865000000002;276.9248199613706;-1246575.5;32.011521363409145;-0.0002011438
14:28:21;-775;-775.02;6.384436782676564e-11;2.45332349456182e+20;6.384413968929996e-11;2000.0;2356.163;9.443337812976932;-1246429.0;4.466542286825458;-6.082379e-07
14:28:40;-800;-800.0079;6.38344835450904e-11;2.4540833101513382e+20;6.383434562394529e-11;2000.0;1832.4115000000002;231.3615746448349;-1246622.0;21.98408515267351;-0.0002021155
14:29:00;-825;-825.0507;6.384511055186513e-11;2.4532664147221237e+20;6.384487067785151e-11;2000.0;2415.9674999999997;6.697022542705073;-1246414.5;8.260599251870289;-6.169363e-07
14:29:20;-850;-850.0122;6.383161613981131e-11;2.454303796797831e+20;6.383153282170545e-11;2000.0;1424.316;17.00850473145714;-1246678.0;7.46993975879324;-0.000202616
14:29:40;-875;-874.9973;6.38418836649259e-11;2.4535144216093e+20;6.384163798615076e-11;2000.0;2445.2104999999997;7.8423255312120235;-1246477.5;7.870038119348597;-6.305265e-07
14:29:59;-900;-899.9439;6.383650624483151e-11;2.453927794277229e+20;6.383638224399941e-11;2000.0;1737.3974999999998;311.4839261333359;-1246582.5;37.688691938033614;-0.000203396
