Repository: aimaax/PENGUIN

# PENGUIN :penguin:  

> **NOTE!!** Google ID and GitLab repo for CERN organization is hidden and the create database function won't work properly in this version. Plotting is still possible with the saved database and data stored in this repo.  

A Python-based environment for GUI-driven analysis for IV, CV, and TCT measurements obtained with [Particulars Setup]() at CERN for CMS HGCAL silicon diodes. Used to plot data for individual diodes, but also to analyse Current Volume Normalization, Saturation Voltage, Charge Collection, and Charge Collection Efficiency.

---

File: Data/LowFluenceIrrNeutron2025/CV_onPCB/200154_LL1_1e14_150min_CV.csv
time (20.06.2025);set voltage (V);real voltage (V);serial capacitance;1/serial capacitance^2;parallel capacitance;LCR frequency (Hz);r;delta r;x;delta x;sample current
13:41:23;-25;-25.04719;7.825111514425259e-11;1.6331231283687568e+20;7.652799561183491e-11;2000.0;152597.4;10.84513715911422;-1016950.0;13.982131454109563;-3.033509e-07
13:41:39;-35;-35.0452;7.54173380529404e-11;1.7581567858700334e+20;7.435583639780208e-11;2000.0;126072.9;131.60195477271606;-1055161.5;232.78453019906627;-3.504123e-05
13:41:56;-45;-45.06441;7.327032530825078e-11;1.8627036283257287e+20;7.255476107774382e-11;2000.0;107858.25;11.47930202582021;-1086080.5;12.358701388090903;-3.909901e-07
13:42:12;-55;-55.08027;7.158130312689954e-11;1.9516448918227173e+20;7.108403689758009e-11;2000.0;92982.02;13.572587446762185;-1111707.5;38.88364051886088;-3.794301e-05
13:42:29;-65;-65.10167;7.017382775732707e-11;2.030718227002866e+20;6.980986304799242e-11;2000.0;81881.58;16.0360415938595;-1134005.0;12.559856687080469;-4.571195e-07
13:42:45;-75;-75.0967;6.895642387966963e-11;2.103054554674599e+20;6.869659583776242e-11;2000.0;70972.615;64.40506551312545;-1154025.5;140.77371025869851;-3.999425e-05
13:43:02;-85;-85.08926;6.783129565552037e-11;2.1734005602060783e+20;6.764301551862102e-11;2000.0;61894.31999999999;12.037226840099045;-1173167.5;13.690781570093067;-5.061514e-07
13:43:19;-95;-95.06693;6.680715101510781e-11;2.2405471963098943e+20;6.668270605589136e-11;2000.0;51457.56500000002;18.223792518298783;-1191152.0;25.19523764523764;-4.157357e-05
13:43:35;-105;-105.0639;6.588316216602345e-11;2.303833710362034e+20;6.580378639283065e-11;2000.0;41950.22;10.49319684366962;-1207857.5;12.366790206031636;-5.485903e-07
13:43:52;-115;-115.0402;6.512012093672491e-11;2.3581400981364133e+20;6.507960940007823e-11;2000.0;30488.905;80.66614205321844;-1222010.5;105.26508205478206;-4.284904e-05
13:44:08;-125;-125.0391;6.453516381727135e-11;2.4010829639517107e+20;6.451727846099761e-11;2000.0;20530.735;15.875553966712417;-1233087.0;13.097709723459287;-5.756577e-07
13:44:25;-135;-135.0079;6.418495626036762e-11;2.4273561424644778e+20;6.417991178661861e-11;2000.0;10991.71;15.988184543593439;-1239815.0;21.982947936980608;-4.389515e-05
13:44:41;-145;-145.0294;6.401436350498036e-11;2.4403107703376907e+20;6.401262786579815e-11;2000.0;6473.0595;16.680031347017916;-1243119.0;17.20319737723194;-6.004157e-07
13:44:57;-150;-150.003;6.397710285457866e-11;2.4431541014923775e+20;6.39763666294658e-11;2000.0;4219.501;19.27607081201976;-1243843.0;13.822083779228079;-1.751047e-05
13:45:17;-175;-175.0432;6.391051243752518e-11;2.4482479554029473e+20;6.391011669375017e-11;2000.0;3098.4185;15.849513151434657;-1245139.0;14.316074881055908;-6.228999e-07
13:45:37;-200;-200.0654;6.388455101248565e-11;2.450238199351851e+20;6.388438344741692e-11;2000.0;2017.3845000000001;17.60391532408345;-1245645.0;21.37171027316251;-0.0002029055
13:45:57;-225;-225.0985;6.388129449702533e-11;2.450488020274289e+20;6.388095675510923e-11;2000.0;2864.331;13.667840262821331;-1245708.5;11.429676285879665;-6.475346e-07
13:46:16;-250;-250.0566;6.386791293522648e-11;2.4515149770225176e+20;6.386771711298916e-11;2000.0;2181.7135;259.35148115084576;-1245969.5;38.89392626105006;-0.0002027052
13:46:36;-275;-275.0502;6.38695020227304e-11;2.451392990057544e+20;6.386919783261632e-11;2000.0;2719.089000000001;16.563122816969017;-1245938.5;11.94309423893155;-6.603603e-07
13:46:56;-300;-300.0073;6.385989181346644e-11;2.4521308607802537e+20;6.385970787332064e-11;2000.0;2114.8849999999998;337.70811766635086;-1246126.0;42.56994244769424;-0.0002048674
13:47:16;-325;-325.0583;6.38619161237584e-11;2.451975406783037e+20;6.386163160054326e-11;2000.0;2630.1894999999995;10.775210751419193;-1246086.5;9.546596252068063;-6.780832e-07
13:47:35;-350;-350.0518;6.385438326441046e-11;2.4525539567396474e+20;6.385423142551467e-11;2000.0;1921.7465;257.9226943856191;-1246233.5;28.445342325238414;-0.0002065194
13:47:55;-375;-375.1045;6.386012242461724e-11;2.4521131505824907e+20;6.385985211424427e-11;2000.0;2563.7624999999994;13.6760834831285;-1246121.5;18.10075965256707;-6.914613e-07
13:48:15;-400;-400.0594;6.38522569625064e-11;2.4527173012234473e+20;6.38521199929927e-11;2000.0;1825.3164999999995;190.23955202359338;-1246275.0;30.995967479657736;-0.0002060245
13:48:34;-425;-425.0454;6.385855942609543e-11;2.4522331876195916e+20;6.385829239570385e-11;2000.0;2548.254;16.700411048833498;-1246152.0;15.126136320951229;-7.036643e-07
13:48:53;-450;-449.9863;6.384915742667017e-11;2.4529554396735976e+20;6.384905527246676e-11;2000.0;1576.4705;17.400684188775443;-1246335.5;16.454102831816748;-0.0002075347
13:49:14;-475;-475.0176;6.385643284606097e-11;2.4523965214213204e+20;6.385617207818387e-11;2000.0;2518.321;11.543339960773912;-1246193.5;13.770893217217248;-7.134981e-07
13:49:33;-500;-500.0494;6.384846583577126e-11;2.4530085795830068e+20;6.384832305822427e-11;2000.0;1863.7809999999997;274.11453883358683;-1246349.0;36.985808089049506;-0.0002092289
13:49:52;-525;-525.0994;6.385489564748834e-11;2.4525145974363246e+20;6.385463089377192e-11;2000.0;2537.5860000000002;8.901576360398199;-1246223.5;12.75294083731278;-7.299693e-07
13:50:12;-550;-550.0656;6.384790232833826e-11;2.4530518791940283e+20;6.384774314537083e-11;2000.0;1967.9725000000003;356.7133599130225;-1246360.0;46.03259714593562;-0.0002099863
13:50:31;-575;-575.0389;6.385251313595583e-11;2.452697620876965e+20;6.385224788855033e-11;2000.0;2540.093;13.939854287258528;-1246270.0;13.910427743243554;-7.440715e-07
13:50:50;-600;-599.9957;6.384900373850899e-11;2.4529672484926115e+20;6.384884832575101e-11;2000.0;1944.477;303.9513267343144;-1246338.5;37.55845444104429;-0.0002109817
13:51:10;-625;-625.0214;6.385292301775042e-11;2.452666132486825e+20;6.385266873321405e-11;2000.0;2487.023;17.40126851841554;-1246262.0;13.371611720357423;-7.655018e-07
13:51:29;-650;-650.0519;6.384593013065057e-11;2.4532034308420452e+20;6.384578961820334e-11;2000.0;1849.048;249.94388886668145;-1246398.5;33.05506769014397;-0.0002126234
13:51:48;-675;-675.0605;6.385330728671205e-11;2.4526366123046424e+20;6.385304732394371e-11;2000.0;2514.615;14.416644347766923;-1246254.5;20.487496186698852;-7.744293e-07
13:52:08;-700;-700.0428;6.384723637783206e-11;2.4531030519542904e+20;6.384705093265196e-11;2000.0;2124.151;411.8228905894499;-1246373.0;47.31860099368957;-0.0002127911
13:52:28;-725;-725.015;6.386089114048252e-11;2.4520541170518406e+20;6.386066037858372e-11;2000.0;2368.7570000000005;15.109548092183289;-1246106.5;18.456367464915733;-8.181686e-07
13:52:48;-750;-749.9988;6.385164215461422e-11;2.4527645343771456e+20;6.385138223750838e-11;2000.0;2514.4925;11.739579887606697;-1246287.0;11.16019713087542;-8.045575e-07
13:53:08;-775;-775.0027;6.384290803813822e-11;2.4534356879061077e+20;6.384280366920705e-11;2000.0;1593.7020000000002;20.809539057845562;-1246457.5;19.670726981990267;-0.0002144932
13:53:28;-800;-800.0115;6.385110420742051e-11;2.4528058637597052e+20;6.385083462857086e-11;2000.0;2560.8334999999997;17.60421070759777;-1246297.5;16.80587694825831;-8.069333e-07
13:53:48;-825;-825.0345;6.384165318548336e-11;2.4535321368666178e+20;6.384154564003397e-11;2000.0;1617.8205;22.972633887682534;-1246482.0;19.982492337043443;-0.0002157834
13:54:08;-850;-850.0176;6.385358908689008e-11;2.452614964283952e+20;6.38533171976835e-11;2000.0;2571.6334999999995;17.049589911123952;-1246249.0;22.8681000522562;-8.240683e-07
13:54:28;-875;-874.979;6.384019352099134e-11;2.4536443349814765e+20;6.384008885522601e-11;2000.0;1596.0684999999999;16.016882253968777;-1246510.5;17.19702009070176;-0.0002160224
13:54:48;-900;-899.9468;6.385351223204939e-11;2.4526208682801198e+20;6.38532343818843e-11;2000.0;2599.6759999999995;13.527877335339792;-1246250.5;12.37891352259963;-8.390091e-07

File: Data/LowFluenceIrrNeutron2025/CV_onPCB/200154_LL1_1e14_600min_CV.csv
time (12.01.2026);set voltage (V);real voltage (V);serial capacitance;1/serial capacitance^2;parallel capacitance;LCR frequency (Hz);r;delta r;x;delta x;sample current
16:34:22;-25;-25.04322;7.559515649915067e-11;1.749895277389488e+20;7.409623228702216e-11;2000.0;149722.8;11.255576395724923;-1052679.5;10.036807261275868;-2.653767e-07
16:34:42;-50;-50.063;7.04912545688985e-11;2.012470486410272e+20;6.998810799056081e-11;2000.0;95717.20999999999;828.6271302552192;-1128898.5;1107.4421598891745;-0.0001792529
16:35:01;-75;-75.10406;6.705942215318962e-11;2.223721455464842e+20;6.688574868381452e-11;2000.0;60468.65;9.678239767643506;-1186671.0;11.935241933031772;-4.256354e-07
16:35:20;-100;-100.0652;6.480002112781325e-11;2.3814951701039222e+20;6.476914741573139e-11;2000.0;26811.760000000002;615.4666433447062;-1228047.0;429.93202951164267;-0.0001890676
16:35:40;-125;-125.035;6.398587372957725e-11;2.4424843558340615e+20;6.398465243559311e-11;2000.0;5433.482000000001;12.737424339323864;-1243672.5;8.912771734987944;-5.018143e-07
16:35:59;-150;-149.999;6.390037676238324e-11;2.4490246836543436e+20;6.390021054045675e-11;2000.0;2008.5365000000002;20.119515206323932;-1245336.5;8.434304950616855;-0.0001941049
16:36:19;-175;-175.0513;6.38946303648426e-11;2.449465212136104e+20;6.389432618449365e-11;2000.0;2717.4415;6.86639706378097;-1245448.5;10.37484939649728;-5.311283e-07
16:36:39;-200;-200.0635;6.387344945320781e-11;2.4510900033089067e+20;6.387328716284223e-11;2000.0;1985.896;194.3445407252285;-1245861.5;25.17215723771008;-0.0001966064
16:36:59;-225;-225.0828;6.387421848995656e-11;2.451030982095523e+20;6.38739013750111e-11;2000.0;2775.947;12.148274138740872;-1245846.5;9.702448144669468;-5.429871e-07
16:37:18;-250;-250.0547;6.386209549921447e-11;2.4519616326158808e+20;6.38619071739806e-11;2000.0;2139.8349999999996;340.06123316213217;-1246083.0;41.67193300052207;-0.0001969847
16:37:37;-275;-275.0323;6.385848255928958e-11;2.4522390911562315e+20;6.385819271834736e-11;2000.0;2654.8689999999997;7.915719105046619;-1246153.5;10.05671417511704;-5.544933e-07
16:37:57;-300;-300.0049;6.385361470521142e-11;2.452612996286808e+20;6.385346900957221e-11;2000.0;1882.5030000000002;236.25851862430264;-1246248.5;28.90739524758327;-0.0001979668
16:38:17;-325;-325.043;6.385333290480726e-11;2.4526346442988146e+20;6.385307749741591e-11;2000.0;2492.4840000000004;9.690547105298021;-1246254.0;9.884331034521253;-5.644511e-07
16:38:36;-350;-350.0504;6.384616064097521e-11;2.4531857167714497e+20;6.384601796956978e-11;2000.0;1863.1889999999999;265.14954468931296;-1246394.0;30.792856314411626;-0.0001990158
16:38:56;-375;-375.0862;6.385282054680845e-11;2.45267400456541e+20;6.385257842015659e-11;2000.0;2426.8455000000004;11.590959892843223;-1246264.0;8.01249024960405;-5.726401e-07
16:39:15;-400;-400.0579;6.38432153565122e-11;2.4534120680414944e+20;6.384306393751615e-11;2000.0;1919.5910000000003;334.4187718108091;-1246451.5;33.96523958402178;-0.0001992982
16:39:34;-425;-425.0478;6.385125790569378e-11;2.4527940553291576e+20;6.38510116899879e-11;2000.0;2447.3419999999996;9.945075429578198;-1246294.5;11.324199750975783;-5.855981e-07
16:39:53;-450;-449.9841;6.38423190195245e-11;2.4534809596310818e+20;6.384220065127087e-11;2000.0;1697.2474999999995;246.98450320402188;-1246469.0;32.56455127895976;-0.00020007
16:40:12;-475;-475.0218;6.384754373787791e-11;2.4530794336909227e+20;6.384729150674857e-11;2000.0;2477.2740000000003;10.130199218179264;-1246367.0;9.410100955887774;-5.955473e-07
16:40:32;-500;-500.0481;6.384249828490854e-11;2.4534671812357875e+20;6.384238757251525e-11;2000.0;1641.4355;176.668176678024;-1246465.5;26.19613521113372;-0.0002013987
16:40:52;-525;-525.0997;6.384513616338366e-11;2.4532644464636337e+20;6.384489938303958e-11;2000.0;2400.3360000000002;5.23348575998828;-1246414.0;9.391485505499116;-6.079077e-07
16:41:11;-550;-550.0641;6.384275438006072e-11;2.45344749788105e+20;6.384260940649406e-11;2000.0;1878.3114999999998;267.9399815278368;-1246460.5;24.713103811540954;-0.0002014764
16:41:30;-575;-575.0378;6.384695463372296e-11;2.453124702128925e+20;6.38467197746805e-11;2000.0;2390.4754999999996;10.662520960706237;-1246378.5;10.683515339063261;-6.208331e-07
16:41:50;-600;-599.9945;6.383942530333127e-11;2.453703387651264e+20;6.38392798031623e-11;2000.0;1881.8670000000002;344.82067740573495;-1246525.5;44.6568863670543;-0.0002022583
16:42:09;-625;-625.0233;6.384680095616606e-11;2.4531365113553564e+20;6.384655903820177e-11;2000.0;2426.1424999999995;11.288451551807277;-1246381.5;8.811214445239658;-6.269864e-07
16:42:28;-650;-650.0491;6.383637822206081e-11;2.4539376369080012e+20;6.383623950467299e-11;2000.0;1837.6115000000002;363.37397337747996;-1246585.0;43.75785643744446;-0.0002034664
16:42:48;-675;-675.0651;6.384464954804501e-11;2.4533018435099745e+20;6.384439941106294e-11;2000.0;2467.1365;10.196533241131517;-1246423.5;8.039745020832438;-6.400348e-07
16:43:07;-700;-700.0406;6.383678789673456e-11;2.4539061405590117e+20;6.383670223169828e-11;2000.0;1444.0615000000003;13.675296418633856;-1246577.0;9.977474630386187;-0.0002038774
16:43:27;-725;-725.0106;6.38419348828058e-11;2.4535104848941357e+20;6.384168875995111e-11;2000.0;2447.4165;10.299153855414538;-1246476.5;12.986050207819158;-6.437456e-07
16:43:47;-750;-749.9828;6.383937408947798e-11;2.453707324521182e+20;6.383921388670218e-11;2000.0;1974.6619999999996;355.9491182708562;-1246526.5;37.711238377968975;-0.0002044292
16:44:06;-775;-775.0171;6.384044959765334e-11;2.4536246509161284e+20;6.384021347470193e-11;2000.0;2397.2655000000004;12.093390270618908;-1246505.5;9.551832284959781;-6.597558e-07
16:44:26;-800;-800.0068;6.38342531190759e-11;2.4541010274623242e+20;6.383415683031085e-11;2000.0;1531.0790000000002;15.796602797753703;-1246626.5;10.326543468169781;-0.0002054998
16:44:46;-825;-825.0385;6.384372756037702e-11;2.453372701853136e+20;6.38434884913718e-11;2000.0;2411.9885000000004;8.621907540533003;-1246441.5;10.081542540702786;-6.727394e-07
16:45:05;-850;-850.0126;6.383407389999252e-11;2.4541148076373062e+20;6.383390366600866e-11;2000.0;2035.7994999999999;412.7913762371223;-1246630.0;37.99342048302574;-0.0002051689
16:45:25;-875;-874.9843;6.384298486745434e-11;2.453429782929295e+20;6.384273435440111e-11;2000.0;2469.087;8.805267233309843;-1246456.0;9.364827814754523;-6.808755e-07
16:45:45;-900;-899.9434;6.383468836961095e-11;2.454067561484154e+20;6.383453906639402e-11;2000.0;1906.5145;318.0921167472364;-1246618.0;31.816662301379132;-0.0002069235

File: Data/LowFluenceIrrNeutron2025/CV_onPCB/200154_LL1_1e14_noadd_CV.csv
time (28.04.2025);set voltage (V);real voltage (V);serial capacitance;1/serial capacitance^2;parallel capacitance;LCR frequency (Hz);r;delta r;x;delta x;sample current
14:23:12;-20;-20.00011;8.030464617801886e-11;1.5506673907219795e+20;7.765910821529324e-11;2000.0;182898.55;8.385247462060972;-990944.8;19.847745463905966;-3.087732e-07
14:23:30;-40;-40.05951;7.488587168488935e-11;1.7832006803017967e+20;7.382639421843394e-11;2000.0;127300.55;595.4612265924626;-1062650.0;885.6116530398638;-0.0001392317
14:23:48;-60;-60.08281;7.149573648514039e-11;1.9563191741890953e+20;7.095966623806887e-11;2000.0;96742.00000000001;6.342700528954793;-1113038.0;17.386776584519627;-4.717385e-07
14:24:07;-80;-80.08001;6.91351288470649e-11;2.0921963825185803e+20;6.883967088932772e-11;2000.0;75408.41500000001;280.5633963362827;-1151042.5;539.7795267514321;-0.0001498568
14:24:26;-100;-100.0891;6.710044563257559e-11;2.2210032349168848e+20;6.694413449348707e-11;2000.0;57306.44;8.239033317082919;-1185945.5;9.04087938200704;-5.898647e-07
14:24:44;-120;-120.0396;6.547360571751964e-11;2.3327461562764113e+20;6.541118171621283e-11;2000.0;37546.865;292.9109432297642;-1215413.0;353.2641363059658;-0.0001567763
14:25:02;-140;-140.0321;6.437817151927577e-11;2.4128077812111848e+20;6.436409882119428e-11;2000.0;18277.564999999995;10.482216547562814;-1236094.0;9.705668446840743;-6.690055e-07
14:25:21;-160;-160.0138;6.397928891807623e-11;2.4429871475031736e+20;6.397789435920707e-11;2000.0;5807.0315;168.48248169657728;-1243800.5;82.59986380134049;-0.0001617339
14:25:39;-180;-180.0462;6.38983500131267e-11;2.4491800440877118e+20;6.38978256695149e-11;2000.0;3567.512000000001;9.444112546978678;-1245376.0;8.983317872590282;-7.101984e-07
14:25:57;-200;-200.0688;6.386980959718738e-11;2.4513693800277964e+20;6.3869592061657e-11;2000.0;2299.3895;120.2551199813858;-1245932.5;20.504572660750576;-0.0001646229
14:26:32;-300;-300.0282;6.38490805824971e-11;2.4529613440795512e+20;6.384878920859754e-11;2000.0;2662.4685;11.231927578893124;-1246337.0;8.919080670113933;-7.606993e-07
14:27:06;-400;-400.0698;6.387103992463948e-11;2.451274941045777e+20;6.386962653311103e-11;2000.0;5860.9794999999995;2656.79220168312;-1245908.5;464.5047227962273;-0.000876963
14:27:41;-500;-500.067;6.384295925766176e-11;2.4534317512541087e+20;6.384269778649586e-11;2000.0;2522.513;8.179387632946609;-1246456.5;11.074181685343618;-8.412937e-07
14:28:16;-600;-600.0037;6.386150612649978e-11;2.4520068907389616e+20;6.386031355758067e-11;2000.0;5384.894499999999;2400.3806764348305;-1246094.5;404.5259416897759;-0.0008844094
14:28:50;-700;-700.0492;6.384472638155271e-11;2.4532959386942335e+20;6.384449617938932e-11;2000.0;2366.781;12.693385224202409;-1246422.0;10.212737145349427;-9.240082e-07
14:29:25;-800;-800.0163;6.384728760430088e-11;2.4530991155691664e+20;6.384701022886964e-11;2000.0;2597.834;9.428211373319963;-1246372.0;10.382677881933928;-9.469449e-07
14:30:00;-900;-899.9468;6.382588210199608e-11;2.454744799803853e+20;6.38257716278155e-11;2000.0;1640.309;10.872710469335601;-1246790.0;10.0;-0.0008987254

File: Data/LowFluenceIrrNeutron2025/CV_onPCB/200154_LL2_1e14_129min_CV.csv
time (20.02.2026);set voltage (V);real voltage (V);serial capacitance;1/serial capacitance^2;parallel capacitance;LCR frequency (Hz);r;delta r;x;delta x;sample current
10:25:36;-25;-25.04268;7.533501769212453e-11;1.7620012444371085e+20;7.381674685330365e-11;2000.0;151492.25;6.873818080222955;-1056314.5;12.297865668480853;-2.460582e-07
10:25:55;-50;-50.06619;7.023374914417899e-11;2.027254606006896e+20;6.973408233644431e-11;2000.0;95909.57999999999;746.5037662530578;-1133037.5;917.9656515905156;-0.0001779894
10:26:15;-75;-75.1077;6.68778382139803e-11;2.235813361907674e+20;6.671218597888263e-11;2000.0;59293.075;5.4195519879415865;-1189893.0;7.519973404208288;-3.876799e-07
10:26:35;-100;-100.0676;6.466498285279122e-11;2.3914519897881572e+20;6.464060440621529e-11;2000.0;23898.535;718.4992667454503;-1230611.5;561.7033358455333;-0.0001848912
10:26:54;-125;-125.0373;6.397291117422937e-11;2.4434742762774898e+20;6.397199446703881e-11;2000.0;4708.845;9.907702950230197;-1243924.5;6.836483013948034;-4.55396e-07
10:27:14;-150;-150.0003;6.390517476986233e-11;2.448656951379803e+20;6.390496835768494e-11;2000.0;2237.971;318.96625657497066;-1245243.0;45.68971437862137;-0.0001908079
10:27:33;-175;-175.0522;6.389227053668055e-11;2.4496461549539915e+20;6.38919471578233e-11;2000.0;2802.0415000000003;9.718405817699729;-1245494.5;7.01694377916768;-4.777802e-07
10:27:52;-200;-200.0675;6.387962790495591e-11;2.45061588630323e+20;6.38794566152239e-11;2000.0;2039.9184999999998;247.08968579472824;-1245741.0;32.28699428562528;-0.0001931303
10:28:17;-250;-250.0713;6.386445309886277e-11;2.4517806043003732e+20;6.386415953664912e-11;2000.0;2671.4829999999997;7.743181971902765;-1246037.0;10.466613587975816;-4.999522e-07
10:28:41;-300;-300.0076;6.38615573758692e-11;2.4520029552334173e+20;6.386123337630074e-11;2000.0;2806.753;1193.9346836693162;-1246093.5;166.06516040398117;-0.0004081105
10:29:06;-350;-350.0685;6.385315357857239e-11;2.4526484203561973e+20;6.385290274436547e-11;2000.0;2470.079;6.212289429026944;-1246257.5;9.297176990893526;-5.193561e-07
10:29:30;-400;-400.0614;6.38618136239502e-11;2.451983277753069e+20;6.386129011983642e-11;2000.0;3567.714499999999;1422.9052540345888;-1246088.5;203.15914328427357;-0.000410484
10:29:54;-450;-449.9905;6.384938796029921e-11;2.4529377264983713e+20;6.384915412420257e-11;2000.0;2385.1275;9.750241429703156;-1246331.0;9.189668111526117;-5.35596e-07
10:30:19;-500;-500.0516;6.385112982374801e-11;2.452803895685973e+20;6.385082736189482e-11;2000.0;2712.5240000000003;941.7524269401697;-1246297.0;119.00861313367197;-0.0004128643
10:30:43;-550;-550.0685;6.384651921589978e-11;2.4531581616776403e+20;6.38462889216752e-11;2000.0;2367.1544999999996;7.032048367118923;-1246387.0;6.1278054799414114;-5.581078e-07
10:31:07;-600;-599.9968;6.385297425334474e-11;2.4526621964522698e+20;6.38526090843763e-11;2000.0;2980.3455;1475.369258213427;-1246261.0;219.24632266015317;-0.0004133362
10:31:32;-650;-650.052;6.384677534331182e-11;2.4531384795625256e+20;6.384654819443049e-11;2000.0;2350.9195;7.540956321150527;-1246382.0;8.294576541331088;-5.766115e-07
10:31:56;-700;-700.0454;6.38544857403682e-11;2.4525460848537167e+20;6.38539271198942e-11;2000.0;3686.0679999999993;1495.0995290383844;-1246231.5;215.1804765772211;-0.0004156721
10:32:21;-750;-749.9979;6.384523860966332e-11;2.453256573437566e+20;6.384500858390752e-11;2000.0;2365.8454999999994;8.550423599886727;-1246412.0;7.3348483283569;-5.927173e-07
10:32:45;-800;-800.0099;6.384979780197241e-11;2.4529062365669943e+20;6.384940604627071e-11;2000.0;3087.1649999999995;1559.8557805033606;-1246323.0;236.24891534142543;-0.0004178517
10:33:10;-850;-850.0322;6.384347145741728e-11;2.4533923849078368e+20;6.384324185287886e-11;2000.0;2363.7765000000004;9.289852643476097;-1246446.5;8.493379774859946;-6.137798e-07
10:33:35;-900;-899.9462;6.384613502863473e-11;2.4531876849983567e+20;6.384571903177722e-11;2000.0;3181.5200000000004;1144.6039420959112;-1246394.5;152.6179461924449;-0.0004189746

File: Data/LowFluenceIrrNeutron2025/CV_onPCB/200154_LL2_1e14_98min_CV.csv
time (27.01.2026);set voltage (V);real voltage (V);serial capacitance;1/serial capacitance^2;parallel capacitance;LCR frequency (Hz);r;delta r;x;delta x;sample current
15:57:38;-20;-19.99999;7.785024703999483e-11;1.6499850526351655e+20;7.57746683031105e-11;2000.0;169175.6;7.316556567129104;-1022186.5;9.65077717077749;-2.707876e-07
15:57:55;-30;-30.04839;7.47341037501105e-11;1.7904505827588492e+20;7.353041057327458e-11;2000.0;136237.2;238.37319060666195;-1064808.0;336.898055797299;-3.336345e-05
15:58:12;-40;-40.06873;7.242295287712251e-11;1.906547121606275e+20;7.165347248839329e-11;2000.0;113866.0;5.96950584219498;-1098788.0;8.203657720797473;-3.344221e-07
15:58:29;-50;-50.06518;7.063281445466652e-11;2.0044119199817328e+20;7.012542250101923e-11;2000.0;95833.56999999999;18.450139701367913;-1126636.0;28.27012557453539;-3.600436e-05
15:58:45;-60;-60.08423;6.911660435952866e-11;2.09331802499328e+20;6.877060857926303e-11;2000.0;81666.07999999999;7.638810771317585;-1151351.0;6.960603422117941;-3.975987e-07
15:59:02;-70;-70.08365;6.780034774210143e-11;2.175385138921127e+20;6.757658328177362e-11;2000.0;67539.16;129.95346924957425;-1173703.0;222.25784575577978;-3.806838e-05
15:59:18;-80;-80.09075;6.658244298389495e-11;2.2556958902120317e+20;6.64446910239623e-11;2000.0;54418.825;10.101605998552918;-1195172.0;10.597169433391164;-4.466312e-07
15:59:34;-90;-90.06547;6.555861416808654e-11;2.3267004345627548e+20;6.548906133757922e-11;2000.0;39557.915;129.54978295524094;-1213837.0;164.66496287917474;-3.947502e-05
15:59:50;-100;-100.0772;6.47487460906419e-11;2.385268512791564e+20;6.47196667295432e-11;2000.0;26051.520000000004;9.894259952113577;-1229019.5;9.73331906391648;-4.775549e-07
16:00:07;-110;-110.0556;6.426971162993077e-11;2.4209582356428567e+20;6.426191437175846e-11;2000.0;13638.855000000001;105.37603059401125;-1238180.0;78.70832230456955;-4.059131e-05
16:00:23;-120;-120.0528;6.403527728924351e-11;2.438717030105737e+20;6.403327753745717e-11;2000.0;6944.7405;9.976782258699439;-1242713.0;9.167878707749137;-4.996565e-07
16:00:40;-130;-130.026;6.395661255949722e-11;2.4447198181768577e+20;6.39561801812115e-11;2000.0;3235.157;14.81727075240241;-1244241.5;12.232640761503625;-4.141951e-05
16:00:57;-140;-140.0237;6.392992031879829e-11;2.4467617000456113e+20;6.392948023471836e-11;2000.0;3265.9024999999992;8.34383712314064;-1244761.0;8.772114910328067;-5.21366e-07
16:01:13;-150;-150.001;6.391916237850428e-11;2.447585375775404e+20;6.391898868240006e-11;2000.0;2052.2920000000004;15.608598441243851;-1244970.5;8.260599251870289;-4.202317e-05
16:01:30;-160;-160.022;6.3905072131145e-11;2.4486648170218278e+20;6.390474732629259e-11;2000.0;2807.369;9.757202490980712;-1245245.0;8.902246907382427;-5.275112e-07
16:01:46;-170;-170.0258;6.390250627035979e-11;2.448861462178187e+20;6.390234976598138e-11;2000.0;1948.8439999999998;14.091402563265309;-1245295.0;10.307764064044152;-4.245794e-05
16:02:03;-180;-180.0481;6.389650296122704e-11;2.4493216426988225e+20;6.389619297698831e-11;2000.0;2743.1235;10.216356720352907;-1245412.0;10.761040841851685;-5.324991e-07
16:02:19;-190;-190.0586;6.389026994934112e-11;2.4497995682300828e+20;6.389012423413172e-11;2000.0;1881.0094999999997;20.073101547531216;-1245533.5;10.73021435014231;-4.272835e-05
16:02:35;-200;-200.0835;6.388708978632927e-11;2.4500434658908825e+20;6.388676637235523e-11;2000.0;2802.5345;9.28252281104119;-1245595.5;12.951351280850966;-5.386822e-07
16:02:55;-225;-225.0786;6.387270606861973e-11;2.4511470578239855e+20;6.387251668320585e-11;2000.0;2145.315;330.75609186566766;-1245876.0;44.60605340085581;-0.0001972432
16:03:14;-250;-250.0638;6.38682204943786e-11;2.451491366405329e+20;6.386792140776987e-11;2000.0;2696.2639999999997;9.474367852263288;-1245963.5;10.823007899840043;-5.569579e-07
16:03:33;-275;-275.028;6.386025054264294e-11;2.452103311611367e+20;6.386008185562716e-11;2000.0;2025.2825;328.36163826479105;-1246119.0;39.464541046362115;-0.0001978603
16:03:53;-300;-300.0089;6.386114738321692e-11;2.4520344393662045e+20;6.386088508220262e-11;2000.0;2525.4335;10.049587734703342;-1246101.5;8.979838528615089;-5.705866e-07
16:04:12;-325;-325.0387;6.385258998839148e-11;2.452691716788418e+20;6.38524277123547e-11;2000.0;1986.7815000000003;287.86139632666544;-1246268.5;33.070190504440696;-0.0001990653
16:04:31;-350;-350.0564;6.385950746524967e-11;2.452160377918649e+20;6.385925870318885e-11;2000.0;2459.488;7.740772978197978;-1246133.5;8.86777875231447;-5.733672e-07
16:04:51;-375;-375.0813;6.384813285290407e-11;2.4530341656706027e+20;6.384801049472104e-11;2000.0;1725.3799999999999;238.60193497119846;-1246355.5;30.97963040450935;-0.0001998943
16:05:11;-400;-400.0785;6.385684277818003e-11;2.4523650349640434e+20;6.385658754251563e-11;2000.0;2491.4405;9.429984026365048;-1246185.5;9.73331906391648;-5.86981e-07
16:05:31;-425;-425.0311;6.384836337913451e-11;2.453016452211132e+20;6.384825008582666e-11;2000.0;1660.2290000000005;213.97387887765646;-1246351.0;28.765430641657353;-0.0001985706
16:05:50;-450;-450.0029;6.38524875185184e-11;2.4526995889080602e+20;6.385224181530506e-11;2000.0;2444.7229999999995;10.921596268403254;-1246270.5;9.936674494014584;-5.998323e-07
16:06:09;-475;-475.0182;6.385031011146291e-11;2.452866874437016e+20;6.385018583898499e-11;2000.0;1738.7355;267.325437248754;-1246313.0;34.45359197529338;-0.0002014256
16:06:29;-500;-500.0564;6.385148845449106e-11;2.4527763427366332e+20;6.385125373945263e-11;2000.0;2389.4880000000003;8.649475059216012;-1246290.0;7.615773105863909;-6.069855e-07
16:06:48;-525;-525.0793;6.384485443780981e-11;2.4532860973504578e+20;6.384476382313391e-11;2000.0;1484.9125;14.66728060812569;-1246419.5;10.896673804423072;-0.0002021553
16:07:08;-550;-550.0659;6.385320481453671e-11;2.4526444843358552e+20;6.385297151350234e-11;2000.0;2382.1835;9.840478882529043;-1246256.5;11.319783566835543;-6.194992e-07
16:07:27;-575;-575.0184;6.384357389835462e-11;2.453384511676482e+20;6.384343982062643e-11;2000.0;1806.3134999999997;311.147588669971;-1246444.5;37.07070946178398;-0.0002022107
16:07:47;-600;-599.9968;6.385266684101214e-11;2.4526858127069757e+20;6.385242375398022e-11;2000.0;2431.6625;10.000098446390407;-1246267.0;11.382003338604324;-6.306224e-07
16:08:07;-625;-625.0231;6.384101297354113e-11;2.45358134625029e+20;6.384090826032707e-11;2000.0;1596.3995000000002;171.725863985998;-1246494.5;10.734873077964172;-0.0002035839
16:08:26;-650;-650.0692;6.38491061972009e-11;2.452959375943444e+20;6.384885883104491e-11;2000.0;2453.177;9.066503077261928;-1246336.5;13.024496151483172;-6.395064e-07
16:08:46;-675;-675.0613;6.384633992793405e-11;2.4531719392052e+20;6.384621232464921e-11;2000.0;1762.047;307.2984808375238;-1246390.5;40.49984567871833;-0.0002030276
16:09:06;-700;-700.0461;6.384703147277884e-11;2.4531187975263683e+20;6.384679272270495e-11;2000.0;2410.192;10.219173366765048;-1246377.0;7.813449942247022;-6.474886e-07
16:09:25;-725;-725.0116;6.384272877045305e-11;2.45344946621297e+20;6.384260955768138e-11;2000.0;1703.275;231.98998203316887;-1246461.0;27.909675741577505;-0.0002046097
16:09:44;-750;-749.9924;6.38486451356768e-11;2.4529948025141864e+20;6.384841265427507e-11;2000.0;2378.2499999999995;11.175510726584267;-1246345.5;11.302101574486048;-6.595433e-07
16:10:04;-775;-775.0026;6.384037277443904e-11;2.453630556127442e+20;6.384025175021098e-11;2000.0;1716.2620000000002;229.73240203832813;-1246507.0;24.910841013502534;-0.0002057297
16:10:24;-800;-800.027;6.385020764890713e-11;2.4528747468377447e+20;6.384996247903498e-11;2000.0;2442.1989999999996;6.14481378481072;-1246315.0;9.151502608861563;-6.713655e-07
16:10:43;-825;-825.0348;6.38375048400664e-11;2.4538510224346543e+20;6.383739347105899e-11;2000.0;1646.489;192.2928236283143;-1246563.0;18.372533848111424;-0.0002067611
16:11:02;-850;-850.0126;6.384861952134293e-11;2.4529967706645067e+20;6.3848379312756e-11;2000.0;2417.4525;10.131735608349643;-1246346.0;8.01249024960405;-6.874106e-07
16:11:22;-875;-874.9792;6.38419348828058e-11;2.4535104848941357e+20;6.384178660855567e-11;2000.0;1899.6100000000006;394.01811891650374;-1246476.5;50.20595084250471;-0.0002070449
16:11:41;-900;-899.9432;6.384452149260982e-11;2.4533116848853323e+20;6.38442701289529e-11;2000.0;2473.186;8.450758912665771;-1246426.0;8.467585252006618;-7.016125e-07

File: Data/LowFluenceIrrNeutron2025/CV_onPCB/200154_LL2_1e14_noadd_CV.csv
time (29.05.2025);set voltage (V);real voltage (V);serial capacitance;1/serial capacitance^2;parallel capacitance;LCR frequency (Hz);r;delta r;x;delta x;sample current
10:26:23;-20;-20.00002;8.071731300988547e-11;1.5348523639344e+20;7.790262363927163e-11;2000.0;187397.0;10.156278846112881;-985878.6;11.383408979738888;-3.212002e-07
10:26:40;-30;-30.05065;7.749227077772525e-11;1.6652645055466602e+20;7.579401945060541e-11;2000.0;153714.65;266.68819129275295;-1026908.5;347.8054592728527;-3.506872e-05
10:26:57;-40;-40.07082;7.509341826131007e-11;1.7733573209458636e+20;7.396484833848743e-11;2000.0;130900.05;10.548809174499272;-1059713.0;9.5420123663722;-4.034037e-07
10:27:13;-50;-50.06924;7.327646496209003e-11;1.8623914987387742e+20;7.248520208975543e-11;2000.0;113464.85;72.33126139505656;-1085989.5;122.71812213361154;-3.836874e-05
10:27:30;-60;-60.08625;7.17756713925876e-11;1.9410891087069626e+20;7.118982651665116e-11;2000.0;100576.2;7.025524891422704;-1108697.0;8.034301463101817;-4.852974e-07
10:27:46;-70;-70.08733;7.051174166429804e-11;2.011301214902961e+20;7.007777124272834e-11;2000.0;88811.37999999998;63.65947753477106;-1128570.5;136.92968085846107;-4.101675e-05
10:28:03;-80;-80.09566;6.936741976550285e-11;2.0782075534997327e+20;6.903620220902304e-11;2000.0;79460.78;6.513814550630193;-1147188.0;6.877499545619759;-5.507749e-07
10:28:19;-90;-90.06706;6.833919365772524e-11;2.1412151108517616e+20;6.80955953671088e-11;2000.0;69646.275;51.37141562921901;-1164448.5;105.66048220597898;-4.308602e-05
10:28:36;-100;-100.0869;6.736403515260469e-11;2.2036560614230927e+20;6.718330987690572e-11;2000.0;61269.0;11.188056131428953;-1181305.0;6.726812023536855;-6.053122e-07
10:28:52;-110;-110.0575;6.64761243020622e-11;2.262916960829434e+20;6.635428276528044e-11;2000.0;51296.49;70.4730827692389;-1197083.5;124.74629253007882;-4.486926e-05
10:29:09;-120;-120.0464;6.565678803350737e-11;2.3197475997430714e+20;6.557838079742601e-11;2000.0;41909.090000000004;9.453403884315994;-1212022.0;10.16366075781753;-6.491384e-07
10:29:25;-130;-130.0277;6.499560914161308e-11;2.3671837089370384e+20;6.495442194134211e-11;2000.0;30830.665;66.43541347617251;-1224351.5;75.26378611257873;-4.629396e-05
10:29:42;-140;-140.0286;6.449538662269662e-11;2.4040455881450842e+20;6.447552425562381e-11;2000.0;21656.065;9.266799002352473;-1233847.5;10.951598056904755;-6.793471e-07
10:29:58;-150;-150.0063;6.418946054775537e-11;2.427015490714082e+20;6.418261892527925e-11;2000.0;12799.625000000002;66.63303943052576;-1239728.0;49.16096012081131;-4.747042e-05
10:30:18;-175;-175.0588;6.392129313876348e-11;2.4474222022702616e+20;6.392052723800315e-11;2000.0;4309.339000000001;11.415251111999247;-1244929.0;11.616798181943249;-7.277494e-07
10:30:38;-200;-200.0661;6.38742441248338e-11;2.451029014733981e+20;6.387402842276757e-11;2000.0;2289.4404999999997;14.354526350162182;-1245846.0;10.639548862616309;-0.0002098888
10:30:58;-225;-225.0811;6.386852805649284e-11;2.4514677559018393e+20;6.386817629335983e-11;2000.0;2924.059;7.740800504469801;-1245957.5;8.540345426269361;-7.621712e-07
10:31:17;-250;-250.0578;6.385650970793239e-11;2.4523906176951845e+20;6.385627366580632e-11;2000.0;2395.951;410.9005685575891;-1246192.0;52.92258497087987;-0.0002112689
10:31:37;-275;-275.0276;6.385825195998234e-11;2.452256801808786e+20;6.385793799670657e-11;2000.0;2763.1539999999995;9.810990429105516;-1246158.0;9.787747442593725;-7.848025e-07
10:31:56;-300;-300.0063;6.384849144998183e-11;2.4530066114279493e+20;6.384836826698976e-11;2000.0;1731.1709999999998;19.637409591134972;-1246348.5;6.718444760508193;-0.0002132615
10:32:16;-325;-325.0598;6.385407583851071e-11;2.4525775724732387e+20;6.385378496153812e-11;2000.0;2659.8849999999993;14.318329013889858;-1246239.5;10.282874111842467;-8.016351e-07
10:32:36;-350;-350.052;6.384769741901056e-11;2.4530676246018756e+20;6.384749424983461e-11;2000.0;2223.3195;361.53349564838044;-1246364.0;36.5882494798535;-0.0002147331
10:32:55;-375;-375.0867;6.386001993056682e-11;2.4521210217736005e+20;6.38597773001536e-11;2000.0;2428.958;9.52701006612253;-1246123.5;7.624795079213604;-8.53027e-07
10:33:15;-400;-400.0577;6.385307672478006e-11;2.4526543243926346e+20;6.385278882059828e-11;2000.0;2646.3199999999997;7.657923837437918;-1246259.0;8.686195945291585;-8.426867e-07
10:33:34;-425;-425.0306;6.384190927385557e-11;2.4535124532513233e+20;6.38417972519941e-11;2000.0;1651.137;13.596576445929324;-1246477.0;11.749468073066117;-0.0002161323
10:33:54;-450;-450.0058;6.38517958554773e-11;2.4527527260460853e+20;6.385151861529644e-11;2000.0;2596.9255;8.36137869836668;-1246284.0;9.757048734120373;-8.408452e-07
10:34:13;-475;-475.0205;6.38438556126274e-11;2.4533628603553933e+20;6.384368935943169e-11;2000.0;2011.3935000000001;300.3721888942741;-1246439.0;37.821290300570126;-0.0002179849
10:34:33;-500;-500.0524;6.385561299761209e-11;2.4524594949422635e+20;6.385537605261802e-11;2000.0;2400.579499999999;8.994001069462914;-1246209.5;9.123458773951905;-8.891615e-07
10:34:53;-525;-525.0851;6.385499812509068e-11;2.4525067256135582e+20;6.385475552974156e-11;2000.0;2429.069;7.7826552313461805;-1246221.5;9.702448144669468;-9.135511e-07
10:35:13;-550;-550.0795;6.38538965081029e-11;2.4525913483703393e+20;6.385361559784166e-11;2000.0;2613.929;10.007250893727013;-1246243.0;7.5531450403126765;-9.037538e-07
10:35:32;-575;-575.0193;6.384032155906555e-11;2.4536344929389327e+20;6.384012841326675e-11;2000.0;2168.1575000000003;354.50830735461966;-1246508.0;44.19615367879879;-0.0002198697
10:35:51;-600;-599.9989;6.385335852292305e-11;2.452632676293775e+20;6.385307116897382e-11;2000.0;2643.7725;11.873771660154993;-1246253.5;11.646351359975363;-9.010458e-07
10:36:11;-625;-625.0237;6.383957894538419e-11;2.453691577060458e+20;6.383941506835956e-11;2000.0;1997.1684999999993;365.23406343759535;-1246522.5;45.37000661229839;-0.0002213236
10:36:31;-650;-650.053;6.385238504897419e-11;2.452707461040336e+20;6.38521462892684e-11;2000.0;2409.9375000000005;11.969445055536191;-1246272.5;10.341058939973216;-9.431848e-07
10:36:51;-675;-675.0729;6.385750892909904e-11;2.4523138699020727e+20;6.38572211891876e-11;2000.0;2645.2895000000003;10.802672527550754;-1246172.5;9.56229574945264;-9.467256e-07
10:37:11;-700;-700.0436;6.383450914808357e-11;2.454081341565178e+20;6.383440044172363e-11;2000.0;1626.8020000000001;17.12080105602538;-1246621.5;10.398918212968114;-0.0002228081
10:37:31;-725;-725.0133;6.385640722547827e-11;2.452398489331612e+20;6.385611469782291e-11;2000.0;2667.2755;12.5636104578859;-1246194.0;9.984988733093292;-9.406904e-07
10:37:50;-750;-749.9845;6.383860589153886e-11;2.4537663779489536e+20;6.383842145979549e-11;2000.0;2118.7685;403.2369032840837;-1246541.5;51.82313672482591;-0.0002237545
10:38:09;-775;-774.9962;6.385556175778304e-11;2.4524634308141662e+20;6.385526860422891e-11;2000.0;2670.1805;13.051503696413675;-1246210.5;12.815517937250917;-9.542404e-07
10:38:29;-800;-800.0085;6.38372999974712e-11;2.45386677040702e+20;6.383711988123212e-11;2000.0;2093.8975000000005;399.2445548081244;-1246567.0;50.05047452322505;-0.0002261109
10:38:49;-825;-825.0378;6.385036134286413e-11;2.4528629382413887e+20;6.385012345684464e-11;2000.0;2405.6385;11.021016792360852;-1246312.0;11.76010204037363;-1.017854e-06
10:39:08;-850;-850.0158;6.385038695859557e-11;2.452860970144759e+20;6.385014091872713e-11;2000.0;2446.5179999999996;9.23841332697341;-1246311.5;8.344908627420674;-1.056967e-06
10:39:27;-875;-874.9814;6.385036134286413e-11;2.4528629382413887e+20;6.385011839589916e-11;2000.0;2431.0935;10.431154688599909;-1246312.0;7.7006493232713815;-1.061809e-06
10:39:46;-900;-899.9456;6.384923427102821e-11;2.452949535274749e+20;6.384899142755412e-11;2000.0;2430.6400000000003;9.725176142363697;-1246334.0;13.9534941860453;-1.069614e-06

File: Data/LowFluenceIrrNeutron2025/CV_onPCB/200154_UR1_1e14_13days_CV.csv
time (09.09.2025);set voltage (V);real voltage (V);serial capacitance;1/serial capacitance^2;parallel capacitance;LCR frequency (Hz);r;delta r;x;delta x;sample current
08:12:57;-25;-25.04725;7.533762091603505e-11;1.761879477796052e+20;7.381662948578621e-11;2000.0;151622.8;12.031334090615225;-1056278.0;14.39791651594077;-2.608557e-07
08:13:15;-40;-40.06413;7.183126026972119e-11;1.9380859256494693e+20;7.107860246582722e-11;2000.0;114000.3;281.9209472529489;-1107839.0;432.06938100263477;-5.956183e-05
08:13:33;-55;-55.09555;6.927505809387223e-11;2.0837528301512907e+20;6.88639724440247e-11;2000.0;88753.06499999999;11.757744841167574;-1148717.5;15.32767105596933;-3.653103e-07
08:13:50;-70;-70.08535;6.720800605207786e-11;2.2138998884263766e+20;6.70006149270827e-11;2000.0;65875.635;36.804203751065835;-1184047.5;68.94155133154462;-0.0001008072
08:14:08;-85;-85.09803;6.547317476491493e-11;2.3327768652299416e+20;6.539167093880119e-11;2000.0;42909.604999999996;11.84405014131566;-1215421.0;11.616798181943249;-4.259626e-07
08:14:25;-100;-100.0709;6.437460410419154e-11;2.4130752073334024e+20;6.435903416694674e-11;2000.0;19227.12;253.97653913304669;-1236162.5;191.20260850731088;-0.0001042368
08:14:42;-115;-115.0527;6.39783373191338e-11;2.4430598208914548e+20;6.397656417038043e-11;2000.0;6548.160499999999;13.575170081347062;-1243819.0;14.158036587041297;-4.636106e-07
08:15:00;-130;-130.0244;6.384482882651728e-11;2.453288065617635e+20;6.384433000226008e-11;2000.0;3483.9909999999995;220.29977950613116;-1246420.0;412.2068655420479;-0.0001062353
08:15:18;-145;-145.0238;6.364247718174965e-11;2.46891335530857e+20;6.364126861150673e-11;2000.0;5448.9095;60.96352786082432;-1250383.0;62.394310638070195;-4.871544e-07
08:15:33;-150;-150.0031;6.359835344397278e-11;2.4723403457691805e+20;6.359785987206609e-11;2000.0;3485.7659999999996;31.129289699573935;-1251250.5;15.944826747255675;-1.396832e-05
08:15:53;-175;-175.0556;6.357990829113595e-11;2.473775054049268e+20;6.35792145632372e-11;2000.0;4134.35;25.233572874248306;-1251613.5;30.82430047868078;-4.924232e-07
08:16:12;-200;-200.0694;6.356322540976154e-11;2.4750737644704222e+20;6.356271164950804e-11;2000.0;3559.2889999999998;312.4868034852831;-1251942.0;41.620908207294086;-0.0001940079
08:16:32;-225;-225.0942;6.358526796947976e-11;2.4733580367050064e+20;6.358431965870558e-11;2000.0;4833.191000000001;30.370411957199398;-1251508.0;27.08874304946614;-5.004983e-07
08:16:51;-250;-250.0584;6.35617022952172e-11;2.4751923851454677e+20;6.356109769853446e-11;2000.0;3861.2844999999993;309.39383987118663;-1251972.0;59.73943421225213;-0.0001943078
08:17:11;-275;-275.0478;6.355690496147584e-11;2.4755660588507962e+20;6.355616816880901e-11;2000.0;4263.0575;19.291797296713966;-1252066.5;20.44841069618859;-5.159476e-07
08:17:31;-300;-300.008;6.354419172298042e-11;2.4765567272092952e+20;6.35437304433232e-11;2000.0;3374.1165;241.31058934418414;-1252317.0;31.13759785211441;-0.0001950946
08:17:50;-325;-325.0533;6.354614532306327e-11;2.4764044559099924e+20;6.354548923582881e-11;2000.0;4023.8275000000003;18.72832109233232;-1252278.5;14.650511936447819;-5.242248e-07
08:18:10;-350;-350.0529;6.354845427803585e-11;2.47622450495537e+20;6.354790363385226e-11;2000.0;3686.125000000001;304.0965412056671;-1252233.0;40.657717594572375;-0.0001963436
08:18:29;-375;-375.0946;6.354741395887308e-11;2.4763055809497937e+20;6.354667887898479e-11;2000.0;4259.0535;18.873871360627103;-1252253.5;19.01676891588053;-5.322147e-07
08:18:49;-400;-400.0603;6.354244119637952e-11;2.476693182090919e+20;6.35419888283501e-11;2000.0;3341.5025;19.018841550880534;-1252351.5;17.976025700916207;-0.0001965644
08:19:09;-425;-425.051;6.355342798176529e-11;2.4758369404912727e+20;6.355266439051426e-11;2000.0;4340.250000000001;13.946502894991257;-1252135.0;24.3464576478797;-5.410036e-07
08:19:28;-450;-449.9887;6.353574441974499e-11;2.4772153050399248e+20;6.353521793932467e-11;2000.0;3605.4200000000005;267.7906611478451;-1252483.5;39.040203636763984;-0.0001970343
08:19:48;-475;-475.0382;6.358808787864316e-11;2.473138672022903e+20;6.358708654924561e-11;2000.0;4966.133500000001;37.00945647584549;-1251452.5;60.447808066132545;-5.502532e-07
08:20:07;-500;-500.0509;6.354140107407996e-11;2.476774265757579e+20;6.354088943954925e-11;2000.0;3553.7480000000005;251.10095264713743;-1252372.0;26.70767679900294;-0.000198339
08:20:26;-525;-525.088;6.354967225594743e-11;2.476129588404513e+20;6.354889737129895e-11;2000.0;4372.616;41.97131453385756;-1252209.0;32.794054339163374;-5.619023e-07
08:20:46;-550;-550.0651;6.35382048137809e-11;2.4770234580158248e+20;6.353774178210947e-11;2000.0;3380.996;211.44565692678583;-1252435.0;40.196392872992966;-0.0001983434
08:21:05;-575;-575.0375;6.354031025069012e-11;2.4768593061510113e+20;6.353962476600203e-11;2000.0;4113.5555;18.690581350977272;-1252393.5;16.61738547425557;-5.710751e-07
08:21:24;-600;-599.9965;6.353795115610144e-11;2.4770432357160842e+20;6.353744748500474e-11;2000.0;3526.2700000000004;261.8051368355861;-1252440.0;36.0;-0.0001993295
08:21:43;-625;-625.0425;6.353911799819683e-11;2.476952258948654e+20;6.353843879092992e-11;2000.0;4094.792;23.68923138896659;-1252417.0;16.478774226258455;-5.807037e-07
08:22:03;-650;-650.0513;6.35299112572366e-11;2.4776702297372387e+20;6.35295040741028e-11;2000.0;3171.1665;21.10272257642364;-1252598.5;21.345667007615386;-0.0002002544
08:22:23;-675;-675.0834;6.354109665448267e-11;2.476797997813537e+20;6.354040884955945e-11;2000.0;4120.435;21.582595667574378;-1252378.0;14.38054240979804;-5.927528e-07
08:22:43;-700;-700.0449;6.352694436381842e-11;2.4779016639806708e+20;6.352650505067004e-11;2000.0;3294.138;222.03641359876084;-1252657.0;24.403893132039403;-0.0002008487
08:23:03;-725;-725.0294;6.35595954404227e-11;2.4753564817649733e+20;6.355870248992513e-11;2000.0;4692.834000000001;37.03356346208124;-1252013.5;41.70896186672596;-6.026495e-07
08:23:22;-750;-749.9833;6.354091907773125e-11;2.476811841565353e+20;6.35403384828326e-11;2000.0;3785.7200000000003;337.91666203148367;-1252381.5;39.12975210757155;-0.0002015135
08:23:42;-775;-775.0198;6.355028126241133e-11;2.4760821308112722e+20;6.354942915551577e-11;2000.0;4585.259;18.798089476061122;-1252197.0;24.30123453654155;-6.15756e-07
08:24:01;-800;-800.0093;6.35399804742476e-11;2.4768850163248e+20;6.35394238061261e-11;2000.0;3706.9745000000003;217.85229176838487;-1252400.0;25.71964229922337;-0.0002026076
08:24:21;-825;-825.0417;6.354959613096015e-11;2.4761355206356458e+20;6.354876304580318e-11;2000.0;4533.863999999999;16.867909760844714;-1252210.5;14.516800611705046;-6.281568e-07
08:24:40;-850;-850.0152;6.353937166519299e-11;2.4769324816115954e+20;6.353872946527032e-11;2000.0;3981.65;340.8334725859536;-1252412.0;37.487331193351174;-0.0002029578
08:25:00;-875;-874.9845;6.354137570566878e-11;2.476776243424566e+20;6.35406301533919e-11;2000.0;4289.896500000001;16.700645904799625;-1252372.5;17.30426248067221;-6.40704e-07
08:25:20;-900;-899.945;6.354386190624681e-11;2.4765824358126328e+20;6.35432146287481e-11;2000.0;3996.9360000000006;347.91375649749745;-1252323.5;44.103712995619766;-0.0002039114
