Repository: aimaax/PENGUIN

# PENGUIN :penguin:  

> **NOTE!!** Google ID and GitLab repo for CERN organization is hidden and the create database function won't work properly in this version. Plotting is still possible with the saved database and data stored in this repo.  

A Python-based environment for GUI-driven analysis for IV, CV, and TCT measurements obtained with [Particulars Setup]() at CERN for CMS HGCAL silicon diodes. Used to plot data for individual diodes, but also to analyse Current Volume Normalization, Saturation Voltage, Charge Collection, and Charge Collection Efficiency.

---

File: Data/LowFluenceIrrNeutron2025/CV_onPCB/200154_UR2_1e14_noadd_CV.csv
time (08.04.2025);set voltage (V);real voltage (V);serial capacitance;1/serial capacitance^2;parallel capacitance;LCR frequency (Hz);r;delta r;x;delta x;sample current
16:06:28;-25;-25.04545;7.884992330362513e-11;1.6084125367100762e+20;7.680365301794222e-11;2000.0;164732.55;7.177560518727794;-1009227.0;22.1934675073545;-3.467683e-07
16:06:47;-50;-50.0655;7.318350214687717e-11;1.8671259843702614e+20;7.243678921688813e-11;2000.0;110401.3;54.14268648672691;-1087369.0;110.94120064250251;-0.000185074
16:07:07;-75;-75.11017;6.981989662321518e-11;2.0513586502863353e+20;6.946541020757121e-11;2000.0;81419.12500000001;7.558408810721793;-1139753.5;9.172649562694522;-5.676173e-07
16:07:27;-100;-100.0692;6.732391339317017e-11;2.2062833865232384e+20;6.71594763823098e-11;2000.0;58488.01999999998;667.6445724560336;-1182009.0;783.4618369773987;-0.0001983916
16:07:47;-125;-125.0375;6.529128200440897e-11;2.3457925773828434e+20;6.523640813563852e-11;2000.0;35348.64;8.200735942584823;-1218807.0;10.418733128360664;-6.912893e-07
16:08:06;-150;-150.0014;6.41831443690347e-11;2.4274931930150224e+20;6.417537001393894e-11;2000.0;13646.369999999999;614.131349920357;-1239850.0;269.17837951811805;-0.0002067923
16:08:26;-175;-175.0367;6.38726291677534e-11;2.4511529600530992e+20;6.387184317538433e-11;2000.0;4370.4865;10.64864996783631;-1245877.5;9.079509898667439;-7.601993e-07
16:08:45;-200;-200.0685;6.382291309441702e-11;2.454973191930832e+20;6.382262576869893e-11;2000.0;2645.5345;395.4447190534191;-1246848.0;47.15718397020755;-0.0002117544
16:09:05;-225;-225.0976;6.381147475982547e-11;2.4558533885305353e+20;6.381112420494755e-11;2000.0;2922.9484999999995;9.365606661476864;-1247071.5;10.350724612315796;-7.942743e-07
16:09:24;-250;-250.0576;6.379899195187399e-11;2.456814499178668e+20;6.379876164630364e-11;2000.0;2369.8584999999994;366.6636896675718;-1247315.5;45.6151016660053;-0.0002137344
16:09:44;-275;-275.0304;6.379983592221887e-11;2.456749500112893e+20;6.379952736288055e-11;2000.0;2743.0339999999997;9.379254431989775;-1247299.0;8.452810183601663;-8.146009e-07
16:10:04;-300;-300.0051;6.378715314609204e-11;2.4577265464295784e+20;6.378697641285306e-11;2000.0;2076.5864999999994;286.11316742005687;-1247547.0;36.912734929831466;-0.0002152562
16:10:23;-325;-325.0578;6.37951815758886e-11;2.4571079905147437e+20;6.3794891785294e-11;2000.0;2658.5904999999993;9.781064013567237;-1247390.0;9.721111047611789;-8.2842e-07
16:10:43;-350;-350.0532;6.378556815361258e-11;2.4578486908771182e+20;6.378536787767682e-11;2000.0;2210.6580000000004;386.1126994380009;-1247578.0;38.78530649614619;-0.0002167647
16:11:03;-375;-375.089;6.379745751754239e-11;2.4569326815011557e+20;6.379721800199172e-11;2000.0;2416.8669999999997;9.517745822935174;-1247345.5;6.762950539520454;-8.837437e-07
16:11:23;-400;-400.0656;6.379812243002382e-11;2.4568814688124214e+20;6.379788819139063e-11;2000.0;2390.0575;8.27970639198637;-1247332.5;7.644442425710328;-8.938199e-07
16:11:42;-425;-425.0293;6.379040007017943e-11;2.4574763567953012e+20;6.379012993922925e-11;2000.0;2567.1145;10.346215358163576;-1247483.5;11.074181685343618;-8.796022e-07
16:12:01;-450;-449.9859;6.378260289535383e-11;2.458077227349824e+20;6.37824419349467e-11;2000.0;1981.9689999999996;323.6860783497646;-1247636.0;37.37913856685303;-0.0002181802
16:12:21;-475;-475.0214;6.379441444113795e-11;2.457167084850052e+20;6.379418805580707e-11;2000.0;2349.8550000000005;8.491423423078135;-1247405.0;9.526279441628825;-9.046017e-07
16:12:41;-500;-500.0573;6.379165290879113e-11;2.4573798303410258e+20;6.379138045493846e-11;2000.0;2578.0525000000002;6.393978686037364;-1247459.0;6.85200700525036;-9.018386e-07
16:13:00;-525;-525.0828;6.377733768516308e-11;2.4584831027899004e+20;6.377723228842564e-11;2000.0;1604.0005000000003;11.784987091104519;-1247739.0;8.997221793420456;-0.000220582
16:13:21;-550;-550.0685;6.379190859618686e-11;2.4573601312975657e+20;6.37916834244723e-11;2000.0;2343.6860000000006;8.769135544624685;-1247454.0;7.529940238806679;-9.347419e-07
16:13:45;-600;-599.9977;6.37922154237673e-11;2.457336492549637e+20;6.37919889198339e-11;2000.0;2350.592;10.136523531270477;-1247448.0;10.08959860450355;-9.516569e-07
16:14:10;-650;-650.0547;6.378999099067824e-11;2.4575078760480896e+20;6.378976610904024e-11;2000.0;2342.2815;10.940283777740866;-1247491.5;10.799884258639072;-9.792709e-07
16:14:35;-700;-700.0466;6.379011882745874e-11;2.4574980262598807e+20;6.378989233313895e-11;2000.0;2350.658;9.61105346983358;-1247489.0;9.896969233053117;-1.014653e-06
16:14:59;-750;-749.9856;6.378812463203045e-11;2.457651685203847e+20;6.378789972155142e-11;2000.0;2342.5344999999998;7.74673235871099;-1247528.0;9.838699100999074;-1.043294e-06
16:15:23;-800;-800.0132;6.378871265105326e-11;2.4576063750158398e+20;6.378847696147079e-11;2000.0;2397.979;7.074749674016739;-1247516.5;6.0940544795726925;-1.060993e-06
16:15:47;-850;-850.02;6.378664184958896e-11;2.4577659475326514e+20;6.3786410721919e-11;2000.0;2374.7740000000003;8.749773779932834;-1247557.0;11.813128290169374;-1.083323e-06
16:16:12;-900;-899.9462;6.378863595230503e-11;2.457612285016676e+20;6.378839937196472e-11;2000.0;2402.5105000000003;10.097725151612119;-1247518.0;7.602631123499284;-1.103894e-06

File: Data/LowFluenceIrrNeutron2025/CV_onPCB/200169_LL1_1e13_1050min_CV.csv
time (23.02.2026);set voltage (V);real voltage (V);serial capacitance;1/serial capacitance^2;parallel capacitance;LCR frequency (Hz);r;delta r;x;delta x;sample current
12:49:23;-10;-10.0018;-8.597536253946713e-11;1.35285723432734e+20;-8.573214750752933e-11;2000.0;-49299.155;385.40295817981195;-925584.6;137.37394949552842;-1.675209e-08
12:49:39;-20;-19.99998;-7.679314412291123e-11;1.6957237453472344e+20;-7.669396731321661e-11;2000.0;-37264.229999999996;292.0784362204781;-1036257.5;295.48170417134116;-2.48013e-05
12:49:56;-30;-30.05546;-7.26365415454857e-11;1.8953511549740227e+20;-7.258708421744414e-11;2000.0;-28597.010000000002;216.18103685337437;-1095557.0;264.458030696744;-2.63012e-08
12:50:13;-40;-40.0568;-6.964714656511964e-11;2.061547490149519e+20;-6.962309437722624e-11;2000.0;-21236.719999999998;122.82639183009488;-1142580.5;208.4460061982479;-2.536461e-05
12:50:29;-50;-50.07439;-6.768403322725451e-11;2.182868330128569e+20;-6.768123276108286e-11;2000.0;-7562.8405;106.92254610107966;-1175720.0;68.52007005250358;-3.513358e-08
12:50:46;-60;-60.07352;-6.635132931661936e-11;2.2714372501648543e+20;-6.635114733066706e-11;2000.0;-1986.256;64.04934659463748;-1199335.0;192.9786257594348;-2.568963e-05
12:51:03;-70;-70.09269;6.512547695488839e-11;2.357752240037768e+20;6.512507944809706e-11;2000.0;3018.8210000000004;34.83095752272682;-1221910.0;36.26982216664427;-4.160637e-08
12:51:19;-80;-80.07706;6.434883671990643e-11;2.4150081431416858e+20;6.434826456880201e-11;2000.0;3687.5370000000003;21.765271076878403;-1236657.5;29.282033740845257;-2.589307e-05
12:51:36;-90;-90.07231;6.41125861371646e-11;2.432839222168728e+20;6.411203855852238e-11;2000.0;3627.4404999999997;9.921394294024402;-1241214.5;10.258533033528721;-4.449018e-08
12:51:52;-100;-100.0699;6.403849798953742e-11;2.4384717345603577e+20;6.40383005225584e-11;2000.0;2182.1085;24.360123904395472;-1242650.5;8.645085309006499;-2.613485e-05
12:52:16;-150;-150.0135;6.398667120110101e-11;2.442423474417774e+20;6.398648045287809e-11;2000.0;2147.2705;7.595779106681559;-1243657.0;7.074602462329597;-5.716748e-08
12:52:40;-200;-200.0676;6.397193405162507e-11;2.4435489212672954e+20;6.397168676558116e-11;2000.0;2445.719000000001;1001.521583655315;-1243943.5;146.95624348764497;-0.0003695008
12:53:05;-250;-250.0669;6.395165264256793e-11;2.445099044574523e+20;6.395143271544032e-11;2000.0;2307.5579999999995;9.296233688973189;-1244338.0;7.829431652425353;-6.105909e-08
12:53:30;-300;-300.0079;6.395252635449186e-11;2.4450322357174157e+20;6.395215227715871e-11;2000.0;3009.4389999999994;1333.00205990124;-1244321.0;184.63193114951702;-0.0003652562
12:53:54;-350;-350.0609;6.394489503033032e-11;2.4456158615709073e+20;6.394468540948786e-11;2000.0;2253.1974999999998;8.866352600562402;-1244469.5;9.577969513419845;-6.061192e-08
12:54:18;-400;-400.0617;6.39544023460452e-11;2.4448887962549305e+20;6.395390920722282e-11;2000.0;3455.1805;1542.0752783579464;-1244284.5;220.7152860587594;-0.0003693042
12:54:43;-450;-449.9959;6.3943122357138e-11;2.445751461385537e+20;6.39429172987442e-11;2000.0;2228.6345;9.998178445972044;-1244504.0;8.786353054595518;-6.254982e-08
12:55:07;-500;-500.0513;6.394736152175744e-11;2.445427207212629e+20;6.39470281558232e-11;2000.0;2841.3054999999995;1210.478085266618;-1244421.5;160.15660304839136;-0.00037027
12:55:32;-550;-550.0756;6.393952593091906e-11;2.446026602995593e+20;6.393932356702951e-11;2000.0;2214.1305;7.0644548436167325;-1244574.0;6.97853852894716;-6.745076e-08
12:55:56;-600;-599.9971;6.394432981950916e-11;2.4456590958862054e+20;6.394405283989335e-11;2000.0;2590.0725;988.7535035975536;-1244480.5;127.95599829628934;-0.0003694813
12:56:20;-650;-650.0613;6.393793335712749e-11;2.446148456367179e+20;6.39377336556031e-11;2000.0;2199.5995000000003;8.219409603949659;-1244605.0;6.264982043070834;-7.038088e-08
12:56:44;-700;-700.0449;6.394700181324012e-11;2.445454718853332e+20;6.394665084573738e-11;2000.0;2915.3754999999996;1176.2698193649014;-1244428.5;157.71378348134317;-0.0003703017
12:57:09;-750;-749.9924;6.393639223221882e-11;2.446266381874664e+20;6.393619291408803e-11;2000.0;2197.5665;8.384274783038778;-1244635.0;8.139410298049853;-7.166362e-08
12:57:33;-800;-800.0112;6.394502348872865e-11;2.4456060356434526e+20;6.394463409427832e-11;2000.0;3070.9745;1298.0915264580685;-1244467.0;180.20973891552032;-0.0003709454
12:57:57;-850;-850.0239;6.393449161381284e-11;2.4464118272485756e+20;6.393429461134646e-11;2000.0;2184.861;9.237860355623477;-1244672.0;7.569676347110224;-6.920195e-08
12:58:22;-900;-899.9461;6.394188925114396e-11;2.4458457939084732e+20;6.394152132956828e-11;2000.0;2985.3195;1189.8940406617041;-1244528.0;161.60693054445406;-0.0003705684

File: Data/LowFluenceIrrNeutron2025/CV_onPCB/200169_LL1_1e13_1160min_CV.csv
time (11.03.2026);set voltage (V);real voltage (V);serial capacitance;1/serial capacitance^2;parallel capacitance;LCR frequency (Hz);r;delta r;x;delta x;sample current
11:37:15;-10;-10.00178;-8.6016410595539e-11;1.3515663432305508e+20;-8.581427266333336e-11;2000.0;-44900.685;424.09162337135353;-925142.9;242.75200205147638;-1.739137e-08
11:37:32;-20;-19.99998;-7.718081430959887e-11;1.6787316840022203e+20;-7.705536144605711e-11;2000.0;-41602.51999999999;191.38412246056356;-1031052.5;650.3652339262916;-2.481775e-05
11:37:49;-30;-30.05477;-7.226104113139403e-11;1.9151005053884793e+20;-7.220354077218916e-11;2000.0;-31077.205000000005;204.95965011130855;-1101250.0;216.46824247450246;-2.50662e-08
11:38:05;-40;-40.05554;-6.955762596767774e-11;2.0668573240853237e+20;-6.954306317174921e-11;2000.0;-16555.445;137.83823190156642;-1144051.0;132.90579370366063;-2.535118e-05
11:38:22;-50;-50.07407;-6.776241658941696e-11;2.1778212374119534e+20;-6.77589155075234e-11;2000.0;-8441.491;88.52702172472534;-1174360.0;104.16813332300815;-3.363928e-08
11:38:39;-60;-60.07324;-6.621650401526046e-11;2.280696542712716e+20;-6.621630597166003e-11;2000.0;-2078.365;72.6809195714391;-1201777.0;119.12829218955504;-2.566324e-05
11:38:55;-70;-70.09091;6.505067913493064e-11;2.363177429126956e+20;6.504978885848445e-11;2000.0;4525.617;40.90491952748473;-1223315.0;27.198345537918293;-3.891541e-08
11:39:13;-80;-80.07735;6.43056250995041e-11;2.4182548724073175e+20;6.430496523683594e-11;2000.0;3964.1100000000006;16.770963702184794;-1237488.5;41.45645305618897;-2.586139e-05
11:39:29;-90;-90.07211;6.403891026256359e-11;2.4384403376211824e+20;6.403833773017623e-11;2000.0;3715.5765000000006;10.15584032158343;-1242642.5;15.27866159059752;-4.402125e-08
11:39:45;-100;-100.0682;6.398098643512367e-11;2.4428575165753862e+20;6.398073491750802e-11;2000.0;2466.0325000000003;17.34156408567289;-1243767.5;17.390730289438682;-2.612078e-05
11:40:10;-150;-150.0121;6.393600696259985e-11;2.4462958636956667e+20;6.393585470775203e-11;2000.0;1920.693;7.831741284669714;-1244642.5;9.76921184128996;-5.470367e-08
11:40:34;-200;-200.0678;6.392606861140557e-11;2.4470565560957095e+20;6.39256097874828e-11;2000.0;3335.0144999999998;1256.57079142969;-1244836.0;178.12832453037893;-0.000369362
11:40:58;-250;-250.0664;6.390307074205376e-11;2.448818199566339e+20;6.390289141491137e-11;2000.0;2086.0810000000006;12.89031519979244;-1245284.0;10.592450141492288;-6.193549e-08
11:41:23;-300;-300.0079;6.389365563208007e-11;2.4495399485768725e+20;6.389342915806351e-11;2000.0;2344.8414999999995;807.0091855116258;-1245467.5;101.6289205885805;-0.0003681435
11:41:48;-350;-350.0609;6.38974521273378e-11;2.4492488762346468e+20;6.389728129235309e-11;2000.0;2036.3564999999999;7.35984409736375;-1245393.5;12.047302602657576;-6.157421e-08
11:42:12;-400;-400.06;6.389545121549959e-11;2.4494022770702972e+20;6.389508571875364e-11;2000.0;2978.709999999999;1214.733961010805;-1245432.5;165.05283245070348;-0.0003693835
11:42:37;-450;-449.9979;6.389545121549957e-11;2.449402277070298e+20;6.389527711770842e-11;2000.0;2055.8075;17.406293543931163;-1245432.5;14.947825928876746;-6.137786e-08
11:43:02;-500;-500.0508;6.388757704883298e-11;2.450006093687521e+20;6.388737132306022e-11;2000.0;2235.170000000001;985.775321985441;-1245586.0;130.522794944025;-0.0003702046
11:43:26;-550;-550.075;6.389255268087288e-11;2.4496245201348814e+20;6.389237758988135e-11;2000.0;2061.8034999999995;10.060030076371534;-1245489.0;13.581237057057798;-6.784454e-08
11:43:51;-600;-599.9965;6.388657688646019e-11;2.4500828053602488e+20;6.388633466310695e-11;2000.0;2425.4064999999996;871.3820645713554;-1245605.5;109.96698368146686;-0.0003693248
11:44:15;-650;-650.0625;6.389037254051598e-11;2.449791700765734e+20;6.389019813015415e-11;2000.0;2057.8975;7.967318208625774;-1245531.5;13.551291451370972;-6.787173e-08
11:44:40;-700;-700.0421;6.387657698479628e-11;2.4508499881388707e+20;6.387651893358156e-11;2000.0;1187.6365;14.420008794640172;-1245800.5;18.08970701808075;-0.0003702379
11:45:05;-750;-749.9916;6.388996217779338e-11;2.449823170698925e+20;6.38897815702414e-11;2000.0;2094.1595;10.275059573428258;-1245539.5;10.523188680243264;-6.690048e-08
11:45:29;-800;-800.0107;6.388619221696279e-11;2.4501123101695354e+20;6.388588216518474e-11;2000.0;2744.0864999999994;1103.3436189907645;-1245613.0;148.79532922776843;-0.0003708279
11:45:53;-850;-850.0224;6.388703849597175e-11;2.450047399823608e+20;6.388686149218537e-11;2000.0;2073.3035;6.750688160291517;-1245596.5;11.18648738434009;-7.016471e-08
11:46:18;-900;-899.9463;6.388142270001724e-11;2.450478184564083e+20;6.388121096181909e-11;2000.0;2267.9245;1051.9147784762495;-1245706.0;140.54074142397283;-0.0003701784

File: Data/LowFluenceIrrNeutron2025/CV_onPCB/200169_LL1_1e13_noadd_CV.csv
time (25.04.2025);set voltage (V);real voltage (V);serial capacitance;1/serial capacitance^2;parallel capacitance;LCR frequency (Hz);r;delta r;x;delta x;sample current
08:08:57;-20;-20.00003;-7.685882131827757e-11;1.692826932884047e+20;-7.673999216902207e-11;2000.0;-40742.439999999995;237.71002843801097;-1035372.0;261.0877247210217;-3.776907e-08
08:09:16;-40;-40.05939;-6.960821744725984e-11;2.063854018593018e+20;-6.958742215940667e-11;2000.0;-19762.72;347.3236429902231;-1143219.5;943.7556556121928;-0.0001220096
08:09:34;-60;-60.08474;-6.60931750241152e-11;2.289215983101876e+20;-6.60930816668597e-11;2000.0;-1430.9667999999997;72.94940219376717;-1204019.5;72.15772654400912;-6.341072e-08
08:09:52;-80;-80.07986;6.421051482278623e-11;2.425424141563946e+20;6.420999987163841e-11;2000.0;3509.6649999999995;10.848359587974578;-1239321.5;48.684057965621555;-0.0001238382
08:10:11;-100;-100.0806;6.399516164635371e-11;2.4417754289524572e+20;6.399445332638797e-11;2000.0;4137.01;12.608208893415446;-1243492.0;14.205632685663808;-7.283325e-08
08:10:29;-120;-120.0397;6.396514644484815e-11;2.444067538987608e+20;6.396497645868142e-11;2000.0;2028.0674999999999;21.767078132755895;-1244075.5;13.954837870788753;-0.0001244342
08:10:48;-140;-140.0211;6.396581485733047e-11;2.4440164605570764e+20;6.396559275373445e-11;2000.0;2318.1779999999994;6.885649410186373;-1244062.5;8.799857953399021;-8.239697e-08
08:11:06;-160;-160.0118;6.396026231609548e-11;2.4444408206434317e+20;6.396019804738733e-11;2000.0;1247.1675;18.196453718719475;-1244170.5;9.577969513419845;-0.0001253266
08:11:24;-180;-180.0438;6.397059698485186e-11;2.443651068890408e+20;6.397039628326793e-11;2000.0;2203.4114999999997;10.567789888973945;-1243969.5;7.857321426542254;-8.429729e-08
08:11:43;-200;-200.0699;6.396113626328879e-11;2.4443740207795074e+20;6.396105636160959e-11;2000.0;1390.574;13.657885055893532;-1244153.5;9.11797674925748;-0.0001229354
08:12:17;-300;-300.0175;6.394384169093177e-11;2.4456964349205905e+20;6.394363555539489e-11;2000.0;2234.4425;8.165434889673673;-1244490.0;9.027735042633893;-8.650217e-08
08:12:52;-400;-400.0694;6.396237011175098e-11;2.44427971664313e+20;6.396134672526795e-11;2000.0;4976.529999999999;2340.896051636531;-1244129.5;388.25280102016;-0.0007832256
08:13:26;-500;-500.0645;6.393829296362978e-11;2.4461209408244272e+20;6.393809319390564e-11;2000.0;2199.9565;10.665157600218564;-1244598.0;9.633275663033835;-1.068991e-07
08:14:01;-600;-600.0015;6.394612825225989e-11;2.4455215334821842e+20;6.394562685247462e-11;2000.0;3484.6769999999997;2135.2243640112038;-1244445.5;367.69992861027316;-0.0007839603
08:14:36;-700;-700.0596;6.393451729709219e-11;2.4464098617417292e+20;6.393431845612572e-11;2000.0;2195.031;9.855473705002726;-1244671.5;9.0905170370007;-1.077888e-07
08:15:10;-800;-800.0161;6.395969683357908e-11;2.4444840445711683e+20;6.39584568671936e-11;2000.0;5478.223;2615.074198553083;-1244181.5;457.4091576477235;-0.0007854291
08:15:45;-900;-899.9554;6.393212884038608e-11;2.4465926572560948e+20;6.393192808301257e-11;2000.0;2205.707;6.921677690415812;-1244718.0;8.59069263796581;-1.222575e-07

File: Data/LowFluenceIrrNeutron2025/CV_onPCB/200169_LL2_1e13_920min_CV.csv
time (07.01.2026);set voltage (V);real voltage (V);serial capacitance;1/serial capacitance^2;parallel capacitance;LCR frequency (Hz);r;delta r;x;delta x;sample current
09:06:38;-20;-20.00002;-7.665042188540954e-11;1.7020444621314035e+20;-7.655597368521149e-11;2000.0;-36465.560000000005;302.50501759474986;-1038187.0;376.1051049906129;-3.056564e-08
09:06:55;-30;-30.05825;-7.242908318136304e-11;1.906224399882501e+20;-7.239182896412236e-11;2000.0;-24924.135000000002;327.5134278373178;-1098695.0;257.23384303003365;-8.815019e-08
09:07:14;-40;-40.06797;-6.960328587798893e-11;2.064146487533221e+20;-6.958825215339257e-11;2000.0;-16804.504999999997;229.10922083964672;-1143300.5;218.50683627749498;-9.011923e-08
09:07:32;-50;-50.07817;-6.762487612769226e-11;2.186689073258915e+20;-6.76232571738679e-11;2000.0;-5757.7505;83.04645397148212;-1176748.5;90.12290219472517;-1.075333e-07
09:07:48;-60;-60.08465;6.620154806228507e-11;2.2817271483172517e+20;6.620145444696989e-11;2000.0;1429.426;39.92777085813833;-1202048.5;31.63285475577568;-1.008931e-07
09:08:06;-70;-70.09703;6.501074210097872e-11;2.366081788718715e+20;6.500954272990847e-11;2000.0;5257.669;48.74264645513208;-1224066.5;32.81215476008852;-1.079574e-07
09:08:24;-80;-80.08916;6.424265373534114e-11;2.4229979965786305e+20;6.424134287985793e-11;2000.0;5595.472500000001;22.0332328526138;-1238701.5;26.723351212001837;-1.160723e-07
09:08:40;-90;-90.07586;6.402345365610048e-11;2.4396178611726362e+20;6.402276603255395e-11;2000.0;4073.4200000000005;11.880559961550619;-1242942.5;15.888281845435646;-1.153041e-07
09:08:58;-100;-100.078;6.396470941347021e-11;2.4441009367115425e+20;6.396430278693064e-11;2000.0;3136.7415;13.376239256139964;-1244084.0;8.497058314499201;-1.226916e-07
09:09:16;-110;-110.0645;6.394397014509803e-11;2.445686608831275e+20;6.394367027262562e-11;2000.0;2695.0080000000003;10.492594807767995;-1244487.5;8.5110222652746;-1.296016e-07
09:09:32;-120;-120.0496;6.393829296362976e-11;2.4461209408244282e+20;6.393806676496798e-11;2000.0;2340.9619999999995;7.366878531644175;-1244598.0;11.610340218959994;-1.28927e-07
09:09:50;-130;-130.0343;6.392742949499315e-11;2.446952371595089e+20;6.39272383542989e-11;2000.0;2152.467;7.63580932514687;-1244809.5;9.205297387917458;-1.193681e-07
09:10:08;-140;-140.0205;6.392386050848932e-11;2.447225614910305e+20;6.392365898133788e-11;2000.0;2210.3605;12.305227679222359;-1244879.0;7.102816342831904;-1.323104e-07
09:10:26;-150;-150.0129;6.3925426705296e-11;2.4471057004979064e+20;6.392523889600872e-11;2000.0;2133.727;9.92944429713968;-1244848.5;8.668188968867717;-1.338112e-07
09:10:47;-175;-175.0478;6.391905969485083e-11;2.4475932396961684e+20;6.391884279287334e-11;2000.0;2293.3855000000003;8.820397425144742;-1244972.5;9.134412953222554;-1.336989e-07
09:11:09;-200;-200.0783;6.390840805823066e-11;2.448409190122606e+20;6.390815644511378e-11;2000.0;2470.7035000000005;5.896541879568057;-1245180.0;9.137833441248532;-1.324044e-07
09:11:31;-225;-225.0911;6.388862853535015e-11;2.4499254493777504e+20;6.38883984758719e-11;2000.0;2363.6089999999995;8.715873734170321;-1245565.5;8.076973443066406;-1.257342e-07
09:11:51;-250;-250.0692;6.388785915157445e-11;2.4499844572790112e+20;6.38876411876824e-11;2000.0;2300.6769999999997;8.513755138010492;-1245580.5;8.90154480975072;-1.388738e-07
09:12:13;-275;-275.04;6.388611528361919e-11;2.450118211152711e+20;6.388591574368717e-11;2000.0;2201.3849999999998;8.21122136164895;-1245614.5;9.340101712508275;-1.420904e-07
09:12:35;-300;-300.0166;6.388149962205938e-11;2.4504722831474347e+20;6.388129409004511e-11;2000.0;2234.436;8.426439414129788;-1245704.5;8.528628260160012;-1.467383e-07
09:12:57;-325;-325.0521;6.388475615843384e-11;2.4502224630271977e+20;6.388455749036282e-11;2000.0;2196.6405000000004;8.842860919267018;-1245641.0;8.151686941977102;-1.586248e-07
09:13:18;-350;-350.0643;6.388101245225444e-11;2.450509658906223e+20;6.38808193935129e-11;2000.0;2165.5979999999995;6.14277948489119;-1245714.0;6.340346993658943;-1.47977e-07
09:13:39;-375;-375.0953;6.388280732511963e-11;2.4503719601516433e+20;6.388260254502878e-11;2000.0;2230.2765000000004;10.541514911885287;-1245679.0;7.137926869897169;-1.389852e-07
09:13:59;-400;-400.0721;6.388034581087805e-11;2.4505608051433053e+20;6.388015314158068e-11;2000.0;2163.4464999999996;10.281154902903667;-1245727.0;6.859300255857006;-1.401437e-07
09:14:21;-425;-425.0439;6.387975610125856e-11;2.4506060503364148e+20;6.387954739620259e-11;2000.0;2251.71;9.771297150327584;-1245738.5;7.657512650985305;-1.508004e-07
09:14:41;-450;-449.9978;6.388121757547717e-11;2.4504939217098883e+20;6.388102176642918e-11;2000.0;2180.9585;8.88832833762906;-1245710.0;9.300537618869138;-1.58461e-07
09:15:03;-475;-475.0311;6.387719227296421e-11;2.450802773423172e+20;6.38769878165596e-11;2000.0;2228.807;8.761619430790175;-1245788.5;11.051583596933066;-1.607792e-07
09:15:24;-500;-500.0615;6.388057656977992e-11;2.4505431006162217e+20;6.388037410083029e-11;2000.0;2217.7715;9.94797223747132;-1245722.5;7.838207703295441;-1.471129e-07
09:15:46;-525;-525.0938;6.387593607222566e-11;2.450899170618003e+20;6.387573420606215e-11;2000.0;2214.709;8.143572922863772;-1245813.0;10.795832529267948;-1.437686e-07
09:16:08;-550;-550.0762;6.387921768024512e-11;2.450647361529687e+20;6.387900916338595e-11;2000.0;2250.723;12.51491518349205;-1245749.0;9.378166132032424;-1.416613e-07
09:16:30;-575;-575.0308;6.387624370865444e-11;2.4508755629664338e+20;6.387605361908852e-11;2000.0;2149.121;8.45340469574242;-1245807.0;9.489467845985885;-1.582832e-07
09:16:52;-600;-600.0057;6.387616679926945e-11;2.4508814648686667e+20;6.387595918987038e-11;2000.0;2245.981;8.964800971019946;-1245808.5;10.823007899840043;-1.487194e-07
09:17:14;-625;-625.0339;6.387749992149327e-11;2.450779166235869e+20;6.387730945353567e-11;2000.0;2151.1955;10.249131999223147;-1245782.5;8.940777371123833;-1.497389e-07
09:17:36;-650;-650.0623;6.387426975973158e-11;2.4510270473732306e+20;6.387406607246083e-11;2000.0;2224.7635000000005;9.104789516375428;-1245845.5;10.546918981389778;-1.542608e-07
09:17:58;-675;-675.0746;6.387716663572056e-11;2.4508047406939128e+20;6.38769670585604e-11;2000.0;2202.053;9.070290957295699;-1245789.0;6.629479617586888;-1.483975e-07
09:18:19;-700;-700.0558;6.387314184369339e-11;2.4511136119932302e+20;6.387294436078103e-11;2000.0;2190.6760000000004;8.017623756450542;-1245867.5;8.362864341838865;-1.507411e-07
09:18:40;-725;-725.0227;6.387596170848156e-11;2.4508972033093622e+20;6.387575445985128e-11;2000.0;2244.0395;9.60201704005465;-1245812.5;8.089344843681717;-1.559526e-07
09:19:01;-750;-749.9928;6.38742441248338e-11;2.451029014733981e+20;6.387405410158173e-11;2000.0;2148.847;10.636013917347038;-1245846.0;11.122050170719424;-1.459237e-07
09:19:22;-775;-775.0131;6.387291113850192e-11;2.4511313185810887e+20;6.387269732270543e-11;2000.0;2279.4795;8.697116173623304;-1245872.0;7.127411872482185;-1.538427e-07
09:19:43;-800;-800.019;6.387616679926945e-11;2.4508814648686667e+20;6.3875971943439e-11;2000.0;2175.9015;9.40486919831955;-1245808.5;10.915012597335837;-1.42807e-07
09:20:05;-825;-825.0461;6.38704760186735e-11;2.451318225353386e+20;6.387027473353829e-11;2000.0;2211.8030000000003;9.009085250456902;-1245919.5;10.30715770714701;-1.510099e-07
09:20:25;-850;-850.0251;6.387342381896845e-11;2.451091970694924e+20;6.38732274009683e-11;2000.0;2184.7470000000003;10.94969940454988;-1245862.0;9.04433524367601;-1.52146e-07
09:20:47;-875;-874.9895;6.387083486677249e-11;2.451290680749783e+20;6.387063890758636e-11;2000.0;2182.3265;8.417897964307953;-1245912.5;10.268276388956425;-1.594466e-07
09:21:09;-900;-899.954;6.387557716680393e-11;2.450926713021868e+20;6.387536672516057e-11;2000.0;2261.2805000000003;6.382064418156553;-1245820.0;6.4807406984078595;-1.560598e-07

File: Data/LowFluenceIrrNeutron2025/CV_onPCB/200169_LL2_1e13_noadd_CV.csv
time (07.04.2025);set voltage (V);real voltage (V);serial capacitance;1/serial capacitance^2;parallel capacitance;LCR frequency (Hz);r;delta r;x;delta x;sample current
10:50:07;-30;-30.05759;-7.243218168689852e-11;1.9060613143483007e+20;-7.238224699420858e-11;2000.0;-28856.504999999997;60.37619500887737;-1098648.0;88.55111518213646;-4.17404e-08
10:50:24;-40;-40.05588;-6.95884953619584e-11;2.0650240186824216e+20;-6.957069834529132e-11;2000.0;-18289.975;114.67500095378244;-1143543.5;120.44142767337159;-2.593503e-05
10:50:40;-50;-50.07596;-6.759937015054689e-11;2.188339507675773e+20;-6.759532024642445e-11;2000.0;-9111.954499999998;79.88858656740335;-1177192.5;46.12957294404534;-5.340261e-08
10:50:57;-60;-60.07494;-6.614520034823145e-11;2.28561631552271e+20;-6.614483504228727e-11;2000.0;-2827.302;67.43858750596722;-1203072.5;180.55868159687031;-2.635884e-05
10:51:13;-70;-70.09434;6.495489135826615e-11;2.370152436369812e+20;6.49547273718499e-11;2000.0;1946.6004999999993;27.980814654643275;-1225119.0;22.2474717664727;-6.34315e-08
10:51:30;-80;-80.07954;6.418793316108001e-11;2.427130996387618e+20;6.418784315461411e-11;2000.0;1468.0715;29.180342555177436;-1239757.5;47.675334293531705;-2.667663e-05
10:51:47;-90;-90.07507;6.396915712929299e-11;2.4437610764106452e+20;6.396891150505574e-11;2000.0;2437.646;21.983233581527543;-1243997.5;19.51762024428183;-7.437859e-08
10:52:03;-100;-100.0721;6.393228292898188e-11;2.4465808637910263e+20;6.393203084930216e-11;2000.0;2471.6079999999997;20.487834007039403;-1244715.0;13.555441711725958;-2.699919e-05
10:52:19;-110;-110.0654;6.391187265885427e-11;2.44814374554297e+20;6.391133203081443e-11;2000.0;3621.3370000000004;11.766707867963747;-1245112.5;14.745762103058626;-7.460531e-08
10:52:36;-120;-120.0389;6.39008898838559e-11;2.448985352680734e+20;6.390058484730418e-11;2000.0;2720.8635000000004;19.204299144657696;-1245326.5;10.229247284135818;-2.705274e-05
10:52:53;-130;-130.0345;6.389511774237653e-11;2.4494278443432693e+20;6.389472948329739e-11;2000.0;3070.0875;11.634666623393207;-1245439.0;11.133283433021903;-7.925942e-08
10:53:09;-140;-140.0114;6.389129587591598e-11;2.4497208941550918e+20;6.389115609304235e-11;2000.0;1842.2775000000001;17.651894584930538;-1245513.5;12.212186536406984;-2.715862e-05
10:53:26;-150;-150.0133;6.388911582132611e-11;2.4498880780744966e+20;6.388887712092007e-11;2000.0;2407.5605000000005;8.786359839973553;-1245556.0;10.52140675005011;-8.238764e-08
10:53:43;-160;-160.013;6.389157801150027e-11;2.449699259005943e+20;6.389148721002762e-11;2000.0;1484.812;14.017637846655907;-1245508.0;9.762171889492624;-2.74191e-05
10:53:59;-170;-170.033;6.38896544092108e-11;2.4498467732814653e+20;6.388944518869972e-11;2000.0;2253.9650000000006;10.249586613615204;-1245545.5;7.825439284794176;-7.502663e-08
10:54:15;-180;-180.0327;6.388903888094102e-11;2.449893978787638e+20;6.388894668600372e-11;2000.0;1496.2509999999997;18.374997263945378;-1245557.5;12.244896896258457;-2.737788e-05
10:54:32;-190;-190.0688;6.388775656847112e-11;2.44999232505287e+20;6.388753069641533e-11;2000.0;2342.0474999999997;9.811594974187429;-1245582.5;11.24444307202451;-7.808395e-08
10:54:49;-200;-200.0676;6.38849100187596e-11;2.4502106608168714e+20;6.388481198354954e-11;2000.0;1543.0645;18.526840130942457;-1245638.0;12.421755109484327;-2.73536e-05
10:55:13;-250;-250.0701;6.386880999103311e-11;2.4514461130401867e+20;6.386860544616605e-11;2000.0;2229.728;12.190359605032176;-1245952.0;8.502940667792524;-8.498341e-08
10:55:38;-300;-300.0083;6.387306494177773e-11;2.4511195141820767e+20;6.387263403978406e-11;2000.0;3235.968;1447.407788936069;-1245869.0;204.2521725710647;-0.0003705806
10:56:02;-350;-350.0629;6.386514503614712e-11;2.4517274776936114e+20;6.386494509164129e-11;2000.0;2204.7009999999996;10.941038316814359;-1246023.5;7.754837200096465;-9.36167e-08
10:56:27;-400;-400.0609;6.385658656998884e-11;2.4523847139761544e+20;6.385652309704461e-11;2000.0;1242.4419999999998;18.776712965798882;-1246190.5;12.113525498384027;-0.0003719722
10:56:51;-450;-449.9981;6.3862351751614e-11;2.4519419553013416e+20;6.386215360983836e-11;2000.0;2194.8835000000004;10.464506970588724;-1246078.0;11.282730166054668;-9.223537e-08
10:57:16;-500;-500.05;6.38554592783716e-11;2.4524713025674504e+20;6.385539449650865e-11;2000.0;1255.2205000000001;14.240661966267577;-1246212.5;10.974402033823985;-0.0003730616
10:57:41;-550;-550.0789;6.3860532404109e-11;2.4520816659443784e+20;6.386033417490545e-11;2000.0;2195.4615000000003;9.204941750902073;-1246113.5;8.86777875231447;-9.511236e-08
10:58:06;-600;-599.9984;6.386355616543874e-11;2.451849472980634e+20;6.386323529623161e-11;2000.0;2793.0299999999997;1150.9153462081822;-1246054.5;150.14405582639625;-0.0003718987
10:58:30;-650;-650.0641;6.385758579356098e-11;2.4523079662754225e+20;6.385738557657668e-11;2000.0;2206.5944999999997;11.264094070874048;-1246171.0;9.589056262218927;-9.70827e-08
10:58:54;-700;-700.0508;6.38628130111155e-11;2.451906536334142e+20;6.386247491928974e-11;2000.0;2867.0584999999996;1198.7723125878147;-1246069.0;164.4230823211875;-0.0003731672
10:59:18;-750;-749.9955;6.385576671759269e-11;2.4524476873455e+20;6.385556842216909e-11;2000.0;2196.0739999999996;11.31311498659852;-1246206.5;14.752542153812;-1.025413e-07
10:59:42;-800;-800.0141;6.385825195998236e-11;2.452256801808785e+20;6.385799849502723e-11;2000.0;2482.701;1204.4153847304717;-1246158.0;165.78389547842093;-0.0003738666
11:00:07;-850;-850.0287;6.385456259755235e-11;2.4525401809475594e+20;6.385436491800832e-11;2000.0;2192.723;8.551351855116234;-1246230.0;7.648529270389178;-1.072717e-07
11:00:32;-900;-899.9488;6.386094238886488e-11;2.4520501815083975e+20;6.386053698924334e-11;2000.0;3139.6425;1276.3464585299469;-1246105.5;174.79484403151025;-0.0003707758

File: Data/LowFluenceIrrNeutron2025/CV_onPCB/200169_LR_1e13_114min_CV.csv
time (09.02.2026);set voltage (V);real voltage (V);serial capacitance;1/serial capacitance^2;parallel capacitance;LCR frequency (Hz);r;delta r;x;delta x;sample current
14:06:10;-20;-19.99996;-7.752964233805156e-11;1.6636594798594943e+20;-7.734550611931168e-11;2000.0;-50081.165;317.41505330363583;-1026413.5;259.84348654526633;-2.464354e-08
14:06:27;-35;-35.04351;-7.17144484205492e-11;1.9444047577474033e+20;-7.165458170472118e-11;2000.0;-32074.080000000005;256.5549722379202;-1109643.5;371.542241878363;-5.059853e-05
14:06:45;-50;-50.07446;-6.82964368484181e-11;2.143896954538065e+20;-6.827959471634338e-11;2000.0;-18299.75;140.05441397899602;-1165177.5;100.78163275121116;-3.286724e-08
14:07:03;-65;-65.0864;-6.609421802229124e-11;2.289143733839315e+20;-6.609333667405592e-11;2000.0;-4396.647000000001;94.91925856774273;-1204000.5;47.63126599199311;-5.117763e-05
14:07:20;-80;-80.0865;6.464313067413009e-11;2.393069091819045e+20;6.464270429325603e-11;2000.0;3161.5995000000003;44.74468896682041;-1231027.5;28.016736069713758;-4.296659e-08
14:07:38;-95;-95.06542;6.4118036003242e-11;2.4324256697488523e+20;6.4117789330095e-11;2000.0;2434.341999999999;15.585818066434618;-1241109.0;9.457801012920498;-5.142813e-05
14:07:56;-110;-110.0637;6.404102324514147e-11;2.438279431480395e+20;6.404064884690776e-11;2000.0;3004.490999999999;10.39091598224141;-1242601.5;10.05671417511704;-4.995245e-08
14:08:15;-125;-125.0201;6.402713680337515e-11;2.4393371922599985e+20;6.402703974431317e-11;2000.0;1530.25;9.771879911255564;-1242871.0;6.960603422117941;-5.156131e-05
14:08:32;-140;-140.0193;6.401310190331821e-11;2.4404069609727558e+20;6.401291709378736e-11;2000.0;2112.2709999999997;10.138054150082244;-1243143.5;6.901992465947786;-5.509717e-08
14:08:49;-150;-150.0031;6.401297317125075e-11;2.4404167764502715e+20;6.401290648163482e-11;2000.0;1268.8709999999999;20.450653985875373;-1243146.0;7.694153624668537;-2.635303e-05
14:09:08;-175;-175.0474;6.401240675630486e-11;2.440459964785847e+20;6.401222145385183e-11;2000.0;2115.1205;8.74383970218462;-1243157.0;9.140568910084315;-5.416923e-08
14:09:28;-200;-200.0643;6.399534177111222e-11;2.4417616834647913e+20;6.399526146549446e-11;2000.0;1392.967;17.161658094426656;-1243488.5;8.19374761632307;-0.000164637
14:09:49;-225;-225.0889;6.399132780269306e-11;2.442068020651983e+20;6.399107359286822e-11;2000.0;2478.5945;7.201788162498251;-1243566.5;8.132496541653122;-5.263668e-08
14:10:08;-250;-250.055;6.396792301897328e-11;2.4438553705416108e+20;6.396785109293794e-11;2000.0;1319.1374999999996;16.64504618309904;-1244021.5;8.639299740140979;-0.000164162
14:10:28;-275;-275.0388;6.397339974672519e-11;2.4434369542101395e+20;6.397318990737498e-11;2000.0;2252.865;7.999264388054686;-1243915.0;7.921489758877429;-5.176562e-08
14:10:47;-300;-300.0061;6.396707459575001e-11;2.4439201988119095e+20;6.39669976813747e-11;2000.0;1364.1415;122.80659821295228;-1244038.0;17.386776584519627;-0.0001643129
14:11:07;-325;-325.0497;6.396859148948554e-11;2.4438042943281873e+20;6.396839596653106e-11;2000.0;2174.9010000000003;9.243001106242485;-1244008.5;11.074181685343618;-5.554548e-08
14:11:26;-350;-350.0499;6.396252434615587e-11;2.4442679287539925e+20;6.39624598688056e-11;2000.0;1249.1239999999998;19.2619964230087;-1244126.5;9.388157433703379;-0.0001647879
14:11:46;-375;-375.0924;6.397039128723213e-11;2.4436667840988447e+20;6.397020307297705e-11;2000.0;2133.7745;9.136849606811957;-1243973.5;5.969715236089574;-5.607917e-08
14:12:07;-400;-400.0576;6.395776912741862e-11;2.444631401742328e+20;6.395770204214074e-11;2000.0;1274.2775000000001;13.153651258776017;-1244219.0;11.020435563080072;-0.0001645779
14:12:26;-425;-425.042;6.397010845516498e-11;2.443688392592954e+20;6.396990848928397e-11;2000.0;2199.3945;9.038424073780787;-1243979.0;11.530394615970435;-5.57515e-08
14:12:46;-450;-449.984;6.395648405453245e-11;2.444729642323834e+20;6.39564221636015e-11;2000.0;1223.9875000000002;16.149602144867217;-1244244.0;13.663820841916802;-0.000164491
14:13:07;-475;-475.029;6.396784588865937e-11;2.4438612639851967e+20;6.396763890792089e-11;2000.0;2237.7585;9.33532046249619;-1244023.0;9.195107394696377;-5.102937e-08
14:13:26;-500;-500.0471;6.39592855798475e-11;2.4445154803950066e+20;6.395922608997406e-11;2000.0;1199.9315000000001;13.701691105024226;-1244189.5;6.613433298975654;-0.0001652873
14:13:46;-525;-525.0919;6.396434950976066e-11;2.4441284408908258e+20;6.396414759193856e-11;2000.0;2210.401500000001;7.349403148385579;-1244091.0;8.212794895770866;-5.31623e-08
14:14:06;-550;-550.0632;6.395956831621984e-11;2.444493868244405e+20;6.395950557775613e-11;2000.0;1232.2504999999999;13.197204978233081;-1244184.0;10.639548862616309;-0.0001648829
14:14:27;-575;-575.03;6.396352688791854e-11;2.4441913081674495e+20;6.396333563231909e-11;2000.0;2151.2915000000003;8.194616381350622;-1244107.0;8.249242389456136;-5.575846e-08
14:14:46;-600;-599.9949;6.395602144093499e-11;2.4447650094163925e+20;6.39559356814197e-11;2000.0;1440.819;149.14570836919847;-1244253.0;19.660874853373134;-0.0001649338
14:15:06;-625;-625.0327;6.396555777395332e-11;2.4440361060441152e+20;6.39653653213228e-11;2000.0;2157.9105;12.67665960486042;-1244067.5;12.52746981636755;-5.745369e-08
14:15:25;-650;-650.0496;6.395365707595013e-11;2.4449457785513515e+20;6.395357910221179e-11;2000.0;1373.9360000000001;145.881690301422;-1244299.0;20.674863965695153;-0.0001656032
14:15:45;-675;-675.0729;6.39652492766285e-11;2.444059680732785e+20;6.39650463581691e-11;2000.0;2215.825;7.549933691761801;-1244073.5;9.956781608531946;-5.922614e-08
14:16:04;-700;-700.0414;6.395275763517375e-11;2.445014551172727e+20;6.395270114250985e-11;2000.0;1169.4925;15.63259947793393;-1244316.5;13.062828943226654;-0.0001652716
14:16:24;-725;-725.0211;6.396195882364101e-11;2.4443111511531268e+20;6.396175502607718e-11;2000.0;2220.791;9.284924660437484;-1244137.5;12.407155193677557;-5.958233e-08
14:16:44;-750;-749.9819;6.395548173352965e-11;2.4448062713477058e+20;6.395542141725075e-11;2000.0;1208.3449999999998;13.993611908653186;-1244263.5;8.52276363628606;-0.0001652321
14:17:04;-775;-775.0123;6.39592341735029e-11;2.4445194098871986e+20;6.395903824377597e-11;2000.0;2177.6399999999994;8.604686688078772;-1244190.5;9.810071355499918;-6.358854e-08
14:17:24;-800;-800.0084;6.395707518164625e-11;2.4446844514111803e+20;6.395699737228571e-11;2000.0;1372.377;114.22869026234171;-1244232.5;17.984368212422698;-0.000162679
14:17:43;-825;-825.0433;6.396090492200162e-11;2.4443917030076006e+20;6.396071526006389e-11;2000.0;2142.4415;10.468078794005127;-1244158.0;6.348228099241551;-6.471986e-08
14:18:03;-850;-850.0143;6.395196100875625e-11;2.445075464873674e+20;6.395188702205688e-11;2000.0;1338.4015000000004;81.57260446153168;-1244332.0;16.071714283174646;-0.0001654851
14:18:22;-875;-874.9883;6.396401531708542e-11;2.4441539806244415e+20;6.396382119486508e-11;2000.0;2167.3290000000006;9.979188215982298;-1244097.5;6.398241946034863;-6.853109e-08
14:18:43;-900;-899.9418;6.39490316500288e-11;2.4452994766222944e+20;6.394896937569145e-11;2000.0;1227.9875;21.007000058016374;-1244389.0;10.72147377928986;-0.0001656364
