Repository: aimaax/PENGUIN

# PENGUIN :penguin:  

> **NOTE!!** Google ID and GitLab repo for CERN organization is hidden and the create database function won't work properly in this version. Plotting is still possible with the saved database and data stored in this repo.  

A Python-based environment for GUI-driven analysis for IV, CV, and TCT measurements obtained with [Particulars Setup]() at CERN for CMS HGCAL silicon diodes. Used to plot data for individual diodes, but also to analyse Current Volume Normalization, Saturation Voltage, Charge Collection, and Charge Collection Efficiency.

---

File: Data/LowFluenceIrrNeutron2025/CV_onPCB/300057_LL1_2e14_53min_CV.csv
time (06.01.2026);set voltage (V);real voltage (V);serial capacitance;1/serial capacitance^2;parallel capacitance;LCR frequency (Hz);r;delta r;x;delta x;sample current
12:15:31;-5;-5.001058;8.855253188217516e-11;1.275257933542348e+20;8.23886040834003e-11;2000.0;245801.4;15.356822588022558;-898647.05;36.11166535899445;-3.27129e-07
12:15:47;-10;-10.00188;8.234313452230507e-11;1.4748410255048663e+20;7.951994550407159e-11;2000.0;182093.6;16.109220961921153;-966412.95;19.953755912108374;-4.05717e-07
12:16:03;-15;-15.00193;7.834664574135105e-11;1.6291429168325044e+20;7.711399000253008e-11;2000.0;128417.45;18.481406196499226;-1015710.0;21.977260975835907;-4.578339e-07
12:16:19;-20;-20.00009;7.595578574781331e-11;1.733318125168202e+20;7.550051005831243e-11;2000.0;81356.36999999998;6.497496056174296;-1047681.5;8.254544203043558;-4.96056e-07
12:16:35;-25;-25.04811;7.472561226705976e-11;1.7908575234087476e+20;7.456661471306482e-11;2000.0;49174.92;9.54287587679938;-1064929.0;6.119640512317696;-5.611794e-07
12:16:51;-30;-30.05299;7.407447853554223e-11;1.8224800976253134e+20;7.401756387814021e-11;2000.0;29789.704999999998;5.872182196594404;-1074290.0;7.3824115301167;-5.852494e-07
12:17:07;-35;-35.04889;7.369355688368371e-11;1.8413695738339213e+20;7.367330949577535e-11;2000.0;17901.525;6.995294400523858;-1079843.0;5.792236183029832;-6.039467e-07
12:17:23;-40;-40.06693;7.347520852733541e-11;1.8523299354175377e+20;7.346789830874677e-11;2000.0;10803.530000000002;5.3701680606848665;-1083052.0;5.029910535983716;-6.100977e-07
12:17:39;-45;-45.05738;7.334795627182528e-11;1.8587627699511407e+20;7.33449174401024e-11;2000.0;6983.4565;4.75918744508977;-1084931.0;8.743569065318807;-6.22347e-07
12:17:55;-50;-50.07166;7.32788266413995e-11;1.8622714558616302e+20;7.327727511461914e-11;2000.0;4996.968500000001;8.278583462012065;-1085954.5;4.872114530673514;-6.327757e-07
12:18:11;-55;-55.09134;7.323529499903154e-11;1.8644860117984428e+20;7.323434958468498e-11;2000.0;3904.1220000000008;7.459519542168929;-1086600.0;8.06225774829855;-6.455534e-07
12:18:27;-60;-60.07738;7.320191422551899e-11;1.866186846441752e+20;7.320120515316666e-11;2000.0;3383.404000000001;6.80609386505945;-1087095.5;5.36073688964493;-6.537621e-07
12:18:43;-65;-65.09296;7.318346849525177e-11;1.8671277014749554e+20;7.318287685266477e-11;2000.0;3091.734;6.283754307736731;-1087369.5;6.725882841679596;-5.761055e-07
12:18:59;-70;-70.08765;7.316805930308628e-11;1.8679142184169728e+20;7.316756666945725e-11;2000.0;2822.093;5.5354924848652765;-1087598.5;7.977311577216976;-5.964476e-07
12:19:16;-75;-75.10817;7.31500676976279e-11;1.868833176104328e+20;7.314962131048288e-11;2000.0;2687.3559999999993;6.809903354673971;-1087866.0;7.259476565152614;-6.74132e-07
12:19:31;-80;-80.0917;7.314263823340638e-11;1.8692128488836733e+20;7.314220940073575e-11;2000.0;2634.386;4.1438888981245485;-1087976.5;7.624795079213604;-6.774768e-07
12:19:48;-85;-85.08362;7.313568078261497e-11;1.8695685049700355e+20;7.313528341184259e-11;2000.0;2536.2689999999993;6.829657528017054;-1088080.0;7.648529270389178;-5.944407e-07
12:20:04;-90;-90.07983;7.312291209529591e-11;1.8702214882616007e+20;7.312252929995514e-11;2000.0;2489.9715;5.679709291636314;-1088270.0;8.48528137423857;-6.838818e-07
12:20:20;-95;-95.06791;7.311914954337917e-11;1.870413968249092e+20;7.311876315768543e-11;2000.0;2501.8145;6.651921356833679;-1088326.0;7.628892449104259;-6.08532e-07
12:20:36;-100;-100.0844;7.311488354669692e-11;1.8706322387892195e+20;7.31145107965012e-11;2000.0;2457.4885000000004;7.751977111518069;-1088389.5;6.382593516745367;-5.974849e-07
12:20:57;-125;-125.0392;7.308342460260904e-11;1.8722430221094787e+20;7.308302405632819e-11;2000.0;2549.1144999999997;5.483511487860679;-1088858.0;5.504543577809153;-6.123703e-07
12:21:19;-150;-150.0224;7.305930316575677e-11;1.8734795147979404e+20;7.305884978148562e-11;2000.0;2713.3849999999998;6.507904712732045;-1089217.5;6.279928343540234;-6.771897e-07
12:21:40;-175;-175.0377;7.30210568899159e-11;1.8754425753830015e+20;7.302059894041257e-11;2000.0;2729.1544999999996;7.07034534075246;-1089788.0;6.06630035524124;-7.564425e-07
12:22:01;-200;-200.085;7.299148623839997e-11;1.8769624592874727e+20;7.299104193696106e-11;2000.0;2689.8125000000005;4.989623777149932;-1090229.5;6.382593516745367;-6.766712e-07
12:22:22;-225;-225.0986;7.297391594431475e-11;1.8778664193450584e+20;7.297354151190014e-11;2000.0;2470.168;8.307304695266687;-1090492.0;6.9498201415576215;-7.785005e-07
12:22:43;-250;-250.0616;7.295795940972373e-11;1.8786879203146272e+20;7.295760496326134e-11;2000.0;2404.1275;5.537704979276168;-1090730.5;5.721669336828195;-8.013579e-07
12:23:04;-275;-275.0466;7.295371220042252e-11;1.878906673078099e+20;7.295338832869116e-11;2000.0;2298.299;7.773241888041309;-1090794.0;6.0166435825965285;-7.085842e-07
12:23:26;-300;-300.0273;7.294237758270343e-11;1.8794906503005608e+20;7.294207943931371e-11;2000.0;2205.6355000000003;7.358548989950392;-1090963.5;7.2206301664051455;-7.669136e-07
12:23:46;-325;-325.0487;7.294020468081246e-11;1.879602632701399e+20;7.293990250647604e-11;2000.0;2220.5950000000003;7.051699919168427;-1090996.0;6.457553716385176;-6.887739e-07
12:24:07;-350;-350.0498;7.293231646367627e-11;1.8800092430006377e+20;7.293203714082647e-11;2000.0;2135.326;6.702393356107941;-1091114.0;7.12039324756716;-6.982016e-07
12:24:28;-375;-375.0796;7.292823932544979e-11;1.880219457092837e+20;7.292794049246044e-11;2000.0;2208.827;6.253586175147829;-1091175.0;8.5;-7.009292e-07
12:24:50;-400;-400.0609;7.292626775819535e-11;1.8803211222221783e+20;7.292598937422134e-11;2000.0;2131.9995;6.9558891766257895;-1091204.5;8.58705420968099;-7.170293e-07
12:25:10;-425;-425.0336;7.291898390879217e-11;1.8806967900988427e+20;7.291869328397597e-11;2000.0;2178.6949999999997;7.7755510254901;-1091313.5;7.819047256539636;-8.468244e-07
12:25:32;-450;-449.9955;7.291868323068772e-11;1.880712300129653e+20;7.291839699816978e-11;2000.0;2162.182;5.993407236288889;-1091318.0;6.024948132556827;-7.421123e-07
12:25:54;-475;-475.0184;7.291106687906133e-11;1.8811052422427306e+20;7.29107818308132e-11;2000.0;2158.0425;8.31667613518166;-1091432.0;4.669047011971501;-8.732076e-07
12:26:16;-500;-500.0549;7.291467442622784e-11;1.880919106651711e+20;7.291436991922152e-11;2000.0;2230.3204999999994;5.517342814933668;-1091378.0;5.727128425310541;-8.346743e-07
12:26:36;-525;-525.0903;7.290585660777059e-11;1.8813741210218824e+20;7.290557273805795e-11;2000.0;2153.8075;11.067290632196315;-1091510.0;4.949747468305833;-7.858661e-07
12:26:58;-550;-550.063;7.290412001614942e-11;1.8814637515515855e+20;7.290381143110301e-11;2000.0;2245.693;8.152490389445422;-1091536.0;6.870225614927067;-8.19948e-07
12:27:20;-575;-575.0316;7.29030847797357e-11;1.8815171861523805e+20;7.290280064422685e-11;2000.0;2154.9384999999997;7.087207710904204;-1091551.5;6.452712607888251;-8.089445e-07
12:27:42;-600;-600.0031;7.289724125461593e-11;1.8818188473243212e+20;7.289692862321637e-11;2000.0;2260.6884999999997;7.335345127361084;-1091639.0;7.137926869897169;-8.789502e-07
12:28:04;-625;-625.0234;7.290001263831007e-11;1.881675770725343e+20;7.289971069770139e-11;2000.0;2221.572;6.565609514736611;-1091597.5;7.964766161036995;-9.121636e-07
12:28:25;-650;-650.0639;7.289303449654545e-11;1.8820360583407046e+20;7.289272355570743e-11;2000.0;2254.763;7.759316693498199;-1091702.0;6.18869937870632;-8.946851e-07
12:28:46;-675;-675.0583;7.289740819947637e-11;1.881810228098128e+20;7.2897088193984e-11;2000.0;2287.1870000000004;8.0938312961168;-1091636.5;6.829165395566283;-8.408379e-07
12:29:08;-700;-700.0391;7.289066423563143e-11;1.8821584605463845e+20;7.289034266070734e-11;2000.0;2293.1069999999995;5.7162143985333485;-1091737.5;8.422440263961509;-8.569842e-07
12:29:30;-725;-725.0143;7.289560523544818e-11;1.881903316785616e+20;7.289531098072884e-11;2000.0;2193.3135;6.461257163857497;-1091663.5;5.885363200347112;-9.03477e-07
12:29:52;-750;-749.9847;7.289380236060281e-11;1.881996407775486e+20;7.289352178956852e-11;2000.0;2141.7879999999996;7.2438680827303905;-1091690.5;6.909232953085312;-9.189571e-07
12:30:15;-775;-775.0063;7.289063085277572e-11;1.8821601845495375e+20;7.289032445888868e-11;2000.0;2238.3269999999998;9.127277198047603;-1091738.0;9.449867723941958;-9.347012e-07
12:30:37;-800;-800.0095;7.289006334890716e-11;1.8821894927239312e+20;7.288976694023815e-11;2000.0;2201.5775000000003;6.152310455227375;-1091746.5;7.85095535587867;-9.891212e-07
12:30:59;-825;-825.0344;7.288575728395087e-11;1.8824118974826388e+20;7.288544001264817e-11;2000.0;2277.941;5.503453047860037;-1091811.0;5.239274758971893;-1.004558e-06
12:31:21;-850;-850.0148;7.288776004157214e-11;1.882308451774415e+20;7.28874463101889e-11;2000.0;2265.104;7.613811542190939;-1091781.0;7.102816342831904;-1.018779e-06
12:31:43;-875;-874.9816;7.288031701467652e-11;1.8826929393399913e+20;7.28799953687671e-11;2000.0;2293.8485;7.022597143329517;-1091892.5;7.479137650825796;-1.052998e-06
12:32:05;-900;-899.9489;7.288305373573942e-11;1.8825515536975708e+20;7.28827155322192e-11;2000.0;2352.0165000000006;6.743934581347901;-1091851.5;8.895926033865164;-1.084124e-06

File: Data/LowFluenceIrrNeutron2025/CV_onPCB/300057_LL1_2e14_noadd_CV.csv
time (02.06.2025);set voltage (V);real voltage (V);serial capacitance;1/serial capacitance^2;parallel capacitance;LCR frequency (Hz);r;delta r;x;delta x;sample current
11:18:31;-10;-10.00198;9.078297791996982e-11;1.2133641264414443e+20;8.516380868287969e-11;2000.0;225161.55;10.049993781092601;-876568.2;39.16890348222681;-4.666211e-07
11:18:47;-20;-20.00005;8.265653921815176e-11;1.463678065741849e+20;8.054676860455859e-11;2000.0;155814.0;357.93764820147095;-962748.65;427.1609490285834;-3.982199e-05
11:19:04;-30;-30.06592;7.78777888052726e-11;1.6488182124847648e+20;7.716489104600238e-11;2000.0;98215.55500000001;28.021569794535065;-1021825.0;41.57823950096973;-6.32663e-07
11:19:21;-40;-40.05971;7.535199537717927e-11;1.7612073349466322e+20;7.514904359199191e-11;2000.0;54882.020000000004;50.6210522411378;-1056076.5;43.59630144863208;-4.590012e-05
11:19:37;-50;-50.09021;7.410206962160712e-11;1.8211231896712436e+20;7.40516691809058e-11;2000.0;28016.22;4.627421528237975;-1073890.0;8.48528137423857;-7.200601e-07
11:19:54;-60;-60.07897;7.353798101050725e-11;1.8491689641366392e+20;7.35282457012771e-11;2000.0;12451.629999999997;75.1714171410916;-1082127.5;43.53087984408309;-4.869632e-05
11:20:10;-70;-70.08685;7.329235862446527e-11;1.8615838562287056e+20;7.328991108402791e-11;2000.0;6274.43;5.035801177568469;-1085754.0;6.220932405998316;-7.664009e-07
11:20:26;-80;-80.08353;7.320080317938508e-11;1.866243497061037e+20;7.32000891858706e-11;2000.0;3395.202;24.081714698085765;-1087112.0;19.138965489283898;-5.02839e-05
11:20:42;-90;-90.08884;7.315191689386584e-11;1.86873869339641e+20;7.315124658287125e-11;2000.0;3293.0;5.767855320654291;-1087838.5;6.974059076319901;-8.011931e-07
11:20:59;-100;-100.0701;7.312321446002623e-11;1.870206021549669e+20;7.312286296185607e-11;2000.0;2385.9965;17.819519582118367;-1088265.5;7.123026042350259;-5.149013e-05
11:21:15;-110;-110.0612;7.31033644838899e-11;1.8712218047572892e+20;7.310282840398259e-11;2000.0;2947.8165;6.164133080774614;-1088561.0;6.515366451704769;-8.235393e-07
11:21:32;-120;-120.0445;7.30864115350771e-11;1.872089993685189e+20;7.308609433104311e-11;2000.0;2268.326;15.061694881387014;-1088813.5;9.830437426686567;-5.200188e-05
11:21:49;-130;-130.0298;7.307644485845022e-11;1.872600685961176e+20;7.307596166557414e-11;2000.0;2800.1785000000004;6.613039288972958;-1088962.0;7.436396977031282;-8.714699e-07
11:22:05;-140;-140.0119;7.305554715684139e-11;1.873672162363418e+20;7.305500609807246e-11;2000.0;2964.382;7.183235085948397;-1089273.5;5.351401685539967;-8.510193e-07
11:22:22;-150;-150.0096;7.304045994184268e-11;1.8744462926013432e+20;7.304013631281666e-11;2000.0;2293.3459999999995;13.930962698248827;-1089498.5;7.787008411450445;-5.285982e-05
11:22:41;-175;-175.0366;7.301050515456753e-11;1.87598470568809e+20;7.30099889903284e-11;2000.0;2898.0615000000007;6.323949093525342;-1089945.5;7.889074723945767;-8.679642e-07
11:23:01;-200;-200.0696;7.297461859366498e-11;1.8778302567643595e+20;7.29743565703312e-11;2000.0;2066.3464999999997;12.280846067657553;-1090481.5;5.756518044790617;-0.0002189974
11:23:22;-225;-225.085;7.297391594431475e-11;1.8778664193450584e+20;7.297353516185133e-11;2000.0;2491.0260000000003;6.65982865395199;-1090492.0;8.848728722251575;-9.251535e-07
11:23:42;-250;-250.0583;7.296267539466715e-11;1.8784450679913965e+20;7.296227584639324e-11;2000.0;2552.2595000000006;6.06982534654005;-1090660.0;7.905694150420948;-9.271414e-07
11:24:01;-275;-275.0323;7.294170898371745e-11;1.87952510606859e+20;7.294144813617662e-11;2000.0;2063.1005000000005;340.533194354438;-1090973.5;41.032152027404074;-0.0002212066
11:24:21;-300;-300.0129;7.294635600011337e-11;1.8792856450109135e+20;7.294604671392038e-11;2000.0;2246.2905;5.711906313788775;-1090904.0;7.463243262818116;-9.640077e-07
11:24:41;-325;-325.0449;7.294040525094814e-11;1.879592295724645e+20;7.294009489713918e-11;2000.0;2250.4395000000004;5.880567892431815;-1090993.0;7.003570517957251;-1.015988e-06
11:25:00;-350;-350.0567;7.293652775713297e-11;1.8797921489793345e+20;7.293623075576409e-11;2000.0;2201.6719999999996;7.305057001830986;-1091051.0;7.8390050389064045;-1.023761e-06
11:25:20;-375;-375.0881;7.29298099722611e-11;1.8801384715837368e+20;7.292951603433656e-11;2000.0;2190.5905;7.153862225224922;-1091151.5;6.865675494807484;-1.037685e-06
11:25:40;-400;-400.0645;7.292793857101208e-11;1.880234965155253e+20;7.292763964931091e-11;2000.0;2209.1684999999998;6.26506146318614;-1091179.5;6.9453221667536775;-1.063697e-06
11:25:59;-425;-425.0361;7.292359461692377e-11;1.8804589776350138e+20;7.29233016081746e-11;2000.0;2187.4049999999997;7.245389723817481;-1091244.5;6.725882841679596;-1.069028e-06
11:26:19;-450;-449.991;7.291905072648547e-11;1.880693343434014e+20;7.29187498723586e-11;2000.0;2216.703;6.188059998901121;-1091312.5;6.740734381356382;-1.081532e-06
11:26:38;-475;-475.0235;7.291647833368704e-11;1.8808260423097736e+20;7.291617490155483e-11;2000.0;2226.2980000000002;7.671230201212844;-1091351.0;5.518151864528558;-1.10195e-06
11:26:57;-500;-500.054;7.291233616050723e-11;1.881039749040209e+20;7.291203413554937e-11;2000.0;2221.3189999999995;6.828407350912804;-1091413.0;5.920304046246273;-1.115362e-06
11:27:16;-525;-525.0883;7.290806086243473e-11;1.8812603622703002e+20;7.290774776313935e-11;2000.0;2261.8759999999993;7.184120314972459;-1091477.0;7.619055059520176;-1.141627e-06
11:27:35;-550;-550.0693;7.290739289240063e-11;1.8812948342560624e+20;7.290708227301397e-11;2000.0;2252.9314999999997;7.8333279413988475;-1091487.0;7.651797174520506;-1.152885e-06
11:27:55;-575;-575.0242;7.29028510207435e-11;1.881529252134992e+20;7.290253408245183e-11;2000.0;2275.9444999999996;5.996622152303745;-1091555.0;6.264982043070834;-1.17272e-06
11:28:14;-600;-599.9994;7.290104778747513e-11;1.881622333872699e+20;7.290072375917272e-11;2000.0;2301.346;10.152458037342484;-1091582.0;5.504543577809153;-1.194864e-06
11:28:34;-625;-625.0289;7.289830971493608e-11;1.8817636846177773e+20;7.289798226930867e-11;2000.0;2313.5799999999995;5.432712766197015;-1091623.0;7.003570517957251;-1.221406e-06
11:28:53;-650;-650.0568;7.289413621958675e-11;1.8819791685295823e+20;7.28937970784357e-11;2000.0;2354.7374999999993;5.713393469515292;-1091685.5;6.762950539520454;-1.235967e-06
11:29:14;-675;-675.0682;7.289393590382943e-11;1.8819895120676487e+20;7.289359088929738e-11;2000.0;2375.0499999999997;7.179116867693399;-1091688.5;8.070780631388763;-1.256368e-06
11:29:33;-700;-700.0497;7.288952923569143e-11;1.8822170770965122e+20;7.288917950723684e-11;2000.0;2391.437;6.243907194217418;-1091754.5;8.230279460625866;-1.293793e-06
11:29:53;-725;-725.0165;7.288712582308388e-11;1.882341209274483e+20;7.288676782097882e-11;2000.0;2419.679000000001;6.9892892306728855;-1091790.5;9.472987913008229;-1.296989e-06
11:30:12;-750;-749.9887;7.288575728395087e-11;1.8824118974826388e+20;7.288539459574196e-11;2000.0;2435.5325;6.8882964103978574;-1091811.0;7.276675064890557;-1.321261e-06
11:30:31;-775;-775.0073;7.288245297448499e-11;1.8825825891155067e+20;7.28820818659975e-11;2000.0;2463.81;6.477291563608965;-1091860.5;5.218955834264168;-1.35402e-06
11:30:51;-800;-800.0136;7.288201909751616e-11;1.8826050037431134e+20;7.288163226856857e-11;2000.0;2515.476;7.601347262163471;-1091867.0;6.367888189973187;-1.38478e-06
11:31:10;-825;-825.0397;7.28792157093198e-11;1.8827498399381956e+20;7.2878823856848e-11;2000.0;2531.903;7.810414908953311;-1091909.0;7.172865536171719;-1.411423e-06
11:31:29;-850;-850.0198;7.287654601629534e-11;1.8828877843511758e+20;7.287613441909398e-11;2000.0;2595.0510000000004;6.82444316043441;-1091949.0;7.902531240052139;-1.453031e-06
11:31:49;-875;-874.9853;7.287597873172508e-11;1.882917098189932e+20;7.287555487420012e-11;2000.0;2633.448;6.040406012843842;-1091957.5;7.206767652699787;-1.502743e-06
11:32:09;-900;-899.9496;7.287214145039004e-11;1.8831154036802336e+20;7.287170976687555e-11;2000.0;2657.8584999999994;6.474481997619579;-1092015.0;4.5;-1.546869e-06

File: Data/LowFluenceIrrNeutron2025/CV_onPCB/300057_UL_2e14_13days_CV.csv
time (09.09.2025);set voltage (V);real voltage (V);serial capacitance;1/serial capacitance^2;parallel capacitance;LCR frequency (Hz);r;delta r;x;delta x;sample current
14:55:32;-20;-20.00002;7.691416476270932e-11;1.6903916683921628e+20;7.627056145408537e-11;2000.0;95041.76000000002;18.07957881146611;-1034627.0;16.629792542301903;-4.864313e-07
14:55:49;-30;-30.06139;7.45111946336262e-11;1.8011792993948215e+20;7.443306651359872e-11;2000.0;34601.055;10.421018364344217;-1067993.5;7.009814548188846;-5.840869e-07
14:56:06;-40;-40.06926;7.37658647727583e-11;1.8377613929949512e+20;7.375595354682046e-11;2000.0;12505.465;9.148771160653228;-1078784.5;11.213273384699045;-6.107374e-07
14:56:24;-50;-50.07875;7.352215047199864e-11;1.8499653633666843e+20;7.352035961347945e-11;2000.0;5341.937;8.688459417526202;-1082360.5;8.90154480975072;-5.760756e-07
14:56:41;-60;-60.07571;7.343395052781537e-11;1.8544119396087307e+20;7.343319793512056e-11;2000.0;3469.1815;6.564451777376384;-1083660.5;9.446560220524717;-5.752281e-07
14:56:58;-70;-70.08924;7.339368649067578e-11;1.8564471716791327e+20;7.339314092060665e-11;2000.0;2956.1670000000004;8.494310304550934;-1084255.0;7.921489758877429;-6.625868e-07
14:57:15;-80;-80.09051;7.336949513853812e-11;1.8576715871127097e+20;7.336904529346325e-11;2000.0;2685.6515;8.810218591924942;-1084612.5;7.344215410784191;-6.68435e-07
14:57:33;-90;-90.06618;7.334886896556436e-11;1.8587165123711212e+20;7.334844495322247e-11;2000.0;2608.4979999999996;13.43836832729331;-1084917.5;10.720890821195784;-6.148766e-07
14:57:51;-100;-100.0728;7.33343699623158e-11;1.8594515620040085e+20;7.333394229972923e-11;2000.0;2620.4790000000003;7.325284154898009;-1085132.0;12.218837915284741;-6.425198e-07
14:58:08;-110;-110.0702;7.332318700259392e-11;1.8600187975128524e+20;7.332275816395195e-11;2000.0;2624.6799999999994;8.915498640008874;-1085297.5;9.051933495115835;-6.603003e-07
14:58:25;-120;-120.055;7.330616572155177e-11;1.860882669685418e+20;7.330572047310519e-11;2000.0;2675.358;7.399602374452294;-1085549.5;9.04087938200704;-6.058604e-07
14:58:43;-130;-130.0403;7.329232487265554e-11;1.861585570783093e+20;7.329185319615582e-11;2000.0;2754.3929999999996;10.375834450780328;-1085754.5;8.138642392930162;-7.041772e-07
14:59:01;-140;-140.016;7.327811812162241e-11;1.86230746831854e+20;7.327764958337184e-11;2000.0;2746.013;9.865735859529185;-1085965.0;8.986100377805714;-7.10359e-07
14:59:17;-150;-150.0219;7.325899326530502e-11;1.863279936274578e+20;7.325851531906095e-11;2000.0;2774.5315;11.416103062669851;-1086248.5;11.09673375367725;-6.060408e-07
14:59:39;-175;-175.0556;7.322761236714323e-11;1.864877255227851e+20;7.322715885863237e-11;2000.0;2704.4060000000004;14.309107404027683;-1086714.0;7.5960516059331775;-6.367096e-07
15:00:01;-200;-200.0849;7.320100518526446e-11;1.866233196884485e+20;7.320061645222403e-11;2000.0;2505.1945;7.367030286180449;-1087109.0;9.99749968742185;-6.794606e-07
15:00:21;-225;-225.0855;7.318764153282092e-11;1.8669147865141887e+20;7.318727708061623e-11;2000.0;2426.3580000000006;6.462083549444406;-1087307.5;7.806247497997997;-7.64894e-07
15:00:42;-250;-250.0593;7.317939687699223e-11;1.8673354769706936e+20;7.31790749769741e-11;2000.0;2280.7009999999996;8.739228767459982;-1087430.0;7.874007874011811;-7.263548e-07
15:01:03;-275;-275.0291;7.316822749067454e-11;1.8679056310932895e+20;7.316792047791353e-11;2000.0;2227.8475;9.273584147324042;-1087596.0;7.949842765740716;-6.806502e-07
15:01:23;-300;-300.015;7.316452754233451e-11;1.8680945567740982e+20;7.316422776113731e-11;2000.0;2201.62;11.489779741143854;-1087651.0;12.784756548327387;-7.241957e-07
15:01:45;-325;-325.0528;7.315564919285159e-11;1.86854801738745e+20;7.31553593100602e-11;2000.0;2165.3615;10.36320911385561;-1087783.0;9.058145505565694;-8.048182e-07
15:02:06;-350;-350.0637;7.315322819876072e-11;1.8686716980144364e+20;7.315293410665664e-11;2000.0;2181.1344999999997;7.481837390474351;-1087819.0;10.268885041717041;-7.080649e-07
15:02:28;-375;-375.0808;7.314831945261817e-11;1.8689225074065746e+20;7.31480419506943e-11;2000.0;2118.934;8.09571261224112;-1087892.0;8.59069263796581;-7.444006e-07
15:02:49;-400;-400.0557;7.314317606249416e-11;1.8691853599667467e+20;7.314288272701425e-11;2000.0;2178.776;8.588885474844803;-1087968.5;6.452712607888251;-7.77854e-07
15:03:11;-425;-425.0426;7.314253739133296e-11;1.8692180030781e+20;7.314225818376927e-11;2000.0;2125.6879999999996;14.980371767749961;-1087978.0;12.856904759700134;-7.029528e-07
15:03:33;-450;-450.0063;7.313497502822391e-11;1.8696045879125033e+20;7.313468409583668e-11;2000.0;2170.1979999999994;9.57445015653641;-1088090.5;9.577969513419845;-7.711643e-07
15:03:54;-475;-475.0365;7.31338996191528e-11;1.8696595721134342e+20;7.313360865965061e-11;2000.0;2170.3469999999998;8.13790612197019;-1088106.5;10.302305567201936;-7.220512e-07
15:04:16;-500;-500.0467;7.312838864401497e-11;1.8699413788331504e+20;7.312810616871932e-11;2000.0;2138.7115000000003;5.0699543526051585;-1088188.5;8.668188968867717;-7.17357e-07
15:04:37;-525;-525.0769;7.312811983720496e-11;1.869955126045629e+20;7.312781981413946e-11;2000.0;2204.1530000000007;6.870636982842268;-1088192.5;8.627716963368698;-7.907478e-07
15:04:58;-550;-550.0658;7.312449113867829e-11;1.8701407183599305e+20;7.312420213583589e-11;2000.0;2163.4545;10.026333938060306;-1088246.5;14.752542153812;-8.819234e-07
15:05:20;-575;-575.0301;7.311951906258098e-11;1.8703950635260012e+20;7.311921579475575e-11;2000.0;2216.431;12.444136348095826;-1088320.5;10.258533033528721;-7.966086e-07
15:05:42;-600;-600.0102;7.311938469153002e-11;1.870401937959707e+20;7.311908427693242e-11;2000.0;2205.986;8.955221700214905;-1088322.5;7.344215410784191;-8.138627e-07
15:06:04;-625;-625.0325;7.311441330980729e-11;1.870656300887908e+20;7.311410447196117e-11;2000.0;2236.9269999999997;5.878231413444014;-1088396.5;5.58009856543771;-9.127052e-07
15:06:26;-650;-650.0589;7.311521943389278e-11;1.870615051670619e+20;7.311490963602666e-11;2000.0;2240.3639999999996;8.665195710426847;-1088384.5;11.168594360974884;-8.093378e-07
15:06:48;-675;-675.0621;7.311938469153002e-11;1.870401937959707e+20;7.311911564116207e-11;2000.0;2087.656;13.0708170249606;-1088322.5;10.437312872574052;-8.588174e-07
15:07:10;-700;-700.0579;7.311108823584054e-11;1.8708264587165093e+20;7.311075776562967e-11;2000.0;2314.1015;13.154944702943453;-1088446.0;8.786353054595518;-9.242024e-07
15:07:32;-725;-725.013;7.311518584503432e-11;1.8706167703789263e+20;7.31149017273622e-11;2000.0;2145.5009999999993;7.163634897871337;-1088385.0;6.98212002188447;-8.923357e-07
15:07:54;-750;-749.981;7.310900602029044e-11;1.870933026145865e+20;7.310866376254975e-11;2000.0;2355.1114999999995;6.106731133552539;-1088477.0;8.429116205154607;-8.672328e-07
15:08:16;-775;-775.0134;7.311078597138563e-11;1.8708419279937497e+20;7.311044761128213e-11;2000.0;2341.5775000000003;8.125418908431723;-1088450.5;8.985404832282184;-8.832195e-07
15:08:38;-800;-800.0109;7.310836794571883e-11;1.8709656845140473e+20;7.310801076329278e-11;2000.0;2405.9444999999996;7.858556848270561;-1088486.5;12.772529115253564;-9.159025e-07
15:09:00;-825;-825.0347;7.310715899286375e-11;1.8710275643091177e+20;7.310685483746333e-11;2000.0;2220.2349999999997;11.884510854469358;-1088504.5;9.936674494014584;-1.002877e-06
15:09:22;-850;-850.0125;7.310185350590714e-11;1.8712991599550693e+20;7.310154007843563e-11;2000.0;2254.068;6.796839912783003;-1088583.5;8.639299740140979;-1.017313e-06
15:09:43;-875;-874.9794;7.31029279727235e-11;1.8712441516501946e+20;7.310260683265892e-11;2000.0;2281.5824999999995;6.85320307867059;-1088567.5;7.310095758606723;-1.038405e-06
15:10:04;-900;-899.9466;7.309852957419781e-11;1.871469347018229e+20;7.309820826661135e-11;2000.0;2282.3835000000004;8.331893820584847;-1088633.0;7.940403012442126;-1.093368e-06

File: Data/LowFluenceIrrNeutron2025/CV_onPCB/300057_UL_2e14_22days_CV.csv
time (04.02.2026);set voltage (V);real voltage (V);serial capacitance;1/serial capacitance^2;parallel capacitance;LCR frequency (Hz);r;delta r;x;delta x;sample current
13:32:51;-10;-10.00187;8.4439905506587e-11;1.4025053375354908e+20;8.104061951496354e-11;2000.0;193012.25;5.6951185237885955;-942415.45;9.327238337257176;-3.534983e-07
13:33:07;-20;-20.00003;7.726958362231634e-11;1.6748767581207904e+20;7.654566137209126e-11;2000.0;100153.75499999999;482.4746310157146;-1029868.0;353.8640982072072;-3.600108e-05
13:33:24;-30;-30.05972;7.463275312068951e-11;1.7953167172294092e+20;7.454509832363981e-11;2000.0;36562.76;5.725623983462494;-1066254.0;6.534523701081816;-4.451925e-07
13:33:41;-40;-40.05638;7.380999540963639e-11;1.8355644727775e+20;7.379989441909563e-11;2000.0;12613.31;12.716491064755266;-1078139.5;12.835010712889957;-3.957567e-05
13:33:57;-50;-50.07945;7.351844860423007e-11;1.850151670333119e+20;7.351665094820757e-11;2000.0;5352.47;5.298482188325239;-1082415.0;5.315072906367325;-4.827479e-07
13:34:14;-60;-60.074;7.342493892604789e-11;1.8548671595288094e+20;7.342444942054684e-11;2000.0;2798.3689999999997;10.641075507203205;-1083793.5;10.75348780628871;-4.073579e-05
13:34:30;-70;-70.09362;7.338363583845651e-11;1.856955726002204e+20;7.33831319378337e-11;2000.0;2841.6150000000007;6.592256195719341;-1084403.5;7.624795079213604;-5.04456e-07
13:34:46;-80;-80.07872;7.335370324078042e-11;1.8584715281185918e+20;7.335347465496516e-11;2000.0;1915.06;12.27740650544731;-1084846.0;10.084641788382966;-4.13158e-05
13:35:03;-90;-90.06843;7.333200470153228e-11;1.859571513962356e+20;7.333158642545703e-11;2000.0;2591.6870000000004;5.629539994528856;-1085167.0;6.967783004657938;-5.138609e-07
13:35:19;-100;-100.0702;7.332224116850108e-11;1.8600667851496453e+20;7.332201376214039e-11;2000.0;1911.3425000000002;10.868769223674773;-1085311.5;5.842730526046875;-4.18021e-05
13:35:35;-110;-110.0618;7.330275566133721e-11;1.8610558110496355e+20;7.330234860023677e-11;2000.0;2558.2365;6.33448242854141;-1085600.0;8.366600265340756;-5.237322e-07
13:35:52;-120;-120.0386;7.32882748811585e-11;1.861791323041906e+20;7.328802714769003e-11;2000.0;1996.3259999999998;14.562222914102085;-1085814.5;5.851281910829455;-4.202656e-05
13:36:08;-130;-130.0399;7.327474440587625e-11;1.8624789609854763e+20;7.327428348956999e-11;2000.0;2723.7740000000003;4.942576220960073;-1086015.0;5.454356057317857;-5.342039e-07
13:36:24;-140;-140.0108;7.325798164620985e-11;1.8633313966761702e+20;7.325772563449509e-11;2000.0;2030.6654999999996;13.977439849181964;-1086263.5;5.92768926311088;-4.237363e-05
13:36:40;-150;-150.0189;7.323708110491161e-11;1.8643950707404253e+20;7.323661014248618e-11;2000.0;2755.421999999999;6.921044343160937;-1086573.5;7.1510488741163;-5.414211e-07
13:37:00;-175;-175.0348;7.320504553699758e-11;1.866027199322576e+20;7.320474188866524e-11;2000.0;2213.9355;284.32097718817283;-1087049.0;38.3920564700564;-0.0001973365
13:37:19;-200;-200.0815;7.318262721467495e-11;1.8671706293489068e+20;7.318226779192169e-11;2000.0;2409.8055;7.6724224816872635;-1087382.0;7.569676347110224;-5.562592e-07
13:37:39;-225;-225.0775;7.316415756808116e-11;1.868113449867637e+20;7.31639153173284e-11;2000.0;1979.1370000000002;280.1158310334316;-1087656.5;29.717629447854684;-0.0001968517
13:37:58;-250;-250.0711;7.316176964246099e-11;1.8682353984970922e+20;7.316147439485659e-11;2000.0;2185.0325000000003;6.235772360942937;-1087692.0;6.730527468185535;-5.72936e-07
13:38:17;-275;-275.0272;7.31415962120564e-11;1.869266109235418e+20;7.314146885827508e-11;2000.0;1435.654;10.355368882854915;-1087992.0;7.368853370776216;-0.0001989431
13:38:37;-300;-300.007;7.31494289061089e-11;1.8688658161403118e+20;7.314914311736265e-11;2000.0;2150.290499999999;6.914262920767487;-1087875.5;4.768385470995398;-5.903315e-07
13:38:56;-325;-325.0383;7.31343028938482e-11;1.869638952943337e+20;7.313413712093131e-11;2000.0;1638.1955000000003;228.03615053372022;-1088100.5;26.920949091738944;-0.0002004201
13:39:15;-350;-350.068;7.313507584944583e-11;1.8695994331851185e+20;7.313479724115857e-11;2000.0;2123.7305;6.991985571888734;-1088089.0;5.911852501542981;-6.044025e-07
13:39:34;-375;-375.0811;7.312949749299529e-11;1.8698846721158244e+20;7.31293399320393e-11;2000.0;1597.2614999999998;240.17030259617337;-1088172.0;26.82908869119486;-0.0002017348
13:39:54;-400;-400.0779;7.312395358433866e-11;1.870168214300856e+20;7.312368827983043e-11;2000.0;2072.8779999999997;8.015073505589319;-1088254.5;6.18364779074617;-6.199091e-07
13:40:14;-425;-425.0302;7.311888080448729e-11;1.870427717198621e+20;7.311872358239234e-11;2000.0;1595.8905000000002;198.49697759597626;-1088330.0;23.790754506740637;-0.0002025179
13:40:33;-450;-449.9877;7.31210307709356e-11;1.8703177270173034e+20;7.312077082863766e-11;2000.0;2051.9459999999995;5.661983548192275;-1088298.0;4.827007354458868;-6.35261e-07
13:40:52;-475;-475.0165;7.310786421050339e-11;1.8709914676376358e+20;7.310774459231295e-11;2000.0;1392.3325;13.732043527366931;-1088494.0;7.661592523751182;-0.0002041434
13:41:12;-500;-500.0498;7.311676455474368e-11;1.8705359919420214e+20;7.311649293692832e-11;2000.0;2097.706;5.763646996477147;-1088361.5;8.284775193087619;-6.572612e-07
13:41:31;-525;-525.0812;7.31030622832964e-11;1.871237275668934e+20;7.310290171540187e-11;2000.0;1613.3055;250.18511418595128;-1088565.5;29.72772275166734;-0.0002054401
13:41:51;-550;-550.0817;7.310796495699115e-11;1.8709863109987054e+20;7.310767771552828e-11;2000.0;2157.583;6.907668134037716;-1088492.5;5.425633603552676;-6.735896e-07
13:42:10;-575;-575.0182;7.30974216641331e-11;1.8715260777589627e+20;7.309730887727897e-11;2000.0;1352.2800000000002;5.796315251951023;-1088649.5;7.56554690686668;-0.0002060604
13:42:30;-600;-599.9962;7.309977181632954e-11;1.8714057408465646e+20;7.309948696787279e-11;2000.0;2148.938;5.586847706891608;-1088614.5;5.936118260277501;-6.944648e-07
13:42:49;-625;-625.0223;7.30953066563554e-11;1.8716343842880183e+20;7.309513142807602e-11;2000.0;1685.6154999999994;244.09650784318387;-1088681.0;26.682391197192203;-0.0002081616
13:43:09;-650;-650.0567;7.309446740147496e-11;1.871677363937913e+20;7.309418581227824e-11;2000.0;2136.8410000000003;6.4362651009727685;-1088693.5;6.374754897248991;-7.175553e-07
13:43:29;-675;-675.0609;7.308570673125102e-11;1.872126100951888e+20;7.308557334486105e-11;2000.0;1470.949;13.79274823775161;-1088824.0;6.572670690061993;-0.000209567
13:43:48;-700;-700.0583;7.309403099655338e-11;1.871699713550883e+20;7.309374229827562e-11;2000.0;2163.666;6.64270748264592;-1088700.0;7.071067811865475;-7.389758e-07
13:44:08;-725;-725.0124;7.308090771423675e-11;1.8723719835026473e+20;7.30807174825089e-11;2000.0;1756.8159999999996;254.12096829797414;-1088895.5;28.38551567261021;-0.0002106824
13:44:27;-750;-749.999;7.309074134253873e-11;1.8718681995431123e+20;7.309043230175104e-11;2000.0;2238.7490000000007;7.14306729983695;-1088749.0;7.242237223399962;-7.706277e-07
13:44:47;-775;-775.001;7.30760757744815e-11;1.8726196018274445e+20;7.307594238071188e-11;2000.0;1471.2804999999998;14.032490949133017;-1088967.5;8.272696053887147;-0.0002130501
13:45:07;-800;-800.0052;7.308449852774568e-11;1.8721879999334685e+20;7.308417268291173e-11;2000.0;2299.1040000000003;5.6995747385221724;-1088842.0;5.8991524815010505;-8.086817e-07
13:45:26;-825;-825.0344;7.307812255984293e-11;1.8725147059549533e+20;7.307787714510723e-11;2000.0;1995.5384999999999;381.9388661725034;-1088937.0;38.269439504649135;-0.0002151391
13:45:46;-850;-850.0176;7.308563960778608e-11;1.8721295397573522e+20;7.308535093115871e-11;2000.0;2163.9574999999995;7.036360134153168;-1088825.0;6.53834841531101;-8.908702e-07
13:46:05;-875;-874.9811;7.308882810854162e-11;1.871966199985697e+20;7.308852830158833e-11;2000.0;2205.136;7.04231138902562;-1088777.5;4.235268586524354;-9.235628e-07
13:46:26;-900;-899.9476;7.308268629738534e-11;1.8722808503244895e+20;7.308239281117378e-11;2000.0;2182.042;5.215530011417827;-1088869.0;5.995831885568507;-9.549997e-07

File: Data/LowFluenceIrrNeutron2025/CV_onPCB/300057_UL_2e14_25days_CV.csv
time (18.02.2026);set voltage (V);real voltage (V);serial capacitance;1/serial capacitance^2;parallel capacitance;LCR frequency (Hz);r;delta r;x;delta x;sample current
08:11:22;-10;-10.00192;8.363709046130366e-11;1.4295592742822602e+20;8.045316074661209e-11;2000.0;189278.55;7.759985502563777;-951461.5;12.136000164798945;-3.483084e-07
08:11:39;-20;-20.00005;7.682765607954847e-11;1.6942006063430087e+20;7.62021536405292e-11;2000.0;93843.335;652.4190994397313;-1035792.0;441.84363750086976;-3.586485e-05
08:11:55;-30;-30.06191;7.448999136097171e-11;1.802204842035606e+20;7.441874550141037e-11;2000.0;33054.520000000004;4.28390359368673;-1068297.5;4.736823830374104;-4.426374e-07
08:12:12;-40;-40.06019;7.378614462650273e-11;1.8367513277379048e+20;7.377786745316951e-11;2000.0;11423.345000000001;105.3197549073772;-1078488.0;57.16904756946717;-3.933914e-05
08:12:28;-50;-50.08307;7.353149170360238e-11;1.8494953645442456e+20;7.352990050105522e-11;2000.0;5034.397500000001;4.16308826924194;-1082223.0;4.129164564412515;-4.751871e-07
08:12:45;-60;-60.07791;7.344455723831908e-11;1.853876357639302e+20;7.344410473185199e-11;2000.0;2689.455999999999;12.472072630481275;-1083504.0;11.322543883774529;-4.043808e-05
08:13:01;-70;-70.10138;7.340485711144617e-11;1.855882193004959e+20;7.340433051449398e-11;2000.0;2903.6459999999997;3.8815155158777865;-1084090.0;4.795831523312719;-4.96448e-07
08:13:18;-80;-80.0832;7.338370351041029e-11;1.856952301161044e+20;7.338347062249875e-11;2000.0;1931.8120000000004;11.276773709709703;-1084402.5;7.445636305917714;-4.101891e-05
08:13:35;-90;-90.08204;7.335786190339897e-11;1.8582608203144328e+20;7.335743844587261e-11;2000.0;2606.3114999999993;4.908966351229168;-1084784.5;4.715665382530868;-5.080648e-07
08:13:51;-100;-100.0683;7.334832810727344e-11;1.8587439242009097e+20;7.334808524206605e-11;2000.0;1974.1864999999998;10.619345113400351;-1084925.5;5.313896875175505;-4.151989e-05
08:14:08;-110;-110.0603;7.333295078753656e-11;1.8595235327147514e+20;7.333252318062025e-11;2000.0;2620.384499999999;5.645773307306974;-1085153.0;7.781388050984219;-5.183568e-07
08:14:25;-120;-120.0425;7.33150130995074e-11;1.8604335682473545e+20;7.3314765885757e-11;2000.0;1993.1399999999999;15.008402230084318;-1085418.5;6.6058686029923415;-4.174434e-05
08:14:42;-130;-130.0292;7.330150651075647e-11;1.861119241089919e+20;7.330101342785748e-11;2000.0;2815.673;5.0755713028190135;-1085618.5;4.705050477943887;-5.245935e-07
08:14:58;-140;-140.0107;7.32881736371058e-11;1.8617964669940518e+20;7.328791530043142e-11;2000.0;2038.605;12.197651259566326;-1085816.0;7.08519583356734;-4.210517e-05
08:15:15;-150;-150.0133;7.32677618012654e-11;1.8628339758941756e+20;7.326727941096121e-11;2000.0;2786.9004999999997;5.111912483356891;-1086118.5;5.756518044790617;-5.32764e-07
08:15:34;-175;-175.0368;7.322960026203344e-11;1.8647760084741993e+20;7.322930564363573e-11;2000.0;2179.671;228.5376687779281;-1086684.5;33.01117235119043;-0.0001968959
08:15:54;-200;-200.0762;7.321282446989413e-11;1.8656306860253984e+20;7.321244943611367e-11;2000.0;2460.0600000000004;5.198034243827176;-1086933.5;5.624722215363173;-5.511574e-07
08:16:14;-225;-225.0801;7.318508380818027e-11;1.8670452813402925e+20;7.318492076971646e-11;2000.0;1622.9375;12.990061410074235;-1087345.5;5.36073688964493;-0.0001978366
08:16:34;-250;-250.0617;7.319104089092797e-11;1.866741372816003e+20;7.319071709180257e-11;2000.0;2286.873;6.08955823931426;-1087257.0;6.1278054799414114;-5.668638e-07
08:16:53;-275;-275.0282;7.316997668742947e-11;1.867816324097114e+20;7.316985424806728e-11;2000.0;1406.8625000000002;12.166886328781901;-1087570.0;8.031189202104505;-0.0001985288
08:17:13;-300;-300.0073;7.317414818644798e-11;1.8676033698758515e+20;7.317383920494008e-11;2000.0;2234.7079999999996;6.024549593123129;-1087508.0;5.224940191045253;-5.810615e-07
08:17:32;-325;-325.0393;7.316483025132493e-11;1.8680790988595364e+20;7.316466081651251e-11;2000.0;1655.1539999999998;269.82861612364246;-1087646.5;34.37495454542449;-0.0002002634
08:17:52;-350;-350.0624;7.316092886068567e-11;1.8682783391028334e+20;7.316064412503775e-11;2000.0;2145.819;4.92191892964523;-1087704.5;5.8083990909716245;-5.994422e-07
08:18:12;-375;-375.0845;7.315218587565266e-11;1.8687249506560475e+20;7.315206523005825e-11;2000.0;1397.0285;9.961075149676361;-1087834.5;5.0732139714386175;-0.0002013356
08:18:32;-400;-400.0756;7.31556155668363e-11;1.8685497351459065e+20;7.315534330632632e-11;2000.0;2098.5135;5.300689590751376;-1087783.5;5.756518044790617;-6.159875e-07
08:18:51;-425;-425.0295;7.314045338406914e-11;1.8693245246872237e+20;7.314032953055612e-11;2000.0;1415.8205;9.733582934228279;-1088009.0;6.280923498976882;-0.0002018863
08:19:11;-450;-449.9943;7.315050477193762e-11;1.8688108436123586e+20;7.315022398615961e-11;2000.0;2131.3390000000004;5.2854005004351325;-1087859.5;7.262058936692816;-6.312706e-07
08:19:31;-475;-475.017;7.31326898217508e-11;1.8697214303059142e+20;7.313257693428434e-11;2000.0;1351.9044999999999;14.278676540124442;-1088124.5;6.1430855439266026;-0.0002035423
08:19:51;-500;-500.05;7.314364666943424e-11;1.8691613073302458e+20;7.31433484099533e-11;2000.0;2196.9655000000002;5.262040453806874;-1087961.5;4.912992977808944;-6.420201e-07
08:20:12;-525;-525.0829;7.312929588158858e-11;1.8698949823641112e+20;7.312918667785195e-11;2000.0;1329.7565;11.32560184438337;-1088175.0;5.766281297335397;-0.0002047367
08:20:32;-550;-550.085;7.313339553203771e-11;1.8696853462359438e+20;7.313309127885903e-11;2000.0;2219.397;5.2653499931153585;-1088114.0;5.974947698515862;-6.634523e-07
08:20:51;-575;-575.02;7.312811983720497e-11;1.8699551260456282e+20;7.312795277758664e-11;2000.0;1644.7495000000004;250.39512878596;-1088192.5;29.747899085481652;-0.0002052616
08:21:11;-600;-599.993;7.312731342863192e-11;1.8699963679862545e+20;7.312702173188843e-11;2000.0;2173.3884999999996;4.461039972640916;-1088204.5;5.544141051596721;-6.868017e-07
08:21:30;-625;-625.0232;7.312076201821526e-11;1.8703314756131036e+20;7.312057728612938e-11;2000.0;1729.8195;247.01983502289346;-1088302.0;29.76239237695787;-0.000207297
08:21:50;-650;-650.0635;7.312610384911879e-11;1.870058231749929e+20;7.312581218000167e-11;2000.0;2173.3394999999996;4.325051876856504;-1088222.5;4.683748498798798;-7.078548e-07
08:22:09;-675;-675.0632;7.311024861852581e-11;1.8708694290889782e+20;7.311011727122535e-11;2000.0;1458.9275;14.270250503670216;-1088458.5;8.434304950616855;-0.0002085701
08:22:30;-700;-700.0442;7.312271052019822e-11;1.8702317994384196e+20;7.312239353714545e-11;2000.0;2265.8475;4.7928434084059175;-1088273.0;3.324154027718932;-7.327566e-07
08:22:50;-725;-725.0103;7.310642020802431e-11;1.871065380243181e+20;7.310629519427799e-11;2000.0;1423.4299999999998;13.771021966433713;-1088515.5;8.045961720018308;-0.0002099018
08:23:09;-750;-749.9935;7.31151858450343e-11;1.8706167703789267e+20;7.311485597366636e-11;2000.0;2311.8095000000003;5.795882395071506;-1088385.0;5.1720402163943;-7.605361e-07
08:23:29;-775;-775.001;7.310887168787608e-11;1.870939901568112e+20;7.310865892324935e-11;2000.0;1856.8865;383.1907783325917;-1088479.0;46.82894404105222;-0.0002122893
08:23:49;-800;-800.0084;7.310867019018017e-11;1.8709502147251664e+20;7.310833691153477e-11;2000.0;2324.0289999999995;5.519372650039138;-1088482.0;7.829431652425353;-7.902843e-07
08:24:08;-825;-825.0369;7.310635304650658e-11;1.871068818074319e+20;7.310612918011187e-11;2000.0;1904.8139999999999;291.8835637899126;-1088516.5;33.56542119503344;-0.0002147247
08:24:28;-850;-850.0098;7.3109778441253e-11;1.8708934927131122e+20;7.31094449652936e-11;2000.0;2324.664;4.921724768818348;-1088465.5;4.386057455164034;-8.358962e-07
08:24:47;-875;-874.978;7.309403099655338e-11;1.871699713550883e+20;7.309386798826427e-11;2000.0;1625.8205;13.635082626720669;-1088700.0;5.1478150704934995;-0.0002171757
08:25:08;-900;-899.9445;7.31158240386224e-11;1.8705841150561095e+20;7.311551430248508e-11;2000.0;2240.1130000000003;6.185466962970544;-1088375.5;6.762950539520454;-9.353602e-07
