Repository: aimaax/PENGUIN

# PENGUIN :penguin:  

> **NOTE!!** Google ID and GitLab repo for CERN organization is hidden and the create database function won't work properly in this version. Plotting is still possible with the saved database and data stored in this repo.  

A Python-based environment for GUI-driven analysis for IV, CV, and TCT measurements obtained with [Particulars Setup]() at CERN for CMS HGCAL silicon diodes. Used to plot data for individual diodes, but also to analyse Current Volume Normalization, Saturation Voltage, Charge Collection, and Charge Collection Efficiency.

---

File: Data/LowFluenceIrrNeutron2025/CV_onPCB/300057_UL_2e14_28days_CV.csv
time (03.03.2026);set voltage (V);real voltage (V);serial capacitance;1/serial capacitance^2;parallel capacitance;LCR frequency (Hz);r;delta r;x;delta x;sample current
10:23:42;-10;-10.0019;8.37252056763744e-11;1.4265518254139954e+20;8.051833469153266e-11;2000.0;189682.5;11.044116080519979;-950460.15;10.749947674291256;-3.414457e-07
10:23:59;-20;-20.00007;7.689484122029523e-11;1.6912413602266346e+20;7.624798420447754e-11;2000.0;95319.75;407.4518453449438;-1034887.0;277.4951350924913;-3.56561e-05
10:24:16;-30;-30.064;7.451098533183178e-11;1.8011894184554476e+20;7.443676246975424e-11;2000.0;33724.455;5.6798524408649325;-1067996.5;6.374754897248991;-4.279278e-07
10:24:32;-40;-40.06141;7.377472087548631e-11;1.8373202004937087e+20;7.376620580990316e-11;2000.0;11589.05;75.39622288284737;-1078655.0;43.15379473464645;-3.900982e-05
10:24:48;-50;-50.08121;7.350849955956099e-11;1.850652523632851e+20;7.350685094014118e-11;2000.0;5126.8295;6.275400205365382;-1082561.5;3.825898587260253;-4.605716e-07
10:25:05;-60;-60.07799;7.342751344371278e-11;1.8547370909938185e+20;7.342705959709326e-11;2000.0;2694.3735;13.07818034504419;-1083755.5;9.286414808740776;-4.013934e-05
10:25:21;-70;-70.09242;7.338126739870235e-11;1.8570755974324755e+20;7.338078504720836e-11;2000.0;2780.325;6.777725964510523;-1084438.5;4.258814389005466;-4.836502e-07
10:25:37;-80;-80.08299;7.335353419942755e-11;1.858480093729146e+20;7.335329056744796e-11;2000.0;1977.0899999999997;15.244185006093296;-1084848.5;6.011447413061184;-4.068863e-05
10:25:53;-90;-90.08244;7.333825607914265e-11;1.859254506471471e+20;7.333783640929551e-11;2000.0;2595.6694999999995;6.058361431732179;-1085074.5;7.1928784224397955;-4.965494e-07
10:26:10;-100;-100.0734;7.332342346492993e-11;1.8600068007003764e+20;7.332321239335553e-11;2000.0;1841.372;9.766386220091846;-1085294.0;8.136338242723197;-4.119385e-05
10:26:34;-150;-150.0185;7.324159730838948e-11;1.864165154184355e+20;7.32411198386916e-11;2000.0;2774.1359999999995;6.971553212878749;-1086506.5;5.444033431197865;-5.280129e-07
10:26:59;-200;-200.072;7.319107454951767e-11;1.866739655888963e+20;7.319058716785943e-11;2000.0;2805.6855;852.8003838426887;-1087256.5;119.09717670877004;-0.00041172
10:27:23;-250;-250.0756;7.316301403495411e-11;1.868171847306231e+20;7.31626957530809e-11;2000.0;2268.6089999999995;6.724895125576311;-1087673.5;5.712923944881465;-5.67973e-07
10:27:48;-300;-300.006;7.31440164362784e-11;1.869142408938702e+20;7.314390446276973e-11;2000.0;1346.1079999999997;10.908892876914692;-1087956.0;7.854934754662192;-0.0004136122
10:28:13;-350;-350.0713;7.313816783523048e-11;1.869441358329059e+20;7.313788449348431e-11;2000.0;2141.5595000000003;5.37496625454524;-1088043.0;5.616938667993447;-5.937894e-07
10:28:37;-400;-400.0635;7.314105840620191e-11;1.8692935987460987e+20;7.314052316551728e-11;2000.0;2943.2315000000003;1113.35302385705;-1088000.0;152.66630276521403;-0.0004171449
10:29:02;-450;-450.0011;7.312193782595238e-11;1.8702713258795454e+20;7.312165872520459e-11;2000.0;2126.1794999999997;5.1185526994942645;-1088284.5;5.0732139714386175;-6.242311e-07
10:29:27;-500;-500.0493;7.31113569174542e-11;1.8708127083015435e+20;7.311124593578909e-11;2000.0;1341.031;12.457426698560182;-1088442.0;7.056911505750939;-0.0004206424
10:29:51;-550;-550.0851;7.310910676992517e-11;1.870927869587471e+20;7.31088240423154e-11;2000.0;2140.513;6.279873888064948;-1088475.5;6.9453221667536775;-6.578766e-07
10:30:15;-600;-599.9977;7.312015733181755e-11;1.8703624101384156e+20;7.311943344059816e-11;2000.0;3424.3115;1496.9949780365453;-1088311.0;223.02118733429788;-0.0004225108
10:30:40;-650;-650.0505;7.309866386860899e-11;1.8714624706232353e+20;7.309837147203433e-11;2000.0;2177.2735;5.404204255716097;-1088631.0;6.553624951124377;-6.970827e-07
10:31:04;-700;-700.049;7.310007398971868e-11;1.8713902692385207e+20;7.309970778692109e-11;2000.0;2436.55;987.2888850311241;-1088610.0;134.50278807519194;-0.0004267676
10:31:29;-750;-749.9869;7.308822395019379e-11;1.87199714802684e+20;7.308791911557e-11;2000.0;2223.5765;6.599887320060846;-1088786.5;5.161152971962757;-7.519054e-07
10:31:53;-800;-800.0118;7.309926819956576e-11;1.871431527002096e+20;7.309857659615069e-11;2000.0;3348.507;1247.1078789557664;-1088622.0;175.20502275905218;-0.0004319052
10:32:17;-850;-850.0182;7.308889523786349e-11;1.8719627613302496e+20;7.308860698557013e-11;2000.0;2162.2220000000007;4.826272557574846;-1088776.5;4.431421893704097;-8.641225e-07
10:32:42;-900;-899.9468;7.309100987462416e-11;1.871854445300319e+20;7.30907102210909e-11;2000.0;2204.473000000001;5.022804351156827;-1088745.0;6.726812023536855;-9.197369e-07

File: Data/LowFluenceIrrNeutron2025/CV_onPCB/300057_UL_2e14_noadd_CV.csv
time (28.03.2025);set voltage (V);real voltage (V);serial capacitance;1/serial capacitance^2;parallel capacitance;LCR frequency (Hz);r;delta r;x;delta x;sample current
11:31:41;-25;-25.0501;8.326536970920092e-11;1.4423516993990545e+20;8.127379268633923e-11;2000.0;149606.0;13.863621460498695;-955709.1;19.90852832330909;-6.36855e-07
11:32:01;-50;-50.06502;7.540586811034705e-11;1.758691690954357e+20;7.524130175082045e-11;2000.0;49354.57000000001;1133.1391037754365;-1055322.0;786.5057533165284;-0.00020398
11:32:21;-75;-75.0966;7.358388051805112e-11;1.846862766838108e+20;7.357918158634742e-11;2000.0;8642.304;7.015400822476236;-1081452.5;5.5170191226784775;-9.001675e-07
11:32:41;-100;-100.0695;7.33472802170327e-11;1.8587970351963262e+20;7.334656812670261e-11;2000.0;3380.522;5.946079237615321;-1084941.0;6.320601237224193;-9.422983e-07
11:33:01;-125;-125.0254;7.328108724847175e-11;1.8621565613029448e+20;7.328053961922094e-11;2000.0;2968.5695;6.606214289402064;-1085921.0;6.924593850905625;-9.78567e-07
11:33:20;-150;-150.0047;7.323724960996353e-11;1.8643864915098164e+20;7.323672648297643e-11;2000.0;2904.004;7.973784496711716;-1086571.0;6.85200700525036;-1.0251e-06
11:33:40;-175;-175.0384;7.320491085142066e-11;1.866034065724793e+20;7.320443695560069e-11;2000.0;2765.812;6.736682403082404;-1087051.0;5.6964901474504455;-1.041217e-06
11:34:00;-200;-200.0685;7.318303102693795e-11;1.8671500239078235e+20;7.318259451952356e-11;2000.0;2655.655;8.656601599357566;-1087376.0;5.674504383644443;-1.058961e-06
11:34:19;-225;-225.0831;7.316698292083057e-11;1.867969177755976e+20;7.316659880293407e-11;2000.0;2492.0159999999996;7.1070721608831295;-1087614.5;4.820529016612181;-1.08163e-06
11:34:38;-250;-250.0598;7.315564919285159e-11;1.86854801738745e+20;7.31552955704438e-11;2000.0;2391.604;7.299192126530163;-1087783.0;6.822756041366275;-1.094034e-06
11:34:58;-275;-275.0298;7.314677299784236e-11;1.8690015330305583e+20;7.31464364589727e-11;2000.0;2333.544;7.832051053204402;-1087915.0;5.8949130612757985;-1.115999e-06
11:35:18;-300;-300.0082;7.313994920660456e-11;1.869350296500246e+20;7.31396296368656e-11;2000.0;2274.2695;6.839721466368346;-1088016.5;8.895926033865164;-1.138369e-06
11:35:37;-325;-325.0428;7.313245458801508e-11;1.869733458406615e+20;7.313213635328057e-11;2000.0;2269.8630000000003;7.170870627057776;-1088128.0;7.127411872482185;-1.151922e-06
11:35:56;-350;-350.0546;7.312788463286732e-11;1.8699671548979977e+20;7.312757682795575e-11;2000.0;2232.566;6.813814988682921;-1088196.0;6.379655163094632;-1.168819e-06
11:36:16;-375;-375.0859;7.312277771177396e-11;1.8702283623763224e+20;7.312247041668573e-11;2000.0;2230.95;7.611712356625143;-1088272.0;5.079370039680118;-1.17882e-06
11:36:36;-400;-400.0617;7.311874643578217e-11;1.870434591692333e+20;7.311843748543797e-11;2000.0;2237.1354999999994;6.231491413578291;-1088332.0;7.26636084983398;-1.202382e-06
11:36:56;-425;-425.0336;7.31149507238892e-11;1.8706288013591832e+20;7.311464064645728e-11;2000.0;2241.3869999999997;5.817605525471794;-1088388.5;6.452712607888251;-1.211158e-06
11:37:15;-450;-449.9879;7.310984560906458e-11;1.870890055043047e+20;7.310953050546086e-11;2000.0;2259.7164999999995;6.159737424395624;-1088464.5;6.343303555719212;-1.229874e-06
11:37:35;-475;-475.0215;7.310732690059152e-11;1.8710189698319434e+20;7.310700911798814e-11;2000.0;2269.4194999999995;5.409850759263152;-1088502.0;7.503332592921628;-1.254533e-06
11:37:54;-500;-500.0524;7.310262577573893e-11;1.8712596226542204e+20;7.310230817230542e-11;2000.0;2268.9985;6.125318860067611;-1088572.0;6.985699678629191;-1.266457e-06
11:38:13;-525;-525.0848;7.309990611530519e-11;1.871398864568427e+20;7.309958557297679e-11;2000.0;2279.5995;9.178494061527745;-1088612.5;7.964766161036995;-1.294423e-06
11:38:32;-550;-550.0682;7.309735451914794e-11;1.8715295160133088e+20;7.309702654367714e-11;2000.0;2306.0000000000005;7.705010480200535;-1088650.5;4.973680729600564;-1.307106e-06
11:38:52;-575;-575.0215;7.309305749666022e-11;1.8717495708606608e+20;7.309272027124167e-11;2000.0;2338.4985;6.606507748992656;-1088714.5;10.036807261275868;-1.326616e-06
11:39:11;-600;-599.9977;7.309194975246198e-11;1.8718063058484822e+20;7.30916088809455e-11;2000.0;2351.1600000000003;7.368661377753757;-1088731.0;6.47688196588451;-1.350268e-06
11:39:31;-625;-625.0242;7.308845889947556e-11;1.871985112647107e+20;7.30881091932622e-11;2000.0;2381.6045;6.094445523384375;-1088783.0;5.004997502496879;-1.367146e-06
11:39:50;-650;-650.053;7.308563960778608e-11;1.8721295397573522e+20;7.308528151483295e-11;2000.0;2410.1330000000007;6.2251229746889285;-1088825.0;5.454356057317857;-1.398977e-06
11:40:09;-675;-675.0656;7.308399512140814e-11;1.8722137914778023e+20;7.308363147854561e-11;2000.0;2428.82;6.040443361211161;-1088849.5;7.01694377916768;-1.423044e-06
11:40:29;-700;-700.0472;7.307976678194774e-11;1.8724304474639542e+20;7.307939607650435e-11;2000.0;2452.5055;5.683645242051977;-1088912.5;7.644442425710328;-1.44222e-06
11:40:48;-725;-725.0145;7.307788767701052e-11;1.872526743036995e+20;7.307749932079351e-11;2000.0;2510.3105000000005;7.879909310233208;-1088940.5;7.087841702521296;-1.472363e-06
11:41:08;-750;-749.9854;7.307664617855005e-11;1.8725903682562058e+20;7.307625625270548e-11;2000.0;2515.4425;6.445979517303794;-1088959.0;6.320601237224193;-1.511898e-06
11:41:27;-775;-775.0062;7.307278773640957e-11;1.8727881292167447e+20;7.307238611521982e-11;2000.0;2553.0899999999997;7.663284087126087;-1089016.5;6.718444760508193;-1.53452e-06
11:41:46;-800;-800.0127;7.30712780221348e-11;1.8728655167828804e+20;7.307086272869352e-11;2000.0;2596.264;7.397232299988959;-1089039.0;8.303613671167511;-1.574926e-06
11:42:06;-825;-825.0383;7.30684265098137e-11;1.8730116976590556e+20;7.306800063921289e-11;2000.0;2629.2725;5.516568447640261;-1089081.5;7.492496246245306;-1.617246e-06
11:42:25;-850;-850.0183;7.306664862065808e-11;1.8731028486222394e+20;7.30662089799709e-11;2000.0;2671.5395;6.061808330646897;-1089108.0;7.6681158050723255;-1.672745e-06
11:42:45;-875;-874.9822;7.30656087633291e-11;1.8731561643645737e+20;7.30651534322049e-11;2000.0;2718.8525;6.956302713187517;-1089123.5;6.529739657903674;-1.714045e-06
11:43:04;-900;-899.9459;7.30626906121354e-11;1.8733057964684925e+20;7.30622162838664e-11;2000.0;2775.157;7.111627665309816;-1089167.0;8.096295449154509;-1.778268e-06

File: Data/LowFluenceIrrNeutron2025/CV_onPCB/300057_UR1_2e14_1560min_CV.csv
time (05.03.2026);set voltage (V);real voltage (V);serial capacitance;1/serial capacitance^2;parallel capacitance;LCR frequency (Hz);r;delta r;x;delta x;sample current
13:35:32;-25;-25.04351;7.673716065022073e-11;1.6981988729675878e+20;7.62055684694387e-11;2000.0;86612.45499999999;14.89215141441954;-1037013.5;12.53544973265818;-5.612525e-07
13:35:47;-30;-30.04661;7.540844050423077e-11;1.7585717051661638e+20;7.518712060874742e-11;2000.0;57254.375;117.2744886740077;-1055286.0;70.51382843102479;-1.655819e-05
13:36:03;-35;-35.0565;7.46065141168557e-11;1.796579759916038e+20;7.451412394821935e-11;2000.0;37558.39;5.3381031275163675;-1066629.0;5.426785420486054;-6.077604e-07
13:36:18;-40;-40.05522;7.411124821160437e-11;1.8206721297199373e+20;7.407640207560081e-11;2000.0;23288.6;8.891785534975487;-1073757.0;9.058145505565694;-1.783161e-05
13:36:34;-45;-45.05465;7.381071425214206e-11;1.8355287198288098e+20;7.379623913054744e-11;2000.0;15099.575;5.404368025033108;-1078129.0;4.8425200051213;-6.354862e-07
13:36:49;-50;-50.06659;7.364363560692009e-11;1.8438668616375576e+20;7.363847303295166e-11;2000.0;9047.647499999997;26.18481099678784;-1080575.0;14.309088021254185;-1.871468e-05
13:37:05;-55;-55.07885;7.353471922617697e-11;1.8493330151913397e+20;7.353209067770479e-11;2000.0;6470.193;4.946775267788112;-1082175.5;4.923159554594996;-6.530777e-07
13:37:20;-60;-60.07192;7.347117221629324e-11;1.852533465180797e+20;7.347005649308097e-11;2000.0;4220.814;13.772644851298542;-1083111.5;5.58009856543771;-1.927518e-05
13:37:36;-65;-65.10521;7.343415382253864e-11;1.8544016721345207e+20;7.343314806824679e-11;2000.0;4010.4390000000008;6.771662975222554;-1083657.5;5.09288719686584;-6.731611e-07
13:37:52;-70;-70.08271;7.340980034994624e-11;1.8556322601789725e+20;7.340930219268688e-11;2000.0;2823.8639999999996;11.865462936607226;-1084017.0;6.859300255857006;-1.975047e-05
13:38:07;-75;-75.09234;7.338228242559082e-11;1.8570242234886177e+20;7.338165096965176e-11;2000.0;3181.0955000000004;4.730663509223626;-1084423.5;6.011447413061184;-6.877048e-07
13:38:23;-80;-80.07638;7.33719642938325e-11;1.85754655836369e+20;7.337160955709708e-11;2000.0;2384.783999999999;13.501072224086492;-1084576.0;4.919349550499537;-1.996454e-05
13:38:38;-85;-85.08076;7.33572871008088e-11;1.8582899418198675e+20;7.335676612900353e-11;2000.0;2890.9055;6.07053508658832;-1084793.0;5.616938667993447;-6.958919e-07
13:38:54;-90;-90.06373;7.33445423225628e-11;1.8589358126690573e+20;7.334425815886255e-11;2000.0;2135.618;12.95854512667221;-1084981.5;6.255997122761487;-2.044907e-05
13:39:09;-95;-95.08504;7.333291699833035e-11;1.8595252463200774e+20;7.333242426798644e-11;2000.0;2812.8579999999993;5.863594699499626;-1085153.5;5.624722215363173;-7.045549e-07
13:39:25;-100;-100.0676;7.3330518044274e-11;1.859646914316413e+20;7.333023994241369e-11;2000.0;2113.3225;11.788797115800238;-1085189.0;6.200806399170998;-2.078249e-05
13:39:40;-105;-105.0636;7.331862695586065e-11;1.860250172178615e+20;7.331817151858224e-11;2000.0;2705.106;5.294312013850325;-1085365.0;5.5;-7.114753e-07
13:39:57;-110;-110.0526;7.330940726101961e-11;1.860718107142022e+20;7.330912784853901e-11;2000.0;2119.2115000000003;14.868020703425865;-1085501.5;5.112484718803568;-2.103611e-05
13:40:12;-115;-115.0503;7.330680725348462e-11;1.8608500994378007e+20;7.330631761342205e-11;2000.0;2805.5215000000003;6.751471775657518;-1085540.0;5.291502622129181;-7.198517e-07
13:40:28;-120;-120.0383;7.329870451701978e-11;1.861261534031253e+20;7.329843668781722e-11;2000.0;2075.274;12.958007165455648;-1085660.0;5.338539126015656;-2.128745e-05
13:40:43;-125;-125.042;7.328547389888501e-11;1.8619336416726365e+20;7.328498819645045e-11;2000.0;2795.4379999999996;6.220851211851965;-1085856.0;6.058052492344383;-7.255771e-07
13:40:59;-130;-130.0223;7.328331425151367e-11;1.862043385053836e+20;7.328300880537561e-11;2000.0;2216.9235;11.46980750219898;-1085888.0;5.9413803110051795;-2.147962e-05
13:41:15;-135;-135.0143;7.327562154208524e-11;1.8624343721325095e+20;7.327512874377749e-11;2000.0;2816.352;6.2164009925357995;-1086002.0;6.5038450166036395;-7.329475e-07
13:41:31;-140;-140.0072;7.326371452385374e-11;1.8630397971296797e+20;7.326341699732443e-11;2000.0;2188.8725;13.236409896097197;-1086178.5;5.842730526046875;-2.168697e-05
13:41:47;-145;-145.009;7.325868977664289e-11;1.863295374320442e+20;7.325817576189131e-11;2000.0;2877.337;5.277706087875671;-1086253.0;6.445928947793328;-7.411542e-07
13:42:02;-150;-150.0015;7.325430633198355e-11;1.8635183754499945e+20;7.325400353431112e-11;2000.0;2208.6025;9.901385051471333;-1086318.0;6.148170459575759;-2.180205e-05
13:42:27;-200;-200.0873;7.318848292868787e-11;1.8668718615813797e+20;7.318805183203662e-11;2000.0;2638.8494999999994;4.880325115963071;-1087295.0;7.088723439378912;-7.692649e-07
13:42:51;-250;-250.0576;7.317347533185444e-11;1.867637716509742e+20;7.317288300025881e-11;2000.0;3094.1675;1017.0477737729126;-1087518.0;137.19256539623422;-0.0004330616
13:43:16;-300;-300.0036;7.314818497569403e-11;1.868929379133641e+20;7.314786452597839e-11;2000.0;2277.014;5.307834322960723;-1087894.0;5.310367218940701;-8.231837e-07
13:43:41;-350;-350.0529;7.314102479359858e-11;1.869295316847229e+20;7.31406789546322e-11;2000.0;2365.8465000000006;841.6177198185871;-1088000.5;112.54215876728152;-0.0004376908
13:44:06;-400;-400.0694;7.313107682080863e-11;1.8698039094876563e+20;7.31307682194968e-11;2000.0;2235.306;6.559943040911253;-1088148.5;5.013731145564149;-8.597008e-07
13:44:30;-450;-449.9884;7.313621850938879e-11;1.86954101343806e+20;7.313546329609185e-11;2000.0;3496.4590000000003;1352.7854045265087;-1088072.0;196.68833213996197;-0.0004403451
13:44:56;-500;-500.0506;7.312113155371507e-11;1.870312571306906e+20;7.312085863476064e-11;2000.0;2102.5359999999996;4.798231622170822;-1088296.5;5.257138004656145;-9.424061e-07
13:45:20;-550;-550.0654;7.312136671461423e-11;1.8703005413436136e+20;7.312107046431597e-11;2000.0;2190.554;5.290269908048177;-1088293.0;5.920304046246273;-1.014053e-06
13:45:44;-600;-599.9959;7.310987919301665e-11;1.8708883362091984e+20;7.310959183884658e-11;2000.0;2157.9215;4.576129766243509;-1088464.0;4.604345773288535;-1.047189e-06
13:46:09;-650;-650.0524;7.3109778441253e-11;1.8708934927131122e+20;7.31094669617839e-11;2000.0;2246.687;7.114911106261256;-1088465.5;5.589051797934959;-1.075944e-06
13:46:33;-700;-700.0463;7.310114840422386e-11;1.871335259594538e+20;7.310084310190405e-11;2000.0;2224.6915000000004;3.8218678205165655;-1088594.0;4.147288270665544;-1.120942e-06
13:46:58;-750;-749.9836;7.310044331614253e-11;1.8713713595822054e+20;7.310010217130645e-11;2000.0;2351.6925;7.325068152413328;-1088604.5;6.981224820903564;-1.168122e-06
13:47:22;-800;-800.0107;7.309322533961935e-11;1.8717409747253946e+20;7.309289282167863e-11;2000.0;2322.1110000000003;4.5540825036443895;-1088712.0;6.985699678629191;-1.231314e-06
13:47:46;-850;-850.0183;7.309067420982565e-11;1.8718716381117078e+20;7.309030234872789e-11;2000.0;2455.7755000000006;6.1709460974392;-1088750.0;3.0;-1.289022e-06
13:48:11;-900;-899.9459;7.308516974698363e-11;1.8721536114840368e+20;7.308479604978802e-11;2000.0;2462.1090000000004;5.379241624058191;-1088832.0;5.504543577809153;-1.382129e-06

File: Data/LowFluenceIrrNeutron2025/CV_onPCB/300057_UR1_2e14_735min_CV.csv
time (16.09.2025);set voltage (V);real voltage (V);serial capacitance;1/serial capacitance^2;parallel capacitance;LCR frequency (Hz);r;delta r;x;delta x;sample current
07:39:27;-20;-20.00012;8.02073640379469e-11;1.5544312278003348e+20;7.86525067980108e-11;2000.0;139497.0;8.116957558100202;-992146.7;9.272297449931166;-5.778108e-07
07:39:44;-30;-30.05226;7.611671110068825e-11;1.7259967376307382e+20;7.574597517823182e-11;2000.0;73141.30000000002;8.412247024427975;-1045466.5;9.546596252068063;-7.031565e-07
07:40:02;-40;-40.05902;7.446503718546126e-11;1.8034129276840326e+20;7.439043956571742e-11;2000.0;33840.88;7.834977983376962;-1068655.5;6.575522792903998;-6.481926e-07
07:40:19;-50;-50.08656;7.380027529541003e-11;1.8360480230417066e+20;7.37869823885261e-11;2000.0;14472.789999999999;4.641292384670434;-1078281.5;5.842730526046875;-6.854663e-07
07:40:36;-60;-60.07719;7.35451511576915e-11;1.8488084191622647e+20;7.354235864178995e-11;2000.0;6667.532499999998;7.2987995202978695;-1082022.0;8.820430828479978;-8.371246e-07
07:40:53;-70;-70.10236;7.344845504226346e-11;1.853679597752737e+20;7.344736110575385e-11;2000.0;4181.3395;5.579919644358706;-1083446.5;8.434304950616855;-7.499982e-07
07:41:11;-80;-80.07884;7.33996098812662e-11;1.856147551067641e+20;7.339891431521804e-11;2000.0;3337.4960000000005;5.08047681817367;-1084167.5;6.552671211040578;-7.400046e-07
07:41:29;-90;-90.08148;7.336692468767375e-11;1.8578017585000337e+20;7.336633190290583e-11;2000.0;3083.1164999999996;6.775608580599975;-1084650.5;12.175282337588726;-8.862011e-07
07:41:47;-100;-100.076;7.334765204562638e-11;1.8587781892723904e+20;7.334709951106708e-11;2000.0;2977.777;7.4528462046388615;-1084935.5;6.343303555719212;-7.579108e-07
07:42:03;-110;-110.0585;7.332855845180201e-11;1.8597463080277564e+20;7.33280365783938e-11;2000.0;2895.1065000000003;7.838914538218923;-1085218.0;7.861297602813419;-8.195044e-07
07:42:21;-120;-120.0511;7.330829294949294e-11;1.860774674695558e+20;7.330774696972153e-11;2000.0;2962.4455000000003;4.625069700826137;-1085518.0;4.878524367060186;-7.778339e-07
07:42:39;-130;-130.0451;7.329566645262541e-11;1.8614158337288883e+20;7.329510945599631e-11;2000.0;2992.9579999999996;5.156909568724275;-1085705.0;6.98212002188447;-7.546178e-07
07:42:56;-140;-140.0144;7.328871360861927e-11;1.8617690326647233e+20;7.328821579400264e-11;2000.0;2829.8914999999997;7.433578588909928;-1085808.0;5.079370039680118;-8.24215e-07
07:43:13;-150;-150.0024;7.326030841189811e-11;1.8632130388148732e+20;7.325975309811803e-11;2000.0;2990.5969999999998;8.65617173177612;-1086229.0;8.80056816347672;-9.371627e-07
07:43:33;-175;-175.0417;7.32322284921326e-11;1.8646421610524413e+20;7.323171422244626e-11;2000.0;2879.6105;7.01978455776956;-1086645.5;7.532429886829349;-9.03541e-07
07:43:55;-200;-200.0701;7.321477788154126e-11;1.8655311351915315e+20;7.321437312070571e-11;2000.0;2555.5975;7.270251091778051;-1086904.5;8.873415351486708;-8.67206e-07
07:44:17;-225;-225.0891;7.319393564279679e-11;1.8665937199763682e+20;7.31935112337686e-11;2000.0;2618.0085;6.693156851404279;-1087214.0;6.300793600809346;-8.278734e-07
07:44:39;-250;-250.0775;7.318457901523027e-11;1.8670710374369565e+20;7.318420348850172e-11;2000.0;2463.1015;8.298774857622055;-1087353.0;7.5531450403126765;-8.349588e-07
07:45:01;-275;-275.033;7.317562851011203e-11;1.8675278083930014e+20;7.317525670972649e-11;2000.0;2451.2999999999997;6.805440874770727;-1087486.0;8.04363102087608;-8.509465e-07
07:45:23;-300;-300.0197;7.31714904828963e-11;1.8677390409198112e+20;7.317114023412072e-11;2000.0;2379.3954999999996;6.609120534344951;-1087547.5;8.5110222652746;-8.890795e-07
07:45:45;-325;-325.05;7.316439300580946e-11;1.868101426978876e+20;7.316404373795005e-11;2000.0;2376.4069999999992;6.884353422798682;-1087653.0;6.822756041366275;-9.045573e-07
07:46:07;-350;-350.0541;7.316506569338255e-11;1.8680670760813157e+20;7.316476732519021e-11;2000.0;2196.4010000000007;6.77270632391512;-1087643.0;6.407027391856538;-9.167843e-07
07:46:29;-375;-375.0795;7.315830574574582e-11;1.8684123169644413e+20;7.315796635426598e-11;2000.0;2342.859;9.206192668524812;-1087743.5;6.255997122761487;-9.061227e-07
07:46:52;-400;-400.059;7.315759955463062e-11;1.868448388747938e+20;7.315724360970773e-11;2000.0;2399.3489999999997;5.8855563840643;-1087754.0;8.167006795638166;-9.187286e-07
07:47:14;-425;-425.0281;7.315460680075188e-11;1.8686012682667423e+20;7.315425626814943e-11;2000.0;2381.1835;4.0550966249277005;-1087798.5;7.624795079213604;-8.800701e-07
07:47:36;-450;-449.9872;7.315450592567353e-11;1.868606421617911e+20;7.31541479077091e-11;2000.0;2406.4784999999997;6.3422099174893365;-1087800.0;6.782329983125268;-9.440748e-07
07:47:57;-475;-475.0227;7.314441982255404e-11;1.8691217926205273e+20;7.314412233672714e-11;2000.0;2194.0794999999994;6.176230544393562;-1087950.0;6.782329983125268;-1.000598e-06
07:48:18;-500;-500.0537;7.314028532414196e-11;1.8693331152718247e+20;7.313997693609563e-11;2000.0;2234.1115;6.627284446702134;-1088011.5;7.492496246245306;-1.024679e-06
07:48:40;-525;-525.0848;7.31400164298649e-11;1.869346860248245e+20;7.313970032264083e-11;2000.0;2261.912;5.191454930941812;-1088015.5;5.8083990909716245;-1.034153e-06
07:49:02;-550;-550.0674;7.31340004374097e-11;1.8696544173102508e+20;7.313369215714427e-11;2000.0;2234.0089999999996;7.229298648555056;-1088105.0;6.18465843842649;-1.05217e-06
07:49:24;-575;-575.0231;7.313285784677425e-11;1.8697128388291e+20;7.313253100653502e-11;2000.0;2300.3295000000007;7.521567106494492;-1088122.0;7.765307463326869;-1.060234e-06
07:49:46;-600;-599.9984;7.313023674433074e-11;1.869846868115295e+20;7.31299213669483e-11;2000.0;2259.7525;7.596219614880806;-1088161.0;10.929318368498558;-1.087657e-06
07:50:08;-625;-625.0249;7.31249279073988e-11;1.8701183780567613e+20;7.312459339377368e-11;2000.0;2327.5545000000006;8.338147320448362;-1088240.0;8.77496438739212;-1.107276e-06
07:50:28;-650;-650.0536;7.312546547606364e-11;1.8700908824821944e+20;7.312513638477677e-11;2000.0;2308.5875000000005;7.071973623925633;-1088232.0;7.987490219086342;-1.112156e-06
07:50:50;-675;-675.0657;7.311951906258098e-11;1.8703950635260012e+20;7.311918206586445e-11;2000.0;2336.4365000000003;7.299832986959355;-1088320.5;5.544141051596721;-1.133578e-06
07:51:12;-700;-700.0477;7.311995577190744e-11;1.8703727217037024e+20;7.311960176063167e-11;2000.0;2394.6709999999994;7.793371603484575;-1088314.0;8.438009243891594;-1.164094e-06
07:51:34;-725;-725.0138;7.311592480704948e-11;1.8705789589785628e+20;7.311557708161475e-11;2000.0;2373.512;5.554491902955671;-1088374.0;7.661592523751182;-1.177292e-06
07:51:55;-750;-749.9864;7.311421178156336e-11;1.8706666132632915e+20;7.311383860894098e-11;2000.0;2458.9145;8.552972596559634;-1088399.5;8.673955268503521;-1.201905e-06
07:52:16;-775;-775.0062;7.311347285417375e-11;1.87070442554955e+20;7.311311118993e-11;2000.0;2420.7385000000004;8.115387645547202;-1088410.5;5.313896875175505;-1.233734e-06
07:52:36;-800;-800.0117;7.310840152831334e-11;1.870963965645458e+20;7.310802142372077e-11;2000.0;2481.9435000000003;6.8607243158065945;-1088486.0;5.449770637375485;-1.261711e-06
07:52:58;-825;-825.0366;7.310910676992517e-11;1.870927869587471e+20;7.310871625360964e-11;2000.0;2515.67;8.311056310722481;-1088475.5;5.893852729751567;-1.306048e-06
07:53:20;-850;-850.016;7.310511058068658e-11;1.8711324185200342e+20;7.310471646222544e-11;2000.0;2527.4530000000004;6.762092948932299;-1088535.0;6.020797289396147;-1.332739e-06
07:53:41;-875;-874.9819;7.31045397321721e-11;1.8711616407088552e+20;7.310411877167944e-11;2000.0;2612.1345;7.825619511418886;-1088543.5;6.718444760508193;-1.373227e-06
07:54:03;-900;-899.9471;7.310232358125284e-11;1.871275093722201e+20;7.310190321559807e-11;2000.0;2610.4070000000006;8.5321625658446;-1088576.5;7.116003091623837;-1.437078e-06

File: Data/LowFluenceIrrNeutron2025/CV_onPCB/300057_UR1_2e14_noadd_CV.csv
time (09.04.2025);set voltage (V);real voltage (V);serial capacitance;1/serial capacitance^2;parallel capacitance;LCR frequency (Hz);r;delta r;x;delta x;sample current
12:46:30;-20;-20.00008;8.517286911319111e-11;1.3784704032682092e+20;8.231957808134239e-11;2000.0;173944.35;6.083697477685755;-934305.4;10.03130101233135;-6.138368e-07
12:46:46;-30;-30.05126;8.00081876231984e-11;1.5621802200616056e+20;7.88290805986865e-11;2000.0;121643.55;640.155596222512;-994616.6;682.1340425458915;-4.437837e-05
12:47:03;-40;-40.0572;7.675647904967451e-11;1.697344160605899e+20;7.634110669729783e-11;2000.0;76474.15;4.97422607045558;-1036752.5;9.161741100904347;-7.306483e-07
12:47:19;-50;-50.06836;7.50050864696701e-11;1.7775366659662974e+20;7.487820733517922e-11;2000.0;43673.38;238.37519864700695;-1060961.0;167.94478259237468;-4.891244e-05
12:47:36;-60;-60.0756;7.408468484236504e-11;1.8219779827868244e+20;7.405147158762404e-11;2000.0;22748.385000000002;8.213587142655792;-1074142.0;7.861297602813419;-8.329745e-07
12:47:53;-70;-70.08669;7.365358718245038e-11;1.843368633610354e+20;7.364585977624123e-11;2000.0;11067.230000000001;8.009216878072401;-1080429.0;7.412826721298697;-8.672463e-07
12:48:09;-80;-80.0825;7.345686214949627e-11;1.8532553163200243e+20;7.345461584417806e-11;2000.0;5990.7695;6.18169011982162;-1083322.5;8.332916656249479;-8.581637e-07
12:48:25;-90;-90.06778;7.337301288950471e-11;1.8574934652362057e+20;7.337224330090121e-11;2000.0;3512.507;15.028277181699826;-1084560.5;8.58705420968099;-5.286713e-05
12:48:42;-100;-100.0717;7.33320384898978e-11;1.8595698003357106e+20;7.333125949549573e-11;2000.0;3536.8689999999997;7.1962009039492525;-1085166.5;6.938119341723663;-8.789983e-07
12:48:59;-110;-110.0576;7.329573396243145e-11;1.8614124047772366e+20;7.329530687912078e-11;2000.0;2620.7745;12.17266664447441;-1085704.0;8.786353054595518;-5.387081e-05
12:49:16;-120;-120.0401;7.327676859804478e-11;1.8623760644378336e+20;7.327618809005144e-11;2000.0;3056.6555;6.56174532708334;-1085985.0;5.07444578254611;-9.365016e-07
12:49:33;-130;-130.0262;7.325575618254104e-11;1.863444612061024e+20;7.325520369279634e-11;2000.0;2983.261;6.613885843435765;-1086296.5;7.04538856274088;-9.419269e-07
12:49:49;-140;-140.0107;7.323731701220141e-11;1.8643830598231e+20;7.323678316591481e-11;2000.0;2933.602;7.208607896119755;-1086570.0;9.192388155425117;-9.409397e-07
12:50:06;-150;-150.0028;7.321966186673532e-11;1.8652822697273354e+20;7.321914773143685e-11;2000.0;2879.9755;7.469191504942146;-1086832.0;7.987490219086342;-9.533005e-07
12:50:23;-160;-160.0134;7.321070277879019e-11;1.8657388218371418e+20;7.321014917306335e-11;2000.0;2989.0294999999996;7.649825242284952;-1086965.0;7.123903424387503;-9.491765e-07
12:50:39;-170;-170.0249;7.318797808884618e-11;1.8668976164818475e+20;7.318767080877992e-11;2000.0;2227.915;16.195571609239348;-1087302.5;5.2855936279664935;-5.561539e-05
12:50:57;-180;-180.0331;7.318525207404442e-11;1.867036696014216e+20;7.318480859086369e-11;2000.0;2676.6690000000003;6.869381045625586;-1087343.0;5.962382074305537;-9.864233e-07
12:51:21;-230;-230.0842;7.315403517898642e-11;1.8686304706839832e+20;7.315367789311202e-11;2000.0;2404.04;6.47531454834434;-1087807.0;7.90885579587844;-1.041232e-06
12:51:45;-280;-280.0327;7.313524388543347e-11;1.8695908419886e+20;7.313492120222484e-11;2000.0;2285.542;9.036744784489608;-1088086.5;7.391718338789702;-1.072765e-06
12:52:09;-330;-330.0366;7.31229792872421e-11;1.8702180512089788e+20;7.31226780990828e-11;2000.0;2208.6614999999993;7.078169511780564;-1088269.0;7.8390050389064045;-1.117687e-06
12:52:33;-380;-380.0898;7.311290187505701e-11;1.8707336443961288e+20;7.311260020683961e-11;2000.0;2210.8779999999997;5.73105019171879;-1088419.0;6.85200700525036;-1.150522e-06
12:52:57;-430;-430.0174;7.310561427795593e-11;1.8711066344252762e+20;7.31053126588769e-11;2000.0;2211.0284999999994;7.536952874836084;-1088527.5;4.943429983321297;-1.183897e-06
12:53:22;-480;-480.0353;7.309718665722473e-11;1.8715381116629913e+20;7.309687630151791e-11;2000.0;2243.21;6.4503471224423405;-1088653.0;6.445928947793328;-1.21702e-06
12:53:46;-530;-530.0759;7.309205045509254e-11;1.8718011480867865e+20;7.309173121639797e-11;2000.0;2275.3259999999996;6.548535385870651;-1088729.5;6.343303555719212;-1.252548e-06
12:54:10;-580;-580.0245;7.30845992098454e-11;1.8721828416459194e+20;7.308427339271815e-11;2000.0;2299.0015000000003;6.538771148885702;-1088840.5;7.330586606813946;-1.285851e-06
12:54:35;-630;-630.0203;7.308016945986427e-11;1.8724098130204452e+20;7.307982895235767e-11;2000.0;2350.4724999999994;5.97514748248945;-1088906.5;5.535115174953453;-1.321889e-06
12:54:59;-680;-680.0772;7.307402910377034e-11;1.8727245006379188e+20;7.307367501079104e-11;2000.0;2397.2055000000005;8.452089785224715;-1088998.0;9.98999499499374;-1.378174e-06
12:55:24;-730;-730.0164;7.30696006349927e-11;1.8729515048426983e+20;7.306922941535956e-11;2000.0;2454.7180000000003;7.641292253277593;-1089064.0;7.155417527999327;-1.427542e-06
12:55:48;-780;-780.0;7.30647031052546e-11;1.873202601274515e+20;7.306431371505887e-11;2000.0;2514.3305;6.498776672382273;-1089137.0;5.527205442174191;-1.49701e-06
12:56:12;-830;-830.0526;7.305990684607003e-11;1.873448554505855e+20;7.305948932489408e-11;2000.0;2603.826;5.088683542921481;-1089208.5;6.681130143920263;-1.570431e-06
12:56:36;-880;-879.9651;7.305521181768269e-11;1.8736893635205435e+20;7.305476634225925e-11;2000.0;2689.8405;5.930812906971512;-1089278.5;6.413852196613202;-1.673913e-06

File: Data/LowFluenceIrrNeutron2025/CV_onPCB/300057_UR2_2e14_1050min_CV.csv
time (25.02.2026);set voltage (V);real voltage (V);serial capacitance;1/serial capacitance^2;parallel capacitance;LCR frequency (Hz);r;delta r;x;delta x;sample current
11:31:33;-5;-5.000982;8.753679873975971e-11;1.3050245436807956e+20;8.192437591287584e-11;2000.0;237940.35;5.836640729049545;-909074.5;11.136089978084767;-3.273699e-07
11:31:48;-10;-10.00194;8.160954513944252e-11;1.5014749308359967e+20;7.910433700483445e-11;2000.0;173528.55;190.877375230801;-975100.05;194.37415562517566;-6.083282e-06
11:32:04;-15;-15.0019;7.781229953108502e-11;1.6515947747581886e+20;7.678665069187927e-11;2000.0;118194.8;7.702467137222982;-1022685.0;6.304760106459246;-4.515265e-07
11:32:19;-20;-19.99989;7.567488013970311e-11;1.7462101830530662e+20;7.532906610896038e-11;2000.0;71248.94;27.426056406271886;-1051570.5;17.240577136511412;-1.230927e-05
11:32:36;-25;-25.0449;7.464759507219012e-11;1.7946028736113223e+20;7.453085327358656e-11;2000.0;42190.965;6.22747651541138;-1066042.0;4.979959839195493;-4.725814e-07
11:32:51;-30;-30.04654;7.40900649737331e-11;1.821713382533292e+20;7.405134629565199e-11;2000.0;24559.75;9.302565506353586;-1074064.0;10.73312629199899;-1.38371e-05
11:33:07;-35;-35.05259;7.377762778193993e-11;1.8371754191313853e+20;7.37634180767723e-11;2000.0;14970.539999999999;7.663854774198157;-1078612.5;6.590713163232034;-5.027422e-07
11:33:22;-40;-40.05527;7.359497298914646e-11;1.8463060785984687e+20;7.359046842040589e-11;2000.0;8459.7555;20.058742326913237;-1081289.5;11.146187689071093;-1.465473e-05
11:33:38;-45;-45.06357;7.348531821035465e-11;1.8518203049005636e+20;7.348304903472713e-11;2000.0;6017.693000000001;6.661714760480206;-1082903.0;4.2485291572496005;-5.227059e-07
11:33:54;-50;-50.06315;7.343124003905846e-11;1.8545488419809824e+20;7.343030789276889e-11;2000.0;3861.1230000000005;10.254977038004535;-1083700.5;4.498610896710228;-1.518817e-05
11:34:09;-55;-55.0826;7.339334804008972e-11;1.8564642935872825e+20;7.33925280862671e-11;2000.0;3624.1169999999997;4.602215341550203;-1084260.0;6.7082039324993685;-5.32015e-07
11:34:25;-60;-60.07102;7.336306934906201e-11;1.8579970241320442e+20;7.336265929898624e-11;2000.0;2564.446;13.141749016017613;-1084707.5;6.359048670988452;-1.542632e-05
11:34:42;-65;-65.10191;7.334657037291315e-11;1.85883301404368e+20;7.334601526009625e-11;2000.0;2984.7825000000003;5.8984642015951945;-1084951.5;5.885363200347112;-5.429285e-07
11:34:57;-70;-70.0817;7.333447133404476e-11;1.8594464212922522e+20;7.333419941460829e-11;2000.0;2089.531;10.405060425100855;-1085130.5;6.019759131393879;-1.575144e-05
11:35:13;-75;-75.09492;7.331653290222894e-11;1.860356437958119e+20;7.331610896798564e-11;2000.0;2609.9835000000003;8.2948275532105;-1085396.0;7.014271166700072;-5.501482e-07
11:35:29;-80;-80.07559;7.330937349350594e-11;1.8607198212976774e+20;7.330913621632838e-11;2000.0;1952.8979999999997;13.696886883522106;-1085502.0;5.639148871948674;-1.592919e-05
11:35:44;-85;-85.09339;7.330366723052256e-11;1.8610095249456697e+20;7.330327758528178e-11;2000.0;2502.865;6.7612905018199045;-1085586.5;5.756518044790617;-5.564373e-07
11:36:00;-90;-90.06175;7.329286490534179e-11;1.8615581380076352e+20;7.329266742711865e-11;2000.0;1782.2055;12.838054671074582;-1085746.5;5.063348694293135;-1.612659e-05
11:36:16;-95;-95.07478;7.328425908157638e-11;1.8619953719266188e+20;7.328388112990927e-11;2000.0;2466.0015;4.733627481910684;-1085874.0;6.418722614352484;-5.623646e-07
11:36:32;-100;-100.0654;7.328452903749774e-11;1.8619816540039692e+20;7.328432705312478e-11;2000.0;1802.7320000000004;11.507101537746161;-1085870.0;5.830951894845301;-1.643255e-05
11:36:52;-125;-125.0257;7.325268796193801e-11;1.8636007177016368e+20;7.325231617810444e-11;2000.0;2447.3785000000003;5.332462202163269;-1086342.0;5.8991524815010505;-5.787377e-07
11:37:11;-150;-150.0002;7.322171670350813e-11;1.865177579561876e+20;7.322138404580465e-11;2000.0;2316.4880000000003;246.08944737594902;-1086801.5;30.93763888857713;-0.0001982581
11:37:31;-175;-175.0419;7.319423859518123e-11;1.866578268272551e+20;7.319379182614244e-11;2000.0;2686.071999999999;5.968181490202857;-1087209.5;5.36073688964493;-6.030254e-07
11:37:51;-200;-200.0636;7.315100909493908e-11;1.8687850755182038e+20;7.315078179551821e-11;2000.0;1917.6065000000003;12.384813508385989;-1087852.0;6.985699678629191;-0.0002014989
11:38:10;-225;-225.0958;7.314549554104172e-11;1.8690668163279117e+20;7.314509880233798e-11;2000.0;2533.7410000000004;5.358237672033595;-1087934.0;3.8340579025361627;-6.190069e-07
11:38:30;-250;-250.055;7.312220658731613e-11;1.8702575775048224e+20;7.31219741638195e-11;2000.0;1940.2464999999997;225.92892070768073;-1088280.5;28.499780700910666;-0.0002010574
11:38:49;-275;-275.0472;7.311767150391941e-11;1.870489588096833e+20;7.311733394261423e-11;2000.0;2338.4815;3.7820782828360344;-1088348.0;5.549774770204643;-6.381014e-07
11:39:08;-300;-300.0048;7.310749480909057e-11;1.871010375374509e+20;7.310732228605774e-11;2000.0;1672.1350000000002;189.60151174436874;-1088499.5;23.78523701794876;-0.0002035742
11:39:27;-325;-325.058;7.310171919977592e-11;1.8713060360500275e+20;7.310142936396065e-11;2000.0;2167.5824999999995;4.124954840661891;-1088585.5;6.460456640207408;-6.615298e-07
11:39:47;-350;-350.0481;7.30916140790308e-11;1.8718234984387913e+20;7.30914812706562e-11;2000.0;1467.5805000000003;14.301264532813175;-1088736.0;5.890670590009257;-0.0002051759
11:40:06;-375;-375.085;7.309466882088866e-11;1.871667048776932e+20;7.309439732918088e-11;2000.0;2098.17;6.949593081612749;-1088690.5;5.7651973079852175;-6.754241e-07
11:40:25;-400;-400.0581;7.308184733228333e-11;1.8723238373963284e+20;7.308167119559127e-11;2000.0;1690.446;239.4177368809587;-1088881.5;27.75135131844934;-0.0002061629
11:40:45;-425;-425.0336;7.308902949687715e-11;1.8719558840288317e+20;7.308874696636509e-11;2000.0;2140.6485000000002;5.166197551149201;-1088774.5;5.453210063806455;-6.9078e-07
11:41:05;-450;-449.9829;7.307087544219724e-11;1.8728861537372134e+20;7.307076001600667e-11;2000.0;1368.7565;12.469158938657408;-1089045.0;6.652067347825035;-0.0002072341
11:41:26;-475;-475.0231;7.307882721739959e-11;1.8724785949409637e+20;7.307853281617407e-11;2000.0;2185.614;5.749286320927152;-1088926.5;4.078909167902615;-7.163446e-07
11:41:45;-500;-500.0466;7.306775559808122e-11;1.8730460939883787e+20;7.306763734848388e-11;2000.0;1385.4845;10.658611740630207;-1089091.5;6.413852196613202;-0.0002091561
11:42:05;-525;-525.0924;7.306859423967194e-11;1.8730030986260722e+20;7.306830315197501e-11;2000.0;2173.736;3.8015746342798495;-1089079.0;6.24099351065197;-7.367091e-07
11:42:25;-550;-550.0621;7.306711824334722e-11;1.87307877079377e+20;7.306688542893264e-11;2000.0;1944.0739999999998;388.76868278990787;-1089101.0;41.3757175164371;-0.0002094387
11:42:44;-575;-575.0222;7.306480373282082e-11;1.873197441589431e+20;7.306452409552797e-11;2000.0;2130.7189999999996;4.287815172089396;-1089135.5;5.170831654579367;-7.56792e-07
11:43:03;-600;-599.9932;7.305568129336688e-11;1.8736652819226752e+20;7.305548670076333e-11;2000.0;1777.7590000000005;269.62327795546514;-1089271.5;29.935555782380256;-0.0002114883
11:43:22;-625;-625.04;7.306379746963132e-11;1.8732490387600517e+20;7.306350561046024e-11;2000.0;2176.8289999999997;4.419412738136135;-1089150.5;5.0732139714386175;-7.799753e-07
11:43:42;-650;-650.0481;7.305008151240658e-11;1.8739525510700905e+20;7.304984131901587e-11;2000.0;1975.3329999999999;389.1292674871038;-1089355.0;36.53423052426313;-0.00021353
11:44:01;-675;-675.0588;7.30567208681409e-11;1.873611958935262e+20;7.305641064471823e-11;2000.0;2244.5955000000004;6.51770053297173;-1089256.0;6.534523701081816;-8.037171e-07
11:44:20;-700;-700.043;7.304790218902611e-11;1.8740643683682376e+20;7.304770856639372e-11;2000.0;1773.6060000000002;274.48795487361554;-1089387.5;35.5589299614035;-0.000214892
11:44:40;-725;-725.0087;7.305125504808903e-11;1.8738923431374474e+20;7.305092770495494e-11;2000.0;2305.9570000000003;3.9893498906463383;-1089337.5;4.993746088859544;-8.28929e-07
11:44:59;-750;-749.9821;7.304461668573402e-11;1.8742329607548043e+20;7.304440519958573e-11;2000.0;1853.7424999999998;298.803089380678;-1089436.5;34.815765107203944;-0.0002166229
11:45:19;-775;-775.0032;7.304887448646854e-11;1.8740144802384472e+20;7.304854620800389e-11;2000.0;2309.3619999999996;5.197279894329349;-1089373.0;4.852834223420372;-8.620634e-07
11:45:38;-800;-800.0076;7.303875045060751e-11;1.8745340374487718e+20;7.303851640520762e-11;2000.0;1950.3425;286.41639593245617;-1089524.0;32.60674776790841;-0.0002191216
11:45:58;-825;-825.0354;7.305262980927285e-11;1.8738218150750713e+20;7.305233950833858e-11;2000.0;2171.5080000000003;5.938608406015664;-1089317.0;5.527205442174191;-9.344475e-07
11:46:18;-850;-850.0178;7.304974622342263e-11;1.8739697535142124e+20;7.304937868780668e-11;2000.0;2443.5029999999997;5.962352392302884;-1089360.0;5.744562646538029;-9.451366e-07
11:46:37;-875;-874.9791;7.303405814087419e-11;1.8747749162139297e+20;7.303379850259414e-11;2000.0;2054.41;357.96884851059315;-1089594.0;41.17280655966994;-0.0002230231
11:46:57;-900;-899.9446;7.304290699992076e-11;1.8743207006090025e+20;7.304259648427803e-11;2000.0;2246.2895000000008;3.700027802260409;-1089462.0;6.348228099241551;-1.03074e-06
