Repository: aimaax/PENGUIN

# PENGUIN :penguin:  

> **NOTE!!** Google ID and GitLab repo for CERN organization is hidden and the create database function won't work properly in this version. Plotting is still possible with the saved database and data stored in this repo.  

A Python-based environment for GUI-driven analysis for IV, CV, and TCT measurements obtained with [Particulars Setup]() at CERN for CMS HGCAL silicon diodes. Used to plot data for individual diodes, but also to analyse Current Volume Normalization, Saturation Voltage, Charge Collection, and Charge Collection Efficiency.

---

File: Data/LowFluenceIrrNeutron2025/CV_onPCB/300057_UR2_2e14_300min_CV.csv
time (23.07.2025);set voltage (V);real voltage (V);serial capacitance;1/serial capacitance^2;parallel capacitance;LCR frequency (Hz);r;delta r;x;delta x;sample current
15:44:06;-5;-5.001004;9.159408941060494e-11;1.1919693854309124e+20;8.416955195247583e-11;2000.0;258035.75;11.066814130543623;-868805.75;28.072929576373035;-3.76304e-07
15:44:21;-10;-10.00178;8.49317200553319e-11;1.3863093769550586e+20;8.128098088837626e-11;2000.0;198571.15;187.63279664013962;-936958.2;222.28482404338803;-1.091702e-05
15:44:37;-15;-15.00188;8.04852485674907e-11;1.54371605413572e+20;7.867764367337487e-11;2000.0;149864.9;13.528100384015488;-988721.2;13.184574320015034;-5.363134e-07
15:44:53;-20;-19.9999;7.753504343186548e-11;1.66342770677833e+20;7.672765717982467e-11;2000.0;105282.65;39.612515383398716;-1026342.0;41.77678781333002;-1.491108e-05
15:45:09;-25;-25.03494;7.578922302239624e-11;1.7409451577631605e+20;7.545420281951405e-11;2000.0;69964.295;6.918664882042168;-1049984.0;7.463243262818116;-5.769907e-07
15:45:25;-30;-30.04626;7.478621772140796e-11;1.7879561397194523e+20;7.465488682675698e-11;2000.0;44629.59;11.454889567342029;-1064066.0;16.192590898309017;-1.711341e-05
15:45:41;-35;-35.04519;7.419520312113435e-11;1.8165541307921623e+20;7.414205321713371e-11;2000.0;28716.615;9.806860545046987;-1072542.0;8.264381404557753;-6.219699e-07
15:45:57;-40;-40.05536;7.383828044123226e-11;1.8341584526328578e+20;7.381900301141232e-11;2000.0;17416.025;10.879133409881446;-1077726.5;11.538522435736734;-1.838878e-05
15:46:13;-45;-45.06705;7.363024612135654e-11;1.844537528239714e+20;7.362218876934042e-11;2000.0;11306.435000000001;10.07734904377136;-1080771.5;7.7225319682083535;-6.526207e-07
15:46:29;-50;-50.06376;7.350816004924196e-11;1.8506696187983207e+20;7.350521292859465e-11;2000.0;6854.794999999998;17.17069262580866;-1082566.5;10.66008911782636;-1.915586e-05
15:46:45;-55;-55.08092;7.343357782374613e-11;1.8544307633852737e+20;7.343180155866041e-11;2000.0;5329.754999999999;11.194039384869086;-1083666.0;9.859006035092989;-6.714949e-07
15:47:00;-60;-60.07093;7.338712110638213e-11;1.856779350789464e+20;7.338631531759508e-11;2000.0;3593.133499999999;11.489784686298513;-1084352.0;7.765307463326869;-1.962748e-05
15:47:16;-65;-65.08549;7.33562389545691e-11;1.85834304632898e+20;7.335543958088787e-11;2000.0;3581.0620000000004;6.163931115773434;-1084808.5;8.19374761632307;-6.810969e-07
15:47:32;-70;-70.08109;7.333548506674881e-11;1.8593950145655164e+20;7.333505983543382e-11;2000.0;2612.96;10.404376146602932;-1085115.5;10.011867957579145;-2.010689e-05
15:47:47;-75;-75.09264;7.331653290222895e-11;1.8603564379581183e+20;7.331598075092275e-11;2000.0;2978.6395;10.291803886467145;-1085396.0;9.121403400793103;-6.925276e-07
15:48:03;-80;-80.07583;7.330468011176387e-11;1.8609580966163445e+20;7.330436825447724e-11;2000.0;2239.089499999999;15.587379277399403;-1085571.5;7.391718338789702;-2.034624e-05
15:48:18;-85;-85.07806;7.329242612817803e-11;1.861580427122298e+20;7.329196319198104e-11;2000.0;2728.748;6.766459620806146;-1085753.0;8.546929273136639;-6.999408e-07
15:48:34;-90;-90.06209;7.3282706873624e-11;1.8620742509624993e+20;7.328244706063309e-11;2000.0;2044.6504999999993;14.03657316575167;-1085897.0;10.418733128360664;-2.06026e-05
15:48:49;-95;-95.06376;7.327440705138736e-11;1.862496110686432e+20;7.327398745272015e-11;2000.0;2598.8424999999997;10.358042886448198;-1086020.0;10.271319292087068;-7.110165e-07
15:49:06;-100;-100.066;7.326968441468725e-11;1.8627362147902888e+20;7.326944412711032e-11;2000.0;1966.8445000000004;15.137978290957482;-1086090.0;9.9498743710662;-2.096899e-05
15:49:21;-105;-105.0519;7.326071308188804e-11;1.8631924552227255e+20;7.326031197396506e-11;2000.0;2541.647;9.36082910590724;-1086223.0;9.249324299644812;-7.168002e-07
15:49:38;-110;-110.0526;7.325538528507512e-11;1.863463481626216e+20;7.325515037581711e-11;2000.0;1945.2774999999995;12.811197443545236;-1086302.0;7.402702209328698;-2.11774e-05
15:49:53;-115;-115.0356;7.324968742335043e-11;1.8637533987734893e+20;7.324929120774015e-11;2000.0;2526.669500000001;6.720164636190102;-1086386.5;8.070780631388763;-7.210429e-07
15:50:08;-120;-120.0368;7.324439493766266e-11;1.864022750293666e+20;7.3244163551397e-11;2000.0;1931.0699999999997;14.023671398745764;-1086465.0;7.365459931328117;-2.142051e-05
15:50:24;-125;-125.0206;7.323947394932131e-11;1.8642732475157424e+20;7.323906327784855e-11;2000.0;2572.8875000000003;6.475870593016813;-1086538.0;6.618156843109719;-7.296054e-07
15:50:40;-130;-130.0216;7.323387965624415e-11;1.8645580798724378e+20;7.32336296842012e-11;2000.0;2007.56;11.753178527530329;-1086621.0;6.960603422117941;-2.156403e-05
15:50:55;-135;-135.0235;7.322771344394002e-11;1.864872107021512e+20;7.322728796398566e-11;2000.0;2619.496;9.915200789696591;-1086712.5;8.656644846590392;-7.377666e-07
15:51:10;-140;-140.0098;7.322333370533312e-11;1.865095202480797e+20;7.322307700856503e-11;2000.0;2034.824;13.852349699599701;-1086777.5;9.079509898667439;-2.174283e-05
15:51:26;-145;-145.0166;7.321666403307798e-11;1.8654350196653408e+20;7.321621602448053e-11;2000.0;2688.56;8.202591054051155;-1086876.5;9.728180713781997;-7.430943e-07
15:51:42;-150;-150.0006;7.32118141254601e-11;1.8656821788782497e+20;7.321153823531911e-11;2000.0;2110.0235000000002;14.972917121840354;-1086948.5;9.520372891856704;-2.187752e-05
15:52:02;-175;-175.0529;7.317784910791333e-11;1.8674144690348625e+20;7.317736924744896e-11;2000.0;2784.7075;7.199143521107221;-1087453.0;6.288879073412049;-7.604141e-07
15:52:22;-200;-200.0638;7.314122646968185e-11;1.869285008252298e+20;7.314097164644605e-11;2000.0;2030.7994999999999;13.570147502422378;-1087997.5;6.814506585219505;-0.0002118269
15:52:42;-225;-225.0739;7.312650703784374e-11;1.8700376103816728e+20;7.312609444882381e-11;2000.0;2584.8655000000003;7.842424544584422;-1088216.5;8.754284665236788;-7.844166e-07
15:53:01;-250;-250.0541;7.310796495699115e-11;1.8709863109987054e+20;7.310767330300504e-11;2000.0;2174.0919999999996;393.8835567611322;-1088492.5;51.11200935201041;-0.0002130309
15:53:21;-275;-275.0269;7.310477478636308e-11;1.8711496080152356e+20;7.310442641955217e-11;2000.0;2376.2435000000005;7.0628166928995135;-1088540.0;8.660254037844386;-8.043062e-07
15:53:40;-300;-300.0054;7.309030498210818e-11;1.8718905502954298e+20;7.30900706558442e-11;2000.0;1949.4480000000003;291.6466117775072;-1088755.5;38.93889443731037;-0.0002146571
15:54:00;-325;-325.0454;7.309023785019667e-11;1.8718939888845537e+20;7.30899166582701e-11;2000.0;2282.3610000000003;7.491381044240108;-1088756.5;5.842730526046875;-8.248134e-07
15:54:20;-350;-350.0494;7.307567314167671e-11;1.87264023742688e+20;7.307547687500629e-11;2000.0;1784.657;228.49893927007625;-1088973.5;29.540438385372685;-0.000216494
15:54:39;-375;-375.0758;7.307876010657062e-11;1.8724820340701512e+20;7.30784476176545e-11;2000.0;2251.7575;7.932554660227691;-1088927.5;8.799857953399021;-8.479288e-07
15:54:58;-400;-400.0575;7.3068627785736e-11;1.8730013788218442e+20;7.306838010114128e-11;2000.0;2005.1364999999998;393.5152009810262;-1089078.5;44.30166475427306;-0.0002176004
15:55:18;-425;-425.0313;7.307376069644287e-11;1.8727382580768866e+20;7.307344931180323e-11;2000.0;2248.006;7.020814283258037;-1089002.0;6.655824516917494;-8.713239e-07
15:55:37;-450;-449.9843;7.306030930515461e-11;1.8734279144532538e+20;7.306006603252708e-11;2000.0;1987.5370000000003;304.73726917879605;-1089202.5;34.17510058507509;-0.0002188505
15:55:57;-475;-475.0175;7.306956708803535e-11;1.8729532246240294e+20;7.306924856647243e-11;2000.0;2273.8180000000007;7.886443133631274;-1089064.5;9.681812846776165;-9.000959e-07
15:56:16;-500;-500.0449;7.304924329571763e-11;1.87399555732844e+20;7.304909798513671e-11;2000.0;1536.4399999999996;14.86056555114912;-1089367.5;7.838207703295441;-0.0002215293
15:56:37;-525;-525.0815;7.306383101129105e-11;1.8732473188429172e+20;7.306354888403258e-11;2000.0;2140.227;7.968532270750989;-1089150.0;9.192388155425117;-9.582898e-07
15:56:56;-550;-550.065;7.305983976998703e-11;1.8734519945256754e+20;7.305955982518635e-11;2000.0;2132.1075000000005;6.8172364589692815;-1089209.5;8.702729456900288;-1.004605e-06
15:57:16;-575;-575.0192;7.305658672779788e-11;1.873618839278099e+20;7.305629607983884e-11;2000.0;2172.629;7.263360547983286;-1089258.0;6.024948132556827;-1.023575e-06
15:57:35;-600;-599.9971;7.305366929720345e-11;1.8737684898602867e+20;7.305338381752539e-11;2000.0;2153.3544999999995;4.805774884188817;-1089301.5;7.1510488741163;-1.047182e-06
15:57:54;-625;-625.0245;7.305148975975015e-11;1.873880301666986e+20;7.305119637807871e-11;2000.0;2183.051;8.981236187184916;-1089334.0;8.87130204648675;-1.056852e-06
15:58:13;-650;-650.0506;7.304833804329952e-11;1.874042004641734e+20;7.30480402316178e-11;2000.0;2199.6135000000004;7.555504724206052;-1089381.0;9.404786015641186;-1.072763e-06
15:58:32;-675;-675.062;7.304481783050335e-11;1.8742226385540324e+20;7.304451470335323e-11;2000.0;2219.317;8.906231809805984;-1089433.5;6.374754897248991;-1.102817e-06
15:58:52;-700;-700.0437;7.304434849443148e-11;1.874246723733382e+20;7.304403657879611e-11;2000.0;2251.281;10.153068523850314;-1089440.5;9.313296945765233;-1.112505e-06
15:59:11;-725;-725.0145;7.304129795697025e-11;1.8744032811713213e+20;7.304098385592521e-11;2000.0;2259.2955;8.962098818775658;-1089486.0;7.628892449104259;-1.142763e-06
15:59:30;-750;-749.9838;7.30397225044368e-11;1.8744841430679703e+20;7.30394020174719e-11;2000.0;2282.2205000000004;6.028701870013141;-1089509.5;7.598519592657506;-1.155904e-06
15:59:50;-775;-775.0031;7.30371415907768e-11;1.874616622710602e+20;7.303680796533363e-11;2000.0;2328.6544999999996;6.932506021454283;-1089548.0;6.58027355054484;-1.175752e-06
16:00:09;-800;-800.0077;7.303425922749699e-11;1.8747645925208736e+20;7.303392483570225e-11;2000.0;2331.4655;6.054579113158906;-1089591.0;6.85200700525036;-1.207198e-06
16:00:29;-825;-825.0338;7.303141060360908e-11;1.8749108474901437e+20;7.3031060422961e-11;2000.0;2386.0125;8.391598086032245;-1089633.5;6.64360594857943;-1.233034e-06
16:00:48;-850;-850.0141;7.30310754859962e-11;1.8749280543321614e+20;7.30307169990678e-11;2000.0;2414.1615;7.9712151920205905;-1089638.5;7.525788995181834;-1.259217e-06
16:01:07;-875;-874.9786;7.302755693673498e-11;1.875108730940368e+20;7.302718975998314e-11;2000.0;2443.4230000000002;9.59358507284946;-1089691.0;10.171037311896953;-1.301893e-06
16:01:26;-900;-899.946;7.302705431451697e-11;1.8751345425950094e+20;7.30266728517201e-11;2000.0;2490.5294999999996;7.304510711710939;-1089698.5;7.945910898065746;-1.339842e-06

File: Data/LowFluenceIrrNeutron2025/CV_onPCB/300057_UR2_2e14_750min_CV.csv
time (26.01.2026);set voltage (V);real voltage (V);serial capacitance;1/serial capacitance^2;parallel capacitance;LCR frequency (Hz);r;delta r;x;delta x;sample current
11:21:37;-5;-5.001036;8.835620868754959e-11;1.2809313516775637e+20;8.235985291917093e-11;2000.0;243018.3;6.669745122566527;-900643.8;16.223224093872336;-3.435713e-07
11:21:53;-10;-10.00182;8.216400680476262e-11;1.481278707765999e+20;7.946282989799496e-11;2000.0;178567.75;21.25698414639292;-968519.85;25.504830424843064;-6.422204e-06
11:22:08;-15;-15.00192;7.823015274037655e-11;1.6339984628033906e+20;7.708041442311355e-11;2000.0;124234.85;12.982156022787589;-1017222.5;12.285662375305614;-4.773565e-07
11:22:24;-20;-19.99999;7.594541981595933e-11;1.7337913251008954e+20;7.553200531749191e-11;2000.0;77520.37999999999;149.81842036278485;-1047824.5;87.84496286071273;-1.310375e-05
11:22:39;-25;-25.04667;7.479496903349261e-11;1.7875377680830765e+20;7.465189314850721e-11;2000.0;46577.970000000016;6.343370949266575;-1063941.5;6.938119341723663;-5.043563e-07
11:22:55;-30;-30.04602;7.417704861039237e-11;1.8174434270850096e+20;7.412861603232508e-11;2000.0;27421.829999999998;12.437290902764973;-1072804.5;12.113525498384027;-1.47881e-05
11:23:11;-35;-35.05595;7.382540224289373e-11;1.834798414375794e+20;7.380728427811212e-11;2000.0;16888.435;5.388758089764267;-1077914.5;5.218955834264168;-5.346398e-07
11:23:26;-40;-40.05807;7.363062082444089e-11;1.844518754742094e+20;7.362470513583904e-11;2000.0;9687.7415;38.779226792672105;-1080766.0;18.912958520548813;-1.568797e-05
11:23:42;-45;-45.06746;7.351050273428192e-11;1.8505516637637437e+20;7.350772105492476e-11;2000.0;6659.2880000000005;6.205789780519465;-1082532.0;5.856620185738529;-5.552069e-07
11:23:57;-50;-50.06435;7.344282877941734e-11;1.8539636197138468e+20;7.344171322719033e-11;2000.0;4222.934000000001;12.699261974618855;-1083529.5;7.825439284794176;-1.628026e-05
11:24:13;-55;-55.09101;7.340401073325416e-11;1.8559249914094394e+20;7.340305117945662e-11;2000.0;3919.6560000000004;5.405191411966839;-1084102.5;8.089344843681717;-5.676388e-07
11:24:28;-60;-60.07307;7.337612502732576e-11;1.8573359030026617e+20;7.337566236702689e-11;2000.0;2723.2685;9.881115708132363;-1084514.5;8.138642392930162;-1.659397e-05
11:24:44;-65;-65.10229;7.33508634494507e-11;1.8586154329956955e+20;7.335028287456855e-11;2000.0;3052.2009999999996;6.844687425295624;-1084888.0;6.107372593840988;-5.772922e-07
11:24:59;-70;-70.08311;7.334062174321549e-11;1.859134564738034e+20;7.334031267029278e-11;2000.0;2227.4329999999995;11.573272681052664;-1085039.5;6.688609721010787;-1.696747e-05
11:25:15;-75;-75.10726;7.332507874398725e-11;1.8599228240963322e+20;7.332462115441575e-11;2000.0;2711.1324999999997;6.520801364671364;-1085269.5;7.729003816792949;-5.885341e-07
11:25:30;-80;-80.07852;7.331349335979355e-11;1.860510700135466e+20;7.331325575670868e-11;2000.0;1954.074;13.774238080561842;-1085441.0;7.6124897372673015;-1.710925e-05
11:25:46;-85;-85.09702;7.330461258547695e-11;1.8609615251495246e+20;7.330418828713326e-11;2000.0;2611.741;6.725167503490145;-1085572.5;7.901740314639555;-5.921148e-07
11:26:02;-90;-90.06264;7.329968350253161e-11;1.8612118166021938e+20;7.329946903309968e-11;2000.0;1857.036;11.662738237652425;-1085645.5;5.266640295292626;-1.729603e-05
11:26:17;-95;-95.07293;7.328817363710579e-11;1.8617964669940525e+20;7.328779754069147e-11;2000.0;2459.7445;6.867841454015951;-1085816.0;5.630275304103699;-6.026612e-07
11:26:33;-100;-100.0689;7.328476525056043e-11;1.8619696508631024e+20;7.328455422106412e-11;2000.0;1842.6454999999999;14.558343973045144;-1085866.5;5.799784478754361;-1.760219e-05
11:26:53;-125;-125.0406;7.326125264882889e-11;1.8631650106100587e+20;7.3260863333541e-11;2000.0;2503.978;5.885060942760074;-1086215.0;4.769696007084728;-6.16942e-07
11:27:12;-150;-150.0028;7.322168301672952e-11;1.86517929577041e+20;7.322137366897112e-11;2000.0;2233.855;292.31840915814723;-1086802.0;40.24052683551745;-0.0002019857
11:27:31;-175;-175.0498;7.319750390783672e-11;1.8664117373016972e+20;7.319701666301835e-11;2000.0;2804.9220000000005;6.0547450648231305;-1087161.0;5.094114250780011;-6.459597e-07
11:27:50;-200;-200.0653;7.315753229904498e-11;1.868451824174051e+20;7.315731096082443e-11;2000.0;1892.0404999999996;10.740284388110965;-1087755.0;5.024937810560445;-0.0002040329
11:28:10;-225;-225.0844;7.314559639127212e-11;1.8690616623419323e+20;7.314519576369937e-11;2000.0;2546.1235000000006;7.497397124169169;-1087932.5;7.3781772816868525;-6.610588e-07
11:28:29;-250;-250.0567;7.313198412508345e-11;1.8697575147240836e+20;7.313172288113225e-11;2000.0;2056.615;323.36185969398116;-1088135.0;38.97755764539384;-0.000204793
11:28:48;-275;-275.0428;7.311951906258098e-11;1.8703950635260012e+20;7.311918786389573e-11;2000.0;2316.2499999999995;5.80845409726203;-1088320.5;4.923159554594996;-6.80097e-07
11:29:08;-300;-300.0057;7.31089052709334e-11;1.8709381827113655e+20;7.310867583745541e-11;2000.0;1928.2519999999997;365.2510078491228;-1088478.5;35.229781435597914;-0.0002060868
11:29:27;-325;-325.0601;7.310900602029046e-11;1.8709330261458646e+20;7.310870852576641e-11;2000.0;2195.706;8.69200070179473;-1088477.0;6.674578638386096;-6.964329e-07
11:29:47;-350;-350.05;7.309530665635544e-11;1.8716343842880163e+20;7.309509505314015e-11;2000.0;1852.327;270.1532182328206;-1088681.0;24.938925397859467;-0.0002077121
11:30:07;-375;-375.0934;7.309997326497807e-11;1.8713954264340952e+20;7.309968073046317e-11;2000.0;2177.7285;6.221229953755127;-1088611.5;9.388157433703379;-7.15109e-07
11:30:27;-400;-400.0584;7.308251850282395e-11;1.8722894476993793e+20;7.308239718315475e-11;2000.0;1402.9294999999997;12.980067901883256;-1088871.5;7.425462948530548;-0.000208881
11:30:46;-425;-425.0307;7.308960010318806e-11;1.8719266556387413e+20;7.308930385079855e-11;2000.0;2191.9900000000002;7.2491470532746;-1088766.0;6.058052492344383;-7.364226e-07
11:31:06;-450;-449.9854;7.30832903641861e-11;1.872249899938329e+20;7.308307802205402e-11;2000.0;1856.016;395.3381615980173;-1088860.0;49.79959839195492;-0.0002100151
11:31:25;-475;-475.0203;7.308043791427394e-11;1.8723960567879398e+20;7.308014096766748e-11;2000.0;2194.9694999999992;6.799115474640801;-1088902.5;6.628536791781426;-7.608033e-07
11:31:45;-500;-500.0497;7.307684749975911e-11;1.8725800505796605e+20;7.307661159750414e-11;2000.0;1956.5330000000006;402.7755633514153;-1088956.0;44.89097904924774;-0.0002115237
11:32:04;-525;-525.0828;7.307443171845861e-11;1.8727038645742177e+20;7.30741437936519e-11;2000.0;2161.635;7.226923463687705;-1088992.0;5.128352561983234;-7.805352e-07
11:32:24;-550;-550.0638;7.30690638873717e-11;1.8729790214387332e+20;7.306883127060402e-11;2000.0;1943.1710000000003;368.4080772186598;-1089072.0;45.32438637201832;-0.0002132121
11:32:43;-575;-575.0218;7.307238513983658e-11;1.8728087657447126e+20;7.307208787198977e-11;2000.0;2196.5194999999994;6.876070115807421;-1089022.5;5.9107952087684446;-8.028743e-07
11:33:03;-600;-599.9957;7.305903486659753e-11;1.8734932750098717e+20;7.305883578125973e-11;2000.0;1798.0404999999996;273.15607887842714;-1089221.5;26.4978772734723;-0.0002148717
11:33:23;-625;-625.0399;7.306839296393447e-11;1.8730134174680203e+20;7.306808065043621e-11;2000.0;2251.6045;6.4588617215032595;-1089082.0;6.2289646009589745;-8.289229e-07
11:33:43;-650;-650.0504;7.305527888526815e-11;1.8736859232828018e+20;7.305507186152068e-11;2000.0;1833.6795000000006;304.3241191866617;-1089277.5;36.110074771454016;-0.0002172424
11:34:03;-675;-675.0717;7.306309310189007e-11;1.873285157202301e+20;7.3062752853289e-11;2000.0;2350.4025;7.415743316586676;-1089161.0;7.345066371381541;-8.586949e-07
11:34:22;-700;-700.0423;7.305105386786561e-11;1.8739026644286377e+20;7.305090862818782e-11;2000.0;1536.0079999999998;12.146585232072429;-1089340.5;5.313896875175505;-0.000218549
11:34:42;-725;-725.0096;7.306071176867322e-11;1.87340727451435e+20;7.306037077212662e-11;2000.0;2353.0995000000007;6.3280179153902445;-1089196.5;7.080783854913239;-8.92739e-07
11:35:02;-750;-749.9839;7.304796924319116e-11;1.8740609277862448e+20;7.304769344024563e-11;2000.0;2116.792;335.0967795470437;-1089386.5;36.07128359235362;-0.0002205858
11:35:21;-775;-775.0106;7.306295893814579e-11;1.8732920369450654e+20;7.306261211708562e-11;2000.0;2373.0015;7.092672989606957;-1089163.0;6.5612498809297;-9.324715e-07
11:35:40;-800;-800.0074;7.303848230238017e-11;1.8745478015327476e+20;7.303822254030713e-11;2000.0;2054.7130000000006;332.73130932563294;-1089528.0;38.08936859544931;-0.0002233933
11:35:59;-825;-825.0363;7.305849827419077e-11;1.87352079558533e+20;7.305818028704832e-11;2000.0;2272.4259999999995;6.607091432695625;-1089229.5;5.023693860099359;-1.009522e-06
11:36:18;-850;-850.0173;7.305058445165356e-11;1.8739267475519508e+20;7.305026682014008e-11;2000.0;2271.524;3.8323081426210943;-1089347.5;5.825590098865522;-1.059139e-06
11:36:38;-875;-874.9814;7.305058445165357e-11;1.8739267475519504e+20;7.30502421163368e-11;2000.0;2358.2045000000007;7.577486175342057;-1089347.5;5.606915373001451;-1.098738e-06
11:36:57;-900;-899.9481;7.304984680979464e-11;1.8739645927726852e+20;7.304951495255453e-11;2000.0;2321.8695000000007;7.37540095435495;-1089358.5;7.425462948530548;-1.131247e-06

File: Data/LowFluenceIrrNeutron2025/CV_onPCB/300057_UR2_2e14_900min_CV.csv
time (09.02.2026);set voltage (V);real voltage (V);serial capacitance;1/serial capacitance^2;parallel capacitance;LCR frequency (Hz);r;delta r;x;delta x;sample current
10:11:42;-5;-5.001015;8.815147153379979e-11;1.2868883433246196e+20;8.228953059758202e-11;2000.0;240940.05;12.932995592669165;-902735.6;16.016304192915417;-3.34124e-07
10:11:58;-10;-10.00192;8.209896473500931e-11;1.483626693460834e+20;7.94400485277094e-11;2000.0;177331.15;111.10338147419276;-969287.15;116.41952746425318;-6.147447e-06
10:12:14;-15;-15.00192;7.818092567069211e-11;1.6360568236963722e+20;7.705724971871261e-11;2000.0;122914.5;9.367630436775352;-1017863.0;6.523036102920173;-4.647749e-07
10:12:29;-20;-19.99994;7.590351376898738e-11;1.7357062930318357e+20;7.550859053607989e-11;2000.0;75820.46;27.927989902605088;-1048403.0;19.275632285349293;-1.265072e-05
10:12:46;-25;-25.04677;7.477620367244547e-11;1.7884350589035322e+20;7.463947054408393e-11;2000.0;45549.049999999996;4.840591389489478;-1064208.5;8.10169735302424;-4.882299e-07
10:13:01;-30;-30.04702;7.417556206313762e-11;1.8175162743283466e+20;7.4128897718028e-11;2000.0;26917.090000000004;107.51215998667317;-1072826.0;51.84785434326092;-1.424126e-05
10:13:16;-35;-35.04837;7.382410097278513e-11;1.8348630975711966e+20;7.38070711415652e-11;2000.0;16373.75;6.738710930140825;-1077933.5;6.255997122761487;-5.161058e-07
10:13:32;-40;-40.055;7.361897274859467e-11;1.8451024845402856e+20;7.361353680635376e-11;2000.0;9288.786;10.661007982362646;-1080937.0;6.248999919987197;-1.506747e-05
10:13:47;-45;-45.0657;7.350350907364686e-11;1.8509038305158218e+20;7.350085639323023e-11;2000.0;6503.967000000001;6.506179796931561;-1082635.0;6.144102863722254;-5.303098e-07
10:14:03;-50;-50.06581;7.344367605302702e-11;1.8539208439304995e+20;7.344262237755502e-11;2000.0;4104.072999999999;9.781396298586412;-1083517.0;8.749285685128815;-1.554518e-05
10:14:18;-55;-55.08458;7.339889902391275e-11;1.856183504264288e+20;7.339801492561007e-11;2000.0;3762.779;7.934983330165223;-1084178.0;6.4265076052238514;-5.47985e-07
10:14:33;-60;-60.07338;7.33692583789541e-11;1.8576835763919143e+20;7.336881221828582e-11;2000.0;2674.6434999999997;12.465589782978569;-1084616.0;5.215361924162119;-1.595495e-05
10:14:49;-65;-65.10134;7.335214808972112e-11;1.8585503324802567e+20;7.335156777515019e-11;2000.0;3051.4365000000003;5.978708818591182;-1084869.0;5.426785420486054;-5.588068e-07
10:15:04;-70;-70.08216;7.333812090294802e-11;1.8592613604016662e+20;7.333783208478571e-11;2000.0;2153.3200000000006;10.518182994224805;-1085076.5;6.938119341723663;-1.62948e-05
10:15:20;-75;-75.09745;7.331903227038028e-11;1.8602296049589577e+20;7.331859368710421e-11;2000.0;2654.559;5.504841818799168;-1085359.0;6.629479617586888;-5.655506e-07
10:15:35;-80;-80.07677;7.331241269432844e-11;1.8605655504508715e+20;7.331217061349002e-11;2000.0;1972.4445;10.734170146662485;-1085457.0;6.1278054799414114;-1.647039e-05
10:15:51;-85;-85.09163;7.330522032653794e-11;1.8609306684645985e+20;7.330482201544217e-11;2000.0;2530.464;6.311242088527425;-1085563.5;7.185923740202091;-5.758044e-07
10:16:06;-90;-90.06367;7.329489009879437e-11;1.861455266899883e+20;7.329468609257622e-11;2000.0;1811.3480000000004;12.984025774003992;-1085716.5;7.391718338789702;-1.673264e-05
10:16:22;-95;-95.08246;7.328756617866386e-11;1.861827330856154e+20;7.328717911375439e-11;2000.0;2495.3860000000004;7.155814922145487;-1085825.0;7.22841614740048;-5.837364e-07
10:16:37;-100;-100.0685;7.328638503829762e-11;1.8618873446536777e+20;7.328618258529896e-11;2000.0;1804.7535;12.332039921987768;-1085842.5;5.868347297152751;-1.703189e-05
10:16:57;-125;-125.038;7.325609336531464e-11;1.863427457993755e+20;7.325572042000547e-11;2000.0;2451.0274999999997;8.286477746153675;-1086291.5;5.712923944881465;-6.016669e-07
10:17:17;-150;-150.0008;7.321861764962212e-11;1.8653354740520993e+20;7.321837718555186e-11;2000.0;1969.6254999999996;14.732311096277463;-1086847.5;6.923691212063114;-0.000200859
10:17:36;-175;-175.0545;7.319703260760772e-11;1.8664357722408134e+20;7.319657757191345e-11;2000.0;2710.6535000000003;5.568119308842084;-1087168.0;7.197221686178632;-6.246084e-07
10:17:56;-200;-200.0659;7.31576668103399e-11;1.8684449533249847e+20;7.315737368657773e-11;2000.0;2177.3424999999997;236.62946921703875;-1087753.0;32.734538334914696;-0.0002028642
10:18:15;-225;-225.086;7.31467057621615e-11;1.8690049689651515e+20;7.314629434657727e-11;2000.0;2580.1179999999995;6.112313048265774;-1087916.0;5.718391382198319;-6.435155e-07
10:18:35;-250;-250.0558;7.312445754130053e-11;1.870142436850316e+20;7.312424874789331e-11;2000.0;1838.8875;191.72518238076472;-1088247.0;27.956215766802202;-0.0002036642
10:18:54;-275;-275.0308;7.311780586867381e-11;1.870482713502055e+20;7.311746354097204e-11;2000.0;2354.927;7.109691593170548;-1088346.0;8.497058314499201;-6.650753e-07
10:19:14;-300;-300.0054;7.31089052709334e-11;1.8709381827113655e+20;7.310870923712308e-11;2000.0;1782.3820000000003;238.5544372534286;-1088478.5;26.52616632685545;-0.0002048957
10:19:33;-325;-325.0464;7.310323017220655e-11;1.8712286807101247e+20;7.310293571470086e-11;2000.0;2184.7285;5.486962879180066;-1088563.0;7.453187237685633;-6.798783e-07
10:19:52;-350;-350.0516;7.309450097130015e-11;1.8716756447424427e+20;7.309431729423115e-11;2000.0;1725.8024999999998;225.10818025104618;-1088693.0;25.894980208526903;-0.000206585
10:20:12;-375;-375.083;7.30955752219875e-11;1.871620630904273e+20;7.30952894544302e-11;2000.0;2152.5875;5.888467155168657;-1088677.0;6.445928947793328;-6.960433e-07
10:20:32;-400;-400.0581;7.307862588528246e-11;1.872488912338001e+20;7.307850084136537e-11;2000.0;1424.414;16.912357292819944;-1088929.5;7.227551452601357;-0.0002075104
10:20:51;-425;-425.0303;7.308933158146135e-11;1.871940410146829e+20;7.308903976477772e-11;2000.0;2175.53;7.039284232079267;-1088770.0;9.055385138137416;-7.198063e-07
10:21:11;-450;-449.9839;7.307245223895734e-11;1.872805326315489e+20;7.307233326021703e-11;2000.0;1389.6155;11.381740870249153;-1089021.5;8.754284665236788;-0.0002085618
10:21:31;-475;-475.0338;7.307802189558701e-11;1.8725198646996625e+20;7.307772290870526e-11;2000.0;2202.6064999999994;7.423064807577794;-1088938.5;6.452712607888251;-7.356699e-07
10:21:51;-500;-500.0471;7.307020448549215e-11;1.872920548913769e+20;7.307008264778439e-11;2000.0;1406.277;11.408337698806083;-1089055.0;6.18465843842649;-0.000210555
10:22:12;-525;-525.0878;7.30693322601965e-11;1.8729652631154495e+20;7.306903716460061e-11;2000.0;2188.6165;5.626263248151473;-1089068.0;5.079370039680118;-7.567432e-07
10:22:31;-550;-550.0649;7.306460247796553e-11;1.8732077609667065e+20;7.306441552173176e-11;2000.0;1742.2084999999995;268.40536021498804;-1089138.5;28.742607745296876;-0.0002115219
10:22:50;-575;-575.0204;7.30672859671992e-11;1.8730701716068214e+20;7.306699994344722e-11;2000.0;2154.803;5.362325806028555;-1089098.5;5.304479239284474;-7.778066e-07
10:23:10;-600;-599.9953;7.305615077508509e-11;1.8736412004795626e+20;7.305594166705894e-11;2000.0;1842.8539999999998;294.62231860162933;-1089264.5;31.878480202167733;-0.0002129597
10:23:30;-625;-625.0232;7.307295548629097e-11;1.8727795306969812e+20;7.307268652952015e-11;2000.0;2089.2825;5.898720830612348;-1089014.0;6.379655163094632;-8.355315e-07
10:23:50;-650;-650.0459;7.305765986433474e-11;1.8735637968891367e+20;7.305735711765353e-11;2000.0;2217.339;5.58807126386199;-1089242.0;5.683308895353128;-8.351363e-07
10:24:09;-675;-675.0616;7.304847215335313e-11;1.874035123521963e+20;7.304832086574211e-11;2000.0;1567.7455;14.879554907237653;-1089379.0;5.47265931700485;-0.0002161617
10:24:29;-700;-700.0588;7.30581964444258e-11;1.873536275997851e+20;7.305788006699413e-11;2000.0;2266.681;5.4251527121363115;-1089234.0;6.379655163094632;-8.410753e-07
10:24:49;-725;-725.0106;7.304448258983657e-11;1.8742398422377772e+20;7.304421993287359e-11;2000.0;2065.8759999999997;364.6979955500166;-1089438.5;37.75761512595837;-0.0002172203
10:25:08;-750;-749.9903;7.305732450578031e-11;1.873580997548835e+20;7.305698679857541e-11;2000.0;2341.8855;5.705098004197648;-1089247.0;6.288879073412049;-8.81142e-07
10:25:28;-775;-775.0031;7.304102979003724e-11;1.8744170447752384e+20;7.304078096020247e-11;2000.0;2010.9060000000002;307.8202931284746;-1089490.0;32.47306576225903;-0.0002202679
10:25:48;-800;-800.0112;7.305346810368238e-11;1.873778810810381e+20;7.305315400749076e-11;2000.0;2258.7135000000003;7.348567454783289;-1089304.5;4.872114530673514;-9.518481e-07
10:26:07;-825;-825.0381;7.305420581867758e-11;1.873740967465662e+20;7.30539032386053e-11;2000.0;2216.886;8.316681802257444;-1089293.5;6.2958319545553305;-1.001117e-06
10:26:27;-850;-850.0171;7.304696344364102e-11;1.8741125368477647e+20;7.304664338031326e-11;2000.0;2280.3725000000004;6.100617668523398;-1089401.5;5.756518044790617;-1.035316e-06
10:26:46;-875;-874.9807;7.304957858008484e-11;1.8739783547658823e+20;7.304924523827767e-11;2000.0;2327.0699999999997;5.6189097696973125;-1089362.5;8.272696053887147;-1.064074e-06
10:27:05;-900;-899.947;7.304592414653679e-11;1.8741658669578748e+20;7.304560169197856e-11;2000.0;2288.924;6.761782398155103;-1089417.0;6.288879073412049;-1.085195e-06

File: Data/LowFluenceIrrNeutron2025/CV_onPCB/300057_UR2_2e14_noadd_CV.csv
time (29.04.2025);set voltage (V);real voltage (V);serial capacitance;1/serial capacitance^2;parallel capacitance;LCR frequency (Hz);r;delta r;x;delta x;sample current
13:05:44;-20;-20.00006;8.287458727596977e-11;1.4559861467675782e+20;8.070421504239533e-11;2000.0;157466.35;10.653467745293081;-960215.6;20.519551652022034;-6.08927e-07
13:06:07;-40;-40.0583;7.575697170584996e-11;1.7424277863251237e+20;7.551011758547473e-11;2000.0;60059.975;1147.1439118278706;-1050431.0;865.7724585594069;-0.0001474769
13:06:30;-60;-60.09629;7.375608791688753e-11;1.8382486400718737e+20;7.374267058222002e-11;2000.0;14553.45;6.850001824817292;-1078927.5;7.206767652699787;-7.631151e-07
13:06:54;-80;-80.07882;7.337487337494356e-11;1.8573992696192886e+20;7.337405979337888e-11;2000.0;3611.3705;10.774081920864534;-1084533.0;9.113177272499422;-0.0001627417
13:07:18;-100;-100.0792;7.330289070719334e-11;1.8610489538127276e+20;7.330229706180729e-11;2000.0;3089.3975;8.673107772736364;-1085598.0;6.024948132556827;-8.351533e-07
13:07:42;-120;-120.0401;7.325289025428312e-11;1.863590424820696e+20;7.325255360834265e-11;2000.0;2328.8455;124.56301168981705;-1086339.0;24.75782704519926;-0.0001680558
13:08:05;-140;-140.0144;7.32386313806378e-11;1.864316142563389e+20;7.323813944775183e-11;2000.0;2816.0099999999998;7.4969540814920235;-1086550.5;6.9453221667536775;-9.039256e-07
13:08:29;-160;-160.0103;7.320652711105398e-11;1.8659516697319725e+20;7.320598514075034e-11;2000.0;2957.7045;6.608544487063697;-1087027.0;7.1449282711585;-8.988966e-07
13:08:52;-180;-180.0334;7.317007760517859e-11;1.8678111718355514e+20;7.316977548437838e-11;2000.0;2209.943;56.81799832843463;-1087568.5;11.051583596933066;-0.0001726323
13:09:16;-200;-200.0709;7.316634383385036e-11;1.868001810246056e+20;7.316590918744015e-11;2000.0;2650.8945;5.624789883853429;-1087624.0;7.694153624668537;-9.395926e-07
13:09:55;-300;-300.0112;7.311773868623489e-11;1.870486150797864e+20;7.311741642948208e-11;2000.0;2284.8514999999998;5.4002220914977155;-1088347.0;8.45872330792301;-1.038788e-06
13:10:35;-400;-400.0638;7.30972202295477e-11;1.8715363925314755e+20;7.309692131933464e-11;2000.0;2201.4564999999993;7.784677105538812;-1088652.5;7.7741559027331055;-1.101418e-06
13:11:14;-500;-500.0534;7.30815117516359e-11;1.872341032363238e+20;7.308120153968192e-11;2000.0;2243.4120000000007;6.281454154891204;-1088886.5;5.756518044790617;-1.161063e-06
13:11:54;-600;-600.0004;7.3067722052818e-11;1.8730478138131356e+20;7.306739489185247e-11;2000.0;2304.536;5.709750931520579;-1089092.0;7.893034904268446;-1.247369e-06
13:12:33;-700;-700.0488;7.305856534781056e-11;1.8735173555023433e+20;7.305821317689825e-11;2000.0;2391.4494999999997;5.374855368984366;-1089228.5;6.681130143920263;-1.320442e-06
13:13:12;-800;-800.0139;7.305011504147427e-11;1.8739508308300202e+20;7.304972676541076e-11;2000.0;2511.483;6.274786773269662;-1089354.5;6.872954241081487;-1.430892e-06
13:13:52;-900;-899.95;7.304109683158589e-11;1.874413603869521e+20;7.304064816873316e-11;2000.0;2700.2290000000003;7.7073564501714955;-1089489.0;6.741661516273269;-1.589788e-06
