Repository: aimaax/PENGUIN

# PENGUIN :penguin:  

> **NOTE!!** Google ID and GitLab repo for CERN organization is hidden and the create database function won't work properly in this version. Plotting is still possible with the saved database and data stored in this repo.  

A Python-based environment for GUI-driven analysis for IV, CV, and TCT measurements obtained with [Particulars Setup]() at CERN for CMS HGCAL silicon diodes. Used to plot data for individual diodes, but also to analyse Current Volume Normalization, Saturation Voltage, Charge Collection, and Charge Collection Efficiency.

---

## Using saved database from another computer

GUI only searches for Database/Diodes_Database.pkl so either create new database or copy a previous backup database:

```bash
cp Database/SavedDatabases/DB_DI_DISR_HF_20260216.pkl Database/Diodes_Database.pkl
```

> **Important!** If database was previously created on another system (Windows vs Linux), after you copied the file, then go to "Manage Database" --> "Create Database" then select one campaign at the time and under "Columns to Overwrite" select **file_iv**, **file_cv**, and **file_tct** then press Create Database. (This has to be done once, have patience :>)

---

## Creating the Database

Before you can plot any data, you must create the sensor database:

1. Navigate to the **Manage Database** tab.
2. Click the **Manage Database** sub-tab.
3. Select the **campaign** you want to import from the campaign dropdown.
4. Choose which **measurement directories** under Data/ to scan (IV_onPCB, CV_onPCB, TCT, IVCV_bare).
5. Press **"Create Database"**.

It scans the selected directories in `Data/` and matches the sensor id and annealing time from the filename to fetch metadata from the corresponding Google Sheets. Saves the database to `Database/Diodes_Database.pkl`.

---

## GUI Overview

Divided into **8 main tabs** containing:

1. Plot IV|CV|TCT vs Voltage
2. Current Volume Noramlization
3. Saturation Voltage
4. Charge Collection
5. Charge Collection Efficiency
6. DI vs HF Comparison
7. Manage Database
8. Annealing

Plots can be saved with Save Plot:

- **Original** = saves exactly as you see it in the GUI
- **16:9** = 16 to 9 ratio with the base_width of 5.12 (full width of 15' laptop screen)

<!-- - **Left side**: Matplotlib plot canvas (resizable)
- **Right side**: A narrow panel (max 300px) with two sub-tabs:
  - **Filter tab**: Campaign, measurement type, sensor ID, annealing time, and other filters specific to the tab
  - **Plot Settings tab**: Visual customization (axis scales, labels, fonts, markers, legend, colors, etc.)

### Extract Saturation Voltage from CV and TCT data

Extraction of saturation voltage from CV and TCT data can be done under `Saturation Voltage` --> `Fit`,

**How to use the fit tab:**

1. Select a **campaign**, **measurement type**, **annealing temperature**, **sensor ID**, and **annealing time**
2. Default fit from `CV`. To fit from `TCT` data, click in the checkbox `Fit from TCT | CC vs V`
3. **Annealing Time** displays green checkbox if all diodes for the specific sensor id, campaign and annealing temperature are done, otherwise a red X. To skip looking through already fit diodes, check `Only iterate through non analysed annealing times`
4. Click **Interactive Fit Saturation Voltage** to load first diode
5. First tries an **automatic fit** using a curvature-based algorithm (@GUI.SaturationVoltage.SaturationVoltageFitTab.py -> automatic_fit_saturation_voltage -> @Utils.saturation_voltage_fit_helper.py -> find_saturation_voltage_from_curvature_fit):
6. If the automatic fit is unsatisfactory, use the **manual fit modes** by pressing `1`:
   - **Manual Fit Mode**: Click on the plot to define the lower and upper fit regions by placing interactive vertical lines. Move lower lines by `left click` and `right click`. Move upper lines by `SHIFT` + `left click` and `right click`.
   - **Endcap Assumption**: Remove lines for upper fit and uses end capacitance assumption for the upper fit (values extracted from mean value of all diodes with equal thicknesses for 120um, 200um, and 300um)
   - **Manual Upper Fit Mode**: Manually align upper fit line by moving it with the left click and rotating it with keyboard controls `A` & `D`
7. When satisfied with the selected region, press `2` to fit.
8. If saturation voltage is not possible to extract, press `3` to skip (stores 0 in the database).
9. If you are happy with the **automatic fit** or **manual fit**, press `SPACE` to save the saturation voltage, uncertainties, and fit regions to the database.

**Fit result colors:**

- Orange lines/points: Not yet saved to database = current analysis
- Green lines/points: Stored in database = already analysed

---

### Manage Database Tab

#### Display Database

Shows the full database as an interactive table. You can:

- Select which columns to display
- Edit individual cell values directly in the table **delete individual row** by setting `thickness value to 0`

File: Data/LowFluenceIrrNeutron2025/CV_onPCB/100228_LL1_1e13_53min_CV.csv
time (28.11.2025);set voltage (V);real voltage (V);serial capacitance;1/serial capacitance^2;parallel capacitance;LCR frequency (Hz);r;delta r;x;delta x;sample current
10:55:11;-25;-25.03553;-7.545906660858434e-11;1.756212816478448e+20;-7.523857570082438e-11;2000.0;-57089.17499999999;353.72181512277405;-1054578.0;300.13463645504163;-7.983612e-08
10:55:31;-50;-50.06463;-6.863348489523546e-11;2.122891988669598e+20;-6.859699582723778e-11;2000.0;-26741.325;233.58022121693006;-1159455.5;182.7545827058791;-8.867368e-08
10:55:53;-75;-75.09167;-6.519606676619337e-11;2.352649380533234e+20;-6.519416511434722e-11;2000.0;-6592.1925;124.40917900596205;-1220587.0;89.29473668699629;-9.94569e-08
10:56:15;-100;-100.0704;6.325328511099896e-11;2.499388851104394e+20;6.325192852953375e-11;2000.0;5826.303499999999;26.802780026286445;-1258076.5;25.809639672029515;-1.212154e-07
10:56:37;-125;-125.0269;6.192235535437449e-11;2.6079848565825837e+20;6.192101644907046e-11;2000.0;5975.8345;12.01107444142695;-1285117.0;11.534730165894649;-1.291956e-07
10:56:59;-150;-150.0108;6.096024362346368e-11;2.6909560956028043e+20;6.095934931744998e-11;2000.0;4999.9580000000005;12.847004954463117;-1305399.5;8.076973443066406;-1.45146e-07
10:57:21;-175;-175.0419;6.021548380565751e-11;2.757932545581074e+20;6.021484312160981e-11;2000.0;4310.743;12.73389799118871;-1321545.0;10.087120500916006;-1.479275e-07
10:57:43;-200;-200.0684;5.964587717636805e-11;2.81085951411482e+20;5.964544634435792e-11;2000.0;3585.7090000000003;17.650278409985493;-1334165.5;13.462447771486431;-1.505168e-07
10:58:05;-225;-225.082;5.94960851527936e-11;2.8250310133214275e+20;5.949584783092398e-11;2000.0;2671.3285000000005;13.233237968747485;-1337524.5;13.104865508657461;-1.544702e-07
10:58:26;-250;-250.0609;5.947451908670879e-11;2.8270801547836205e+20;5.947427580703011e-11;2000.0;2706.1230000000005;15.272699533808675;-1338009.5;8.410558839934478;-1.608267e-07
10:58:48;-275;-275.0346;5.946954110366485e-11;2.8275534641725968e+20;5.946929189046856e-11;2000.0;2739.2690000000002;14.153998691182645;-1338121.5;15.071081580298076;-1.604818e-07
10:59:10;-300;-300.0134;5.945725527529754e-11;2.8287221163578884e+20;5.94570094043215e-11;2000.0;2721.6820000000002;10.238418593708706;-1338398.0;12.641202474448386;-1.677368e-07
10:59:32;-325;-325.0445;5.945587815711381e-11;2.828853155706647e+20;5.945564501450072e-11;2000.0;2650.389;10.885387932912643;-1338429.0;16.701796310576896;-1.650948e-07
10:59:52;-350;-350.0542;5.944972632754619e-11;2.8294386427717154e+20;5.944950809151104e-11;2000.0;2564.6575;14.663257446335045;-1338567.5;19.948370860799635;-1.713124e-07
11:00:12;-375;-375.0833;5.945136965197854e-11;2.8292822251343548e+20;5.945114141127165e-11;2000.0;2622.6765;8.067975591032733;-1338530.5;9.232415718543008;-1.573545e-07
11:00:34;-400;-400.0634;5.944841617450784e-11;2.8295633572291055e+20;5.944820987696336e-11;2000.0;2493.6040000000003;13.750311840100188;-1338597.0;10.273752965688828;-1.801901e-07
11:00:54;-425;-425.0368;5.944786104233362e-11;2.8296162031672148e+20;5.944763572733486e-11;2000.0;2606.0434999999998;10.20297050556847;-1338609.5;11.213273384699045;-1.655518e-07
11:01:16;-450;-449.9926;5.944932661371814e-11;2.8294766909588904e+20;5.944911257910492e-11;2000.0;2539.8759999999993;11.744659092540747;-1338576.5;14.530571220705673;-1.705413e-07
11:01:38;-475;-475.0231;5.944421963234073e-11;2.8299628847579487e+20;5.94439983049538e-11;2000.0;2583.117;13.540056150178998;-1338691.5;13.38422579008588;-1.772667e-07
11:02:00;-500;-500.0511;5.944504113099142e-11;2.829884668153728e+20;5.944483024969e-11;2000.0;2521.3695000000002;10.672841455652764;-1338673.0;12.064410470470573;-1.76805e-07
11:02:22;-525;-525.0837;5.94439088009344e-11;2.8299924805116894e+20;5.94436990814809e-11;2000.0;2514.486;12.966934784288833;-1338698.5;14.357489334838455;-1.752481e-07
11:02:44;-550;-550.0683;5.94478388372623e-11;2.8296183170150033e+20;5.944762364797095e-11;2000.0;2546.8135;9.752433805850728;-1338610.0;11.510864433221338;-1.655159e-07
11:03:05;-575;-575.0236;5.94430651320743e-11;2.8300728126233713e+20;5.94428550888164e-11;2000.0;2516.4800000000005;17.026668347037234;-1338717.5;11.659223816361019;-1.60401e-07
11:03:27;-600;-600.0006;5.944806088872197e-11;2.8295971785726463e+20;5.944783896901487e-11;2000.0;2586.3205000000003;13.857918575222616;-1338605.0;14.908051515875574;-1.789674e-07
11:03:47;-625;-625.028;5.944266550781484e-11;2.830110865074215e+20;5.944245544517185e-11;2000.0;2516.6214999999997;13.723477006119841;-1338726.5;10.326543468169781;-1.727386e-07
11:04:09;-650;-650.0532;5.944728371587036e-11;2.8296711634663342e+20;5.944706418885908e-11;2000.0;2572.3905000000004;11.638176499671241;-1338622.5;9.794769012079865;-1.621251e-07
11:04:31;-675;-675.0623;5.944497452214686e-11;2.8298910100002878e+20;5.944476762443312e-11;2000.0;2497.4455;12.979267842890833;-1338674.5;11.52117615523693;-1.710627e-07
11:04:51;-700;-700.0471;5.944228808983681e-11;2.8301468037349084e+20;5.944206346181987e-11;2000.0;2602.4335;13.137895555890983;-1338735.0;11.521718621802911;-1.660616e-07
11:05:13;-725;-725.0155;5.944617350418814e-11;2.829776857849432e+20;5.94459669521195e-11;2000.0;2495.283;15.60424634674806;-1338647.5;12.92042955942255;-1.666476e-07
11:05:35;-750;-749.9888;5.944202168003195e-11;2.8301721723386665e+20;5.944180207597716e-11;2000.0;2573.1835000000005;13.057912989352472;-1338741.0;11.997916485790354;-1.691397e-07
11:05:57;-775;-775.0075;5.944612909658336e-11;2.829781085665815e+20;5.944591752457048e-11;2000.0;2525.426;11.443834527814529;-1338648.5;14.937787654134059;-1.709787e-07
11:06:19;-800;-800.0115;5.944088946500206e-11;2.8302799901730734e+20;5.944067228472551e-11;2000.0;2559.0169999999994;12.791366602126608;-1338766.5;16.128778627038066;-1.695978e-07
11:06:40;-825;-825.0352;5.944577383813375e-11;2.8298149083105637e+20;5.944555716150938e-11;2000.0;2555.733;12.470807153107607;-1338656.5;9.035347253979783;-1.70748e-07
11:07:01;-850;-850.0168;5.943898033734275e-11;2.830461805290286e+20;5.943877217624044e-11;2000.0;2505.438;10.538998401176457;-1338809.5;6.725882841679596;-1.796807e-07
11:07:22;-875;-874.984;5.944399760957593e-11;2.8299840245662587e+20;5.94437797727709e-11;2000.0;2562.681;14.149342615471566;-1338696.5;8.86777875231447;-1.70983e-07
11:07:44;-900;-899.9504;5.944248789875758e-11;2.8301277773567043e+20;5.944228378717826e-11;2000.0;2480.7284999999997;10.77129892991092;-1338730.5;14.168186193017085;-1.749843e-07

File: Data/LowFluenceIrrNeutron2025/CV_onPCB/100228_UL_1e13_noadd_CV.csv
time (25.03.2025);set voltage (V);real voltage (V);serial capacitance;1/serial capacitance^2;parallel capacitance;LCR frequency (Hz);r;delta r;x;delta x;sample current
10:43:20;-25;-25.0411;-7.499077337841687e-11;1.7782152687157743e+20;-7.487432162317702e-11;2000.0;-41849.365;208.55333002316195;-1061163.5;231.00462657704497;-3.652936e-08
10:43:40;-50;-50.06504;-6.806554578699347e-11;2.1584666230904085e+20;-6.804989023258281e-11;2000.0;-17733.045000000002;247.06447918256066;-1169130.0;847.414892481835;-0.0001631694
10:43:59;-75;-75.10254;6.47851179556851e-11;2.3825909746909653e+20;6.478480927235268e-11;2000.0;2681.2349999999997;42.297516082507734;-1228329.5;46.12740508634752;-7.028425e-08
10:44:19;-100;-100.0685;6.289642708485216e-11;2.5278310788960934e+20;6.289418711495755e-11;2000.0;7550.5745;21.098881504418678;-1265214.5;453.9953055924697;-0.000165264
10:44:39;-125;-125.032;6.159790534609685e-11;2.6355308961054956e+20;6.159617188433081e-11;2000.0;6853.374500000001;12.36676120645578;-1291886.0;8.467585252006618;-9.380945e-08
10:44:58;-150;-150.0012;6.066481968715054e-11;2.717228604618457e+20;6.066400562204595e-11;2000.0;4805.264000000001;181.56092025185373;-1311756.5;205.93721737461638;-0.0001670978
10:45:18;-175;-175.0483;5.990770513447304e-11;2.7863433575648874e+20;5.990685749657394e-11;2000.0;4996.5975;7.351904884960074;-1328334.5;7.696590154087716;-1.157099e-07
10:45:37;-200;-181.5267;5.974446122113486e-11;2.801590796347022e+20;5.974374430929952e-11;2000.0;4614.0165;25.03826311143605;-1331964.0;58.89142552188731;-1.050013e-06
10:46:01;-225;-225.081;5.94151487654223e-11;2.832732871964084e+20;5.941489758282475e-11;2000.0;2753.848500000001;942.1573617494254;-1339346.5;136.95122306865315;-0.0003032684
10:46:20;-250;-250.0672;5.940714263015801e-11;2.8334964424623643e+20;5.940691404644476e-11;2000.0;2627.578;9.014384382751828;-1339527.0;10.224969437607136;-1.245853e-07
10:46:39;-275;-275.0271;5.939062709251527e-11;2.8350725572851414e+20;5.939054340315825e-11;2000.0;1590.5549999999998;16.448091067050914;-1339899.5;15.370019518530222;-0.0001690722
10:47:00;-300;-300.0177;5.939182388320358e-11;2.8349583006743917e+20;5.939160488942638e-11;2000.0;2572.864;12.04660137549174;-1339872.5;9.297176990893526;-1.276584e-07
10:47:20;-325;-325.0372;5.938120958990568e-11;2.8359718794971837e+20;5.938113612043696e-11;2000.0;1490.6315;19.903870054275878;-1340112.0;9.889388252060893;-0.0001698146
10:47:39;-350;-350.0638;5.93884552622341e-11;2.835279917755722e+20;5.938825189305693e-11;2000.0;2479.593;8.904421713396104;-1339948.5;10.106309910150193;-1.25788e-07
10:47:58;-375;-375.0833;5.938114312403217e-11;2.8359782281608767e+20;5.938105960786908e-11;2000.0;1589.289;172.64729559263301;-1340113.5;27.38863815526431;-0.0001699972
10:48:18;-400;-400.073;5.938652734191524e-11;2.8354640094254943e+20;5.938632597174494e-11;2000.0;2467.4965;7.344912976850026;-1339992.0;9.528903399657276;-1.298377e-07
10:48:37;-425;-406.3937;5.940714263015801e-11;2.8334964424623643e+20;5.94069442462885e-11;2000.0;2447.857;12.304496111178223;-1339527.0;10.795832529267948;-1.050009e-06
10:49:01;-450;-449.9861;5.938098803757259e-11;2.8359930417371316e+20;5.938085611009774e-11;2000.0;1997.5015000000003;572.0768511066826;-1340117.0;74.17580468050211;-0.0003070134
10:49:20;-475;-475.0303;5.938528644792441e-11;2.835582508374367e+20;5.938508830041881e-11;2000.0;2447.749;9.01926255023103;-1340020.0;10.862780491200215;-1.356357e-07
10:49:40;-500;-500.0489;5.937711113934305e-11;2.8363633937173493e+20;5.93770368647075e-11;2000.0;1498.9325000000001;94.7721087184278;-1340204.5;18.377635865366358;-0.0001701438
10:50:00;-525;-525.0954;5.938479896804453e-11;2.8356290622103008e+20;5.938460188935159e-11;2000.0;2441.1685;9.016935268565478;-1340031.0;7.902531240052139;-1.37694e-07
10:50:20;-550;-550.064;5.937779786727669e-11;2.8362977867471084e+20;5.937771579154651e-11;2000.0;1575.6570000000002;176.61018318050066;-1340189.0;23.085709865628996;-0.0001676085
10:50:39;-575;-575.0301;5.938353598922113e-11;2.8357496807447544e+20;5.938333485929032e-11;2000.0;2466.2105;7.453650732191564;-1340059.5;12.737248525486185;-1.338513e-07
10:51:00;-600;-599.9948;5.937551621962452e-11;2.8365157741243384e+20;5.937545107769993e-11;2000.0;1403.8139999999999;18.79994310363731;-1340240.5;9.577969513419845;-0.0001703736
10:51:20;-625;-625.0358;5.938287128510219e-11;2.8358131652143274e+20;5.938267428960891e-11;2000.0;2440.772;9.069530406807175;-1340074.5;12.009891756381487;-1.417993e-07
10:51:39;-650;-650.0482;5.937573773112836e-11;2.8364946099341564e+20;5.937567235285455e-11;2000.0;1406.3505;17.768665474297723;-1340235.5;11.926336403103846;-0.0001710051
10:51:59;-675;-675.075;5.938233953252098e-11;2.835863953301625e+20;5.938214186767081e-11;2000.0;2444.948;9.538375663602265;-1340086.5;10.565864848652948;-1.398682e-07
10:52:19;-700;-700.0433;5.937443083714614e-11;2.8366194797975473e+20;5.937436552337319e-11;2000.0;1405.7030000000002;16.978900039460743;-1340265.0;11.736694594305503;-0.0001707644
10:52:39;-725;-725.0236;5.9382339532521e-11;2.8358639533016236e+20;5.938213947023404e-11;2000.0;2459.7305;12.189791866045129;-1340086.5;11.297676752323904;-1.410894e-07
10:53:00;-750;-749.9816;5.9374187185309e-11;2.8366427609235184e+20;5.937412107830816e-11;2000.0;1414.222;17.935450629967455;-1340270.5;10.850691222221744;-0.0001707427
10:53:19;-775;-775.0137;5.938187425682445e-11;2.8359083932510824e+20;5.938167772915503e-11;2000.0;2437.9335;9.54321893479867;-1340097.0;8.691950298983537;-1.387635e-07
10:53:39;-800;-800.0089;5.937405428514977e-11;2.8366554597597718e+20;5.937398841103336e-11;2000.0;1411.7334999999998;19.954039193544244;-1340273.5;7.2206301664051455;-0.0001712424
10:53:59;-825;-825.0464;5.938189641264467e-11;2.8359062770551164e+20;5.938169759664677e-11;2000.0;2452.0845000000004;9.584640302979546;-1340096.5;8.132496541653122;-1.463113e-07
10:54:20;-850;-850.0137;5.937307970216096e-11;2.8367485854274837e+20;5.937301501434595e-11;2000.0;1398.9985000000001;18.232781483841134;-1340295.5;9.340101712508275;-0.0001710401
10:54:40;-875;-874.9909;5.938061140240051e-11;2.836029017726247e+20;5.938041293716675e-11;2000.0;2450.0000000000005;10.865877484124328;-1340125.5;10.30715770714701;-1.440641e-07
10:54:59;-900;-899.9443;5.937294680695955e-11;2.836761284500606e+20;5.937288175058117e-11;2000.0;1402.9830000000002;20.110191260900528;-1340298.5;11.753191056049417;-0.0001712605

File: Data/LowFluenceIrrNeutron2025/CV_onPCB/100237_UL_1e14_10days_CV.csv
time (11.07.2025);set voltage (V);real voltage (V);serial capacitance;1/serial capacitance^2;parallel capacitance;LCR frequency (Hz);r;delta r;x;delta x;sample current
09:51:05;-25;-25.04454;7.320891795929193e-11;1.8658297956614563e+20;7.091244481244578e-11;2000.0;195612.05;5.987685278970496;-1086991.5;36.76462294108291;-2.403015e-07
09:51:25;-50;-50.06692;6.949581753925433e-11;2.070535416278914e+20;6.852772595604941e-11;2000.0;136099.5;787.7075393190038;-1145068.5;740.9909834134286;-0.0001750769
09:51:44;-75;-75.10786;6.712914381129657e-11;2.2191046519832396e+20;6.660612016784019e-11;2000.0;105046.75;8.699676718131542;-1185438.5;17.165008010484584;-3.978996e-07
09:52:04;-100;-100.0684;6.556609532428992e-11;2.326169507221144e+20;6.524091596317469e-11;2000.0;85686.47499999999;473.99557871751324;-1213698.5;526.6095683711036;-0.0001870958
09:52:23;-125;-125.0331;6.429767549484053e-11;2.4188528834078002e+20;6.408111401088025e-11;2000.0;71948.28499999999;7.376826129847389;-1237641.5;10.706890304845754;-5.04342e-07
09:52:43;-150;-150.0001;6.329021054004592e-11;2.4964732632999444e+20;6.314344785832954e-11;2000.0;60617.395000000004;492.7321898595115;-1257342.5;338.287507159221;-0.0001945194
09:53:02;-175;-175.0385;6.238860093620974e-11;2.5691502679827336e+20;6.228736443174315e-11;2000.0;51422.534999999996;7.598487596225829;-1275513.0;10.224969437607136;-5.934353e-07
09:53:22;-200;-200.0679;6.156142745817235e-11;2.6386551603671273e+20;6.149762070032919e-11;2000.0;41637.595;333.98931655630827;-1292651.5;245.5262460512114;-0.0002004564
09:53:41;-225;-225.0861;6.077599275518264e-11;2.707296842485948e+20;6.073871784200081e-11;2000.0;32436.469999999994;9.669992502582394;-1309357.0;7.813449942247022;-6.492036e-07
09:54:01;-250;-250.0578;6.013648767415815e-11;2.765183022168015e+20;6.012042462779847e-11;2000.0;21629.925000000003;572.6842833915994;-1323281.0;316.4592390814336;-0.0002042366
09:54:20;-275;-275.0495;5.969213955708622e-11;2.8065042786170018e+20;5.968742394174905e-11;2000.0;11849.52;9.616097441270023;-1333131.5;10.589499516030017;-6.957569e-07
09:54:39;-300;-300.0043;5.949982189558913e-11;2.824676185946662e+20;5.949911251872181e-11;2000.0;4618.040500000001;13.730228393493652;-1337440.5;11.455893679674231;-0.0002072015
09:54:59;-325;-325.0508;5.945996527477585e-11;2.828464273598251e+20;5.945953095330381e-11;2000.0;3617.099000000001;10.1384700497659;-1338337.0;8.096295449154509;-7.246188e-07
09:55:18;-350;-350.0515;5.943915792544e-11;2.8304448920097817e+20;5.943895481395657e-11;2000.0;2474.8515000000007;322.58518682146195;-1338805.5;42.16322449718474;-0.0002096632
09:55:38;-375;-375.1051;5.944048986999514e-11;2.830318044016716e+20;5.944018395585846e-11;2000.0;3037.1585;8.795325641356314;-1338775.5;12.970639922532735;-7.446941e-07
09:55:57;-400;-400.0585;5.942735062761598e-11;2.8315697352165324e+20;5.942723692746724e-11;2000.0;1852.2154999999998;17.199638564153023;-1339071.5;12.811615823150488;-0.0002106514
09:56:17;-425;-425.0494;5.94338973279646e-11;2.8309459693708512e+20;5.943361481629669e-11;2000.0;2919.161;10.461479673067279;-1338924.0;9.444575162494075;-7.606313e-07
09:56:36;-450;-449.9846;5.942925900826434e-11;2.8313878845182113e+20;5.942910313463984e-11;2000.0;2168.5855;336.7128240767457;-1339028.5;46.638369396881785;-0.0002114732
09:56:56;-475;-475.0161;5.942985817630697e-11;2.8313307930615972e+20;5.942959060911077e-11;2000.0;2841.1915;9.10399555895651;-1339015.0;11.324751652906125;-7.749564e-07
09:57:16;-500;-500.0479;5.942324580555308e-11;2.8319609454647253e+20;5.942313738007933e-11;2000.0;1808.9294999999997;15.28981449323372;-1339164.0;10.329569206893382;-0.0002130947
09:57:36;-525;-525.1003;5.942936996439775e-11;2.8313773119828204e+20;5.942910436826765e-11;2000.0;2830.7420000000006;9.706554785298444;-1339026.0;10.009995004993758;-7.888282e-07
09:57:55;-550;-550.064;5.942306831252515e-11;2.8319778632741942e+20;5.942288796757562e-11;2000.0;2332.9754999999996;408.28357930945185;-1339168.0;41.94997020261159;-0.0002134276
09:58:15;-575;-575.0363;5.94306792780621e-11;2.831252557555901e+20;5.943041617021207e-11;2000.0;2817.3574999999996;10.480610356152924;-1338996.5;9.85583583467176;-7.956691e-07
09:58:34;-600;-599.9933;5.942295737992113e-11;2.8319884369307736e+20;5.942277301139342e-11;2000.0;2358.8635000000004;504.2924440507089;-1339170.5;53.42038468599791;-0.0002143354
09:58:54;-625;-625.0246;5.942854889882126e-11;2.8314555492121444e+20;5.942828510789988e-11;2000.0;2821.1639999999998;8.88329883545521;-1339044.5;8.499264674076223;-8.085468e-07
09:59:14;-650;-650.0508;5.94233123657119e-11;2.831954601299203e+20;5.942313952333138e-11;2000.0;2283.9185;411.9992516918416;-1339162.5;46.76470357010723;-0.0002157419
09:59:33;-675;-675.0714;5.942819385046343e-11;2.831489381862304e+20;5.942793146708341e-11;2000.0;2813.6524999999992;7.610471466177381;-1339052.5;11.594718625305228;-8.273323e-07
09:59:52;-700;-700.0425;5.941894189851544e-11;2.8323712165897316e+20;5.941884225875522e-11;2000.0;1734.2809999999997;12.787555022364526;-1339261.0;9.243916918709298;-0.0002160525
10:00:13;-725;-725.0234;5.942948092094551e-11;2.8313667394671667e+20;5.942922071459304e-11;2000.0;2801.8645000000006;11.153045872652907;-1339023.5;9.598828053465693;-8.310495e-07
10:00:32;-750;-749.9794;5.941736691311273e-11;2.8325213747901507e+20;5.941726824418576e-11;2000.0;1725.8799999999999;17.43424948198229;-1339296.5;10.350724612315796;-0.0002165746
10:00:52;-775;-775.0019;5.943036858824317e-11;2.831282160052558e+20;5.943010637047525e-11;2000.0;2812.6099999999997;10.646474745191481;-1339003.5;12.171174963823336;-8.474664e-07
10:01:11;-800;-800.0093;5.941980706687157e-11;2.832288737018338e+20;5.941965651226419e-11;2000.0;2131.7725;377.03888658988143;-1339241.5;51.474629673267195;-0.0002178884
10:01:31;-825;-825.0374;5.943431902929401e-11;2.830905796976751e+20;5.943409587692661e-11;2000.0;2594.393;10.797606287969575;-1338914.5;7.4657551526955395;-8.995621e-07
10:01:50;-850;-850.0104;5.943059050921094e-11;2.831261015396297e+20;5.943032818202611e-11;2000.0;2813.1809999999996;9.02038000585341;-1338998.5;8.314896271150952;-8.809044e-07
10:02:10;-875;-874.9781;5.941787711050873e-11;2.8324727315569905e+20;5.941770972342583e-11;2000.0;2247.8949999999995;535.0588658252941;-1339285.0;51.01225342993583;-0.0002187986
10:02:29;-900;-899.9438;5.943438561426148e-11;2.8308994539932117e+20;5.943416348430089e-11;2000.0;2588.4385;9.657760254712274;-1338913.0;11.68546105209375;-9.108535e-07

File: Data/LowFluenceIrrNeutron2025/CV_onPCB/100237_UL_1e14_19days_CV.csv
time (20.01.2026);set voltage (V);real voltage (V);serial capacitance;1/serial capacitance^2;parallel capacitance;LCR frequency (Hz);r;delta r;x;delta x;sample current
10:58:15;-25;-25.04231;7.332980852455948e-11;1.8596829013879095e+20;7.108840053668695e-11;2000.0;192695.1;6.249359967228645;-1085199.5;10.499404745031978;-2.031292e-07
10:58:35;-50;-50.06355;6.958843450862443e-11;2.0650276303070282e+20;6.865393094727425e-11;2000.0;133416.9;742.0266433895753;-1143544.5;722.9676600650959;-0.0001727388
10:58:54;-75;-75.10542;6.721271756538957e-11;2.2135895170091706e+20;6.671543734496488e-11;2000.0;102217.7;8.357661156089064;-1183964.5;12.776443167016398;-3.321615e-07
10:59:14;-100;-100.067;6.56242201688716e-11;2.322050651035323e+20;6.532019946227573e-11;2000.0;82728.24500000001;436.2135511120096;-1212623.5;481.58087327052345;-0.0001811253
10:59:33;-125;-125.0362;6.436676759521874e-11;2.413662816043642e+20;6.416513976418225e-11;2000.0;69303.32999999999;10.967023525095444;-1236313.0;8.94706655837543;-4.26138e-07
10:59:53;-150;-149.9993;6.335258853538672e-11;2.4915595467022644e+20;6.321906784222522e-11;2000.0;57726.604999999996;17.630895432450448;-1256104.5;44.97485408536641;-0.0001894186
11:00:12;-175;-175.053;6.248238479077014e-11;2.5614436482354135e+20;6.238846667666748e-11;2000.0;49414.575;9.681231520318038;-1273598.5;13.402891479080177;-4.998515e-07
11:00:32;-200;-200.0661;6.170307730106575e-11;2.6265541085305425e+20;6.16423964006247e-11;2000.0;40464.07;348.43005712050734;-1289684.0;230.03630148304853;-0.0001945161
11:00:52;-225;-225.0938;6.095048519211362e-11;2.6918178315634514e+20;6.091317406441583e-11;2000.0;32312.945;10.276851353892404;-1305608.5;9.11797674925748;-5.519999e-07
11:01:12;-250;-250.0555;6.028954869357585e-11;2.751160542793757e+20;6.027198957279818e-11;2000.0;22528.99;319.94266399622285;-1319921.5;186.2166413079132;-0.0001975308
11:01:32;-275;-275.0341;5.978514943640503e-11;2.7977787145643665e+20;5.977894674981045e-11;2000.0;13558.529999999999;13.31602249172022;-1331057.5;11.637761812307382;-5.9176e-07
11:01:51;-300;-300.0045;5.951951427447735e-11;2.8228073739273667e+20;5.951860154159396e-11;2000.0;5235.718;16.6468573400507;-1336998.0;15.485477067239485;-0.0002002916
11:02:11;-325;-325.0515;5.945716642703801e-11;2.828730570417831e+20;5.945671764914843e-11;2000.0;3677.064;8.028927711718417;-1338400.0;12.489995996796795;-6.130182e-07
11:02:31;-350;-350.0495;5.943551758153517e-11;2.830791624360284e+20;5.943532387692958e-11;2000.0;2417.084;441.5791870958141;-1338887.5;52.75829318694834;-0.0002024602
11:02:51;-375;-375.0958;5.943061270139887e-11;2.8312589009350132e+20;5.943032741971153e-11;2000.0;2933.6805000000004;9.602583883387856;-1338998.0;8.876936408468858;-6.383975e-07
11:03:10;-400;-400.0591;5.942730624812897e-11;2.8315739643720204e+20;5.942713163614693e-11;2000.0;2295.3489999999997;425.7799352564069;-1339072.5;50.69948224587703;-0.0002033277
11:03:29;-425;-425.0356;5.942641867230806e-11;2.8316585481450475e+20;5.942617157600482e-11;2000.0;2730.5795;7.899570604627835;-1339092.5;12.244896896258457;-6.495592e-07
11:03:49;-450;-449.9851;5.941603600462447e-11;2.8326482721470294e+20;5.941593650989607e-11;2000.0;1733.1455;18.132032614616044;-1339326.5;12.811615823150488;-0.0002040739
11:04:09;-475;-475.0292;5.942646305046942e-11;2.8316543189263935e+20;5.942621355857456e-11;2000.0;2743.7810000000004;12.044507169245232;-1339091.5;8.039745020832438;-6.567534e-07
11:04:28;-500;-500.0475;5.941512658478175e-11;2.832734986975697e+20;5.941499779630756e-11;2000.0;1971.8939999999998;297.08657781646747;-1339347.0;38.904369934494504;-0.0002054411
11:04:48;-525;-525.0813;5.942386703950093e-11;2.8319017335295282e+20;5.942361225339153e-11;2000.0;2772.9214999999995;9.855572440883382;-1339150.0;8.514693182963201;-6.689776e-07
11:05:07;-550;-550.0624;5.941328564934497e-11;2.832910535691973e+20;5.941320139996921e-11;2000.0;1594.955;16.954951879908116;-1339388.5;7.754837200096465;-0.0002057108
11:05:27;-575;-575.0369;5.941989580351212e-11;2.8322802776430222e+20;5.94196466587695e-11;2000.0;2742.326;11.147148119586477;-1339239.5;8.929585656680828;-6.746305e-07
11:05:47;-600;-599.995;5.941630218155227e-11;2.8326228924482578e+20;5.941618423880496e-11;2000.0;1886.982;246.04203766592406;-1339320.5;36.80675889018211;-0.0002062839
11:06:06;-625;-625.0242;5.941887534814696e-11;2.8323775612218914e+20;5.94186373498768e-11;2000.0;2680.3485;12.396676556137951;-1339262.5;10.316855140981673;-6.876746e-07
11:06:26;-650;-650.0494;5.941268681542037e-11;2.8329676430733918e+20;5.941259525645291e-11;2000.0;1662.7315000000003;17.106936930306954;-1339402.0;9.016651263079881;-0.0002074631
11:06:46;-675;-675.0618;5.942038385977275e-11;2.8322337513045937e+20;5.942015215874573e-11;2000.0;2644.55;10.202276633183407;-1339228.5;10.278010507875539;-6.977191e-07
11:07:05;-700;-700.0425;5.941319693244626e-11;2.832918996008457e+20;5.941303682216322e-11;2000.0;2198.7504999999996;415.852448168503;-1339390.5;48.344984227942405;-0.0002076561
11:07:25;-725;-725.017;5.942206993399945e-11;2.8320730268940147e+20;5.9421831572815e-11;2000.0;2682.1749999999993;11.464753104624615;-1339190.5;10.617791672471258;-7.021914e-07
11:07:45;-750;-749.9818;5.940880577708722e-11;2.8333377974641302e+20;5.940872327516523e-11;2000.0;1578.5059999999999;18.955171120303817;-1339489.5;12.618934186372476;-0.0002083821
11:08:04;-775;-775.019;5.941703418040093e-11;2.8325530988628912e+20;5.941678988197201e-11;2000.0;2715.7195;10.429211606708343;-1339304.0;8.843076387773657;-7.177138e-07
11:08:23;-800;-800.0077;5.94140175738687e-11;2.8328407385630245e+20;5.941389778941511e-11;2000.0;1901.7675;321.7699809591279;-1339372.0;45.676033102711536;-0.0002094086
11:08:42;-825;-825.0379;5.941541493440068e-11;2.832707491886321e+20;5.941516692563975e-11;2000.0;2736.3764999999994;8.405068538536725;-1339340.5;9.499342082481292;-7.266146e-07
11:09:02;-850;-850.0132;5.941253156415117e-11;2.8329824487847546e+20;5.94124105625983e-11;2000.0;1911.4765;274.8337517129902;-1339405.5;25.014745651315344;-0.0002098233
11:09:21;-875;-874.9766;5.941721163738346e-11;2.8325361793353223e+20;5.941698455320312e-11;2000.0;2618.2795;12.421724708650556;-1339300.0;9.38083151964686;-7.355242e-07
11:09:41;-900;-899.9449;5.941166660764706e-11;2.8330649384563094e+20;5.941151417474705e-11;2000.0;2145.47;419.144793303579;-1339425.0;49.83723507579448;-0.0002103142

File: Data/LowFluenceIrrNeutron2025/CV_onPCB/100237_UR1_1e14_1560min_CV.csv
time (04.03.2026);set voltage (V);real voltage (V);serial capacitance;1/serial capacitance^2;parallel capacitance;LCR frequency (Hz);r;delta r;x;delta x;sample current
12:52:12;-25;-25.04382;7.388692244035858e-11;1.831744283420392e+20;7.133640728907882e-11;2000.0;203648.35;5.975899513880737;-1077017.0;26.020184472828014;-2.655049e-07
12:52:31;-50;-50.06408;7.012380138590788e-11;2.033616692267511e+20;6.902596939481059e-11;2000.0;143115.4;736.0053919639447;-1134814.0;627.3314116159017;-0.0001792329
12:52:51;-75;-75.10201;6.773516356242075e-11;2.1795740688201125e+20;6.713568367345766e-11;2000.0;111016.25;9.19289807405695;-1174832.5;8.685476383020104;-4.357258e-07
12:53:10;-100;-100.0665;6.610248082896348e-11;2.2885714839113554e+20;6.572885176579247e-11;2000.0;90764.22;294.26431992343174;-1203850.0;265.7028415354265;-0.0001900133
12:53:30;-125;-125.0378;6.48653858206573e-11;2.376697934525667e+20;6.460956154789684e-11;2000.0;77196.85500000001;8.928719043065499;-1226809.5;9.366829773194343;-5.57428e-07
12:53:49;-150;-150.0016;6.38569196410383e-11;2.4523591312758073e+20;6.367832013587244e-11;2000.0;65997.35;385.2426721236889;-1246184.0;287.3955462424566;-0.0001982754
12:54:08;-175;-175.0557;6.297083454512468e-11;2.5218607478058507e+20;6.284158545590208e-11;2000.0;57311.380000000005;6.204146194280013;-1263719.5;10.827626702098664;-6.629218e-07
12:54:28;-200;-200.0654;6.216324623532299e-11;2.587811440582874e+20;6.207648861448029e-11;2000.0;47857.134999999995;10.627418018973435;-1280137.0;36.572530675357974;-0.0002052486
12:54:48;-225;-225.0903;6.141255806013164e-11;2.6514633262115085e+20;6.135237718442877e-11;2000.0;40583.22;6.625626762805053;-1295785.0;6.652067347825035;-7.349287e-07
12:55:08;-250;-250.0576;6.072706259248822e-11;2.7116613494064467e+20;6.069213466877895e-11;2000.0;31436.055;631.8610491031632;-1310412.0;358.520989622644;-0.000209889
12:55:27;-275;-275.0257;6.011470469616496e-11;2.7671873515350776e+20;6.009863565178478e-11;2000.0;21645.725;12.219195707983374;-1323760.5;8.169302295790013;-7.921229e-07
12:55:46;-300;-300.006;5.972444043779876e-11;2.803469405611517e+20;5.971963438309707e-11;2000.0;11952.914999999997;488.21433614115637;-1332410.5;191.4725502519878;-0.0002138518
12:56:05;-325;-325.0415;5.95470386760859e-11;2.8201984070051765e+20;5.954573087179022e-11;2000.0;6262.908;11.407536600861748;-1336380.0;8.276472678623424;-8.37393e-07
12:56:26;-350;-350.0522;5.94802759185784e-11;2.8265329401889345e+20;5.947990941062484e-11;2000.0;3321.0369999999994;433.3756711682717;-1337880.0;64.58715042483296;-0.0002166495
12:56:45;-375;-375.0888;5.94786309957551e-11;2.8266892818113918e+20;5.947824981440822e-11;2000.0;3387.0055;10.553208836060241;-1337917.0;9.085703054799888;-8.689483e-07
12:57:05;-400;-400.0577;5.945603363500447e-11;2.8288383607894734e+20;5.945590905004695e-11;2000.0;1937.4454999999998;15.538850689079302;-1338425.5;10.850691222221744;-0.0002190527
12:57:25;-425;-425.0351;5.946696354707847e-11;2.8277985863907453e+20;5.946669567772475e-11;2000.0;2840.135;7.851689356437889;-1338179.5;7.664039404909136;-9.242166e-07
12:57:45;-450;-449.9874;5.946969665302139e-11;2.827538672654514e+20;5.946944527619718e-11;2000.0;2751.1234999999997;8.00233257478718;-1338118.0;10.188228501560022;-9.251641e-07
12:58:06;-475;-475.0221;5.946423069233993e-11;2.8280585120723583e+20;5.94639906866022e-11;2000.0;2688.5499999999997;9.141702057056985;-1338241.0;9.615092303249096;-9.444713e-07
12:58:25;-500;-500.0519;5.94655859791473e-11;2.8279296043469393e+20;5.946533854579838e-11;2000.0;2729.742;7.714117823834429;-1338210.5;8.58705420968099;-9.547226e-07
12:58:45;-525;-525.0853;5.946631919284324e-11;2.8278598686053512e+20;5.946609079646146e-11;2000.0;2622.5814999999993;10.195419689130022;-1338194.0;7.628892449104259;-9.670291e-07
12:59:05;-550;-550.0667;5.946083163819324e-11;2.8283818509326267e+20;5.946059128555591e-11;2000.0;2690.7230000000004;11.013692048990658;-1338317.5;9.64040974232942;-1.000171e-06
12:59:24;-575;-575.0201;5.946503052626332e-11;2.827982435026642e+20;5.946479583794433e-11;2000.0;2658.546500000001;7.723414215067069;-1338223.0;9.195107394696377;-1.007455e-06
12:59:43;-600;-599.9969;5.946136479746043e-11;2.8283311298891563e+20;5.946114198213009e-11;2000.0;2590.6644999999994;10.479169658780217;-1338305.5;9.259454627568514;-1.014969e-06
13:00:03;-625;-625.0248;5.946185353518801e-11;2.8282846359988306e+20;5.946161257520579e-11;2000.0;2694.051;9.32687297275996;-1338294.5;6.343303555719212;-1.027023e-06
13:00:22;-650;-650.054;5.94650083083638e-11;2.8279845482640946e+20;5.946478307697546e-11;2000.0;2604.433;6.379448255923084;-1338223.5;9.035347253979783;-1.037099e-06
13:00:42;-675;-675.0646;5.945943214060583e-11;2.8285149958355495e+20;5.945920952128555e-11;2000.0;2589.651;6.353369377739651;-1338349.0;12.060265337047936;-1.041777e-06
13:01:02;-700;-700.0457;5.946216455428873e-11;2.828255049176685e+20;5.946193883325286e-11;2000.0;2607.4494999999997;10.959547583614025;-1338287.5;7.031180555212616;-1.044111e-06
13:01:21;-725;-725.0135;5.94604095605541e-11;2.8284220054145797e+20;5.946019184475293e-11;2000.0;2560.9085000000005;6.690395887950117;-1338327.0;8.749285685128815;-1.054005e-06
13:01:41;-750;-749.9846;5.945938771318987e-11;2.828519222709187e+20;5.945915092045502e-11;2000.0;2670.8195000000005;7.91557709440695;-1338350.0;7.648529270389178;-1.064165e-06
13:02:00;-775;-775.0058;5.946311984758462e-11;2.8281641763334252e+20;5.946289381204757e-11;2000.0;2609.2025;9.30313188864373;-1338266.0;8.318653737234168;-1.063777e-06
13:02:19;-800;-800.0101;5.945801049622468e-11;2.828650257358434e+20;5.945779271989187e-11;2000.0;2561.4195;10.365387124343211;-1338381.0;9.76985158536198;-1.065189e-06
13:02:39;-825;-825.0379;5.945887680267826e-11;2.8285678319830113e+20;5.945864155713117e-11;2000.0;2662.1140000000005;9.639116256172045;-1338361.5;8.374813430757726;-1.078718e-06
13:02:58;-850;-850.0168;5.946129815202915e-11;2.8283374699947193e+20;5.946108080506007e-11;2000.0;2558.6809999999996;11.063625217350783;-1338307.0;6.931810730249348;-1.086315e-06
13:03:17;-875;-874.9819;5.945676661315612e-11;2.8287686138439087e+20;5.94565412723884e-11;2000.0;2605.607;8.36278333152307;-1338409.0;9.718538984847465;-1.087443e-06
13:03:36;-900;-899.9465;5.946056506214504e-11;2.8284072116249104e+20;5.946033321170385e-11;2000.0;2642.7215;10.94969771900119;-1338323.5;8.895926033865164;-1.098749e-06

File: Data/LowFluenceIrrNeutron2025/CV_onPCB/100332_UR1_5e13_13days_CV.csv
time (08.09.2025);set voltage (V);real voltage (V);serial capacitance;1/serial capacitance^2;parallel capacitance;LCR frequency (Hz);r;delta r;x;delta x;sample current
10:41:40;-25;-25.04395;7.456470980020903e-11;1.7985948108139892e+20;7.355999586579725e-11;2000.0;124726.05;81.74027388625511;-1067227.0;104.24994004794438;-1.177112e-07
10:42:00;-50;-50.06331;6.913942362226996e-11;2.0919364661467696e+20;6.88365971728937e-11;2000.0;76339.90000000001;52.92435781377027;-1150971.0;78.68894458562778;-0.0001690816
10:42:20;-75;-75.10358;6.630395098946475e-11;2.274684578417567e+20;6.616362434688048e-11;2000.0;55272.759999999995;43.27912799491211;-1200192.0;47.7995815881269;-2.015798e-07
10:42:39;-100;-100.0683;6.451685132353551e-11;2.4024462064547552e+20;6.444135142385189e-11;2000.0;42218.99;282.6359708971948;-1233437.0;600.6255489071374;-0.0001738997
10:42:59;-125;-125.0343;6.316321522406285e-11;2.506522122557591e+20;6.311640761568715e-11;2000.0;34309.39;29.179708617462243;-1259870.5;24.994749448634206;-2.548824e-07
10:43:19;-150;-150.0033;6.216142529471386e-11;2.5879630561527647e+20;6.213235259024813e-11;2000.0;27691.914999999997;254.32108487844644;-1280174.5;263.7863482062709;-0.0001776296
10:43:39;-175;-175.0511;6.12859220392947e-11;2.6624321640107485e+20;6.126592590568549e-11;2000.0;23458.104999999996;31.649869253284365;-1298462.5;28.4330353638158;-3.03019e-07
10:43:59;-200;-200.0666;6.051366889344045e-11;2.7308197222700345e+20;6.050249511328401e-11;2000.0;17871.05;336.00579976393266;-1315033.0;242.97129460082317;-0.0001811839
10:44:19;-225;-225.0922;5.98150556722738e-11;2.7949817560945525e+20;5.981064489703862e-11;2000.0;11424.779999999999;36.76357749186002;-1330392.0;27.07951255100431;-3.325495e-07
10:44:38;-250;-250.0553;5.948663417842795e-11;2.8259287415923596e+20;5.948597927584959e-11;2000.0;4438.659;105.12933283556022;-1337737.0;79.74051667753352;-0.0001830907
10:44:57;-275;-275.0439;5.944750576318304e-11;2.8296500248265834e+20;5.944681843021767e-11;2000.0;4551.7225;34.606621699286094;-1338617.5;22.235950620560388;-3.517578e-07
10:45:17;-300;-300.0072;5.943434122426659e-11;2.8309036826481148e+20;5.943392286699252e-11;2000.0;3552.296;181.39156578297676;-1338914.0;30.119760955226717;-0.0001841004
10:45:37;-325;-325.0555;5.943536221092507e-11;2.8308064243843855e+20;5.943479098329881e-11;2000.0;4150.777499999999;23.15816192916659;-1338891.0;18.599731180853123;-3.630202e-07
10:45:56;-350;-350.0498;5.942854889882126e-11;2.8314555492121444e+20;5.9428234994232e-11;2000.0;3077.4955;22.305641040721078;-1339044.5;12.051452194652725;-0.0001852708
10:46:16;-375;-375.0976;5.943325369010427e-11;2.8310072856798075e+20;5.943266623625762e-11;2000.0;4209.5425;15.27790463177134;-1338938.5;14.322621966665182;-3.66434e-07
10:46:35;-400;-400.0587;5.942262458459418e-11;2.8320201580189454e+20;5.942224934185025e-11;2000.0;3365.2699999999995;233.56504412903914;-1339178.0;29.45844530860378;-0.0001855051
10:46:55;-425;-425.048;5.943050174062494e-11;2.831269473249327e+20;5.942991769080918e-11;2000.0;4197.620000000001;12.367278520353606;-1339000.5;13.900989173436543;-3.75172e-07
10:47:14;-450;-449.9859;5.941836513360796e-11;2.8324262036378478e+20;5.941805783121399e-11;2000.0;3045.7425000000003;16.14604697557578;-1339274.0;17.949930361981906;-0.0001857213
10:47:34;-475;-475.0341;5.942757252604533e-11;2.831548589486458e+20;5.942699323322272e-11;2000.0;4180.799500000001;12.740471880487775;-1339066.5;16.511738248894332;-3.778285e-07
10:47:53;-500;-500.0483;5.94233123657119e-11;2.831954601299203e+20;5.942296011997741e-11;2000.0;3260.4610000000002;228.7448695106625;-1339162.5;33.487870938595066;-0.0001868428
10:48:13;-525;-525.0955;5.942648523957497e-11;2.8316522043182495e+20;5.942592782295953e-11;2000.0;4101.210499999999;13.704096312325749;-1339091.0;15.762296786953351;-3.823471e-07
10:48:33;-550;-550.0638;5.942311268568271e-11;2.8319736338170908e+20;5.942275290758378e-11;2000.0;3295.154;234.67525837250068;-1339167.0;31.14562569607488;-0.0001862479
10:48:53;-575;-575.0347;5.942637429421298e-11;2.83166277736686e+20;5.942581570118589e-11;2000.0;4105.547500000001;12.848074308529663;-1339093.5;14.837031374233863;-3.855738e-07
10:49:12;-600;-599.996;5.941885316472394e-11;2.8323796761008554e+20;5.941846314865632e-11;2000.0;3431.202999999999;301.9830454413789;-1339263.0;37.0816666292118;-0.0001852947
10:49:32;-625;-625.0361;5.942726186870823e-11;2.8315781935306696e+20;5.942669511022737e-11;2000.0;4135.3535;14.845304733736544;-1339073.5;13.346816099729553;-3.879484e-07
10:49:51;-650;-650.0489;5.941523748815011e-11;2.832724411925531e+20;5.941493056447046e-11;2000.0;3044.1055;25.014546272868913;-1339344.5;13.199905302690622;-0.0001879016
10:50:11;-675;-675.0765;5.942422203616022e-11;2.831867898415914e+20;5.942363498607766e-11;2000.0;4209.054999999999;15.92849560536085;-1339142.0;21.778429695457845;-3.990022e-07
10:50:30;-700;-700.0447;5.941934120385684e-11;2.8323331489460142e+20;5.94189798796815e-11;2000.0;3302.5409999999997;220.50165230095212;-1339252.0;32.96664981462326;-0.0001878435
10:50:50;-725;-725.0259;5.942218086329005e-11;2.8320624530795233e+20;5.942161416864147e-11;2000.0;4135.651000000001;15.145063847669984;-1339188.0;13.183322798141598;-4.025557e-07
10:51:09;-750;-749.9832;5.941563674370438e-11;2.83268634190837e+20;5.941532055598323e-11;2000.0;3089.674;16.505073347307484;-1339335.5;13.33182283110603;-0.0001881058
10:51:29;-775;-775.0129;5.942280207497135e-11;2.832003240083145e+20;5.94222386295489e-11;2000.0;4123.713;9.309043992269006;-1339174.0;12.235195135346228;-4.054928e-07
10:51:48;-800;-800.0093;5.941483823796158e-11;2.8327624821985113e+20;5.941446372196222e-11;2000.0;3362.6704999999993;247.8132667508693;-1339353.5;25.271278163163807;-0.0001886724
10:52:08;-825;-825.0483;5.942375610391473e-11;2.8319123070439843e+20;5.942318614435432e-11;2000.0;4147.382500000001;16.235179809213694;-1339152.5;18.559027452967463;-4.10771e-07
10:52:28;-850;-850.0142;5.941230977803121e-11;2.8330035998681022e+20;5.941199840428125e-11;2000.0;3066.321000000001;22.182147877290873;-1339410.5;14.291168601622472;-0.0001889405
10:52:48;-875;-874.9949;5.94221364915241e-11;2.8320666826029518e+20;5.942154928497744e-11;2000.0;4209.837500000001;10.520817907249414;-1339189.0;9.972462083156797;-4.138754e-07
10:53:08;-900;-899.944;5.941370705823196e-11;2.8328703493612034e+20;5.941339971885103e-11;2000.0;3046.2840000000006;15.532975091720207;-1339379.0;11.935241933031772;-0.0001891807

File: Data/LowFluenceIrrNeutron2025/CV_onPCB/100332_UR1_5e13_22days_CV.csv
time (03.02.2026);set voltage (V);real voltage (V);serial capacitance;1/serial capacitance^2;parallel capacitance;LCR frequency (Hz);r;delta r;x;delta x;sample current
12:24:35;-25;-25.04303;7.443780185983273e-11;1.804732835647131e+20;7.338405181619347e-11;2000.0;128104.55;147.07131730898448;-1069046.5;114.17152666054703;-1.080843e-07
12:24:55;-50;-50.06177;6.90900209116801e-11;2.09492920748969e+20;6.87742725392205e-11;2000.0;78042.715;340.2499242670746;-1151794.0;165.81224321502918;-0.000168218
12:25:15;-75;-75.10281;6.629497498109739e-11;2.2753005819694042e+20;6.615280926353717e-11;2000.0;55645.855;18.387583412455452;-1200354.5;12.113525498384027;-1.778399e-07
12:25:34;-100;-100.0658;6.446064462364511e-11;2.4066376769320357e+20;6.438703154729535e-11;2000.0;41742.049999999996;19.773309662269433;-1234512.5;44.513340696919165;-0.0001725546
12:25:54;-125;-125.0327;6.318304971988144e-11;2.504948668937046e+20;6.313969803080213e-11;2000.0;33002.08;10.17850332809287;-1259475.0;9.096702699330125;-2.307321e-07
12:26:14;-150;-150.0012;6.216093972856856e-11;2.5880034877214917e+20;6.213485348374188e-11;2000.0;26230.75;188.6828538182523;-1280184.5;196.3752466580246;-0.0001737064
12:26:33;-175;-175.048;6.129446622011303e-11;2.661689952919874e+20;6.127638356931884e-11;2000.0;22302.489999999998;9.737096333096497;-1298281.5;9.881168959186963;-2.743514e-07
12:26:53;-200;-200.0643;6.05276612487803e-11;2.729557285146011e+20;6.051791492741828e-11;2000.0;16684.555;247.38684690934966;-1314729.0;191.02211913807258;-0.0001790486
12:27:12;-225;-225.0909;5.983077348727405e-11;2.7935134402706358e+20;5.982681396637483e-11;2000.0;10820.289999999999;12.032883902041137;-1330042.5;9.996874511566102;-3.008907e-07
12:27:32;-250;-250.0552;5.949748637633817e-11;2.8248979504443933e+20;5.949682503505757e-11;2000.0;4459.204999999999;219.2451541921737;-1337493.0;63.73421373171555;-0.0001806662
12:27:52;-275;-275.0417;5.945581152398104e-11;2.828859496397278e+20;5.945523416279174e-11;2000.0;4170.849999999999;27.312233531880892;-1338430.5;9.446560220524717;-3.154507e-07
12:28:11;-300;-300.0052;5.943593930585735e-11;2.8307514530613143e+20;5.943550726415147e-11;2000.0;3609.781;257.4353347608871;-1338878.0;37.931517238307244;-0.0001818482
12:28:30;-325;-325.0524;5.944013467894374e-11;2.8303518698702723e+20;5.943948371686338e-11;2000.0;4430.478999999999;7.735573795782707;-1338783.5;10.937892850087717;-3.192586e-07
12:28:50;-350;-350.0483;5.942630772719462e-11;2.831669121205503e+20;5.942596475666746e-11;2000.0;3217.0045;20.343873420209317;-1339095.0;16.163229875244614;-0.0001827254
12:29:10;-375;-375.0953;5.943451878464398e-11;2.8308867680474523e+20;5.943389625889533e-11;2000.0;4333.242;11.002667394772944;-1338910.0;10.862780491200215;-3.29791e-07
12:29:30;-400;-400.0586;5.942508735828698e-11;2.831785426173294e+20;5.942475745813389e-11;2000.0;3155.2069999999994;18.497641688874833;-1339122.5;11.177544453054077;-0.0001828707
12:29:50;-425;-425.0454;5.942976940990867e-11;2.83133925101885e+20;5.942916846154869e-11;2000.0;4257.992;8.785908678104967;-1339017.0;12.531959144523254;-3.303194e-07
12:30:09;-450;-449.984;5.942677369945488e-11;2.8316247144842396e+20;5.942640656213927e-11;2000.0;3328.3769999999995;211.49281116517886;-1339084.5;30.524375505487413;-0.0001830725
12:30:28;-475;-475.0315;5.942928119945787e-11;2.8313857700095545e+20;5.942869324640248e-11;2000.0;4211.753000000001;9.392680131357606;-1339028.0;12.660963628413123;-3.387931e-07
12:30:48;-500;-500.0448;5.941840949974178e-11;2.832421973845966e+20;5.941796602330929e-11;2000.0;3658.8575000000005;14.418327310666102;-1339273.0;7.1449282711585;-0.0001841549
12:31:09;-525;-525.0953;5.942735062761598e-11;2.8315697352165324e+20;5.942663026127085e-11;2000.0;4662.1894999999995;9.54964456079388;-1339071.5;11.319783566835543;-3.444251e-07
12:31:29;-550;-550.0615;5.941423937273927e-11;2.832819588087645e+20;5.941381365174213e-11;2000.0;3585.241499999999;17.736669477032596;-1339367.0;11.770726400694224;-0.0001840606
12:31:48;-575;-575.0316;5.942739500716929e-11;2.8315655060642002e+20;5.942666727022216e-11;2000.0;4685.975;12.41151242798395;-1339070.5;9.936674494014584;-3.494747e-07
12:32:07;-600;-599.9943;5.941763310196531e-11;2.8324959956598692e+20;5.941715242085294e-11;2000.0;3809.3195;227.46944081071092;-1339290.5;31.05217383694739;-0.0001843969
12:32:27;-625;-625.0351;5.94322771627301e-11;2.8311003185890283e+20;5.943183360201652e-11;2000.0;3657.9244999999996;26.04069695183868;-1338960.5;10.617791672471258;-3.516183e-07
12:32:46;-650;-650.0496;5.942677369945487e-11;2.8316247144842405e+20;5.942652948899998e-11;2000.0;2714.563;261.16061895613205;-1339084.5;36.78637655437132;-0.000185252
12:33:06;-675;-675.0741;5.942925900826434e-11;2.8313878845182113e+20;5.94288117573389e-11;2000.0;3673.3890000000006;32.1164116060621;-1339028.5;13.04367662892637;-3.5697e-07
12:33:25;-700;-700.043;5.942573081928245e-11;2.8317241014380632e+20;5.942547745847278e-11;2000.0;2765.0245000000004;213.94746996923683;-1339108.0;32.81463088318989;-0.000185196
12:33:45;-725;-725.0229;5.94289705242564e-11;2.8314153732026093e+20;5.942850126783703e-11;2000.0;3762.700499999999;43.5601773497021;-1339035.0;9.937303457175895;-3.630264e-07
12:34:04;-750;-749.98;5.942009546192241e-11;2.8322612440947484e+20;5.941983801474108e-11;2000.0;2787.63;19.11486636102905;-1339235.0;11.608186766243898;-0.0001854961
12:34:24;-775;-775.0146;5.943070147031632e-11;2.8312504430977768e+20;5.943020830841417e-11;2000.0;3857.1844999999994;10.826517595122638;-1338996.0;10.894952959971878;-3.653184e-07
12:34:44;-800;-800.0062;5.941967396240767e-11;2.8323014261050006e+20;5.941937576551751e-11;2000.0;3000.1805;220.2463253092716;-1339244.5;33.78960639013127;-0.0001839713
12:35:04;-825;-825.0461;5.942948092094551e-11;2.8313667394671667e+20;5.94289777596297e-11;2000.0;3896.2129999999997;8.48092035394744;-1339023.5;8.039745020832438;-3.695161e-07
12:35:23;-850;-850.0123;5.94214487376257e-11;2.832132240619955e+20;5.9421160740097e-11;2000.0;2948.2935;237.9848096993535;-1339204.5;39.00304475294204;-0.0001861546
12:35:43;-875;-874.9919;5.94280163278754e-11;2.831506298263182e+20;5.942758840937595e-11;2000.0;3593.233;13.142227990337112;-1339056.5;9.931641354781192;-3.732654e-07
12:36:02;-900;-899.942;5.942264677083334e-11;2.8320180432742066e+20;5.942244004641623e-11;2000.0;2497.8064999999997;22.409974523356784;-1339177.5;9.297176990893526;-0.0001863556
