Repository: aimaax/PENGUIN

# PENGUIN :penguin:  

> **NOTE!!** Google ID and GitLab repo for CERN organization is hidden and the create database function won't work properly in this version. Plotting is still possible with the saved database and data stored in this repo.  

A Python-based environment for GUI-driven analysis for IV, CV, and TCT measurements obtained with [Particulars Setup]() at CERN for CMS HGCAL silicon diodes. Used to plot data for individual diodes, but also to analyse Current Volume Normalization, Saturation Voltage, Charge Collection, and Charge Collection Efficiency.

---

File: Data/LowFluenceIrrNeutron2025/CV_onPCB/100332_UR1_5e13_25days_CV.csv
time (16.02.2026);set voltage (V);real voltage (V);serial capacitance;1/serial capacitance^2;parallel capacitance;LCR frequency (Hz);r;delta r;x;delta x;sample current
14:53:39;-25;-25.04148;7.484213483293318e-11;1.7852854517480676e+20;7.389917930902039e-11;2000.0;120107.4;15.237519483170479;-1063271.0;15.904401906390571;-1.042586e-07
14:53:59;-50;-50.06393;6.935034194425711e-11;2.0792312146974356e+20;6.906843225355556e-11;2000.0;73308.905;486.10003911103536;-1147470.5;866.8980548484349;-0.0001681126
14:54:19;-75;-75.10233;6.640126861155164e-11;2.268021914246736e+20;6.627358159308959e-11;2000.0;52603.775;14.2950880987141;-1198433.0;9.77496803063826;-1.770306e-07
14:54:38;-100;-100.0654;6.458408293933276e-11;2.397446947747039e+20;6.45170233085451e-11;2000.0;39724.465;299.14147934338706;-1232153.0;346.74781902702716;-0.000172417
14:54:58;-125;-125.0337;6.323302965677842e-11;2.5009903674413217e+20;6.31916872151561e-11;2000.0;32189.5;11.814880447977451;-1258479.5;10.18516077438152;-2.321543e-07
14:55:18;-150;-149.9994;6.219463172929522e-11;2.5852003069524774e+20;6.2170214862331e-11;2000.0;25356.6;16.781622388791902;-1279491.0;33.76314558805207;-0.0001761144
14:55:37;-175;-175.048;6.134242389358523e-11;2.6575297469289143e+20;6.132517469074446e-11;2000.0;21756.765000000003;9.385707951454629;-1297266.5;8.895926033865164;-2.727433e-07
14:55:57;-200;-200.0632;6.055536585753489e-11;2.7270602638868333e+20;6.054643139531777e-11;2000.0;15963.475;11.322205781118816;-1314127.5;27.521582439968817;-0.0001792147
14:56:17;-225;-225.0926;5.987725566094135e-11;2.789177965129026e+20;5.987338825038347e-11;2000.0;10681.234999999999;13.010027430793556;-1329010.0;6.324555320336758;-3.004314e-07
14:56:38;-250;-250.0535;5.952481230234575e-11;2.8223049062671018e+20;5.952439513109407e-11;2000.0;3539.1730000000002;15.273132653453906;-1336879.0;11.573677030226824;-0.0001807228
14:56:57;-275;-275.0418;5.94846776460031e-11;2.8261146419741245e+20;5.948419643795236e-11;2000.0;3804.965;7.381269149001418;-1337781.0;10.047387720198717;-3.177837e-07
14:57:17;-300;-300.0026;5.946989664624688e-11;2.827519655045256e+20;5.946969520183477e-11;2000.0;2462.7635;18.318740230635406;-1338113.5;10.446889489221181;-0.0001818858
14:57:37;-325;-325.0522;5.946758569545221e-11;2.8277394179860316e+20;5.946710878856356e-11;2000.0;3789.5549999999994;11.366359410558871;-1338165.5;7.825439284794176;-3.237808e-07
14:57:57;-350;-350.0489;5.94586990967323e-11;2.828584739654423e+20;5.945845900328165e-11;2000.0;2689.4165;19.901485073669757;-1338365.5;8.045961720018308;-0.00018277
14:58:18;-375;-375.0963;5.946654138238146e-11;2.8278387367322036e+20;5.946607035286635e-11;2000.0;3766.2305;7.815764341220891;-1338189.0;11.95616995529923;-3.262949e-07
14:58:37;-400;-400.0573;5.945325736648194e-11;2.8291025615620817e+20;5.945303985295422e-11;2000.0;2560.1805;15.25959538249622;-1338488.0;11.76010204037363;-0.0001828609
14:58:57;-425;-425.0462;5.946698576643907e-11;2.8277964732227758e+20;5.946654314107522e-11;2000.0;3650.867000000001;8.875386726785496;-1338179.0;10.047387720198717;-3.331292e-07
14:59:17;-450;-449.9843;5.945330178473729e-11;2.829098334252605e+20;5.945306529969787e-11;2000.0;2669.4935000000005;234.42038926816392;-1338487.0;25.447003752897903;-0.0001830799
14:59:37;-475;-475.0325;5.946145365826788e-11;2.8283226764261258e+20;5.94609791817039e-11;2000.0;3780.4715000000006;9.992590361738047;-1338303.5;8.039745020832438;-3.344914e-07
14:59:56;-500;-500.0479;5.945590036819127e-11;2.8288510421446817e+20;5.945564740789536e-11;2000.0;2760.7355;225.22781658298226;-1338428.5;30.30903330692023;-0.0001840701
15:00:15;-525;-525.0961;5.945812155974388e-11;2.8286396899354975e+20;5.945766765950735e-11;2000.0;3697.9004999999997;10.03915259060744;-1338378.5;9.906437301068431;-3.422199e-07
15:00:36;-550;-550.0621;5.945254668342245e-11;2.829170198943266e+20;5.945232373537641e-11;2000.0;2592.0125;13.071867021871808;-1338504.0;11.122050170719424;-0.0001839359
15:00:55;-575;-575.0336;5.945949878185424e-11;2.828508655531016e+20;5.945904987644495e-11;2000.0;3677.3700000000013;9.213290156073457;-1338347.5;8.540345426269361;-3.460811e-07
15:01:15;-600;-599.9935;5.944948205734588e-11;2.8294618944112594e+20;5.944925386161136e-11;2000.0;2622.543;19.67454755642427;-1338573.0;8.369587803470372;-0.00018424
15:01:35;-625;-625.037;5.946185353518801e-11;2.8282846359988306e+20;5.946140563406114e-11;2000.0;3673.036;10.248680705339586;-1338294.5;10.850691222221744;-3.465292e-07
15:01:55;-650;-650.0479;5.944806088872197e-11;2.8295971785726463e+20;5.944784883124161e-11;2000.0;2528.1985;16.456764312509925;-1338605.0;8.108637370113426;-0.0001850231
15:02:15;-675;-675.0751;5.946020963113226e-11;2.828441026058148e+20;5.945974141944462e-11;2000.0;3755.548;10.799360504215043;-1338331.5;10.131016730812362;-3.57089e-07
15:02:34;-700;-700.0437;5.94519914741041e-11;2.829223041209884e+20;5.945174059215118e-11;2000.0;2749.6420000000007;233.1788765804055;-1338516.5;26.156022251099266;-0.0001849535
15:02:53;-725;-725.024;5.945590036819125e-11;2.828851042144683e+20;5.945544711301211e-11;2000.0;3695.4790000000007;8.530690824898068;-1338428.5;8.979838528615089;-3.556138e-07
15:03:12;-750;-749.9828;5.945270214388988e-11;2.8291554031970445e+20;5.945244876458336e-11;2000.0;2763.2439999999997;234.43574908852955;-1338500.5;30.71217185416883;-0.0001851883
15:03:31;-775;-775.0165;5.945667776635702e-11;2.828777067973334e+20;5.945623452079995e-11;2000.0;3654.373999999999;10.798897800238668;-1338411.0;9.10768905925098;-3.636787e-07
15:03:52;-800;-800.005;5.944983736011899e-11;2.829428073876234e+20;5.944955623365494e-11;2000.0;2910.8244999999997;249.64397317427367;-1338565.0;29.99583304394129;-0.0001834925
15:04:12;-825;-825.0471;5.945872130991746e-11;2.8285826261927327e+20;5.94582613850847e-11;2000.0;3722.3045000000006;12.012063217345311;-1338365.0;8.231038816577163;-3.659531e-07
15:04:31;-850;-850.0127;5.944488571058629e-11;2.8298994658067576e+20;5.944467802106218e-11;2000.0;2502.2254999999996;15.696100717614545;-1338676.5;9.676647146610234;-0.0001859485
15:04:51;-875;-874.9907;5.945967649258033e-11;2.8284917480869996e+20;5.945922489830777e-11;2000.0;3688.3505000000005;11.483486958998995;-1338343.5;9.172649562694522;-3.738445e-07
15:05:10;-900;-899.9458;5.944790545252602e-11;2.829611975474006e+20;5.94476554859768e-11;2000.0;2744.9039999999995;232.60159033355723;-1338608.5;32.07237908231941;-0.000186204

File: Data/LowFluenceIrrNeutron2025/CV_onPCB/100332_UR1_5e13_28days_CV.csv
time (27.02.2026);set voltage (V);real voltage (V);serial capacitance;1/serial capacitance^2;parallel capacitance;LCR frequency (Hz);r;delta r;x;delta x;sample current
12:01:41;-20;-19.99994;7.602330596860921e-11;1.7302405939018806e+20;7.4515639957838e-11;2000.0;148892.3;96.94320760115171;-1046751.0;109.30896578048846;-1.020811e-07
12:02:06;-70;-70.08331;6.668868313400482e-11;2.2485146243064902e+20;6.64932325443452e-11;2000.0;64694.56;1501.597154555775;-1193268.0;1447.0704198483222;-0.0003728025
12:02:30;-120;-120.0499;6.328802097840097e-11;2.496646006153224e+20;6.322586746139502e-11;2000.0;39423.4;136.2184218452116;-1257386.0;110.9896391560942;-2.205684e-07
12:02:55;-170;-170.0233;6.149368529575568e-11;2.644471909229443e+20;6.146796501437187e-11;2000.0;26471.164999999997;1509.2018141102765;-1294075.5;890.7719896247299;-0.0003835759
12:03:19;-220;-220.0983;5.996126396298505e-11;2.781367924198657e+20;5.99544197869714e-11;2000.0;14179.775000000003;30.367122744013805;-1327148.0;15.07647173578752;-2.889579e-07
12:03:44;-270;-270.0245;5.942972502680895e-11;2.831343480002214e+20;5.942893996902796e-11;2000.0;4866.741;51.75054923331734;-1339018.0;20.62280291328024;-0.0003893896
12:04:09;-320;-320.0393;5.942324580555308e-11;2.8319609454647253e+20;5.942212030231586e-11;2000.0;5828.1815;24.25469835181422;-1339164.0;14.956603892595403;-3.170372e-07
12:04:33;-370;-370.0895;5.939417327927208e-11;2.8347340258747587e+20;5.939255164801552e-11;2000.0;7000.94;926.5095317051517;-1339819.5;131.96491010871034;-0.0003929365
12:04:58;-420;-420.0428;5.940069050155742e-11;2.834112027102395e+20;5.939922496628988e-11;2000.0;6654.361499999999;31.553709823687917;-1339672.5;13.727253913292344;-3.262609e-07
12:05:22;-470;-470.0251;5.940053531297693e-11;2.8341268358038533e+20;5.939899979209453e-11;2000.0;6811.426500000001;1533.5595208909035;-1339676.0;230.43914598001788;-0.0003934656
12:05:47;-520;-520.084;5.940292974133574e-11;2.8338983630019405e+20;5.940159423677462e-11;2000.0;6351.933000000001;11.967680896898946;-1339622.0;11.502173707608488;-3.382303e-07
12:06:11;-570;-570.0381;5.940230894507738e-11;2.8339575958070077e+20;5.940083518622525e-11;2000.0;6672.733;1134.053315026701;-1339636.0;148.02938897394665;-0.000394196
12:06:36;-620;-620.0222;5.940208723527249e-11;2.8339787505302654e+20;5.940077813513475e-11;2000.0;6288.9595;25.457562770962575;-1339641.0;13.30225544785545;-3.461541e-07
12:07:00;-670;-670.0694;5.940182118569121e-11;2.8340041363023967e+20;5.94004103178576e-11;2000.0;6528.882;1519.0042687245154;-1339647.0;227.43471590766435;-0.0003958108
12:07:25;-720;-720.0238;5.940226460298401e-11;2.8339618267453424e+20;5.940100992483841e-11;2000.0;6156.8189999999995;15.0513617639734;-1339637.0;8.777812939451374;-3.547709e-07
12:07:49;-770;-769.9922;5.940543522951858e-11;2.8336593226144386e+20;5.94037682298362e-11;2000.0;7096.181500000001;1486.7607154722773;-1339565.5;215.27827921088556;-0.0003961749
12:08:14;-820;-820.0546;5.939774205718254e-11;2.8343933990459028e+20;5.939639052464528e-11;2000.0;6390.773499999999;11.954589710128069;-1339739.0;10.317460927960909;-3.634924e-07
12:08:39;-870;-869.9761;5.938725860730116e-11;2.835394180847248e+20;5.938637122004694e-11;2000.0;5179.765;9.79170571197887;-1339975.5;10.135950868073502;-0.0003967485

File: Data/LowFluenceIrrNeutron2025/CV_onPCB/200142_LL2_5e13_900min_CV.csv
time (05.02.2026);set voltage (V);real voltage (V);serial capacitance;1/serial capacitance^2;parallel capacitance;LCR frequency (Hz);r;delta r;x;delta x;sample current
16:54:01;-20;-19.99996;7.692475967107063e-11;1.6899260624793204e+20;7.621152602690559e-11;2000.0;100075.91500000001;13.874738330866112;-1034484.5;20.080774387458266;-1.444435e-07
16:54:18;-30;-30.0463;7.328223447555922e-11;1.8620982579572133e+20;7.293671407169932e-11;2000.0;74740.36;74.20998733324207;-1085904.0;178.93769865514645;-2.743719e-05
16:54:34;-40;-40.06519;7.078337982782821e-11;1.995893704237564e+20;7.058888174151989e-11;2000.0;59013.090000000004;7.896622379220102;-1124239.5;10.896673804423072;-1.787811e-07
16:54:51;-50;-50.06535;6.89502101332196e-11;2.1034336234716594e+20;6.883773721017654e-11;2000.0;46651.46;68.6798530866221;-1154129.5;192.724511933485;-3.057448e-05
16:55:07;-60;-60.08294;6.74254500998939e-11;2.199643458344203e+20;6.735620649388032e-11;2000.0;37841.40999999999;9.062802822526915;-1180229.0;7.207634840916957;-2.131754e-07
16:55:23;-70;-70.08385;6.61615610117833e-11;2.284486064800372e+20;6.612406717803441e-11;2000.0;28640.76;34.742139686553536;-1202775.0;92.64313250317046;-3.17649e-05
16:55:40;-80;-80.08849;6.508683213103797e-11;2.360552867028484e+20;6.506888732632386e-11;2000.0;20303.910000000003;5.865074168328981;-1222635.5;10.570596009686493;-2.390355e-07
16:55:56;-90;-90.06373;6.431911274788069e-11;2.4172407678843906e+20;6.431476890689985e-11;2000.0;10167.91;46.67873921819225;-1237229.0;76.25254094126961;-3.250401e-05
16:56:12;-100;-100.0796;6.394795248024982e-11;2.4453820098531485e+20;6.394703707384267e-11;2000.0;4708.258;9.315266625277022;-1244410.0;6.4031242374328485;-2.531732e-07
16:56:29;-110;-110.0551;6.386529880202426e-11;2.451715671859165e+20;6.386512163184427e-11;2000.0;2075.337;12.226398940407591;-1246020.5;8.58705420968099;-3.305764e-05
16:56:46;-120;-120.0495;6.383653184944728e-11;2.453925825753442e+20;6.383628440079921e-11;2000.0;2454.3109999999992;6.948121505126408;-1246582.0;10.620734437881403;-2.66176e-07
16:57:02;-130;-130.0249;6.382470470387114e-11;2.454835367824381e+20;6.382461068135612e-11;2000.0;1513.2935000000002;13.786505381622273;-1246813.0;9.35681569766125;-3.345178e-05
16:57:19;-140;-140.0228;6.38225803780214e-11;2.4549987882622868e+20;6.382234817448175e-11;2000.0;2378.2845;8.874421741020647;-1246854.5;8.076973443066406;-2.71844e-07
16:57:35;-150;-150.0033;6.382178699138457e-11;2.4550598262065516e+20;6.382170737469633e-11;2000.0;1392.6405;14.395334078704115;-1246870.0;9.565563234854496;-3.379893e-05
16:57:55;-175;-175.0489;6.381341924330636e-11;2.455703724286052e+20;6.381318280178026e-11;2000.0;2400.4065;8.521357734393035;-1247033.5;10.799884258639072;-2.78987e-07
16:58:15;-200;-200.0641;6.380720242948766e-11;2.4561822720358613e+20;6.380710396570748e-11;2000.0;1549.2595000000003;15.182779101254814;-1247155.0;8.41130192063036;-0.0001798992
16:58:35;-225;-225.0914;6.380295624888567e-11;2.4565092080017598e+20;6.380269235556951e-11;2000.0;2536.5535;8.855405588537435;-1247238.0;10.620734437881403;-2.862813e-07
16:58:55;-250;-250.0534;6.378822689542957e-11;2.4576438051411473e+20;6.378811653119568e-11;2000.0;1640.9444999999996;16.28570160409124;-1247526.0;11.77709641634983;-0.0001798175
16:59:14;-275;-275.0423;6.3792829087783e-11;2.4572892153948724e+20;6.379258557933254e-11;2000.0;2437.1945000000005;10.036756659274946;-1247436.0;10.084641788382966;-2.927433e-07
16:59:35;-300;-300.0042;6.377631541503421e-11;2.4585619174396412e+20;6.377622275173245e-11;2000.0;1504.0254999999997;18.286621154207243;-1247759.0;8.913472948295743;-0.0001803259
16:59:54;-325;-325.0537;6.37878178438004e-11;2.4576753254677476e+20;6.378758131549267e-11;2000.0;2402.2925;9.65389245006903;-1247534.0;8.07465169527454;-2.992792e-07
17:00:14;-350;-350.0491;6.377534428876584e-11;2.4586367925270348e+20;6.377524236409598e-11;2000.0;1577.4330000000002;147.55324296690327;-1247778.0;19.982492337043443;-0.0001810203
17:00:33;-375;-375.095;6.378145265386937e-11;2.4581658866003093e+20;6.378121609890638e-11;2000.0;2402.7875;6.901403801944934;-1247658.5;9.172649562694522;-3.03061e-07
17:00:53;-400;-400.0559;6.377212445010835e-11;2.458885070711475e+20;6.377204619239605e-11;2000.0;1382.3170000000002;16.22955122762179;-1247841.0;7.64525996941896;-0.0001810928
17:01:12;-425;-425.0447;6.377897338553656e-11;2.4583570019780018e+20;6.3778748879321e-11;2000.0;2340.932;7.248075834316294;-1247707.0;10.249390225764651;-3.061437e-07
17:01:32;-450;-449.9856;6.377483318155623e-11;2.4586762009257168e+20;6.377474321299621e-11;2000.0;1482.0464999999997;109.55305844720858;-1247788.0;19.67993902429578;-0.0001791593
17:01:51;-475;-475.0321;6.377963791277964e-11;2.458305774446961e+20;6.377942732684624e-11;2000.0;2267.1614999999997;7.073970358822546;-1247694.0;7.694153624668537;-3.116645e-07
17:02:10;-500;-500.0482;6.37707701706693e-11;2.4589895089311986e+20;6.37706585211104e-11;2000.0;1651.15;238.39701812208133;-1247867.5;28.485742047557757;-0.0001823201
17:02:30;-525;-525.0945;6.378086476868698e-11;2.4582112019457766e+20;6.378064710380994e-11;2000.0;2304.8860000000004;7.964131478070918;-1247670.0;10.099504938362077;-3.159381e-07
17:02:49;-550;-550.0624;6.376944149957322e-11;2.459091978773997e+20;6.376934585490014e-11;2000.0;1528.2765;191.07016632807301;-1247893.5;29.582722998398907;-0.0001822755
17:03:09;-575;-575.0316;6.377915229535516e-11;2.458343209897907e+20;6.377892679238194e-11;2000.0;2346.1130000000003;10.221641309007085;-1247703.5;8.493379774859946;-3.16641e-07
17:03:28;-600;-599.9949;6.377115345146705e-11;2.458959950719457e+20;6.377105133870161e-11;2000.0;1579.0435;266.95207510363633;-1247860.0;32.078029864690876;-0.0001826197
17:03:47;-625;-625.0367;6.377577873633526e-11;2.4586032956364728e+20;6.37755546346029e-11;2000.0;2338.9980000000005;9.420888960177802;-1247769.5;9.73331906391648;-3.249832e-07
17:04:07;-650;-650.0485;6.377056575612767e-11;2.4590052733834346e+20;6.377049092641632e-11;2000.0;1351.7520000000002;13.38561449093765;-1247871.5;11.27552659524157;-0.0001834787
17:04:27;-675;-675.0748;6.377554873394354e-11;2.458621029255993e+20;6.377533501161382e-11;2000.0;2284.202;11.667349519063876;-1247774.0;9.909591313469996;-3.332474e-07
17:04:46;-700;-700.0436;6.376872608422312e-11;2.4591471557275137e+20;6.376862064483569e-11;2000.0;1604.65;206.62467688298992;-1247907.5;25.87349029412151;-0.0001834566
17:05:06;-725;-725.0248;6.377720989960474e-11;2.4584929545520316e+20;6.377700004974269e-11;2000.0;2263.325;6.594864649862055;-1247741.5;8.163179527610549;-3.378204e-07
17:05:26;-750;-749.982;6.376333543476524e-11;2.459562973392936e+20;6.376325817348166e-11;2000.0;1373.7724999999998;14.093124722271495;-1248013.0;7.651797174520506;-0.0001837116
17:05:45;-775;-775.0156;6.377667320585154e-11;2.4585343321685308e+20;6.377645154226388e-11;2000.0;2326.1905;9.630394189102539;-1247752.0;6.8044103344816;-3.434447e-07
17:06:05;-800;-800.0093;6.376688651845831e-11;2.4592890421647137e+20;6.376677971086521e-11;2000.0;1615.0975000000003;235.8956896022848;-1247943.5;30.185054248750326;-0.0001844671
17:06:24;-825;-825.048;6.377373432879592e-11;2.4587609300523562e+20;6.37735060069513e-11;2000.0;2361.0319999999997;8.502077763699898;-1247809.5;7.262058936692816;-3.447273e-07
17:06:44;-850;-850.0131;6.376571129589431e-11;2.4593796939758138e+20;6.376563458085789e-11;2000.0;1368.831;12.909061737787152;-1247966.5;8.895926033865164;-0.0001847066
17:07:03;-875;-874.9905;6.377158784194087e-11;2.458926451627579e+20;6.377136860021238e-11;2000.0;2313.7245000000003;6.933305686142779;-1247851.5;8.344908627420674;-3.564688e-07
17:07:22;-900;-899.9453;6.376711645837471e-11;2.459271306136221e+20;6.376700703030268e-11;2000.0;1634.7815000000003;215.32250709026565;-1247939.0;25.979799845264395;-0.0001851348

File: Data/LowFluenceIrrNeutron2025/CV_onPCB/200142_LR_5e13_129min_CV.csv
time (19.02.2026);set voltage (V);real voltage (V);serial capacitance;1/serial capacitance^2;parallel capacitance;LCR frequency (Hz);r;delta r;x;delta x;sample current
13:32:04;-25;-25.04017;7.477887382327144e-11;1.7883073408503592e+20;7.437173553782567e-11;2000.0;78736.88499999998;15.4926777462775;-1064170.5;18.309492073785115;-1.175239e-07
13:32:24;-50;-50.06166;6.877305298877815e-11;2.1142843340362033e+20;6.868430781422526e-11;2000.0;41592.53999999999;24.727522520462944;-1157102.5;77.69773162712023;-0.0001688176
13:32:44;-75;-75.10133;6.552581986739425e-11;2.329029947042921e+20;6.550545713762004e-11;2000.0;21411.984999999993;9.481611875097949;-1214444.5;9.65595671075632;-1.841221e-07
13:33:03;-100;-100.0663;6.397707713707366e-11;2.443156065690908e+20;6.397667524596059e-11;2000.0;3117.519;12.244207526418357;-1243843.5;14.111608696388942;-0.0001729607
13:33:23;-125;-125.0321;6.387434666454843e-11;2.4510211452957124e+20;6.387411577888177e-11;2000.0;2368.6435000000006;7.750784162747659;-1245844.0;9.602083107326242;-2.123092e-07
13:33:43;-150;-150.0003;6.385989181346644e-11;2.4521308607802537e+20;6.385983088745324e-11;2000.0;1217.1650000000004;15.330870466154225;-1246126.0;10.47377677822093;-0.00017494
13:34:03;-175;-175.0479;6.38629411399373e-11;2.4518966977775423e+20;6.386274513507544e-11;2000.0;2182.9855000000002;7.952516409131139;-1246066.5;9.199864129431477;-2.237064e-07
13:34:22;-200;-200.0647;6.385861067073546e-11;2.4522292519324467e+20;6.385850190541116e-11;2000.0;1626.3220000000001;211.30695027920868;-1246151.0;25.138615713678426;-0.0001756497
13:34:41;-225;-225.0898;6.386245425314963e-11;2.4519340843976337e+20;6.38622178118995e-11;2000.0;2397.641;6.989808792091521;-1246076.0;9.17605579756357;-2.264538e-07
13:35:01;-250;-250.0541;6.384062885253908e-11;2.4536108721173637e+20;6.384051776626378e-11;2000.0;1644.277;70.98413392829414;-1246502.0;11.436782764396638;-0.0001757288
13:35:21;-275;-275.0394;6.384728760430086e-11;2.4530991155691674e+20;6.384702814470773e-11;2000.0;2512.5354999999995;5.941997621801952;-1246372.0;10.853570840972107;-2.289471e-07
13:35:40;-300;-300.005;6.383307541209272e-11;2.454191583606164e+20;6.383296278038393e-11;2000.0;1655.9689999999998;186.87364632004693;-1246649.5;24.42821115022547;-0.000176121
13:36:05;-350;-350.0634;6.383573811590964e-11;2.4539868503579505e+20;6.383551504274677e-11;2000.0;2330.3370000000004;8.135682949205915;-1246597.5;7.137051211810099;-2.350738e-07
13:36:30;-400;-400.0587;6.383573811590966e-11;2.45398685035795e+20;6.383538623238136e-11;2000.0;2926.8130000000006;1154.7020065698985;-1246597.5;153.20717182951978;-0.0003828912
13:36:54;-450;-449.9969;6.38304897296444e-11;2.4543904192616094e+20;6.383026857530343e-11;2000.0;2320.5789999999997;9.003583256126413;-1246700.0;7.314369419163896;-2.426104e-07
13:37:19;-500;-500.0494;6.382757148822719e-11;2.454614857301342e+20;6.382735135952109e-11;2000.0;2315.3504999999996;792.1188330716152;-1246757.0;101.00024752444916;-0.0003865574
13:37:44;-550;-550.076;6.382713633473791e-11;2.4546483270110124e+20;6.38269142531517e-11;2000.0;2325.622;9.646866734852294;-1246765.5;8.380781586463161;-2.54013e-07
13:38:08;-600;-599.9955;6.383215375867878e-11;2.4542624547971813e+20;6.383180706033732e-11;2000.0;2905.4134999999997;1148.9107095874062;-1246667.5;152.08694059648906;-0.0003864659
13:38:32;-650;-650.0608;6.382452553839935e-11;2.4548491500609254e+20;6.382430619163195e-11;2000.0;2311.399999999999;10.280447679940792;-1246816.5;9.226998428524848;-2.609238e-07
13:38:57;-700;-700.0441;6.382585650592275e-11;2.4547467686561e+20;6.382563709930714e-11;2000.0;2311.642999999999;782.1127231397337;-1246790.5;97.20461665990972;-0.000387795
13:39:22;-750;-749.9937;6.382293868812961e-11;2.4549712229877852e+20;6.382271898208044e-11;2000.0;2313.3785;8.170632603262733;-1246847.5;9.509863300805117;-2.716477e-07
13:39:46;-800;-800.009;6.383294740308256e-11;2.4542014267659475e+20;6.383249177649823e-11;2000.0;3330.649;1389.1461452426267;-1246652.0;197.3773036597673;-0.0003890395
13:40:10;-850;-850.024;6.382186376987443e-11;2.4550539192755585e+20;6.382164771857363e-11;2000.0;2294.1144999999997;6.8265288571498886;-1246868.5;9.830437426686567;-2.790896e-07
13:40:35;-900;-899.9451;6.382473029902066e-11;2.4548333989366035e+20;6.38244769866896e-11;2000.0;2483.9089999999997;892.7968723287227;-1246812.5;111.17525579012624;-0.0003890027

File: Data/LowFluenceIrrNeutron2025/CV_onPCB/200142_UR1_5e13_10days_CV.csv
time (10.07.2025);set voltage (V);real voltage (V);serial capacitance;1/serial capacitance^2;parallel capacitance;LCR frequency (Hz);r;delta r;x;delta x;sample current
13:58:20;-10;-10.0018;8.299472541848217e-11;1.4517740027091693e+20;8.120173986243436e-11;2000.0;142477.2;25.607088862266245;-958825.65;20.98514653272643;-1.079057e-07
13:58:36;-20;-19.99997;7.663270653204094e-11;1.7028314839044764e+20;7.594723734384239e-11;2000.0;98653.83;110.21387369564698;-1038427.0;254.4092176003063;-2.796125e-05
13:58:53;-30;-30.05651;7.299607264059864e-11;1.876726604562717e+20;7.265846713247578e-11;2000.0;74310.86000000002;10.116601207915421;-1090161.0;14.48965147959053;-1.52893e-07
13:59:10;-40;-40.05382;7.055024962970375e-11;2.0091061842489062e+20;7.036878932750043e-11;2000.0;57278.59500000001;16.40520569057276;-1127954.5;32.52287656404335;-2.976395e-05
13:59:26;-50;-50.07525;6.870328703263914e-11;2.1185804883481838e+20;6.859488564381579e-11;2000.0;46045.18000000001;10.070957253409423;-1158277.5;10.36520622081394;-1.925921e-07
13:59:43;-60;-60.07423;6.722773637403707e-11;2.2126005869746212e+20;6.716648224239547e-11;2000.0;35746.46000000001;54.4989625589331;-1183700.0;149.40214188558343;-3.098339e-05
14:00:00;-70;-70.09472;6.595455766105646e-11;2.2988486319130588e+20;6.59205097502871e-11;2000.0;27420.809999999998;7.180274716193061;-1206550.0;14.195069566578388;-2.172444e-07
14:00:17;-80;-80.07849;6.493710826958299e-11;2.3714507511027332e+20;6.492401220498144e-11;2000.0;17404.635000000002;66.79462076956493;-1225454.5;143.20697434133575;-3.189487e-05
14:00:33;-90;-90.07425;6.423212729144795e-11;2.4237922297289664e+20;6.42287184158734e-11;2000.0;9025.655999999999;11.271159332562016;-1238904.5;13.738176734923742;-2.387594e-07
14:00:50;-100;-100.0698;6.395943979937708e-11;2.44450369193738e+20;6.395903081589636e-11;2000.0;3146.208;14.731022904062025;-1244186.5;13.643221760273487;-3.261359e-05
14:01:07;-110;-110.064;6.389288612722193e-11;2.4495989518354714e+20;6.389257660945615e-11;2000.0;2741.2914999999994;13.855836356478092;-1245482.5;10.62720565341614;-2.522344e-07
14:01:23;-120;-120.0377;6.387757683408857e-11;2.4507732644568082e+20;6.387747034361617e-11;2000.0;1608.508;16.35481952820024;-1245781.0;12.978828914813539;-3.287769e-05
14:01:40;-130;-130.0352;6.386775915676122e-11;2.4515267823737484e+20;6.38675399545377e-11;2000.0;2308.2925000000005;10.477255744587888;-1245972.5;11.377060252982753;-2.547166e-07
14:01:56;-140;-140.0074;6.386381242956052e-11;2.4518297961161497e+20;6.386372716372768e-11;2000.0;1439.7785;17.7992636964988;-1246049.5;10.827626702098664;-3.317232e-05
14:02:13;-150;-150.0138;6.386365867084065e-11;2.4518416022253656e+20;6.386344883629665e-11;2000.0;2258.6485;11.718318485921934;-1246052.5;15.982412208424607;-2.63842e-07
14:02:30;-160;-160.0122;6.386468374295829e-11;2.4517628953674967e+20;6.386459992842897e-11;2000.0;1427.4435;21.18006672882548;-1246032.5;11.765946625750093;-3.354715e-05
14:02:46;-170;-170.0344;6.386127550535525e-11;2.452024600552996e+20;6.38610635120107e-11;2000.0;2270.3645000000006;14.891678372080822;-1246099.0;16.15394688613281;-2.601473e-07
14:03:03;-180;-180.0309;6.386396618902078e-11;2.4518179900353577e+20;6.386387721104765e-11;2000.0;1470.7804999999998;17.165393317296864;-1246046.5;9.414749067287985;-3.233219e-05
14:03:19;-190;-190.0693;6.386368429724256e-11;2.4518396345385216e+20;6.386345807975998e-11;2000.0;2345.1629999999996;10.214546737374116;-1246052.0;8.264381404557753;-2.690714e-07
14:03:35;-200;-200.0662;6.386340240795282e-11;2.4518612791372248e+20;6.386329976247539e-11;2000.0;1579.728;15.431621570658088;-1246057.5;10.674151020104595;-3.376716e-05
14:03:55;-225;-225.0929;6.385592043831339e-11;2.452435879777161e+20;6.385564848992926e-11;2000.0;2571.7725;10.982826864587288;-1246203.5;14.582095185534895;-2.731434e-07
14:04:14;-250;-250.0539;6.383781210642408e-11;2.4538274005708554e+20;6.383770138812883e-11;2000.0;1641.6600000000003;14.55538237216735;-1246557.0;11.621101496846157;-0.0001790404
14:04:34;-275;-275.0414;6.383760726185696e-11;2.453843148467422e+20;6.38373324197915e-11;2000.0;2586.5315;8.781250915302438;-1246561.0;12.039518262787759;-2.812603e-07
14:04:54;-300;-300.005;6.382892818130918e-11;2.454510512024076e+20;6.382879868528752e-11;2000.0;1775.7934999999998;155.83651224003154;-1246730.5;20.862346464384103;-0.0001773825
14:05:13;-325;-325.0512;6.383089932874172e-11;2.454358920007009e+20;6.383065518324381e-11;2000.0;2438.1974999999998;9.101370964722852;-1246692.0;11.193748255164577;-2.833771e-07
14:05:32;-350;-350.049;6.382060974433867e-11;2.455150400038303e+20;6.382051723509449e-11;2000.0;1501.2104999999997;17.368834956251384;-1246893.0;10.67941945987702;-0.0001802348
14:05:52;-375;-375.0956;6.382813463684476e-11;2.4545715438981408e+20;6.382790492548774e-11;2000.0;2365.1784999999995;10.866172124418979;-1246746.0;11.584472366059664;-2.903432e-07
14:06:13;-400;-400.0561;6.381631060231878e-11;2.4554812056171083e+20;6.381622587293031e-11;2000.0;1436.8449999999998;18.867307445684983;-1246977.0;10.726136303441235;-0.0001802596
14:06:32;-425;-425.0441;6.382462791854576e-11;2.4548412744924496e+20;6.382439854374513e-11;2000.0;2363.6400000000003;11.434515315482335;-1246814.5;10.87370681966366;-2.942131e-07
14:06:52;-450;-449.9848;6.381684796339572e-11;2.455439853701058e+20;6.381675607252386e-11;2000.0;1496.317;129.7745125209492;-1246966.5;14.2701611763848;-0.0001804826
14:07:12;-475;-475.0309;6.382322022032278e-11;2.454949564666384e+20;6.382299456617518e-11;2000.0;2344.469;12.40349619865303;-1246842.0;9.235799911215054;-2.97471e-07
14:07:31;-500;-500.048;6.381840892070458e-11;2.4553197382053396e+20;6.381829712528784e-11;2000.0;1650.3785;246.5328381344715;-1246936.0;29.89481560404747;-0.0001814976
14:07:51;-525;-525.0958;6.382084007186502e-11;2.4551326789397588e+20;6.382061681589771e-11;2000.0;2332.108;11.430925697422749;-1246888.5;10.131016730812362;-3.055625e-07
14:08:10;-550;-550.0632;6.381592677851864e-11;2.4555107429131836e+20;6.381581999722658e-11;2000.0;1613.0375000000001;210.079558240295;-1246984.5;29.953922948421962;-0.0001815138
14:08:30;-575;-575.0311;6.382163343495904e-11;2.4550716400898582e+20;6.382141393579203e-11;2000.0;2312.3599999999997;14.681093470855624;-1246873.0;14.45856147754679;-3.107556e-07
14:08:49;-600;-599.9933;6.381434035579164e-11;2.4556328322883296e+20;6.381423385785006e-11;2000.0;1610.9560000000001;209.57634224358432;-1247015.5;28.726947279514405;-0.0001817856
14:09:08;-625;-625.0344;6.382176139859566e-11;2.45506179518513e+20;6.382154021053596e-11;2000.0;2321.232;9.733349207749601;-1246870.5;10.570596009686493;-3.141437e-07
14:09:28;-650;-650.0491;6.381262608441823e-11;2.4557647709929475e+20;6.381252591412954e-11;2000.0;1562.4279999999999;192.75252021257722;-1247049.0;29.915714933793573;-0.0001825971
14:09:47;-675;-675.0741;6.382007231990902e-11;2.4551917495169548e+20;6.381984961004627e-11;2000.0;2329.296;9.891153380673051;-1246903.5;12.8700233100022;-3.153074e-07
14:10:07;-700;-700.0423;6.381147475982546e-11;2.455853388530536e+20;6.381137938767877e-11;2000.0;1524.59;169.56114079440488;-1247071.5;21.843477287281893;-0.0001825209
14:10:26;-725;-725.0221;6.381802507166337e-11;2.4553492745302468e+20;6.381780316801395e-11;2000.0;2325.188;10.533000963638045;-1246943.5;11.964008525573693;-3.247345e-07
14:10:45;-750;-749.9805;6.381213996452265e-11;2.4558021870915725e+20;6.381202548851941e-11;2000.0;1670.2935000000002;214.66859828032014;-1247058.5;24.81204344668129;-0.000182513
14:11:05;-775;-775.0142;6.381817861072575e-11;2.455337459978966e+20;6.381795859230179e-11;2000.0;2315.2815;9.00840713653085;-1246940.5;8.350898155288448;-3.271689e-07
14:11:26;-800;-800.0072;6.380840476401059e-11;2.4560897097808337e+20;6.380832284376438e-11;2000.0;1413.088;14.940554317025862;-1247131.5;14.00490985333358;-0.0001835333
14:11:45;-825;-825.0471;6.381899749820273e-11;2.455274449518857e+20;6.381877234080062e-11;2000.0;2342.1195;10.382767344860417;-1246924.5;10.451674506986906;-3.354963e-07
14:12:05;-850;-850.0126;6.380733033526187e-11;2.4561724249045497e+20;6.380725188269973e-11;2000.0;1382.8915000000002;21.79061301656059;-1247152.5;13.414078425296312;-0.000183764
14:12:25;-875;-874.9901;6.381799948189147e-11;2.4553512436248904e+20;6.381776826273825e-11;2000.0;2373.4934999999996;14.12747646034138;-1246944.0;15.959323293924465;-3.407365e-07
14:12:44;-900;-899.9432;6.38106816492736e-11;2.455914437097654e+20;6.381057428376566e-11;2000.0;1617.6435000000001;218.98487402247102;-1247087.0;30.504917636341847;-0.0001841381

File: Data/LowFluenceIrrNeutron2025/CV_onPCB/200142_UR1_5e13_13days_CV.csv
time (08.09.2025);set voltage (V);real voltage (V);serial capacitance;1/serial capacitance^2;parallel capacitance;LCR frequency (Hz);r;delta r;x;delta x;sample current
12:53:31;-30;-30.05705;7.295100360865713e-11;1.8790461992084865e+20;7.263090136302021e-11;2000.0;72417.32999999999;8.126986218765234;-1090834.5;12.71760590677349;-1.450864e-07
12:53:48;-40;-40.05648;7.051836504023625e-11;2.0109234132209838e+20;7.034652564874355e-11;2000.0;55773.505000000005;85.88628367644034;-1128464.5;214.91681530303765;-2.947723e-05
12:54:04;-50;-50.07531;6.86652278660836e-11;2.1209296760232922e+20;6.856304792847966e-11;2000.0;44739.48999999999;13.510958330185177;-1158919.5;11.324199750975783;-1.807579e-07
12:54:21;-60;-60.07452;6.720301143403578e-11;2.2142289806797563e+20;6.714552395844781e-11;2000.0;34648.105;68.95491007716579;-1184135.5;186.86555996223595;-3.068034e-05
12:54:38;-70;-70.09438;6.593059631135481e-11;2.300519890134417e+20;6.58991188490597e-11;2000.0;26379.295000000006;9.567918987428785;-1206988.5;12.212186536406984;-2.060015e-07
12:54:54;-80;-80.07907;6.491451580206208e-11;2.3731017299850035e+20;6.490279083331904e-11;2000.0;16476.785;44.42020445416706;-1225881.0;84.42718756419639;-3.145282e-05
12:55:10;-90;-90.07438;6.423070156065682e-11;2.4238998328994788e+20;6.422768054153394e-11;2000.0;8496.950500000003;12.402061229388426;-1238932.0;8.905054744357274;-2.272023e-07
12:55:27;-100;-100.0694;6.397216547270217e-11;2.4435312420877238e+20;6.397181619387727e-11;2000.0;2906.6375;22.68526441189303;-1243939.0;25.287348615463817;-3.065242e-05
12:55:44;-110;-110.0662;6.390861335742713e-11;2.4483934596723402e+20;6.390831420923206e-11;2000.0;2693.9855;14.838632728034614;-1245176.0;11.454256850621082;-2.315955e-07
12:56:00;-120;-120.0408;6.389098809448401e-11;2.4497444962449415e+20;6.389088538950724e-11;2000.0;1579.1625000000001;17.26310927780682;-1245519.5;9.78455415438026;-3.240137e-05
12:56:16;-130;-130.036;6.388385865463744e-11;2.4502913098206246e+20;6.388363811345716e-11;2000.0;2314.4565000000002;12.187712629427233;-1245658.5;9.199864129431477;-2.426713e-07
12:56:33;-140;-140.0127;6.387985865867114e-11;2.450598181577175e+20;6.38797769941634e-11;2000.0;1408.514;17.192543607622458;-1245736.5;11.18648738434009;-3.265047e-05
12:56:50;-150;-150.0174;6.387834597022848e-11;2.450714247057042e+20;6.387812870563641e-11;2000.0;2297.4965;8.37211969201945;-1245766.0;11.432410069622241;-2.437549e-07
12:57:06;-160;-160.0155;6.388057656977992e-11;2.4505431006162217e+20;6.388049598904093e-11;2000.0;1399.113;22.919926593468833;-1245722.5;13.207478941872289;-3.303128e-05
12:57:22;-170;-170.0357;6.38765257113173e-11;2.4508539227190428e+20;6.387630596561576e-11;2000.0;2310.6765;10.884539867973292;-1245801.5;12.06803629427754;-2.508313e-07
12:57:39;-180;-180.0344;6.387629498168068e-11;2.450871628368892e+20;6.387619536480934e-11;2000.0;1555.7769999999998;17.4230354287076;-1245806.0;17.866169147301832;-3.307482e-05
12:57:56;-190;-190.0704;6.387701281269078e-11;2.450816544334938e+20;6.387677635345816e-11;2000.0;2396.9125;15.809400524292508;-1245792.0;12.401612798341995;-2.506738e-07
12:58:12;-200;-200.0682;6.387398777698752e-11;2.4510486883849237e+20;6.387388502181476e-11;2000.0;1580.179;12.314236839934502;-1245851.0;11.020435563080072;-3.314784e-05
12:58:32;-225;-225.0915;6.386688775944555e-11;2.4515936799009617e+20;6.386661025479203e-11;2000.0;2597.2430000000004;11.891764316113905;-1245989.5;11.3682672382382;-2.601594e-07
12:58:51;-250;-250.0548;6.385087366139802e-11;2.452823576458822e+20;6.385074644432951e-11;2000.0;1759.191;156.74617638542253;-1246302.0;26.349573051569546;-0.0001779908
12:59:10;-275;-275.0428;6.384949042022425e-11;2.4529298539965773e+20;6.384922365554742e-11;2000.0;2547.5285;12.98280249551306;-1246329.0;11.31149857445953;-2.667884e-07
12:59:30;-300;-300.0076;6.384213975514716e-11;2.4534947380650662e+20;6.384202570175827e-11;2000.0;1666.0324999999998;145.3670370852261;-1246472.5;25.950674365033365;-0.0001761481
12:59:49;-325;-325.0543;6.384388122313911e-11;2.453360892058214e+20;6.384365321064444e-11;2000.0;2355.5445;9.165427662553453;-1246438.5;12.831114526805534;-2.684311e-07
13:00:09;-350;-350.0513;6.383397148953956e-11;2.4541226820403806e+20;6.38338777100988e-11;2000.0;1511.007;49.28947158927553;-1246632.0;13.107249902248753;-0.0001791171
13:00:28;-375;-375.0966;6.38418836649259e-11;2.4535144216093e+20;6.384165586698228e-11;2000.0;2354.5465;11.676319246128033;-1246477.5;13.07430686499288;-2.717767e-07
13:00:48;-400;-400.0588;6.383256337913253e-11;2.4542309563637318e+20;6.383245613879995e-11;2000.0;1615.8689999999995;203.32904132452404;-1246659.5;28.12005512085636;-0.0001788297
13:01:08;-425;-425.0466;6.384003987598022e-11;2.4536561454585853e+20;6.38398145360106e-11;2000.0;2341.9105000000004;12.55143120275533;-1246513.5;14.322621966665182;-2.758576e-07
13:01:27;-450;-449.987;6.383166734121803e-11;2.4542998594494353e+20;6.383156296141746e-11;2000.0;1594.2060000000004;196.67325972078666;-1246677.0;28.897231701323918;-0.0001793238
13:01:47;-475;-475.0329;6.383691592114845e-11;2.4538962979914052e+20;6.383669438349338e-11;2000.0;2322.2384999999995;12.24535659495059;-1246574.5;15.418738599509362;-2.807697e-07
13:02:06;-500;-500.0486;6.383230736573286e-11;2.454250642860951e+20;6.383220808878765e-11;2000.0;1554.726;213.0704111982703;-1246664.5;25.578066776048576;-0.0001803728
13:02:26;-525;-525.0946;6.383537966207219e-11;2.4540144101054743e+20;6.383516159127995e-11;2000.0;2304.0795000000003;13.054869196491403;-1246604.5;8.107866550455798;-2.83239e-07
13:02:46;-550;-550.0632;6.38274179039652e-11;2.454626670113994e+20;6.382730337342553e-11;2000.0;1670.0915;238.22146425151854;-1246760.0;30.708305065568172;-0.0001803229
13:03:05;-575;-575.0334;6.383607096950619e-11;2.4539612593023894e+20;6.383585183217783e-11;2000.0;2309.6695000000004;19.760629968133617;-1246591.0;12.50799744163709;-2.948665e-07
13:03:25;-600;-599.9963;6.382641962427813e-11;2.4547034540890748e+20;6.382632581271332e-11;2000.0;1511.534;152.75877086341063;-1246779.5;26.743924543716464;-0.0001804956
13:03:45;-625;-625.037;6.383591734433798e-11;2.4539730705422225e+20;6.383569051070249e-11;2000.0;2349.8870000000006;13.095408319330868;-1246594.0;9.47100839404126;-2.946817e-07
13:04:04;-650;-650.0505;6.38260100826706e-11;2.454734955554467e+20;6.382591333039867e-11;2000.0;1535.057;216.06833719115352;-1246787.5;29.537053001272824;-0.0001814029
13:04:23;-675;-675.0739;6.383297300484351e-11;2.4541994581324123e+20;6.383274674873743e-11;2000.0;2347.056;10.609963110209192;-1246651.5;16.915599309513098;-3.007413e-07
13:04:43;-700;-700.0438;6.382849300932086e-11;2.454543981022346e+20;6.382838578452529e-11;2000.0;1615.9064999999998;203.8025125793043;-1246739.0;21.341274563624356;-0.0001811614
13:05:02;-725;-725.0262;6.383205135438677e-11;2.4542703294371267e+20;6.383183110895233e-11;2000.0;2315.7205;13.949674323707349;-1246669.5;13.028334505991161;-3.011256e-07
13:05:21;-750;-749.9832;6.382670118718202e-11;2.454681796948868e+20;6.382658791259857e-11;2000.0;1660.9370000000004;249.13447352594542;-1246774.0;29.7691115084075;-0.0001815974
13:05:41;-775;-775.0162;6.383284499624408e-11;2.454209301307987e+20;6.383262723391242e-11;2000.0;2302.5865000000003;13.584274608439708;-1246654.0;11.344602240713423;-3.087999e-07
13:06:00;-800;-800.0068;6.382094244018816e-11;2.4551248029164893e+20;6.382086320802285e-11;2000.0;1389.301;16.932322107437006;-1246886.5;16.019909487884128;-0.0001823303
13:06:20;-825;-825.0481;6.383215375867878e-11;2.4542624547971813e+20;6.383192688640046e-11;2000.0;2350.295;7.56230588180616;-1246667.5;11.13272203910616;-3.114307e-07
13:06:40;-850;-850.0135;6.382211969950815e-11;2.4550342295569003e+20;6.38220165063397e-11;2000.0;1585.474;175.63109810252848;-1246863.5;26.060266690884035;-0.0001804441
13:06:59;-875;-874.9925;6.383123213187905e-11;2.454333327011478e+20;6.383100489089269e-11;2000.0;2352.255;15.012759747961068;-1246685.5;16.224595526545492;-3.195651e-07
13:07:18;-900;-899.9466;6.382150547183555e-11;2.4550814850143266e+20;6.382143006727144e-11;2000.0;1355.31;17.129124729535945;-1246875.5;16.14736820661497;-0.0001828013
