Repository: aimaax/PENGUIN

# PENGUIN :penguin:  

> **NOTE!!** Google ID and GitLab repo for CERN organization is hidden and the create database function won't work properly in this version. Plotting is still possible with the saved database and data stored in this repo.  

A Python-based environment for GUI-driven analysis for IV, CV, and TCT measurements obtained with [Particulars Setup]() at CERN for CMS HGCAL silicon diodes. Used to plot data for individual diodes, but also to analyse Current Volume Normalization, Saturation Voltage, Charge Collection, and Charge Collection Efficiency.

---

File: Data/LowFluenceIrrNeutron2025/CV_onPCB/200142_UR1_5e13_19days_CV.csv
time (20.01.2026);set voltage (V);real voltage (V);serial capacitance;1/serial capacitance^2;parallel capacitance;LCR frequency (Hz);r;delta r;x;delta x;sample current
09:13:06;-20;-20.0;7.625814513364303e-11;1.719600350663451e+20;7.56082235792649e-11;2000.0;96749.75;13.078641940201468;-1043527.5;10.790620927453618;-1.212078e-07
09:13:22;-30;-30.04968;7.27443077424668e-11;1.8897396233826923e+20;7.243414564986801e-11;2000.0;71583.64499999999;67.04616114103753;-1093934.0;149.70036740101875;-2.844897e-05
09:13:39;-40;-40.06708;7.033452966460347e-11;2.0214491672970972e+20;7.016398350599314e-11;2000.0;55780.88499999999;12.15656874903428;-1131414.0;10.94074951728628;-1.480891e-07
09:13:55;-50;-50.06989;6.853158494956867e-11;2.1292097589066655e+20;6.843625172882832e-11;2000.0;43338.95;51.64458079024348;-1161179.5;148.27925512356742;-2.956159e-05
09:14:12;-60;-60.08481;6.705083365080359e-11;2.2242911623317085e+20;6.699440155641969e-11;2000.0;34445.28499999999;9.056517749665124;-1186823.0;10.979526401443733;-1.727326e-07
09:14:29;-70;-70.08394;6.582996876405863e-11;2.307558404971723e+20;6.580250593446537e-11;2000.0;24695.505000000005;12.7142665439262;-1208833.5;23.99244672808507;-3.0454e-05
09:14:46;-80;-80.09064;6.482929349543697e-11;2.379345022853285e+20;6.481798088189674e-11;2000.0;16216.330000000002;8.851768467374194;-1227492.5;9.64040974232942;-1.907538e-07
09:15:02;-90;-90.06705;6.418886511718605e-11;2.4270605180226457e+20;6.418679195061689e-11;2000.0;7045.709;35.082367115831836;-1239739.5;44.353551154332614;-3.097722e-05
09:15:18;-100;-100.0814;6.39448693387126e-11;2.4456178267587664e+20;6.394436098982179e-11;2000.0;3508.8455000000004;11.918349685988392;-1244470.0;8.631338250816034;-2.071016e-07
09:15:35;-110;-110.0567;6.388898758745389e-11;2.4498979126003486e+20;6.38888734774987e-11;2000.0;1664.613;13.243052784384725;-1245558.5;11.624865590620821;-3.144612e-05
09:15:51;-120;-120.0495;6.386855368680273e-11;2.4514657883650143e+20;6.386832727629818e-11;2000.0;2345.895;9.97247783903278;-1245957.0;8.00312438988674;-2.110528e-07
09:16:08;-130;-130.0269;6.386581136029567e-11;2.4516763192829634e+20;6.386572912117729e-11;2000.0;1413.9270000000004;13.297285551946313;-1246010.5;11.190956170050887;-3.171021e-05
09:16:24;-140;-140.022;6.385863629308633e-11;2.4522272840900582e+20;6.385844366470153e-11;2000.0;2164.3200000000006;9.609663521684835;-1246150.5;9.577969513419845;-2.190436e-07
09:16:41;-150;-150.0043;6.385802136234054e-11;2.4522745125252963e+20;6.385793784160581e-11;2000.0;1425.1625;18.487027923316933;-1246162.5;7.838207703295441;-3.195875e-05
09:16:58;-160;-160.0263;6.385802136234052e-11;2.4522745125252973e+20;6.385780994319383e-11;2000.0;2267.4610000000002;11.459524617103446;-1246162.5;11.594718625305228;-2.237833e-07
09:17:14;-170;-170.0247;6.385663781146261e-11;2.4523807781674156e+20;6.385655722419935e-11;2000.0;1399.9564999999998;19.433823829537502;-1246189.5;7.364611327150945;-3.217507e-05
09:17:31;-180;-180.0448;6.385207764231484e-11;2.4527310775129634e+20;6.385184662875879e-11;2000.0;2370.5389999999998;9.800079257332557;-1246278.5;7.185923740202091;-2.24472e-07
09:17:47;-190;-190.0603;6.385661219071544e-11;2.4523827460713903e+20;6.385651161806495e-11;2000.0;1563.9455000000003;16.78033473258207;-1246190.0;11.0;-3.218459e-05
09:18:04;-200;-200.0802;6.385174462177405e-11;2.4527566621532806e+20;6.385151087439017e-11;2000.0;2384.5429999999997;8.034648564187483;-1246285.0;8.139410298049853;-2.227438e-07
09:18:24;-225;-225.0814;6.383353624878036e-11;2.4541561483943864e+20;6.383340283138155e-11;2000.0;1802.2849999999999;133.630583375401;-1246640.5;19.332291638603014;-0.0001757869
09:18:44;-250;-250.071;6.383558449234352e-11;2.453998661659368e+20;6.383532271694518e-11;2000.0;2524.4175;8.737146555798413;-1246600.5;8.816887205811357;-2.291674e-07
09:19:04;-275;-275.0284;6.381718062002604e-11;2.4554142550703797e+20;6.381708811404757e-11;2000.0;1501.3049999999998;14.076291050912522;-1246960.0;10.14889156509222;-0.0001761845
09:19:23;-300;-300.0196;6.382426958947025e-11;2.4548688390373897e+20;6.382402349157786e-11;2000.0;2448.3085;11.795137414947728;-1246821.5;9.753845395535036;-2.363136e-07
09:19:42;-325;-325.0399;6.381579883827792e-11;2.4555205887180213e+20;6.381569469293946e-11;2000.0;1593.0085;197.54553772393217;-1246987.0;29.078342456199255;-0.000177073
09:20:01;-350;-350.0641;6.381654089881507e-11;2.4554634833247358e+20;6.381631776902276e-11;2000.0;2331.6845000000003;8.38261210706425;-1246972.5;7.901740314639555;-2.400151e-07
09:20:22;-375;-375.0825;6.381086073702978e-11;2.455900651871013e+20;6.381078255081122e-11;2000.0;1380.4275;13.71438933884772;-1247083.5;7.492496246245306;-0.0001774146
09:20:42;-400;-400.0742;6.381495444555502e-11;2.455585571525005e+20;6.381474737187718e-11;2000.0;2246.3095;10.014992797675898;-1247003.5;9.676647146610234;-2.446419e-07
09:21:02;-425;-425.0308;6.380669081151867e-11;2.4562216607585006e+20;6.3806614483186e-11;2000.0;1364.0614999999998;18.819029787358858;-1247165.0;11.124297730643494;-0.0001771842
09:21:21;-450;-449.9993;6.381666884203123e-11;2.455453637634386e+20;6.381646344928024e-11;2000.0;2237.0834999999997;8.280588785678228;-1246970.0;8.717797887081346;-2.446436e-07
09:21:40;-475;-475.018;6.380569318007695e-11;2.4562984696760464e+20;6.380559904380432e-11;2000.0;1514.8854999999999;204.42485590734185;-1247184.5;31.55530858667048;-0.0001781516
09:22:00;-500;-500.0623;6.381533825765894e-11;2.455556033778875e+20;6.38151206694394e-11;2000.0;2302.613;9.176307021345783;-1246996.0;9.284395510748128;-2.506776e-07
09:22:20;-525;-525.0837;6.380630710342609e-11;2.4562512025077422e+20;6.380621719974255e-11;2000.0;1480.416;160.87776100567783;-1247172.5;20.39454583951307;-0.0001781575
09:22:40;-550;-550.0775;6.381147475982546e-11;2.455853388530536e+20;6.381125740910535e-11;2000.0;2301.5650000000005;7.660994534001446;-1247071.5;12.811615823150488;-2.543136e-07
09:23:00;-575;-575.017;6.380633268382202e-11;2.456249233052266e+20;6.380626298185988e-11;2000.0;1303.5184999999997;17.401299739890117;-1247172.0;9.96493853468249;-0.0001780008
09:23:19;-600;-600.0068;6.380958156082465e-11;2.4559991186243738e+20;6.380937560841287e-11;2000.0;2240.5025;10.643971553771635;-1247108.5;9.830437426686567;-2.557391e-07
09:23:39;-625;-625.0209;6.38038514809111e-11;2.4564402739097072e+20;6.380377444623153e-11;2000.0;1370.45;17.370906251545993;-1247220.5;9.472987913008229;-0.0001789719
09:23:59;-650;-650.0628;6.381157709810694e-11;2.4558455113513393e+20;6.381137430721055e-11;2000.0;2223.135;8.117549553282684;-1247069.5;8.702729456900288;-2.626537e-07
09:24:18;-675;-675.0635;6.3802572585708e-11;2.456538751480155e+20;6.380247068403254e-11;2000.0;1576.2455;223.94431375173946;-1247245.5;30.466990333802254;-0.0001791959
09:24:38;-700;-700.0563;6.381201203946533e-11;2.4558120334806902e+20;6.381179941258296e-11;2000.0;2276.388;9.64505675462825;-1247061.0;11.616798181943249;-2.703363e-07
09:24:57;-725;-725.0111;6.380116586019875e-11;2.4566470790875267e+20;6.380106946459791e-11;2000.0;1533.1199999999997;185.4819227930312;-1247273.0;23.185124541395073;-0.0001791171
09:25:17;-750;-749.9931;6.380883966212448e-11;2.456056230245775e+20;6.380862258187546e-11;2000.0;2300.2750000000005;9.19030993764629;-1247123.0;10.979526401443733;-2.732976e-07
09:25:36;-775;-775.0005;6.380162623626408e-11;2.4566116261530966e+20;6.380155731317343e-11;2000.0;1296.3584999999998;15.117747687321016;-1247264.0;9.757048734120373;-0.0001799154
09:25:56;-800;-800.0227;6.380628152305067e-11;2.4562531719640085e+20;6.380607118252682e-11;2000.0;2264.4210000000003;8.051074863022944;-1247173.0;10.39471019317037;-2.79293e-07
09:26:16;-825;-825.0347;6.380165181290694e-11;2.4566096565531302e+20;6.38015762504562e-11;2000.0;1357.3615000000002;16.424802225217206;-1247263.5;9.307926729406502;-0.0001802797
09:26:36;-850;-850.0264;6.380663965017301e-11;2.456225599648136e+20;6.380643539221332e-11;2000.0;2231.4210000000003;7.8110383720732015;-1247166.0;9.038805230781334;-2.813653e-07
09:26:55;-875;-874.9795;6.379937557198997e-11;2.456784954042179e+20;6.379928223377807e-11;2000.0;1508.6745000000003;136.4818417143376;-1247308.0;21.208488866489283;-0.0001779209
09:27:15;-900;-899.9559;6.38097094761373e-11;2.4559892718602112e+20;6.380950133778874e-11;2000.0;2252.3545000000004;13.94643953622215;-1247106.0;15.056560032092323;-2.898631e-07

File: Data/LowFluenceIrrNeutron2025/CV_onPCB/200142_UR1_5e13_22days_CV.csv
time (03.02.2026);set voltage (V);real voltage (V);serial capacitance;1/serial capacitance^2;parallel capacitance;LCR frequency (Hz);r;delta r;x;delta x;sample current
14:20:54;-20;-19.99995;7.667686251390901e-11;1.7008708260544725e+20;7.604994311749912e-11;2000.0;94228.485;11.3288840469837;-1037829.0;20.431593183107378;-1.22104e-07
14:21:10;-30;-30.04755;7.305279746661564e-11;1.8738132141826546e+20;7.275643328581691e-11;2000.0;69523.31;71.61257846914907;-1089314.5;167.64169379960344;-2.845586e-05
14:21:27;-40;-40.06401;7.055960165626832e-11;2.008573642431881e+20;7.039682916411236e-11;2000.0;54231.045000000006;6.99755126812216;-1127805.0;12.619429464123963;-1.479273e-07
14:21:44;-50;-50.06295;6.871556744252417e-11;2.11782331750787e+20;6.862427074885635e-11;2000.0;42239.975000000006;8.483000279971805;-1158070.5;24.662471490100092;-2.960068e-05
14:22:00;-60;-60.08215;6.722890068295318e-11;2.2125239494494677e+20;6.717408335535515e-11;2000.0;33813.659999999996;8.724271889389922;-1183679.5;9.73331906391648;-1.772586e-07
14:22:16;-70;-70.08233;6.599103855510665e-11;2.2963076543947856e+20;6.596340142253532e-11;2000.0;24683.124999999996;30.299150875065827;-1205883.0;86.657659788388;-3.055741e-05
14:22:33;-80;-80.08619;6.495489135826616e-11;2.3701524363698114e+20;6.49425900645791e-11;2000.0;16861.215000000004;9.139122701331935;-1225119.0;7.242237223399962;-1.962077e-07
14:22:49;-90;-90.06428;6.426161522070559e-11;2.4215683137838524e+20;6.425909146808113e-11;2000.0;7760.5875;60.21712555359563;-1238336.0;82.57239248078015;-3.110075e-05
14:23:05;-100;-100.0787;6.396378395497128e-11;2.4441716620566518e+20;6.396321434703957e-11;2000.0;3712.6059999999998;10.197906339048217;-1244102.0;7.368853370776216;-2.111755e-07
14:23:22;-110;-110.0532;6.390017151610157e-11;2.4490404161322192e+20;6.390003795736317e-11;2000.0;1800.4195;16.430192382851157;-1245340.5;7.087841702521296;-3.158196e-05
14:23:38;-120;-120.0496;6.388367915690426e-11;2.4503050792953774e+20;6.388344967704041e-11;2000.0;2360.904;7.693778116114333;-1245662.0;9.787747442593725;-2.153999e-07
14:23:55;-130;-130.0246;6.387301367393683e-11;2.451123448978589e+20;6.387293639918785e-11;2000.0;1370.3549999999996;18.552336773301636;-1245870.0;7.176350047203662;-3.185987e-05
14:24:11;-140;-140.0218;6.386750286096472e-11;2.4515464580222983e+20;6.386729161265464e-11;2000.0;2266.04;8.694962162079834;-1245977.5;9.743587634952538;-2.21531e-07
14:24:28;-150;-150.003;6.387039912317689e-11;2.4513241277885782e+20;6.387032247453019e-11;2000.0;1364.8759999999997;12.546633082225679;-1245921.0;11.155716023635595;-3.211484e-05
14:24:44;-160;-160.0254;6.38659138729372e-11;2.4516684488056236e+20;6.386571137556706e-11;2000.0;2218.691;9.391926210847288;-1246008.5;11.363868179453684;-2.267995e-07
14:25:01;-170;-170.0228;6.386450435296226e-11;2.4517766689764285e+20;6.386441749893185e-11;2000.0;1453.102;14.715009473323493;-1246036.0;11.497825881443848;-3.083374e-05
14:25:17;-180;-180.0423;6.386619578439833e-11;2.451646805058076e+20;6.386596738746219e-11;2000.0;2356.294;6.533822824350226;-1246003.0;9.303225247192502;-2.259499e-07
14:25:34;-190;-190.0574;6.386306926927324e-11;2.4518868592406816e+20;6.386297935023142e-11;2000.0;1478.5689999999997;16.946284296269784;-1246064.0;13.046072205840346;-3.233914e-05
14:25:50;-200;-200.078;6.385899500815731e-11;2.4521997343795266e+20;6.385874392284227e-11;2000.0;2470.9760000000006;7.686637054004816;-1246143.5;9.804973227908375;-2.285928e-07
14:26:09;-225;-225.078;6.384805601119718e-11;2.4530400701713052e+20;6.38479212544455e-11;2000.0;1810.691;228.95928630752238;-1246357.0;26.581008257776826;-0.0001763715
14:26:29;-250;-250.0686;6.384144831626482e-11;2.453547883815702e+20;6.384118623684358e-11;2000.0;2525.5349999999994;11.675214312808134;-1246486.0;9.121403400793103;-2.338739e-07
14:26:48;-275;-275.0273;6.383051532943398e-11;2.4543884505522753e+20;6.383041523945824e-11;2000.0;1561.145;15.947010182162673;-1246699.5;10.011867957579145;-0.0001763602
14:27:07;-300;-300.0186;6.383537966207219e-11;2.4540144101054743e+20;6.383514544362242e-11;2000.0;2387.8625000000006;6.619401138887108;-1246604.5;9.70760011537352;-2.449089e-07
14:27:27;-325;-325.0383;6.382196614148161e-11;2.4550460433786202e+20;6.382185618422423e-11;2000.0;1636.6174999999998;157.023839533803;-1246866.5;22.64149950864562;-0.0001772174
14:27:46;-350;-350.0641;6.383074572846419e-11;2.4543707322037977e+20;6.383051689418235e-11;2000.0;2360.514;10.43780907087308;-1246695.0;8.41130192063036;-2.402662e-07
14:28:07;-375;-375.08;6.381756445890896e-11;2.4553847183546375e+20;6.381748727805446e-11;2000.0;1371.3075000000003;11.618239300233915;-1246952.5;6.359048670988452;-0.0001775871
14:28:27;-400;-400.0712;6.38270339465439e-11;2.4546562022699794e+20;6.382680686994945e-11;2000.0;2351.6359999999995;9.3480350716073;-1246767.5;11.199888392301057;-2.470402e-07
14:28:46;-425;-425.0292;6.38192022233556e-11;2.455258697030161e+20;6.381913065675829e-11;2000.0;1320.4395;14.764332265209287;-1246920.5;7.56554690686668;-0.0001774625
14:29:06;-450;-449.9991;6.382301546939051e-11;2.454965316163383e+20;6.382279475412134e-11;2000.0;2318.6815;8.077105863952749;-1246846.0;7.529940238806679;-2.516049e-07
14:29:27;-475;-475.0161;6.381833215052695e-11;2.4553256454561074e+20;6.381825917211702e-11;2000.0;1333.4275000000002;14.004720451958335;-1246937.5;8.089344843681717;-0.0001783526
14:29:46;-500;-500.0618;6.38230410631852e-11;2.4549633472234947e+20;6.382283332615921e-11;2000.0;2249.477;10.992152907870224;-1246845.5;8.260599251870289;-2.547726e-07
14:30:05;-525;-525.0817;6.381464739919599e-11;2.4556092018498175e+20;6.381455049740438e-11;2000.0;1536.653;177.0249194098108;-1247009.5;22.062128183835753;-0.0001786877
14:30:25;-550;-550.0773;6.382539578011354e-11;2.4547822081315475e+20;6.382518498414275e-11;2000.0;2265.853;6.324324908636484;-1246799.5;9.70760011537352;-2.571158e-07
14:30:45;-575;-575.0178;6.38106560653905e-11;2.4559164064189032e+20;6.381058433714322e-11;2000.0;1322.1954999999998;11.510738388022725;-1247087.5;7.411983540186796;-0.0001782806
14:31:05;-600;-600.0074;6.382370650905208e-11;2.4549121550635385e+20;6.382349015243329e-11;2000.0;2295.6355000000003;10.16803883438197;-1246832.5;10.485108487755385;-2.610111e-07
14:31:25;-625;-625.0209;6.381237023091837e-11;2.4557844636409034e+20;6.381228158691671e-11;2000.0;1469.7985;141.76488360887367;-1247054.0;19.728152473052308;-0.0001769643
14:31:44;-650;-650.063;6.382119836243274e-11;2.4551051129135867e+20;6.382097557919955e-11;2000.0;2329.618;10.349788345661965;-1246881.5;7.357818970319941;-2.673983e-07
14:32:04;-675;-675.0607;6.38134960016645e-11;2.4556978165804912e+20;6.381342756446519e-11;2000.0;1291.4205000000002;15.919071761176903;-1247032.0;7.797435475847172;-0.0001794144
14:32:23;-700;-700.056;6.381748769076299e-11;2.4553906256835733e+20;6.381727308652803e-11;2000.0;2286.654;10.09035030115406;-1246954.0;8.167006795638166;-2.720456e-07
14:32:43;-725;-725.0115;6.381474974765403e-11;2.4556013250622475e+20;6.381466356631633e-11;2000.0;1449.1570000000004;128.0856698387841;-1247007.5;22.637082409179854;-0.0001770094
14:33:01;-750;-749.9962;6.381892072660902e-11;2.4552803567151458e+20;6.381871912207261e-11;2000.0;2216.24;9.34099033828854;-1246926.0;7.19027120489902;-2.729887e-07
14:33:21;-775;-775.0026;6.380942806312641e-11;2.456010934767426e+20;6.380934950185999e-11;2000.0;1383.7810000000002;17.31019627127318;-1247111.5;9.254053166045674;-0.0001800621
14:33:41;-800;-800.0201;6.382127513950635e-11;2.4550992059281126e+20;6.382106687926955e-11;2000.0;2252.4015000000004;8.914845771941323;-1246880.0;9.027735042633893;-2.789382e-07
14:34:01;-825;-825.0323;6.380756056694769e-11;2.4561547001179308e+20;6.380748974909131e-11;2000.0;1313.8735000000001;16.631696625344627;-1247148.0;9.581231653602787;-0.0001804363
14:34:21;-850;-850.0248;6.382012350279807e-11;2.4551878114563673e+20;6.381990025655243e-11;2000.0;2332.0964999999997;8.592281631644774;-1246902.5;5.952940449895329;-2.848511e-07
14:34:41;-875;-874.978;6.380904432211174e-11;2.4560404752494094e+20;6.380894955078192e-11;2000.0;1519.8670000000002;182.1268731737576;-1247119.0;22.31479329951322;-0.0001802873
14:35:00;-900;-899.9561;6.381659207603998e-11;2.455459545046227e+20;6.381636722949057e-11;2000.0;2340.6345;7.696762711523604;-1246971.5;10.398918212968114;-2.87571e-07

File: Data/LowFluenceIrrNeutron2025/CV_onPCB/200142_UR1_5e13_25days_CV.csv
time (16.02.2026);set voltage (V);real voltage (V);serial capacitance;1/serial capacitance^2;parallel capacitance;LCR frequency (Hz);r;delta r;x;delta x;sample current
16:38:54;-10;-10.00182;8.31653581616127e-11;1.4458228216244077e+20;8.144251585575516e-11;2000.0;139169.75;15.663153418133911;-956858.4;22.726900360585915;-9.359974e-08
16:39:11;-20;-20.00001;7.674374705771508e-11;1.697907395153587e+20;7.611936209515734e-11;2000.0;93913.01499999998;162.98811525307642;-1036924.5;318.45837640106123;-2.744221e-05
16:39:27;-30;-30.05519;7.304897507043985e-11;1.874009319435335e+20;7.275100406243502e-11;2000.0;69717.77500000001;7.317820286806826;-1089371.5;5.209366564180332;-1.321834e-07
16:39:44;-40;-40.05488;7.059481127259456e-11;2.006570564026122e+20;7.043616019078208e-11;2000.0;53498.42999999998;55.57970497402797;-1127242.5;154.82389189010848;-2.899855e-05
16:40:00;-50;-50.07577;6.87390726373844e-11;2.1163751938487753e+20;6.864513494494363e-11;2000.0;42825.409999999996;8.358941021445247;-1157674.5;7.3984795735340105;-1.660295e-07
16:40:17;-60;-60.07278;6.726726022255001e-11;2.2100012600886506e+20;6.721500531554319e-11;2000.0;32985.025;56.11631129849846;-1183004.5;178.36546050174624;-3.01218e-05
16:40:34;-70;-70.09207;6.600031561888267e-11;2.295662157621762e+20;6.59709484330206e-11;2000.0;25438.935;6.644321917998922;-1205713.5;8.52276363628606;-1.880737e-07
16:40:50;-80;-80.07517;6.49796607901246e-11;2.368345835987347e+20;6.496863528559365e-11;2000.0;15953.65;11.278019551321961;-1224652.0;16.97939928266015;-3.084952e-05
16:41:07;-90;-90.07291;6.427368273003643e-11;2.420659090795252e+20;6.427070959514553e-11;2000.0;8420.8845;6.479283736455734;-1238103.5;7.754837200096465;-2.021952e-07
16:41:24;-100;-100.0685;6.399166228082899e-11;2.442042491819146e+20;6.399131239395888e-11;2000.0;2907.8370000000004;15.595357099149727;-1243560.0;14.404860290887932;-3.145362e-05
16:41:40;-110;-110.0638;6.39310502410125e-11;2.4466752123074612e+20;6.393074938118202e-11;2000.0;2700.2595;7.48957827500989;-1244739.0;9.189668111526117;-2.151599e-07
16:41:57;-120;-120.0381;6.391030712612742e-11;2.4482636853857865e+20;6.39102227189122e-11;2000.0;1430.9479999999999;17.21026931224494;-1245143.0;5.705260730238364;-3.028456e-05
16:42:13;-130;-130.0336;6.389888875671253e-11;2.4491387452638177e+20;6.389866280081795e-11;2000.0;2341.87;7.2651718837203;-1245365.5;8.759994292235584;-2.20595e-07
16:42:30;-140;-140.0091;6.389996627113837e-11;2.449056148660628e+20;6.389988363180735e-11;2000.0;1416.2270000000003;16.391003021474923;-1245344.5;9.366829773194343;-3.195912e-05
16:42:47;-150;-150.0134;6.389488687840731e-11;2.4494455448411862e+20;6.38946781592047e-11;2000.0;2250.9865000000004;7.603964106799817;-1245443.5;6.792459053980377;-2.254062e-07
16:43:03;-160;-160.0129;6.389280917775554e-11;2.449604852200415e+20;6.389272516764158e-11;2000.0;1428.1645;16.46224475086858;-1245484.0;9.497368056467012;-3.228073e-05
16:43:20;-170;-170.0333;6.389511774237652e-11;2.44942784434327e+20;6.389488116683139e-11;2000.0;2396.4829999999997;7.427835387917531;-1245439.0;9.510520490488414;-2.240922e-07
16:43:36;-180;-180.029;6.389339912840121e-11;2.4495596162507824e+20;6.389331120927153e-11;2000.0;1460.993;18.750634803920633;-1245472.5;6.85109480302236;-3.229411e-05
16:43:53;-190;-190.067;6.388734623935208e-11;2.450023796274636e+20;6.388709366145837e-11;2000.0;2476.6600000000003;7.874014509765638;-1245590.5;8.410558839934478;-2.298385e-07
16:44:10;-200;-200.0663;6.389088550133231e-11;2.449752363633491e+20;6.389077578903456e-11;2000.0;1632.149;14.31648973910853;-1245521.5;6.452712607888251;-3.233965e-05
16:44:29;-225;-225.0884;6.387919204137563e-11;2.4506493287380527e+20;6.387892666812365e-11;2000.0;2539.1040000000003;7.79404132655197;-1245749.5;7.793426717433095;-2.313803e-07
16:44:49;-250;-250.0546;6.386201862389564e-11;2.451967535825638e+20;6.38618895759406e-11;2000.0;1771.341;166.8007815222998;-1246084.5;24.98474534591057;-0.0001737802
16:45:09;-275;-275.0407;6.386773352708902e-11;2.4515287499350488e+20;6.386747411018216e-11;2000.0;2511.1224999999995;6.27246147357638;-1245973.0;8.33966426182733;-2.361826e-07
16:45:28;-300;-300.0038;6.384961849559299e-11;2.4529200133870997e+20;6.384953211702497e-11;2000.0;1449.626;17.122328162373247;-1246326.5;10.37484939649728;-0.0001766788
16:45:49;-325;-325.0522;6.385981494345294e-11;2.4521367641937225e+20;6.385956268696095e-11;2000.0;2476.6845000000003;8.634964055368153;-1246127.5;7.3781772816868525;-2.414579e-07
16:46:08;-350;-350.0486;6.384751812442773e-11;2.453081401875194e+20;6.384744400580978e-11;2000.0;1342.8825000000002;16.62626734831062;-1246367.5;6.51440711039769;-0.0001773246
16:46:28;-375;-375.0931;6.385320481453671e-11;2.4526444843358552e+20;6.385296641395802e-11;2000.0;2408.078;7.142025223982332;-1246256.5;7.591936511852559;-2.441699e-07
16:46:48;-400;-400.0583;6.384787671460038e-11;2.4530538473672455e+20;6.384778807314763e-11;2000.0;1468.5515;131.7367958853467;-1246360.5;12.932033869426725;-0.0001773246
16:47:08;-425;-425.0437;6.385146283787582e-11;2.4527783107993102e+20;6.38512403167597e-11;2000.0;2326.5919999999996;8.213038067609329;-1246290.5;8.410558839934478;-2.501223e-07
16:47:27;-450;-449.9845;6.384521299806258e-11;2.4532585416928992e+20;6.384511340259197e-11;2000.0;1556.7459999999999;191.51778827226462;-1246412.5;24.298919729074377;-0.0001774428
16:47:47;-475;-475.0301;6.385394774525949e-11;2.452587412395791e+20;6.385372842653083e-11;2000.0;2309.6549999999997;8.65384962025572;-1246242.0;10.644247272588137;-2.52699e-07
16:48:07;-500;-500.0465;6.38426519417533e-11;2.4534553712134695e+20;6.384257761526899e-11;2000.0;1344.9180000000001;11.393001505310181;-1246462.5;8.089344843681717;-0.0001784974
16:48:26;-525;-525.0957;6.385315357857239e-11;2.4526484203561973e+20;6.38529277992177e-11;2000.0;2343.4705000000004;5.749673185277574;-1246257.5;11.042531412678889;-2.60032e-07
16:48:47;-550;-550.062;6.384006548343073e-11;2.4536541770437588e+20;6.383999787594309e-11;2000.0;1282.7669999999998;14.709263630447305;-1246513.0;9.825985955617888;-0.0001783686
16:49:07;-575;-575.033;6.385013080220608e-11;2.4528806511465828e+20;6.38498961218814e-11;2000.0;2389.3875;6.6633032677118855;-1246316.5;8.008589139168022;-2.611245e-07
16:49:26;-600;-599.9932;6.384196049177656e-11;2.453508516537739e+20;6.38418953588228e-11;2000.0;1259.0165000000002;15.412708608077294;-1246476.0;10.158740079360236;-0.0001785627
16:49:45;-625;-625.0347;6.38473900574851e-11;2.4530912428083934e+20;6.384716338278111e-11;2000.0;2348.4305;7.4821758357779835;-1246370.0;8.215838362577491;-2.620932e-07
16:50:05;-650;-650.0503;6.384334340670791e-11;2.4534022264647965e+20;6.384324200531776e-11;2000.0;1570.8655000000003;231.25807190179873;-1246449.0;20.89138578457638;-0.0001791283
16:50:24;-675;-675.0742;6.384721076462849e-11;2.4531050201480364e+20;6.384699885756912e-11;2000.0;2270.6525;8.784001134875842;-1246373.5;7.977311577216976;-2.68492e-07
16:50:44;-700;-700.0416;6.383804255813348e-11;2.4538096842476195e+20;6.383794033521535e-11;2000.0;1577.4124999999997;200.79138864114043;-1246552.5;19.79741144695437;-0.0001793222
16:51:03;-725;-725.0229;6.385048942172685e-11;2.4528530977661377e+20;6.385026414375703e-11;2000.0;2341.0135000000005;6.610413802289542;-1246309.5;8.076973443066406;-2.709412e-07
16:51:23;-750;-749.9832;6.383952773128439e-11;2.453695513920901e+20;6.383942637143625e-11;2000.0;1570.6845;234.49348876831846;-1246523.5;30.961871713447817;-0.0001795625
16:51:42;-775;-775.0139;6.384779987351e-11;2.4530597518916364e+20;6.384756532601745e-11;2000.0;2388.8419999999996;8.941775735277652;-1246362.0;5.128352561983234;-2.762341e-07
16:52:03;-800;-800.0069;6.383814498164951e-11;2.45380181034671e+20;6.383806763215838e-11;2000.0;1372.1409999999998;122.88209948340723;-1246550.5;22.786783450061574;-0.0001774197
16:52:23;-825;-825.0457;6.384464954804501e-11;2.4533018435099745e+20;6.384441681346938e-11;2000.0;2379.768;8.764999617798045;-1246423.5;8.314896271150952;-2.843092e-07
16:52:43;-850;-850.0112;6.383934848258217e-11;2.453709292957324e+20;6.383927647288169e-11;2000.0;1323.8939999999998;12.837440757409558;-1246527.0;8.546929273136639;-0.0001804238
16:53:02;-875;-874.9918;6.384347145741728e-11;2.4533923849078368e+20;6.384325185332448e-11;2000.0;2311.726;6.928450346217391;-1246446.5;7.323762694134757;-2.910948e-07
16:53:22;-900;-899.9432;6.383665987283417e-11;2.4539159831463572e+20;6.383657856917268e-11;2000.0;1406.8255000000001;14.701285632130954;-1246579.5;6.18364779074617;-0.0001806881

File: Data/LowFluenceIrrNeutron2025/CV_onPCB/200142_UR1_5e13_28days_CV.csv
time (27.02.2026);set voltage (V);real voltage (V);serial capacitance;1/serial capacitance^2;parallel capacitance;LCR frequency (Hz);r;delta r;x;delta x;sample current
14:01:59;-10;-10.00181;8.31236642154236e-11;1.4472736040920197e+20;8.13983053095777e-11;2000.0;139379.05;20.352945118581733;-957338.35;14.889975654781976;-9.227118e-08
14:02:16;-20;-20.0;7.668015040304387e-11;1.7007249694074346e+20;7.606030601738603e-11;2000.0;93684.875;133.5106398147729;-1037784.5;255.7874850339633;-2.734877e-05
14:02:32;-30;-30.05639;7.300019085042024e-11;1.876514864405833e+20;7.270401398036177e-11;2000.0;69576.48999999999;5.784777005209258;-1090099.5;8.380781586463161;-1.281505e-07
14:02:49;-40;-40.05684;7.055500352737257e-11;2.008835451828558e+20;7.03976141514692e-11;2000.0;53329.93500000001;62.96527029839543;-1127878.5;166.44409722186003;-2.88514e-05
14:03:05;-50;-50.07521;6.869625891832126e-11;2.119014002130603e+20;6.860388067571541e-11;2000.0;42507.695;6.549429269027894;-1158396.0;8.757853618324527;-1.577942e-07
14:03:22;-60;-60.07288;6.722106367404407e-11;2.2130398764440096e+20;6.716952658171998e-11;2000.0;32791.295;41.7812323148802;-1183817.5;133.4032889399658;-2.993987e-05
14:03:38;-70;-70.09453;6.59666132229608e-11;2.298008468131903e+20;6.593782807998281e-11;2000.0;25204.775;9.630622708319594;-1206329.5;6.460456640207408;-1.826504e-07
14:03:55;-80;-80.07892;6.495637593121465e-11;2.3700440983065808e+20;6.494558823937716e-11;2000.0;15789.115000000002;67.93567408769859;-1225091.0;131.939190538672;-3.064669e-05
14:04:12;-90;-90.07548;6.424164242468455e-11;2.4230742842602606e+20;6.423872798437211e-11;2000.0;8343.5835;7.765607583280271;-1238721.0;9.99749968742185;-1.987675e-07
14:04:28;-100;-100.0693;6.396388678237093e-11;2.4441638036344406e+20;6.396353879671253e-11;2000.0;2901.8150000000005;18.816396287546667;-1244100.0;21.330729007701542;-3.127641e-05
14:04:44;-110;-110.0633;6.389919661426894e-11;2.449115146092213e+20;6.389892813865462e-11;2000.0;2552.7034999999996;7.663580438509161;-1245359.5;8.731408821032261;-2.126121e-07
14:05:01;-120;-120.0378;6.387629498168068e-11;2.450871628368892e+20;6.38762109926608e-11;2000.0;1428.5390000000002;18.930065569088768;-1245806.0;9.338094023943002;-3.149682e-05
14:05:17;-130;-130.0354;6.386904066659926e-11;2.4514284053153507e+20;6.386882190830947e-11;2000.0;2305.8845;8.465260346705222;-1245947.5;6.740734381356382;-2.141516e-07
14:05:34;-140;-140.0081;6.386904066659926e-11;2.4514284053153507e+20;6.386896457300682e-11;2000.0;1359.9685;13.747263205362005;-1245947.5;8.627716963368698;-3.175813e-05
14:05:50;-150;-150.0133;6.385991743684539e-11;2.4521288929773443e+20;6.385971984370582e-11;2000.0;2191.968;6.501672538662646;-1246125.5;8.014830004435527;-2.214962e-07
14:06:07;-160;-160.0137;6.386237737696706e-11;2.45193998757423e+20;6.386229068872614e-11;2000.0;1451.787;18.58891656471673;-1246077.5;8.027297179001161;-3.203239e-05
14:06:23;-170;-170.035;6.386340240795282e-11;2.4518612791372248e+20;6.386318860418105e-11;2000.0;2279.9245;6.115685876293844;-1246057.5;7.445636305917714;-2.21083e-07
14:06:40;-180;-180.032;6.385832882623304e-11;2.4522508982508283e+20;6.385824310930166e-11;2000.0;1443.768;15.424374778252758;-1246156.5;8.895926033865164;-3.206909e-05
14:06:57;-190;-190.0698;6.38552799401931e-11;2.4524850781660938e+20;6.385503101270094e-11;2000.0;2460.55;5.090172934193882;-1246216.0;6.496152707564685;-2.228945e-07
14:07:13;-200;-200.0679;6.385835444835772e-11;2.4522489303997556e+20;6.385825048432903e-11;2000.0;1590.0304999999996;12.681728795298374;-1246156.0;5.761944116355173;-3.211664e-05
14:07:32;-225;-225.09;6.384234462880344e-11;2.4534789912865282e+20;6.38420840268595e-11;2000.0;2518.353;7.166522207458788;-1246468.5;6.681130143920263;-2.2747e-07
14:07:52;-250;-250.0546;6.383059212892591e-11;2.4543825444290098e+20;6.383045947790735e-11;2000.0;1797.2254999999998;155.5739349047182;-1246698.0;17.938784797192923;-0.0001755054
14:08:11;-275;-275.0414;6.383287059792288e-11;2.4542073326712934e+20;6.383263208289117e-11;2000.0;2409.807;9.617595310159405;-1246653.5;9.728180713781997;-2.288355e-07
14:08:31;-300;-300.005;6.381725738743325e-11;2.4554083477130186e+20;6.381715483685479e-11;2000.0;1580.7104999999997;137.84344756548094;-1246958.5;12.150617268270775;-0.0001762508
14:08:51;-325;-325.0524;6.382972174550533e-11;2.454449480908788e+20;6.382949243884448e-11;2000.0;2363.0059999999994;9.32573831929675;-1246715.0;8.231038816577163;-2.350663e-07
14:09:10;-350;-350.0505;6.381677119697352e-11;2.4554457610963186e+20;6.381667619043608e-11;2000.0;1521.4755;199.941346284948;-1246968.0;27.199264695943526;-0.0001768729
14:09:30;-375;-375.0944;6.382255478459618e-11;2.4550007572163884e+20;6.382232805083285e-11;2000.0;2350.1074999999996;7.819606923464886;-1246855.0;6.576473218982952;-2.411876e-07
14:09:49;-400;-400.0565;6.381633619073629e-11;2.455479236470353e+20;6.381626692244802e-11;2000.0;1299.1515;14.573134876803275;-1246976.5;7.787008411450445;-0.0001770314
14:10:09;-425;-425.0435;6.381799948189147e-11;2.4553512436248904e+20;6.381778964240906e-11;2000.0;2261.0995000000003;6.1283865525519845;-1246944.0;6.496152707564685;-2.476426e-07
14:10:28;-450;-449.9853;6.38155941349598e-11;2.4555363420468193e+20;6.381548713518288e-11;2000.0;1614.6995;236.37308956020667;-1246991.0;21.306102412219836;-0.0001770552
14:10:48;-475;-475.0292;6.381996995437719e-11;2.4551996256476054e+20;6.381977083583148e-11;2000.0;2202.4789999999994;8.803162894664611;-1246905.5;7.432193485102497;-2.481385e-07
14:11:07;-500;-500.0473;6.381083515300306e-11;2.455902621186736e+20;6.381073825514709e-11;2000.0;1536.7594999999997;177.67216397550152;-1247084.0;22.521101216414795;-0.0001756991
14:11:27;-525;-525.0933;6.382124954712795e-11;2.4551011749224815e+20;6.382104085216315e-11;2000.0;2254.7525;6.492896921829272;-1246880.5;6.836483013948034;-2.567559e-07
14:11:46;-550;-550.0623;6.380717684839435e-11;2.456184241464492e+20;6.380710941341827e-11;2000.0;1282.1200000000001;13.5980912998847;-1247155.5;10.711559176889235;-0.000178013
14:12:06;-575;-575.0305;6.381782035406276e-11;2.455365027309504e+20;6.381759956162332e-11;2000.0;2319.37;6.486622349112046;-1246947.5;6.7035438388959605;-2.589498e-07
14:12:25;-600;-599.9937;6.381213996452265e-11;2.4558021870915725e+20;6.381205589181139e-11;2000.0;1431.4065;177.73424732486836;-1247058.5;26.95621449684655;-0.0001782386
14:12:45;-625;-625.0363;6.381400772877116e-11;2.455658432058357e+20;6.381379660502326e-11;2000.0;2268.2210000000005;8.754375560255573;-1247022.0;7.987490219086342;-2.597277e-07
14:13:04;-650;-650.0488;6.381047697878317e-11;2.455930191689759e+20;6.381040505712344e-11;2000.0;1323.9825;13.63579309895468;-1247091.0;7.807048097712732;-0.0001790331
14:13:24;-675;-675.0757;6.381444270326478e-11;2.4556249554628595e+20;6.381423707662436e-11;2000.0;2238.4739999999997;7.7090636720680905;-1247013.5;6.413852196613202;-2.674052e-07
14:13:44;-700;-700.0413;6.380681871524173e-11;2.456211813548233e+20;6.380674139105342e-11;2000.0;1372.9270000000001;14.959449891289447;-1247162.5;8.272696053887147;-0.0001789001
14:14:04;-725;-725.0226;6.381784594369103e-11;2.4553630582093323e+20;6.381764216774874e-11;2000.0;2228.1995;8.14494126666976;-1246947.0;8.399404740813482;-2.676355e-07
14:14:23;-750;-749.9808;6.380469557983111e-11;2.456375279794525e+20;6.380460652951377e-11;2000.0;1473.429;177.1115417990877;-1247204.0;24.35569748539343;-0.0001791522
14:14:43;-775;-775.0149;6.381615707224468e-11;2.45549302051422e+20;6.381593889002031e-11;2000.0;2305.7095;8.61455313626307;-1246980.0;6.0;-2.683638e-07
14:15:02;-800;-800.0067;6.380515600683748e-11;2.456339828821384e+20;6.380509308514629e-11;2000.0;1238.5310000000002;13.743046403545325;-1247195.0;8.015609770940697;-0.0001797309
14:15:22;-825;-825.0469;6.381229347526848e-11;2.4557903714506873e+20;6.381207196978292e-11;2000.0;2323.4139999999998;8.159615015428116;-1247055.5;7.825439284794176;-2.78439e-07
14:15:42;-850;-850.0139;6.380727917289065e-11;2.456176363754706e+20;6.380720343907691e-11;2000.0;1358.7199999999998;70.75529432841051;-1247153.5;9.804973227908375;-0.000179868
14:16:02;-875;-874.9905;6.381088632107701e-11;2.4558986825560795e+20;6.381067798985631e-11;2000.0;2253.3355;9.623784844721952;-1247083.0;7.749193506423749;-2.770321e-07
14:16:21;-900;-899.9448;6.380743266025045e-11;2.456164547213712e+20;6.380733293156832e-11;2000.0;1559.1705000000002;200.59609263826027;-1247150.5;22.197691321396466;-0.0001801503

File: Data/LowFluenceIrrNeutron2025/CV_onPCB/200154_LL2_1e14_74min_CV.csv
time (16.01.2026);set voltage (V);real voltage (V);serial capacitance;1/serial capacitance^2;parallel capacitance;LCR frequency (Hz);r;delta r;x;delta x;sample current
09:40:51;-20;-19.99998;7.69852995256205e-11;1.6872692526178186e+20;7.491479949304982e-11;2000.0;171844.7;7.681503759030518;-1033671.0;16.045248517863474;-2.650353e-07
09:41:07;-30;-30.04906;7.409844711979242e-11;1.8213012550308397e+20;7.288721370757183e-11;2000.0;138442.45;128.89155276820895;-1073942.5;181.05782915963619;-3.319888e-05
09:41:24;-40;-40.06749;7.193567306100415e-11;1.9324638443716693e+20;7.115592791018614e-11;2000.0;115802.15;6.778375542856859;-1106231.0;15.74642816641285;-3.243111e-07
09:41:40;-50;-50.06546;7.023272637133594e-11;2.0273136507332316e+20;6.971855653668985e-11;2000.0;97303.78;17.491671732570502;-1133054.0;42.481760792132896;-3.57574e-05
09:41:57;-60;-60.08591;6.876942760979555e-11;2.1145072611216173e+20;6.841967003771438e-11;2000.0;82734.72;8.284936933978058;-1157163.5;12.811615823150488;-3.879844e-07
09:42:14;-70;-70.08652;6.749152749675713e-11;2.1953384568576465e+20;6.726914709895216e-11;2000.0;67792.42500000002;72.46697381393822;-1179073.5;114.59335713731402;-3.778817e-05
09:42:31;-80;-80.09022;6.633434936918487e-11;2.2726002621432375e+20;6.620008133087998e-11;2000.0;54026.735;9.007841792016398;-1199642.0;9.50263121456368;-4.373178e-07
09:42:47;-90;-90.0659;6.537144040330455e-11;2.3400432871169868e+20;6.530552405351524e-11;2000.0;38674.41;115.86703411669762;-1217312.5;131.15615692753428;-3.917991e-05
09:43:03;-100;-100.0822;6.464097777333078e-11;2.393228499251721e+20;6.461438408668629e-11;2000.0;24975.079999999994;11.11246507306094;-1231068.5;7.7225319682083535;-4.678212e-07
09:43:20;-110;-110.0557;6.421331273994329e-11;2.4252127838972645e+20;6.42065491755381e-11;2000.0;12719.3;67.7140620550857;-1239267.5;54.524650388608634;-4.027057e-05
09:43:37;-120;-120.0523;6.401328212908254e-11;2.4403932193373936e+20;6.401140002847914e-11;2000.0;6740.821000000001;10.46166666693219;-1243140.0;11.335784048754634;-4.886845e-07
09:43:53;-130;-130.025;6.395126718901437e-11;2.4451285193604727e+20;6.395083159777638e-11;2000.0;3247.562;18.895903638090456;-1244345.5;8.169302295790013;-4.109153e-05
09:44:10;-140;-140.0205;6.392329566945488e-11;2.4472688634520453e+20;6.392287108519821e-11;2000.0;3208.3725;12.104300679407286;-1244890.0;10.222524150130436;-5.105577e-07
09:44:26;-150;-150.0041;6.390904962259911e-11;2.4483600326333124e+20;6.390886458252253e-11;2000.0;2118.7519999999995;18.37339603339568;-1245167.5;8.242420760917268;-4.171872e-05
09:44:43;-160;-160.0272;6.390307074205376e-11;2.448818199566339e+20;6.39027337624018e-11;2000.0;2859.6345000000006;8.635325977489211;-1245284.0;9.909591313469996;-5.208095e-07
09:45:00;-170;-170.0246;6.38975290879881e-11;2.449242976298438e+20;6.389738021467058e-11;2000.0;1900.9600000000003;14.483891932074066;-1245392.0;13.258959235173776;-4.215018e-05
09:45:16;-180;-180.0475;6.388785915157445e-11;2.4499844572790112e+20;6.388753473660908e-11;2000.0;2806.8174999999997;8.274757787240674;-1245580.5;12.1547315889739;-5.21298e-07
09:45:34;-190;-190.0551;6.388944923180306e-11;2.4498625083996573e+20;6.388929243706568e-11;2000.0;1951.2490000000003;16.146009040936395;-1245549.5;9.340101712508275;-4.239391e-05
09:45:50;-200;-200.082;6.388257655010095e-11;2.450389664060497e+20;6.38822683370258e-11;2000.0;2736.1699999999996;10.279195177639153;-1245683.5;8.52276363628606;-5.293485e-07
09:46:10;-225;-225.0794;6.386340240795284e-11;2.4518612791372238e+20;6.386323691534715e-11;2000.0;2005.866;184.89288169964792;-1246057.5;23.799947478933642;-0.0001964694
09:46:29;-250;-250.0734;6.386875873002246e-11;2.451450048098836e+20;6.386845853331714e-11;2000.0;2701.2290000000003;9.610730380673468;-1245953.0;12.651086909827155;-5.483456e-07
09:46:49;-275;-275.0285;6.385433202655494e-11;2.45255789268735e+20;6.38541759856129e-11;2000.0;1948.159;217.64465741306398;-1246234.5;26.97661023924244;-0.0001960415
09:47:08;-300;-300.0118;6.38573808220737e-11;2.4523237092956137e+20;6.385709881860354e-11;2000.0;2618.7959999999994;10.678566205254342;-1246175.0;7.599342076785332;-5.631393e-07
09:47:27;-325;-325.0364;6.384826092282657e-11;2.4530243248518903e+20;6.384816024295006e-11;2000.0;1565.0860000000002;18.548962981794965;-1246353.0;9.825985955617888;-0.0001988887
09:47:47;-350;-350.0544;6.385405021981936e-11;2.4525795404561695e+20;6.385378918213565e-11;2000.0;2519.7644999999998;9.188905850943307;-1246240.0;9.327379053088814;-5.725327e-07
09:48:06;-375;-375.0824;6.384813285290407e-11;2.4530341656706027e+20;6.384798692477825e-11;2000.0;1884.247;307.1193057633303;-1246355.5;35.40109461584486;-0.0001995478
09:48:26;-400;-400.0679;6.385102735856136e-11;2.4528117679856376e+20;6.385078435902062e-11;2000.0;2431.3185;7.612538383318672;-1246299.0;9.080198235721507;-5.770935e-07
09:48:45;-425;-425.0291;6.384388122313911e-11;2.453360892058214e+20;6.38437385314088e-11;2000.0;1863.4215;329.5612066712912;-1246438.5;37.331454565821566;-0.0001996824
09:49:04;-450;-450.0019;6.385174462177404e-11;2.4527566621532815e+20;6.385150221975433e-11;2000.0;2428.2864999999997;8.200557550404719;-1246285.0;9.17877987534291;-5.918995e-07
09:49:24;-475;-475.0172;6.38403983821566e-11;2.453628587722881e+20;6.384028186361691e-11;2000.0;1684.0099999999998;203.62198103348268;-1246506.5;28.462914467777185;-0.000201044
09:49:43;-500;-500.0516;6.384920865622164e-11;2.4529515034069094e+20;6.384895545565699e-11;2000.0;2481.933;9.563865512960746;-1246334.5;8.616118615710905;-6.019974e-07
09:50:03;-525;-525.0821;6.384262633222781e-11;2.4534573395485488e+20;6.384250564458593e-11;2000.0;1713.783;245.00282550931936;-1246463.0;31.201762770715373;-0.0002007224
09:50:22;-550;-550.0809;6.384546911499464e-11;2.453238859175104e+20;6.384522107963356e-11;2000.0;2456.703;6.669663488512758;-1246407.5;7.901740314639555;-6.114656e-07
09:50:42;-575;-575.0166;6.384190927385557e-11;2.4535124532513233e+20;6.384181461881445e-11;2000.0;1517.7615;14.153532691081045;-1246477.0;9.222255689363639;-0.0002017621
09:51:02;-600;-600.0004;6.384521299806258e-11;2.4532585416928992e+20;6.384497733338556e-11;2000.0;2394.6700000000005;13.630952846371395;-1246412.5;8.212033852828421;-6.200735e-07
09:51:21;-625;-625.0211;6.384001426855028e-11;2.4536581138742e+20;6.383988600339361e-11;2000.0;1766.8735000000001;218.54422374118582;-1246514.0;25.351528553521185;-0.0002030848
09:51:41;-650;-650.0574;6.384828653687273e-11;2.4530223566905164e+20;6.384805023432295e-11;2000.0;2397.7355;7.950862263773661;-1246352.5;7.7741559027331055;-6.289658e-07
09:52:00;-675;-675.0616;6.383753044548322e-11;2.4538490539416624e+20;6.383739830952792e-11;2000.0;1793.4405000000002;274.29770358177893;-1246562.5;37.48916510139963;-0.0002035823
09:52:20;-700;-700.0435;6.384633992793405e-11;2.4531719392052e+20;6.384608967606693e-11;2000.0;2467.6050000000005;7.087704229861738;-1246390.5;10.234134062049412;-6.424335e-07
09:52:39;-725;-725.0094;6.383578932392933e-11;2.4539829132637946e+20;6.383570224182474e-11;2000.0;1455.9905;13.465462236310353;-1246596.5;9.881168959186963;-0.0002040241
09:52:59;-750;-749.9814;6.384418855088235e-11;2.4533372725536457e+20;6.384393618937595e-11;2000.0;2478.1094999999996;13.477236743394402;-1246432.5;9.107002800043492;-6.485284e-07
09:53:19;-775;-775.002;6.384019352099134e-11;2.4536443349814765e+20;6.384006576024157e-11;2000.0;1763.3884999999998;261.15032291122577;-1246510.5;32.22169300331688;-0.0002052264
09:53:38;-800;-800.0068;6.384147392484523e-11;2.453545915444303e+20;6.384122777856023e-11;2000.0;2447.5595000000003;7.364686295932765;-1246485.5;10.499404745031978;-6.675749e-07
09:53:58;-825;-825.0328;6.383604536526013e-11;2.4539632278403888e+20;6.383595002739301e-11;2000.0;1523.436;16.006071182523215;-1246591.5;10.683515339063261;-0.0002061417
09:54:17;-850;-850.0241;6.384283120900702e-11;2.4534415928900252e+20;6.384259035247216e-11;2000.0;2421.04;14.795160340462695;-1246459.0;10.768008172359455;-6.746857e-07
09:54:37;-875;-874.9766;6.383499560885638e-11;2.454043938578124e+20;6.383485176106364e-11;2000.0;1871.3455000000001;298.58974468865716;-1246612.0;38.1680494654888;-0.0002064172
09:54:56;-900;-899.9476;6.384447027057957e-11;2.4533156214410035e+20;6.384422074284262e-11;2000.0;2464.1405000000004;9.096739676252147;-1246427.0;11.513036089581234;-6.937653e-07
