Repository: aimaax/PENGUIN

# PENGUIN :penguin:  

> **NOTE!!** Google ID and GitLab repo for CERN organization is hidden and the create database function won't work properly in this version. Plotting is still possible with the saved database and data stored in this repo.  

A Python-based environment for GUI-driven analysis for IV, CV, and TCT measurements obtained with [Particulars Setup]() at CERN for CMS HGCAL silicon diodes. Used to plot data for individual diodes, but also to analyse Current Volume Normalization, Saturation Voltage, Charge Collection, and Charge Collection Efficiency.

---

File: Data/LowFluenceIrrNeutron2025/CV_onPCB/200154_UR1_1e14_19days_CV.csv
time (20.01.2026);set voltage (V);real voltage (V);serial capacitance;1/serial capacitance^2;parallel capacitance;LCR frequency (Hz);r;delta r;x;delta x;sample current
12:35:52;-10;-10.00188;8.177374674740205e-11;1.4954510643241078e+20;7.756414266583372e-11;2000.0;226707.75;9.718249585187653;-973142.05;45.73354758817645;-1.750505e-07
12:36:09;-20;-20.00003;7.706895415708859e-11;1.6836083418283298e+20;7.508559210579514e-11;2000.0;167816.0;238.63823038230905;-1032549.0;276.8997110868843;-3.020909e-05
12:36:26;-30;-30.05724;7.406527458301841e-11;1.822933078124652e+20;7.29185700091685e-11;2000.0;134735.55;7.280959758163754;-1074423.5;12.79208739807542;-2.501217e-07
12:36:42;-40;-40.05796;7.191064610122e-11;1.9338091837202622e+20;7.118403917110624e-11;2000.0;111803.5;175.0674798470578;-1106616.0;268.0003731340686;-3.315472e-05
12:36:58;-50;-50.07755;7.014559026106014e-11;2.0323535098450493e+20;6.965982879084027e-11;2000.0;94734.92000000001;7.039725136680074;-1134461.5;8.5520465386947;-3.13032e-07
12:37:15;-60;-60.07517;6.870794357959874e-11;2.118293332752541e+20;6.838597395142205e-11;2000.0;79470.715;102.03915064204558;-1158199.0;170.36270131692558;-3.514848e-05
12:37:32;-70;-70.09602;6.739147539849094e-11;2.2018618714886203e+20;6.718067888424665e-11;2000.0;66144.64499999999;7.854054605743352;-1180824.0;9.654014708917735;-3.586056e-07
12:37:48;-80;-80.07928;6.623061232050682e-11;2.2797249878755013e+20;6.611002526080896e-11;2000.0;51315.439999999995;147.99245528066635;-1201521.0;207.02644758580968;-3.666092e-05
12:38:04;-90;-90.077;6.519796300766308e-11;2.3525125318883443e+20;6.513932355828582e-11;2000.0;36620.935;10.269489459072473;-1220551.5;10.180250488077393;-3.915322e-07
12:38:21;-100;-100.0702;6.44792648141302e-11;2.4052479097957073e+20;6.446051259457002e-11;2000.0;21049.875;81.23484685619835;-1234156.0;70.12631460443362;-3.785979e-05
12:38:37;-110;-110.0617;6.407722327446599e-11;2.4355252280424923e+20;6.407273340058258e-11;2000.0;10396.015000000003;9.052497652581877;-1241899.5;10.11125610396651;-4.199254e-07
12:38:54;-120;-120.0397;6.393372112502795e-11;2.446470792821077e+20;6.393299882481686e-11;2000.0;4183.660999999998;22.68452713745648;-1244687.0;12.690547663517126;-3.854373e-05
12:39:10;-130;-130.0382;6.389380953527594e-11;2.4495281480104264e+20;6.389332192752659e-11;2000.0;3440.6375;10.217743632402408;-1245464.5;10.379667624736353;-4.349596e-07
12:39:27;-140;-140.0112;6.387988429807575e-11;2.450596214389338e+20;6.387970633370082e-11;2000.0;2079.2709999999997;16.470489077437865;-1245736.0;10.232301793829187;-3.91092e-05
12:39:43;-150;-150.0173;6.38640943224699e-11;2.4518081516564106e+20;6.386376903751155e-11;2000.0;2812.1474999999996;11.355245437131686;-1246044.0;13.065221008463654;-4.426195e-07
12:40:00;-160;-160.0135;6.386242862773487e-11;2.4519360521223763e+20;6.386227105621377e-11;2000.0;1957.318;15.511942989193845;-1246076.5;14.547766151543678;-3.959754e-05
12:40:17;-170;-170.0378;6.385622788197511e-11;2.4524122647257573e+20;6.385592671584064e-11;2000.0;2706.3835;8.002034437410273;-1246197.5;10.021851126413722;-4.50051e-07
12:40:34;-180;-180.0322;6.384874759321782e-11;2.452986929920802e+20;6.384860445426665e-11;2000.0;1866.1259999999997;17.520161078026653;-1246343.5;13.139159029405192;-3.97012e-05
12:40:50;-190;-190.0715;6.38457764580255e-11;2.453215240257974e+20;6.384546829593115e-11;2000.0;2738.3095000000003;10.525711697434057;-1246401.5;7.289547311047511;-4.556324e-07
12:41:07;-200;-200.0676;6.38443934376883e-11;2.453321526280431e+20;6.384425772378481e-11;2000.0;1817.2665000000002;13.750116368143939;-1246428.5;11.880130470664032;-3.878183e-05
12:41:23;-210;-210.0852;6.383788892347567e-11;2.4538214951226707e+20;6.383758627130578e-11;2000.0;2714.2214999999997;9.821799791153348;-1246555.5;10.18516077438152;-4.589038e-07
12:41:39;-220;-220.088;6.38366342681157e-11;2.4539179516661963e+20;6.383650020323422e-11;2000.0;1806.5215;14.522322907768581;-1246580.0;10.295630140986999;-4.016426e-05
12:41:56;-230;-230.0976;6.383264018355289e-11;2.4542250504299626e+20;6.3832355918567e-11;2000.0;2630.8045;7.68083948780992;-1246658.0;8.933084573650916;-4.627128e-07
12:42:12;-240;-240.0712;6.382764828063536e-11;2.4546089509056748e+20;6.38275247412196e-11;2000.0;1734.523;18.170303232197305;-1246755.5;10.896673804423072;-4.014029e-05
12:42:29;-250;-250.064;6.382624044917814e-11;2.4547172359553126e+20;6.38259510820249e-11;2000.0;2654.7085;10.214622442239355;-1246783.0;9.167878707749137;-4.714956e-07
12:42:49;-275;-275.0266;6.381564531066622e-11;2.4555324037098815e+20;6.38155436714621e-11;2000.0;1573.7305;14.478891609425773;-1246990.0;9.300537618869138;-0.000192166
12:43:08;-300;-300.0238;6.381728297661002e-11;2.455406378595478e+20;6.381702846414475e-11;2000.0;2490.2219999999998;8.760258318109111;-1246958.0;11.928956366757319;-4.781339e-07
12:43:28;-325;-325.04;6.38131633834462e-11;2.4557234166892433e+20;6.381304047350008e-11;2000.0;1730.6875000000005;192.88610966432367;-1247038.5;25.790259789308056;-0.0001935433
12:43:47;-350;-350.0638;6.381646413313161e-11;2.4554693907484213e+20;6.38162355899592e-11;2000.0;2359.803999999999;12.447299675029923;-1246974.0;10.986355173577813;-4.886054e-07
12:44:07;-375;-375.0821;6.380530948398296e-11;2.4563280118871858e+20;6.38052189981064e-11;2000.0;1485.2365;16.85504451603436;-1247192.0;9.6850400102426;-0.0001941387
12:44:27;-400;-400.0761;6.381646413313162e-11;2.4554693907484207e+20;6.381623217502606e-11;2000.0;2377.3689999999997;10.461311100908915;-1246974.0;10.03493896344168;-4.968082e-07
12:44:46;-425;-425.0301;6.38054373821682e-11;2.4563181644637336e+20;6.380532489866543e-11;2000.0;1655.9545000000003;241.94981203182917;-1247189.5;32.46132314000771;-0.000194347
12:45:06;-450;-450.0015;6.381303545428552e-11;2.455733262920447e+20;6.381279454592454e-11;2000.0;2422.9965;10.411435234274867;-1247041.0;5.869412236331676;-5.056077e-07
12:45:26;-475;-475.0187;6.380758614834868e-11;2.456152730701143e+20;6.3807453336182e-11;2000.0;1799.2895000000003;326.52731434558035;-1247147.5;32.64869828951837;-0.0001951961
12:45:45;-500;-500.0576;6.380896757446267e-11;2.4560463833671247e+20;6.380873469816545e-11;2000.0;2382.4894999999997;8.16237457713747;-1247120.5;11.146187689071093;-5.175751e-07
12:46:05;-525;-525.0821;6.380681871524173e-11;2.456211813548233e+20;6.380670909103119e-11;2000.0;1634.7189999999998;201.10614621624566;-1247162.5;29.35877211328839;-0.0001960002
12:46:24;-550;-550.0749;6.380935131455424e-11;2.4560168428496096e+20;6.38091308011333e-11;2000.0;2318.3655000000003;10.019080308965494;-1247113.0;7.971825386948713;-5.208734e-07
12:46:44;-575;-575.0198;6.3804490947739e-11;2.4563910358647043e+20;6.380434510757423e-11;2000.0;1885.6119999999996;363.82411375251087;-1247208.0;43.11380289420083;-0.0001956892
12:47:04;-600;-600.0096;6.381188411492091e-11;2.4558218798895468e+20;6.38116625334197e-11;2000.0;2323.835;8.603264685571403;-1247063.5;9.334746916762125;-5.279799e-07
12:47:23;-625;-625.0231;6.38002962790912e-11;2.4567140464394286e+20;6.380017954221835e-11;2000.0;1687.1765000000003;256.8054690746236;-1247290.0;29.748949561287034;-0.0001970449
12:47:43;-650;-650.0595;6.381047697878317e-11;2.455930191689759e+20;6.38102438030785e-11;2000.0;2383.9359999999997;9.239544101307164;-1247091.0;13.207952150125317;-5.353632e-07
12:48:02;-675;-675.0617;6.380270047292122e-11;2.456528903634284e+20;6.380256399427843e-11;2000.0;1824.1659999999997;374.4852957970446;-1247243.0;41.24378741095439;-0.0001973952
12:48:22;-700;-700.057;6.380681871524173e-11;2.456211813548233e+20;6.380658191252737e-11;2000.0;2402.612;12.661226670429675;-1247162.5;9.051933495115835;-5.451417e-07
12:48:41;-725;-725.0125;6.380392821625366e-11;2.456434365318251e+20;6.380380248007806e-11;2000.0;1750.8524999999997;228.80034433745394;-1247219.0;26.456568182589365;-0.0001976072
12:49:01;-750;-749.9894;6.380510484795307e-11;2.4563437678057665e+20;6.380487658290597e-11;2000.0;2358.9975;11.622656857943449;-1247196.0;8.5848704125339;-5.523545e-07
12:49:20;-775;-775.0019;6.37992732728413e-11;2.4567928327278717e+20;6.379918732187062e-11;2000.0;1447.7454999999998;19.821739334314238;-1247310.0;11.916375287812984;-0.000198689
12:49:40;-800;-800.0253;6.380727917289065e-11;2.456176363754706e+20;6.380705569761979e-11;2000.0;2333.9970000000003;12.142982728720321;-1247153.5;12.27344694859598;-5.647074e-07
12:50:00;-825;-825.0366;6.379855718798618e-11;2.4568479838814526e+20;6.379841893183409e-11;2000.0;1836.1855;243.0094970967956;-1247324.0;29.183899670880173;-0.0001994221
12:50:19;-850;-850.0166;6.380807219886466e-11;2.4561153119321984e+20;6.380783684344061e-11;2000.0;2395.188;10.518967359013905;-1247138.0;10.597169433391164;-5.737514e-07
12:50:39;-875;-874.9783;6.379543729157213e-11;2.4570882925608868e+20;6.379535545109536e-11;2000.0;1412.8304999999998;14.207111625432523;-1247385.0;13.756816492197604;-0.0001997779
12:50:58;-900;-899.9451;6.380638384467541e-11;2.4562452941436813e+20;6.380614098212358e-11;2000.0;2433.1845000000003;10.282188713377135;-1247171.0;8.27345151674922;-5.909538e-07

File: Data/LowFluenceIrrNeutron2025/CV_onPCB/200154_UR1_1e14_28days_CV.csv
time (02.03.2026);set voltage (V);real voltage (V);serial capacitance;1/serial capacitance^2;parallel capacitance;LCR frequency (Hz);r;delta r;x;delta x;sample current
10:03:28;-10;-10.00187;8.143631654840238e-11;1.507869498617366e+20;7.726584502503736e-11;2000.0;227023.5;5.318599439702147;-977174.25;26.476392786782718;-1.730919e-07
10:03:45;-20;-20.00002;7.684126921123926e-11;1.6936003733365064e+20;7.486361661407184e-11;2000.0;168319.8;263.37891525329053;-1035608.5;280.4757342445153;-3.012742e-05
10:04:01;-30;-30.05953;7.382958031490149e-11;1.8345907549809505e+20;7.268988079215244e-11;2000.0;134964.0;6.393355926272211;-1077853.5;19.121650033404542;-2.470032e-07
10:04:17;-40;-40.05951;7.16740461509307e-11;1.946597476338061e+20;7.095490174059166e-11;2000.0;111775.1;94.06752627766924;-1110269.0;155.75284909111613;-3.304514e-05
10:04:34;-50;-50.07912;6.995172891300866e-11;2.0436338812599212e+20;6.947197954302603e-11;2000.0;94535.31;6.082231909422833;-1137605.5;10.427727460957158;-3.08525e-07
10:04:50;-60;-60.07782;6.849436422372467e-11;2.1315244680520686e+20;6.818273391605962e-11;2000.0;78544.89;62.42973646428457;-1161810.5;107.94089818043946;-3.499358e-05
10:05:06;-70;-70.09886;6.717600795361827e-11;2.2160094945371236e+20;6.697632028453115e-11;2000.0;64683.115000000005;7.8385020093127;-1184611.5;9.035347253979783;-3.542384e-07
10:05:23;-80;-80.08192;6.602545067946037e-11;2.2939146307615847e+20;6.591609366833745e-11;2000.0;49091.505000000005;153.7840293195298;-1205254.5;204.71990010743946;-3.516829e-05
10:05:39;-90;-90.08064;6.503483662395519e-11;2.3643289112045024e+20;6.498556868149795e-11;2000.0;33691.30499999999;6.080931158136925;-1223613.0;6.967783004657938;-3.860741e-07
10:05:55;-100;-100.0719;6.437134950834005e-11;2.4133192221989146e+20;6.435723813305927e-11;2000.0;18305.580000000005;74.75197977311363;-1236225.0;58.44014031468439;-3.760173e-05
10:06:11;-110;-110.0692;6.403617905267034e-11;2.4386483461094592e+20;6.403294643148419e-11;2000.0;8829.587;8.283255884614437;-1242695.5;5.851281910829455;-4.139525e-07
10:06:28;-120;-120.0414;6.392853365066795e-11;2.4468678461770862e+20;6.392800414327193e-11;2000.0;3582.4969999999994;17.78626598108776;-1244788.0;13.758633653092156;-3.82331e-05
10:06:45;-130;-130.0394;6.388960311473531e-11;2.4498507070562763e+20;6.388916322728795e-11;2000.0;3268.2639999999997;7.62447337197789;-1245546.5;5.58009856543771;-4.245017e-07
10:07:01;-140;-140.013;6.387965354417527e-11;2.4506139191082883e+20;6.387946494490176e-11;2000.0;2140.5085;13.527721893855583;-1245740.5;7.56554690686668;-3.879044e-05
10:07:18;-150;-150.0114;6.387191143526356e-11;2.4512080478675078e+20;6.387159568056884e-11;2000.0;2770.1369999999997;7.174685571507629;-1245891.5;6.829165395566283;-4.384825e-07
10:07:34;-160;-160.0148;6.386081426806318e-11;2.452060020372928e+20;6.386066892822907e-11;2000.0;1879.8850000000002;17.80729841244876;-1246108.0;7.402702209328698;-3.925838e-05
10:07:50;-170;-170.0389;6.385727833682347e-11;2.4523315808246622e+20;6.385695188047086e-11;2000.0;2817.6575000000003;7.870165146774238;-1246177.0;6.711929677819933;-4.436612e-07
10:08:07;-180;-180.0346;6.385620226155689e-11;2.452414232642365e+20;6.385606174163794e-11;2000.0;1848.6510000000003;15.192145370223392;-1246198.0;7.956129712366434;-3.940453e-05
10:08:24;-190;-190.0738;6.384605819173654e-11;2.453193589683819e+20;6.384575852867315e-11;2000.0;2700.2665;6.723235838307329;-1246396.0;7.19027120489902;-4.442141e-07
10:08:40;-200;-200.0701;6.384475199276302e-11;2.4532939704239e+20;6.384460460656035e-11;2000.0;1893.7875;15.16876532343684;-1246421.5;9.172649562694522;-3.957258e-05
10:08:57;-210;-210.0909;6.384329218656799e-11;2.4534061630931072e+20;6.384299807489452e-11;2000.0;2675.3115000000003;7.999016823178961;-1246450.0;10.416333327999828;-4.476787e-07
10:09:13;-220;-220.0875;6.383712076127879e-11;2.453880549924292e+20;6.383699119021826e-11;2000.0;1775.966;15.910090483715042;-1246570.5;7.432193485102497;-3.971544e-05
10:09:30;-230;-230.0935;6.38341507080479e-11;2.45410890184329e+20;6.383385053500072e-11;2000.0;2703.3195000000005;7.38112631903153;-1246628.5;7.787008411450445;-4.515188e-07
10:09:46;-240;-240.073;6.383722318183692e-11;2.4538726759096848e+20;6.383709638772967e-11;2000.0;1756.8275;10.422910291156686;-1246568.5;8.725680489222603;-3.9741e-05
10:10:03;-250;-250.0724;6.382941455702412e-11;2.4544731057666313e+20;6.382914656068986e-11;2000.0;2554.6075;9.57907192464385;-1246721.0;6.24099351065197;-4.594596e-07
10:10:27;-300;-300.0089;6.382718752895809e-11;2.454644389386267e+20;6.382684910401836e-11;2000.0;2870.8725;1243.7563382384983;-1246764.5;175.85430759580498;-0.0004045944
10:10:52;-350;-350.0694;6.38197652242987e-11;2.4552153779468042e+20;6.381953208686166e-11;2000.0;2383.2200000000003;6.868681824047462;-1246909.5;7.631349815072035;-4.784686e-07
10:11:16;-400;-400.0636;6.382670118718202e-11;2.454681796948868e+20;6.382615535078028e-11;2000.0;3646.024999999999;1444.2938055903824;-1246774.0;203.59076599885367;-0.0004070585
10:11:40;-450;-449.9953;6.381702708576572e-11;2.4554260698064198e+20;6.381680273809492e-11;2000.0;2338.0125000000003;8.931340881273087;-1246963.0;6.328506932918696;-4.997924e-07
10:12:04;-500;-500.0532;6.38195860865575e-11;2.455229161250057e+20;6.381916536012384e-11;2000.0;3201.5515000000005;1203.8351952234314;-1246913.0;157.92260762791375;-0.0004095248
10:12:29;-550;-550.0726;6.381623383718939e-11;2.4554871130621113e+20;6.381601074018606e-11;2000.0;2331.53;8.55554501478427;-1246978.5;9.172649562694522;-5.156294e-07
10:12:54;-600;-599.9943;6.380474673805923e-11;2.456371340784876e+20;6.380465713293826e-11;2000.0;1478.0099999999998;17.3974954950418;-1247203.0;6.484597134749389;-0.0004099108
10:13:18;-650;-650.0549;6.381464739919599e-11;2.4556092018498175e+20;6.381442364406763e-11;2000.0;2335.0535;5.7125142570938126;-1247009.5;7.227551452601357;-5.352207e-07
10:13:42;-700;-700.0471;6.381766681672421e-11;2.45537684192711e+20;6.38171268931932e-11;2000.0;3626.9929999999995;1462.1193884640713;-1246950.5;205.58146195608202;-0.0004120223
10:14:07;-750;-749.9993;6.381372627784684e-11;2.455680093506449e+20;6.38134988472628e-11;2000.0;2354.2044999999994;7.785806203438413;-1247027.5;6.666145812986691;-5.521609e-07
10:14:31;-800;-800.0114;6.381352158782491e-11;2.455695847346884e+20;6.381302406385697e-11;2000.0;3482.0080000000003;1361.6205027041492;-1247031.5;187.5610234030514;-0.0004140922
10:14:55;-850;-850.0327;6.381298428276488e-11;2.455737201418455e+20;6.381275042252658e-11;2000.0;2387.2920000000004;7.462917546107561;-1247042.0;7.7006493232713815;-5.704792e-07
10:15:20;-900;-899.9467;6.380748382286781e-11;2.4561606083730312e+20;6.38071553902963e-11;2000.0;2829.4820000000004;989.2716476996095;-1247149.5;128.90010667179448;-0.0004148457

File: Data/LowFluenceIrrNeutron2025/CV_onPCB/200154_UR2_1e14_1560min_CV.csv
time (04.03.2026);set voltage (V);real voltage (V);serial capacitance;1/serial capacitance^2;parallel capacitance;LCR frequency (Hz);r;delta r;x;delta x;sample current
15:18:18;-30;-30.0593;7.530917351844288e-11;1.763210799069165e+20;7.407519794967306e-11;2000.0;136382.65;7.277456629894816;-1056677.0;18.029143074478053;-3.384602e-07
15:18:35;-45;-45.05422;7.216818091585916e-11;1.9200320709730645e+20;7.15119999731566e-11;2000.0;105625.0;297.58124940929997;-1102667.0;489.4063240294306;-6.248803e-05
15:18:53;-60;-60.08486;6.977236157395919e-11;2.0541547331177408e+20;6.939554067959512e-11;2000.0;84044.32999999999;6.917069827607389;-1140530.0;8.246211251235321;-4.543661e-07
15:19:10;-75;-75.09015;6.786661249384693e-11;2.1711391341061947e+20;6.765709538192079e-11;2000.0;65250.98;27.865940321474778;-1172557.0;67.63172332567018;-0.0001061258
15:19:28;-90;-90.07211;6.62592883319395e-11;2.277752154325653e+20;6.615187317926268e-11;2000.0;48395.51;5.854715620762509;-1201001.0;10.072239075796404;-5.31018e-07
15:19:46;-105;-105.0505;6.50206487122493e-11;2.3653608464543816e+20;6.498210614001374e-11;2000.0;29806.589999999997;320.4859352530155;-1223880.0;376.07512547362126;-0.0001101963
15:20:03;-120;-120.0446;6.42438466042219e-11;2.4229080177798024e+20;6.423513638094816e-11;2000.0;14424.040000000003;8.995258195293806;-1238678.5;7.85095535587867;-5.821089e-07
15:20:20;-135;-135.0051;6.395712658452038e-11;2.4446805217863408e+20;6.395616863976832e-11;2000.0;4815.375999999998;9.807753065814806;-1244231.5;10.278010507875539;-0.0001129671
15:20:38;-150;-150.0144;6.389370693306298e-11;2.4495360150515653e+20;6.389323239506798e-11;2000.0;3394.2210000000005;11.58665577075628;-1245466.5;8.314896271150952;-6.14988e-07
15:20:55;-165;-165.0248;6.386460686140801e-11;2.451768798338017e+20;6.386443887433865e-11;2000.0;2020.8694999999996;12.182112675455757;-1246034.0;8.5848704125339;-0.0001153495
15:21:13;-180;-180.0411;6.386663147064267e-11;2.4516133558179643e+20;6.386629706845615e-11;2000.0;2851.1155;7.665835064590155;-1245994.5;8.873415351486708;-6.293437e-07
15:21:31;-195;-195.0496;6.384877320765445e-11;2.4529849617744305e+20;6.384863275546594e-11;2000.0;1848.5280000000002;15.831426303400463;-1246343.0;8.15781833580523;-0.0001162407
15:21:49;-210;-210.0837;6.385010518668017e-11;2.452882619251108e+20;6.384976955725287e-11;2000.0;2857.4515;9.402404699729743;-1246317.0;8.15781833580523;-6.411172e-07
15:22:06;-225;-225.0775;6.384057763675473e-11;2.4536148089130625e+20;6.3840439876602e-11;2000.0;1831.0795000000005;13.101235981291996;-1246503.0;10.101980003939822;-0.0001166528
15:22:23;-240;-240.0751;6.384078250038523e-11;2.4535990617492154e+20;6.384046996888138e-11;2000.0;2757.978;7.086316483194914;-1246499.0;8.243178998420452;-6.516877e-07
15:22:40;-250;-250.0575;6.383896438160971e-11;2.453738819594229e+20;6.383880654788032e-11;2000.0;1960.0259999999998;13.249451920739963;-1246534.5;9.810071355499918;-4.634321e-05
15:22:59;-275;-275.0368;6.383471397276846e-11;2.4540655929043078e+20;6.383440640461903e-11;2000.0;2736.3805;6.477782933805367;-1246617.5;10.071618539241843;-6.587384e-07
15:23:19;-300;-300.0063;6.38187927743633e-11;2.4552902020580865e+20;6.381862962617829e-11;2000.0;1993.696;266.96209307259335;-1246928.5;37.94255526450479;-0.0002049012
15:23:38;-325;-325.042;6.382526780190253e-11;2.4547920524756828e+20;6.382497332096543e-11;2000.0;2678.1245;6.046630692997544;-1246802.0;6.2289646009589745;-6.705174e-07
15:23:58;-350;-350.0505;6.381674560820717e-11;2.4554477302296507e+20;6.381658440829159e-11;2000.0;1981.8515000000002;272.00414047793004;-1246968.5;29.868670877693905;-0.0002051981
15:24:17;-375;-375.0866;6.381866482263066e-11;2.4553000474207647e+20;6.381839280120095e-11;2000.0;2574.3705;8.005258723957644;-1246931.0;8.570297544426332;-6.837825e-07
15:24:37;-400;-400.0557;6.381441711636571e-11;2.455626924668044e+20;6.381431301433172e-11;2000.0;1592.7290000000003;14.131085183028231;-1247014.0;7.155417527999327;-0.0002068234
15:24:57;-425;-425.0327;6.381720620914125e-11;2.4554122859504704e+20;6.381695503671347e-11;2000.0;2473.8325;8.976070155558057;-1246959.5;8.873415351486708;-6.98766e-07
15:25:16;-450;-449.9851;6.381111657842523e-11;2.4558809587572117e+20;6.381095106717455e-11;2000.0;2008.4450000000004;405.0366938898869;-1247078.5;38.13315486554974;-0.0002074093
15:25:36;-475;-475.0365;6.381922781409206e-11;2.4552567279726277e+20;6.381897982269824e-11;2000.0;2458.0004999999996;8.676266203701905;-1246920.0;8.246211251235321;-7.034477e-07
15:25:55;-500;-500.0473;6.380883966212448e-11;2.456056230245775e+20;6.380867954998477e-11;2000.0;1975.5204999999999;331.32223892569834;-1247123.0;31.353628179207586;-0.0002088384
15:26:15;-525;-525.0788;6.381874159360868e-11;2.4552941402007893e+20;6.381847757537714e-11;2000.0;2536.2125000000005;9.34544642794018;-1246929.5;8.845196436484608;-7.241092e-07
15:26:35;-550;-550.0625;6.380855825678562e-11;2.456077893448287e+20;6.380844541506846e-11;2000.0;1658.4675000000002;193.823482182726;-1247128.5;26.450661617434072;-0.000209433
15:26:54;-575;-575.0287;6.38131633834462e-11;2.4557234166892433e+20;6.381289953100929e-11;2000.0;2535.7485000000006;9.763984926120084;-1247038.5;6.335416324125826;-7.378511e-07
15:27:14;-600;-599.994;6.381080956899687e-11;2.4559045905032482e+20;6.381067406333201e-11;2000.0;1817.3055;303.21426866448337;-1247084.5;37.198622286315924;-0.0002102256
15:27:34;-625;-625.0219;6.381147475982546e-11;2.455853388530536e+20;6.381122851769371e-11;2000.0;2449.7625;7.214053225302677;-1247071.5;6.17555665507167;-7.48466e-07
15:27:53;-650;-650.0488;6.380520716580394e-11;2.456335889840159e+20;6.380510753381432e-11;2000.0;1558.4959999999996;20.030035426828384;-1247194.0;7.5630681604756145;-0.0002117639
15:28:13;-675;-675.0627;6.381306104007663e-11;2.455731293672627e+20;6.38128115088035e-11;2000.0;2465.9775;10.50479475941819;-1247040.5;8.929585656680828;-7.662929e-07
15:28:33;-700;-700.0417;6.380420958075557e-11;2.456412700543708e+20;6.380407407516288e-11;2000.0;1817.5870000000002;254.41628145334957;-1247213.5;32.2744093671751;-0.0002121951
15:28:52;-725;-725.0115;6.381405890193324e-11;2.4556544936235126e+20;6.381380011760036e-11;2000.0;2511.224;7.595632212001835;-1247021.0;8.913472948295743;-7.747758e-07
15:29:12;-750;-749.9825;6.38056420203311e-11;2.4563024086272685e+20;6.38054828762279e-11;2000.0;1969.6875;322.2959550210606;-1247185.5;32.935353345607204;-0.0002130055
15:29:31;-775;-774.9988;6.381027230960565e-11;2.4559459463323995e+20;6.381000163671451e-11;2000.0;2568.4880000000003;11.265731946926474;-1247095.0;6.726812023536855;-7.892834e-07
15:29:51;-800;-800.0084;6.380817452623265e-11;2.4561074343329504e+20;6.380798473333288e-11;2000.0;2150.8805;498.1489202133609;-1247136.0;56.84364520331186;-0.0002143671
15:30:10;-825;-825.0299;6.380963272688816e-11;2.4559951799163408e+20;6.380937436511279e-11;2000.0;2509.434;8.13664053525777;-1247107.5;8.828221791504786;-8.070124e-07
15:30:29;-850;-850.012;6.38033143386812e-11;2.4564816342488714e+20;6.380321116704639e-11;2000.0;1586.0095000000001;13.653282672584641;-1247231.0;7.774959806970065;-0.0002151512
15:30:49;-875;-874.9751;6.381183294524676e-11;2.4558258184586163e+20;6.381157370182937e-11;2000.0;2513.5819999999994;8.605416741796999;-1247064.5;8.107866550455798;-8.222717e-07
15:31:09;-900;-899.9445;6.380224008135298e-11;2.4565643559718e+20;6.380208806908754e-11;2000.0;1925.2010000000002;298.3516441473886;-1247252.0;35.23208764748407;-0.0002156682

File: Data/LowFluenceIrrNeutron2025/CV_onPCB/200169_LR_1e13_141min_CV.csv
time (06.03.2026);set voltage (V);real voltage (V);serial capacitance;1/serial capacitance^2;parallel capacitance;LCR frequency (Hz);r;delta r;x;delta x;sample current
10:21:33;-10;-10.00177;-8.730873895859647e-11;1.3118511758777822e+20;-8.692254379377053e-11;2000.0;-60753.265;232.62347745605993;-911449.1;289.37215570956374;-1.486057e-08
10:21:49;-20;-19.99999;-7.771886377812569e-11;1.655568347106704e+20;-7.753452902596374e-11;2000.0;-49925.189999999995;254.51907511029512;-1023914.5;430.4970818716429;-2.476144e-05
10:22:06;-30;-30.05528;-7.328840987366389e-11;1.8617844644500993e+20;-7.317673374673856e-11;2000.0;-42417.83499999999;224.52077156412494;-1085812.5;256.622168761781;-2.049363e-08
10:22:22;-40;-40.05623;-7.011573829905134e-11;2.0340844380613945e+20;-7.005712207720298e-11;2000.0;-32828.979999999996;283.25040464225293;-1134944.5;239.4268938528001;-2.524676e-05
10:22:38;-50;-50.07222;-6.81705599243638e-11;2.151821674805787e+20;-6.815569396680923e-11;2000.0;-17240.055;157.24174151207433;-1167329.0;131.5634827754267;-2.841792e-08
10:22:55;-60;-60.0728;-6.679548712895152e-11;2.2413297572365415e+20;-6.678984889289417e-11;2000.0;-10946.100000000002;106.13923850301546;-1191360.0;187.2858777377515;-2.554953e-05
10:23:12;-70;-70.09084;-6.54778616791332e-11;2.3324429162137184e+20;-6.54773989971028e-11;2000.0;-3230.6600000000003;74.72217221481186;-1215334.0;66.60480463149786;-3.733339e-08
10:23:28;-80;-80.07377;6.455686449235112e-11;2.399468995735377e+20;6.455677122461756e-11;2000.0;1481.6393999999998;52.96790997049062;-1232672.5;35.894811602792956;-2.574494e-05
10:23:45;-90;-90.07233;6.415556448770071e-11;2.429580755187476e+20;6.415521830959613e-11;2000.0;2881.3075;17.84639247684249;-1240383.0;28.75847701113534;-4.014636e-08
10:24:02;-100;-100.0669;6.402649286594252e-11;2.4393862590871057e+20;6.40262531402497e-11;2000.0;2404.9645;21.003849224308865;-1242883.5;18.3340530161773;-2.594928e-05
10:24:18;-110;-110.0627;6.398911518925166e-11;2.4422369070611717e+20;6.398871631356558e-11;2000.0;3104.9249999999997;9.260981198015678;-1243609.5;9.810071355499918;-4.400121e-08
10:24:34;-120;-120.0386;6.397802869852887e-11;2.4430833908711395e+20;6.39778938918489e-11;2000.0;1805.5104999999999;12.897183131889696;-1243825.0;11.191514642799696;-2.599691e-05
10:24:51;-130;-130.0309;6.396267858130456e-11;2.444256140893282e+20;6.396248161897356e-11;2000.0;2183.1945;6.750887588865631;-1244123.5;8.344908627420674;-4.353252e-08
10:25:07;-140;-140.0105;6.395787193548045e-11;2.4446235425810806e+20;6.39577933760641e-11;2000.0;1378.9500000000003;15.22442990722477;-1244217.0;9.463086177352503;-2.615206e-05
10:25:24;-150;-150.0103;6.395815465935467e-11;2.4446019299527904e+20;6.395798875829982e-11;2000.0;2003.8785;8.831671055779879;-1244211.5;9.956781608531946;-4.852435e-08
10:25:43;-175;-175.0343;6.39453831749897e-11;2.445578523151595e+20;6.394532366091172e-11;2000.0;1200.5670000000002;63.7883895277973;-1244460.0;14.439529078193651;-0.0001643463
10:26:03;-200;-200.0761;6.395134427935337e-11;2.4451226243890705e+20;6.395112854122947e-11;2000.0;2285.4925;6.602682139668704;-1244344.0;7.791020472312981;-5.200181e-08
10:26:22;-225;-225.0783;6.39304339148534e-11;2.4467223872478642e+20;6.393033173761919e-11;2000.0;1573.6425;101.39878967688666;-1244751.0;18.30163927084129;-0.0001641174
10:26:42;-250;-250.0655;6.391782751674215e-11;2.447687607730733e+20;6.391762178487632e-11;2000.0;2233.6165;7.350438329616816;-1244996.5;8.163179527610549;-5.15888e-08
10:27:01;-275;-275.0259;6.391495261922503e-11;2.4479078068859136e+20;6.391486945446201e-11;2000.0;1420.2225;98.43565404840616;-1245052.5;14.069026263391507;-0.000164046
10:27:20;-300;-300.0159;6.391644137315294e-11;2.4477937739440875e+20;6.391626889620015e-11;2000.0;2045.2074999999993;8.966952293700464;-1245023.5;9.06297412552855;-5.006031e-08
10:27:40;-325;-325.0367;6.390679137315041e-11;2.448533069184305e+20;6.390671862258926e-11;2000.0;1328.5810000000001;64.5063238213898;-1245211.5;14.718610668130331;-0.0001643081
10:27:59;-350;-350.0605;6.391680073794017e-11;2.4477662491491752e+20;6.391662455660026e-11;2000.0;2067.0365000000006;9.173902475909584;-1245016.5;8.668188968867717;-5.127098e-08
10:28:19;-375;-375.081;6.390394312701427e-11;2.4487513399178772e+20;6.39038673630048e-11;2000.0;1355.9085;138.52110543392837;-1245267.0;17.749647883831383;-0.0001648397
10:28:39;-400;-400.0694;6.39142339352538e-11;2.4479628582222627e+20;6.391404657878775e-11;2000.0;2131.713;7.370181276603716;-1245066.5;7.2551705700141875;-5.365469e-08
10:28:58;-425;-406.9781;6.393369544238829e-11;2.4464727583523983e+20;6.393352910906333e-11;2000.0;2007.6390000000004;9.688257658113763;-1244687.5;9.717895862788405;-1.050009e-06
10:29:21;-450;-449.983;6.390263455850546e-11;2.448851629732848e+20;6.390256669181831e-11;2000.0;1283.3365;16.43592673497604;-1245292.5;8.027297179001161;-0.0002913766
10:29:41;-475;-475.0279;6.391364359979669e-11;2.4480080794259177e+20;6.391346787994259e-11;2000.0;2064.4804999999997;7.580829060036902;-1245078.0;8.706319543871565;-5.241982e-08
10:30:00;-500;-500.0467;6.390353258994814e-11;2.448782803168162e+20;6.390345844869542e-11;2000.0;1341.3220000000001;128.74723430738229;-1245275.0;13.77497731395591;-0.0001651294
10:30:20;-525;-525.093;6.391056376558074e-11;2.4482440229151326e+20;6.391037479205674e-11;2000.0;2141.077;8.801473032964426;-1245138.0;6.9498201415576215;-5.65261e-08
10:30:40;-550;-550.0609;6.390348127318576e-11;2.4487867360886594e+20;6.390342430978562e-11;2000.0;1175.7135000000003;13.371667814356593;-1245276.0;5.761944116355173;-0.0001648269
10:31:00;-575;-575.029;6.3906560424816e-11;2.44855076644894e+20;6.390637685022884e-11;2000.0;2110.4684999999995;6.915149502179983;-1245216.0;8.955445270895245;-5.46947e-08
10:31:19;-600;-599.993;6.390481553579416e-11;2.4486844811821574e+20;6.390474026296223e-11;2000.0;1351.4785000000002;122.35404962091569;-1245250.0;19.557607215607945;-0.0001648078
10:31:39;-625;-625.0326;6.3906560424816e-11;2.44855076644894e+20;6.390638986992051e-11;2000.0;2034.2514999999999;8.203907888165242;-1245216.0;6.833739825307955;-5.227512e-08
10:31:58;-650;-650.0495;6.390168523842451e-11;2.448924390295792e+20;6.390160440271172e-11;2000.0;1400.6304999999998;141.2835794182661;-1245311.0;16.656830430787245;-0.0001653317
10:32:18;-675;-675.0726;6.39085363700739e-11;2.448399358585267e+20;6.390836617203102e-11;2000.0;2032.0280000000002;7.314229850093576;-1245177.5;8.627716963368698;-5.447795e-08
10:32:38;-700;-700.0413;6.389711863332879e-11;2.449274442706995e+20;6.389704771850482e-11;2000.0;1312.0095;94.8609664468874;-1245400.0;18.207141456033124;-0.0001650712
10:32:57;-725;-725.0202;6.390871600751997e-11;2.4483855944661582e+20;6.390853314348877e-11;2000.0;2106.2735000000002;8.564664157893178;-1245174.0;7.886697661252141;-5.466446e-08
10:33:16;-750;-749.9807;6.389855524770725e-11;2.449164311161361e+20;6.389848464569001e-11;2000.0;1309.0684999999999;143.0441765561866;-1245372.0;16.04057355583023;-0.0001650947
10:33:35;-775;-775.0113;6.390248061279244e-11;2.4488634286696255e+20;6.390229783048718e-11;2000.0;2106.111;7.703731365383925;-1245295.5;8.645085309006499;-5.644651e-08
10:33:55;-800;-800.0065;6.390163392462907e-11;2.448928323329987e+20;6.390155899513116e-11;2000.0;1348.4935;144.89696690109668;-1245312.0;18.447222013083703;-0.0001652244
10:34:15;-825;-825.0433;6.390212140901322e-11;2.4488909596326445e+20;6.390194909279204e-11;2000.0;2044.9415000000001;7.211123119008579;-1245302.5;9.270248108869579;-6.179422e-08
10:34:34;-850;-850.0124;6.389850393893852e-11;2.4491682443882113e+20;6.389842526481264e-11;2000.0;1381.8799999999999;100.24208665026879;-1245373.0;15.298692754611421;-0.0001653833
10:34:53;-875;-874.9871;6.390502081190999e-11;2.4486687498475772e+20;6.39048516726122e-11;2000.0;2025.8650000000002;7.379156303399458;-1245246.0;8.983317872590282;-6.213203e-08
10:35:13;-900;-899.9425;6.389393778850554e-11;2.4495183142267666e+20;6.389387281369446e-11;2000.0;1255.953;23.21193108188114;-1245462.0;9.476286192385707;-0.00016541

File: Data/LowFluenceIrrNeutron2025/CV_onPCB/200169_LR_1e13_35min_CV.csv
time (25.07.2025);set voltage (V);real voltage (V);serial capacitance;1/serial capacitance^2;parallel capacitance;LCR frequency (Hz);r;delta r;x;delta x;sample current
10:50:12;-25;-25.03972;-7.50764860540361e-11;1.7741573114975542e+20;-7.493948223953497e-11;2000.0;-45320.759999999995;259.3731302004894;-1059952.0;292.54025364041786;-3.05678e-08
10:50:31;-50;-50.06237;-6.823500541785637e-11;2.1477589588425287e+20;-6.82136890673945e-11;2000.0;-20615.96;279.53321147942324;-1166226.5;831.8961097997754;-0.0001628288
10:50:51;-75;-75.09879;6.498732882072807e-11;2.3677869739053574e+20;6.4987277914805e-11;2000.0;1083.7558000000001;64.21775630238882;-1224507.5;49.733665660194404;-5.583935e-08
10:51:10;-100;-100.0634;6.40505591691254e-11;2.437553457600542e+20;6.405019750489793e-11;2000.0;2952.2949999999996;29.816045675944356;-1242416.5;17.10665075343505;-0.0001640788
10:51:30;-125;-125.0299;6.400311383349065e-11;2.4411687006945536e+20;6.400283211406506e-11;2000.0;2608.5420000000004;10.875811454783499;-1243337.5;11.765946625750093;-6.722734e-08
10:51:49;-150;-150.0004;6.398679982740197e-11;2.4424136549055627e+20;6.398672282627468e-11;2000.0;1364.2794999999999;134.6114739434848;-1243654.5;17.769003911305777;-0.000164916
10:52:08;-175;-175.0462;6.399189384466369e-11;2.4420248180899663e+20;6.39917051542744e-11;2000.0;2135.3949999999995;10.337016433671756;-1243555.5;9.65595671075632;-7.025915e-08
10:52:28;-200;-200.0632;6.398489621095559e-11;2.4425589857020527e+20;6.398481003188896e-11;2000.0;1443.3614999999995;67.70371901260297;-1243691.5;15.004582633315728;-0.0001655563
10:52:47;-225;-225.0873;6.397692283247787e-11;2.4431678508986706e+20;6.397668079187716e-11;2000.0;2419.3574999999996;16.033553082130616;-1243846.5;12.415212442805801;-6.662317e-08
10:53:07;-250;-250.0535;6.395550743367573e-11;2.4448043064859387e+20;6.395540633965698e-11;2000.0;1564.3585;121.77523701121459;-1244263.0;20.08855395492667;-0.000164997
10:53:27;-275;-275.0379;6.395910565800297e-11;2.4445292336314945e+20;6.39589040221038e-11;2000.0;2209.1295;10.962130027394322;-1244193.0;10.466613587975816;-7.077249e-08
10:53:46;-300;-300.0041;6.394872331208955e-11;2.445323057403274e+20;6.394863907361653e-11;2000.0;1428.2290000000003;147.10528475534113;-1244395.0;22.310311517323104;-0.0001653314
10:54:05;-325;-325.0499;6.395517333338773e-11;2.444829849750504e+20;6.395497407351861e-11;2000.0;2196.2775;6.795698966074042;-1244269.5;13.70173346697417;-6.779645e-08
10:54:25;-350;-350.0477;6.394594840443255e-11;2.445535289548487e+20;6.394586720537604e-11;2000.0;1402.3174999999999;138.45858268246678;-1244449.0;19.247077700264004;-0.0001651411
10:54:45;-375;-375.0912;6.395296321940643e-11;2.4449988316311398e+20;6.395276442336968e-11;2000.0;2193.8334999999997;9.072227490396164;-1244312.5;8.742854225022855;-6.887613e-08
10:55:05;-400;-400.0556;6.394546025114351e-11;2.4455726276377595e+20;6.394539245923416e-11;2000.0;1281.341;16.33505895153121;-1244458.5;12.92816692342731;-0.0001656018
10:55:25;-425;-425.0421;6.395106161568569e-11;2.4451442393189532e+20;6.395086712537897e-11;2000.0;2170.042;13.753736266920335;-1244349.5;11.49945650889641;-6.877628e-08
10:55:44;-450;-449.9843;6.394373892797033e-11;2.445704295806256e+20;6.394366325525531e-11;2000.0;1353.8264999999997;45.432260026742;-1244492.0;15.257784898208518;-0.0001655176
10:56:03;-475;-475.0274;6.395144706676112e-11;2.4451147644382557e+20;6.39512550661916e-11;2000.0;2156.088;11.415301936436013;-1244342.0;12.621410380777577;-7.360718e-08
10:56:23;-500;-500.0469;6.394237734991298e-11;2.445808453733952e+20;6.394229300391375e-11;2000.0;1429.3529999999996;150.56896795837446;-1244518.5;17.425197272914875;-0.0001663318
10:56:42;-525;-525.0911;6.394982820346759e-11;2.445238560131013e+20;6.394963072736561e-11;2000.0;2186.6989999999996;17.453485066026204;-1244373.5;12.026533166295264;-7.633184e-08
10:57:02;-550;-550.062;6.394237734991298e-11;2.445808453733952e+20;6.394230672808056e-11;2000.0;1307.9065;76.64572103279805;-1244518.5;18.71196141509489;-0.0001654971
10:57:21;-575;-575.0288;6.39486976173955e-11;2.4453250224734873e+20;6.394850240369234e-11;2000.0;2174.1944999999996;11.474052716346566;-1244395.5;8.90154480975072;-7.492759e-08
10:57:41;-600;-599.9943;6.394116996127707e-11;2.4459008220536216e+20;6.394109181508077e-11;2000.0;1375.8575000000005;126.33317220127695;-1244542.0;18.379336223052235;-0.0001660822
10:58:00;-625;-625.0317;6.394695042663941e-11;2.445458649100352e+20;6.394675399756644e-11;2000.0;2181.0415000000003;10.78678034158014;-1244429.5;11.629165920219728;-6.946073e-08
10:58:20;-650;-650.0493;6.394181218359842e-11;2.4458516897515612e+20;6.394173705125889e-11;2000.0;1349.0449999999996;89.09863768178501;-1244529.5;16.0542050566199;-0.0001662484
10:58:40;-675;-675.0709;6.394677057418734e-11;2.4454724049897905e+20;6.39465771046833e-11;2000.0;2164.5575;10.877985403442123;-1244433.0;14.055248130146973;-7.094657e-08
10:58:59;-700;-700.0408;6.393806178755681e-11;2.4461386293698593e+20;6.393799367273647e-11;2000.0;1284.6119999999999;18.02783473687287;-1244602.5;13.451301052314603;-0.0001663914
10:59:19;-725;-725.0198;6.39474386026805e-11;2.445421311881184e+20;6.394724426808339e-11;2000.0;2169.3575;11.37704616486635;-1244420.0;10.908712114635714;-7.453071e-08
10:59:38;-750;-749.9816;6.393888375452223e-11;2.4460757370544433e+20;6.393880127008808e-11;2000.0;1413.6074999999996;145.84108604380828;-1244586.5;20.21478419375285;-0.0001664434
10:59:58;-775;-775.012;6.394566578846208e-11;2.4455569063022717e+20;6.39454689079746e-11;2000.0;2183.612;12.70582438490317;-1244454.5;14.360971415611132;-7.875588e-08
11:00:17;-800;-800.0059;6.393713709998163e-11;2.4462093841911346e+20;6.393707034274126e-11;2000.0;1271.7735;16.468543185039167;-1244620.5;13.628554582199829;-0.0001669319
11:00:37;-825;-825.0413;6.39454345590716e-11;2.4455745928082483e+20;6.394523594182916e-11;2000.0;2193.234;9.699121362267821;-1244459.0;10.146427942877235;-8.223669e-08
11:00:57;-850;-850.014;6.393749669752711e-11;2.446181868305713e+20;6.3937429500341e-11;2000.0;1275.9465;17.84772453668814;-1244613.5;10.589499516030017;-0.0001668487
11:01:17;-875;-874.987;6.394276269631018e-11;2.4457789748501434e+20;6.394256772702215e-11;2000.0;2173.1355;10.254071154302569;-1244511.0;13.112970677920393;-8.226861e-08
11:01:36;-900;-899.9435;6.393788198510025e-11;2.4461523871716327e+20;6.393779806212622e-11;2000.0;1425.9144999999999;163.71246132697874;-1244606.0;24.95395760195164;-0.0001668727
