Repository: aimaax/PENGUIN

# PENGUIN :penguin:  

> **NOTE!!** Google ID and GitLab repo for CERN organization is hidden and the create database function won't work properly in this version. Plotting is still possible with the saved database and data stored in this repo.  

A Python-based environment for GUI-driven analysis for IV, CV, and TCT measurements obtained with [Particulars Setup]() at CERN for CMS HGCAL silicon diodes. Used to plot data for individual diodes, but also to analyse Current Volume Normalization, Saturation Voltage, Charge Collection, and Charge Collection Efficiency.

---

File: Data/LowFluenceIrrNeutron2025/CV_onPCB/200169_LR_1e13_53min_CV.csv
time (28.11.2025);set voltage (V);real voltage (V);serial capacitance;1/serial capacitance^2;parallel capacitance;LCR frequency (Hz);r;delta r;x;delta x;sample current
12:52:59;-20;-19.99981;-7.746360593538007e-11;1.6664971715411755e+20;-7.730473370974152e-11;2000.0;-46570.76500000001;254.4499130747544;-1027288.5;250.08925906563837;-2.559796e-08
12:53:17;-30;-30.04936;-7.314055422039616e-11;1.8693193703459376e+20;-7.303895468097108e-11;2000.0;-40578.92;284.97763250823726;-1088007.5;275.04897291209795;-7.829423e-08
12:53:35;-40;-40.0571;-6.996987326323609e-11;2.0425741222703396e+20;-6.992885128079995e-11;2000.0;-27546.04;220.77282445989582;-1137310.5;251.07217587777424;-8.467786e-08
12:53:53;-50;-50.0649;-6.820649409019494e-11;2.1495549244289768e+20;-6.819450178177242e-11;2000.0;-15471.809999999998;120.29457508549588;-1166714.0;170.99327472155153;-9.042068e-08
12:54:11;-60;-60.07224;-6.665262730168282e-11;2.2509479565718353e+20;-6.664908021680387e-11;2000.0;-8709.868;111.9492937976832;-1193913.5;51.38713360365608;-9.779343e-08
12:54:29;-70;-70.08161;6.542099066537241e-11;2.336499903061908e+20;6.542098905178898e-11;2000.0;191.03378500000002;40.97354617470111;-1216390.5;73.3569185557845;-9.74544e-08
12:54:45;-80;-80.07542;6.457732203014218e-11;2.3979489744365384e+20;6.457697750167966e-11;2000.0;2846.3205;45.230100693426486;-1232282.0;42.88123132560444;-1.067205e-07
12:55:03;-90;-90.06412;6.418019379352458e-11;2.4277163979069014e+20;6.417977489561596e-11;2000.0;3167.7005000000004;24.625461817750733;-1239907.0;19.533304891901935;-1.088569e-07
12:55:21;-100;-100.0688;6.409110564370614e-11;2.4344702548635628e+20;6.409058362021871e-11;2000.0;3543.564;20.429632710844313;-1241630.5;17.16792066617271;-1.20633e-07
12:55:39;-110;-110.0579;6.406161924223893e-11;2.4367118556387937e+20;6.406125001839884e-11;2000.0;2982.2179999999994;10.905548303501302;-1242202.0;13.126309458488322;-1.145487e-07
12:55:57;-120;-120.041;6.403945137896633e-11;2.4383991294452613e+20;6.403916175919967e-11;2000.0;2642.6145;12.8757186493609;-1242632.0;10.4546640309481;-1.226058e-07
12:56:14;-130;-130.0272;6.403772499192075e-11;2.4385306043661127e+20;6.403748576694299e-11;2000.0;2401.8195000000005;9.689791625081522;-1242665.5;10.804512945986968;-1.14979e-07
12:56:31;-140;-140.0158;6.403038244519481e-11;2.4390899029625468e+20;6.403018647733145e-11;2000.0;2174.2229999999995;9.264486334924358;-1242808.0;11.193748255164577;-1.167328e-07
12:56:48;-150;-150.009;6.402407177710071e-11;2.4395707547730815e+20;6.402387164193661e-11;2000.0;2197.544;13.013107380637413;-1242930.5;13.275447261768623;-1.150714e-07
12:57:16;-200;-200.0695;6.402592621171602e-11;2.4394294383031658e+20;6.402569178389108e-11;2000.0;2378.273;8.660979104581655;-1242894.5;13.123928527693222;-1.227782e-07
12:57:44;-250;-250.0593;6.399696293956902e-11;2.4416379758168005e+20;6.399671879044207e-11;2000.0;2428.7315000000003;9.342078951577095;-1243457.0;11.469524837585904;-1.350135e-07
12:58:12;-300;-300.0122;6.398952682667854e-11;2.4422054858917223e+20;6.39893186312784e-11;2000.0;2243.1745;9.81560855156215;-1243601.5;10.518436195556827;-1.39269e-07
12:58:40;-350;-350.0541;6.399145644771614e-11;2.4420582018543324e+20;6.399124400587037e-11;2000.0;2265.8329999999996;11.861249430393084;-1243564.0;14.289856542317;-1.381323e-07
12:59:08;-400;-400.0633;6.398445890966283e-11;2.4425923731173835e+20;6.398424262280056e-11;2000.0;2286.621;14.749676418484583;-1243700.0;11.224972160321823;-1.392325e-07
12:59:36;-450;-449.9944;6.398757159606757e-11;2.4423547382468215e+20;6.398736964722807e-11;2000.0;2209.3680000000004;12.171050008113516;-1243639.5;13.369274475453034;-1.482574e-07
13:00:04;-500;-500.0512;6.398386727625152e-11;2.442637544689559e+20;6.398364535645569e-11;2000.0;2316.2380000000003;11.83506391195248;-1243711.5;11.141700947341928;-1.423199e-07
13:00:32;-550;-550.0662;6.398155229415699e-11;2.4428143070304272e+20;6.398134827728246e-11;2000.0;2220.9649999999992;13.13996892119612;-1243756.5;9.906437301068431;-1.33944e-07
13:01:00;-600;-600.0007;6.398582228048413e-11;2.442488283693425e+20;6.398561123648205e-11;2000.0;2258.6645;10.128713133340284;-1243673.5;16.066658022127687;-1.409834e-07
13:01:28;-650;-650.0531;6.398006050556761e-11;2.4429282239278134e+20;6.397984839988626e-11;2000.0;2264.644500000001;12.059213002410225;-1243785.5;11.146187689071093;-1.489699e-07
13:01:56;-700;-700.0471;6.398247826689267e-11;2.4427436013266184e+20;6.39822738088985e-11;2000.0;2223.3165;12.983946188948098;-1243738.5;8.979838528615089;-1.367758e-07
13:02:24;-750;-749.9877;6.398006050556761e-11;2.4429282239278134e+20;6.397983910762632e-11;2000.0;2313.7195;9.69191455479772;-1243785.5;10.011867957579145;-1.508279e-07
13:02:52;-800;-800.0098;6.397818300845914e-11;2.4430716058670858e+20;6.397798001398141e-11;2000.0;2215.568;15.186787836800761;-1243822.0;9.710818709048171;-1.471196e-07
13:03:20;-850;-850.0178;6.398039486592688e-11;2.4429026905991745e+20;6.3980180027727e-11;2000.0;2279.1674999999996;8.249916086694459;-1243779.0;9.589056262218927;-1.568346e-07
13:03:47;-900;-899.9497;6.397599702053373e-11;2.4432385627421616e+20;6.397578841373935e-11;2000.0;2246.102;9.94804185757177;-1243864.5;11.3682672382382;-1.414065e-07

File: Data/LowFluenceIrrNeutron2025/CV_onPCB/200169_UL_1e13_22days_CV.csv
time (03.02.2026);set voltage (V);real voltage (V);serial capacitance;1/serial capacitance^2;parallel capacitance;LCR frequency (Hz);r;delta r;x;delta x;sample current
08:51:21;-20;-19.99997;-7.681178636605163e-11;1.694900739927811e+20;-7.672476938195548e-11;2000.0;-34889.64000000001;148.85500233448633;-1036006.0;246.7026550323283;-2.299742e-08
08:51:37;-30;-30.04732;-7.213145014468686e-11;1.921988005996678e+20;-7.210104446928596e-11;2000.0;-22655.414999999997;232.76985621800353;-1103228.5;503.5366297500113;-2.51207e-05
08:51:54;-40;-40.0663;-6.940704850706232e-11;2.0758350786414785e+20;-6.940180644625561e-11;2000.0;-9964.423999999997;142.4944197616173;-1146533.0;86.3368403406101;-2.708826e-08
08:52:11;-50;-50.06528;-6.753766676676925e-11;2.1923399311634294e+20;-6.753681592170439e-11;2000.0;-4182.1445;57.265346233455176;-1178268.0;47.982288398949876;-2.537661e-05
08:52:27;-60;-60.08329;6.600713140709451e-11;2.2951880894745772e+20;6.600675308795753e-11;2000.0;2886.2520000000004;39.70753700243821;-1205589.0;45.683147877527;-3.073539e-08
08:52:43;-70;-70.08611;6.486028395488137e-11;2.3770718481137045e+20;6.485922901455829e-11;2000.0;4948.11;26.510119171742687;-1226906.0;61.009835272683695;-2.565904e-05
08:53:00;-80;-80.08551;6.420556725133485e-11;2.4257979540572307e+20;6.420489221761018e-11;2000.0;4018.7974999999997;13.792521050826789;-1239417.0;13.380956617521782;-3.860153e-08
08:53:16;-90;-90.06508;6.403504541132451e-11;2.4387346918611144e+20;6.403486259085175e-11;2000.0;2099.7935000000007;17.709806270467784;-1242717.5;14.89756691543958;-2.571653e-05
08:53:32;-100;-100.0782;6.399441542601319e-11;2.441832374956369e+20;6.399414040612981e-11;2000.0;2577.864;7.739116887604162;-1243506.5;9.281029037773774;-3.826218e-08
08:53:49;-110;-110.0559;6.39813465260777e-11;2.4428300195480152e+20;6.398126417639158e-11;2000.0;1411.0465;12.301631848559762;-1243760.5;9.205297387917458;-2.584486e-05
08:54:05;-120;-120.0486;6.396604623413673e-11;2.4439987796862498e+20;6.396585228963603e-11;2000.0;2166.2335;8.288732209300766;-1244058.0;8.294576541331088;-4.347755e-08
08:54:21;-130;-130.0254;6.396468370592807e-11;2.444102901290645e+20;6.396461223591136e-11;2000.0;1315.0490000000002;16.81392965519958;-1244084.5;8.673955268503521;-2.597299e-05
08:54:38;-140;-140.0189;6.396267858130456e-11;2.444256140893282e+20;6.396249846616589e-11;2000.0;2087.7375;9.469752422186131;-1244123.5;6.529739657903674;-4.102469e-08
08:54:55;-150;-150.0017;6.395761491594561e-11;2.4446431905078854e+20;6.395754862133469e-11;2000.0;1266.7505;17.07567337581449;-1244222.0;10.502380682492898;-2.612916e-05
08:55:15;-175;-175.0476;6.395512193365323e-11;2.4448337794953586e+20;6.395488801186814e-11;2000.0;2379.6510000000003;7.003562411373233;-1244270.5;8.138642392930162;-4.336122e-08
08:55:34;-200;-200.0665;6.392837958014451e-11;2.4468796403338163e+20;6.392827496248749e-11;2000.0;1592.4009999999998;122.59506385230196;-1244791.0;23.04235231047386;-0.0001641254
08:55:53;-225;-225.0901;6.392134448413698e-11;2.4474182704456843e+20;6.392111818522688e-11;2000.0;2342.4119999999994;8.161855322167868;-1244928.0;9.449867723941958;-4.460276e-08
08:56:13;-250;-250.0566;6.391687774520602e-11;2.447760350998972e+20;6.391679825055502e-11;2000.0;1388.4684999999997;103.18778315836376;-1245015.0;15.62849960808778;-0.0001634121
08:56:32;-275;-275.0407;6.391703176029442e-11;2.4477485547198808e+20;6.391683130124399e-11;2000.0;2204.8484999999996;6.481227556373875;-1245012.0;8.905054744357274;-5.003605e-08
08:56:52;-300;-300.0052;6.3910794742851e-11;2.4482263267590524e+20;6.39107103090449e-11;2000.0;1431.1569999999997;123.13440100780119;-1245133.5;16.930372116406655;-0.000163915
08:57:12;-325;-325.0491;6.391923939146089e-11;2.44757947784312e+20;6.391904822745384e-11;2000.0;2153.0119999999997;10.080591664183205;-1244969.0;8.714929718592112;-4.444007e-08
08:57:31;-350;-350.0504;6.390640646018707e-11;2.4485625646608935e+20;6.390633041020488e-11;2000.0;1358.3864999999998;128.4707339732964;-1245219.0;21.081982828946618;-0.0001639887
08:57:51;-375;-375.094;6.39181098866961e-11;2.447665981562135e+20;6.391790554875358e-11;2000.0;2226.022;9.631271738456972;-1244991.0;9.297849213662264;-5.029717e-08
08:58:11;-400;-400.0589;6.390484119523654e-11;2.4486825147625698e+20;6.390478102660278e-11;2000.0;1208.3;13.784978581775164;-1245249.5;10.641311009457434;-0.0001641563
08:58:30;-425;-425.0416;6.39139772663238e-11;2.4479825195638338e+20;6.391376649162525e-11;2000.0;2261.0299999999997;8.69480655333976;-1245071.5;8.374813430757726;-4.858409e-08
08:58:50;-450;-449.9847;6.390758687463475e-11;2.4484721124289846e+20;6.39075194747695e-11;2000.0;1278.7665000000002;74.78280721287148;-1245196.0;16.05303709582707;-0.0001639239
08:59:10;-475;-475.0295;6.391117970867822e-11;2.4481968333077067e+20;6.3910977324274e-11;2000.0;2215.7160000000003;8.250294612921415;-1245126.0;8.318653737234168;-5.092507e-08
08:59:30;-500;-500.0471;6.390594457075143e-11;2.4485979594673016e+20;6.390587941926245e-11;2000.0;1257.3049999999998;13.546331449879702;-1245228.0;9.20869154657707;-0.0001648661
08:59:49;-525;-525.0927;6.391200098460993e-11;2.4481339145385925e+20;6.391180973302154e-11;2000.0;2153.871;6.884716003583584;-1245110.0;9.695359714832659;-4.91771e-08
09:00:08;-550;-550.063;6.390240364021408e-11;2.4488693281486723e+20;6.390232257878111e-11;2000.0;1402.5610000000001;145.92826401848956;-1245297.0;20.100995000248123;-0.0001645215
09:00:27;-575;-575.0294;6.391318160574136e-11;2.4480434702244748e+20;6.391298609049541e-11;2000.0;2177.687;9.616933297574638;-1245087.0;8.72066511224918;-5.027005e-08
09:00:47;-600;-599.9937;6.389942750938301e-11;2.449097446788123e+20;6.389936573143719e-11;2000.0;1224.5080000000003;16.59706402650782;-1245355.0;11.346805717910216;-0.0001645323
09:01:07;-625;-625.032;6.391100005738172e-11;2.4482105968962267e+20;6.391080177855142e-11;2000.0;2193.136;9.596837692698566;-1245129.5;8.929585656680828;-4.912157e-08
09:01:26;-650;-650.0501;6.39024292977196e-11;2.4488673616548666e+20;6.390235552707827e-11;2000.0;1338.0;137.92798598181588;-1245296.5;22.58622367727726;-0.0001651448
09:01:46;-675;-675.0711;6.390804878781072e-11;2.4484367185321614e+20;6.390784265908135e-11;2000.0;2236.283;6.4437886022121935;-1245187.0;7.716864648288189;-5.107253e-08
09:02:06;-700;-700.0413;6.390230101039806e-11;2.4488771941317893e+20;6.390223930593333e-11;2000.0;1223.6969999999997;12.462456080163333;-1245299.0;10.556988206870367;-0.0001648008
09:02:25;-725;-725.0205;6.39069196785019e-11;2.4485232373982544e+20;6.390672387321317e-11;2000.0;2179.622;10.476225431900561;-1245209.0;7.102816342831904;-5.424853e-08
09:02:45;-750;-749.9819;6.390050504197884e-11;2.4490148508813325e+20;6.390043495852114e-11;2000.0;1304.1924999999999;33.668623255748074;-1245334.0;9.20326029187483;-0.0001647838
09:03:04;-775;-775.0115;6.390879299530602e-11;2.4483796955698112e+20;6.390860266301192e-11;2000.0;2148.8500000000004;7.5464984926785705;-1245172.5;6.239991987174342;-5.435891e-08
09:03:24;-800;-800.0079;6.389781127862528e-11;2.449221343259806e+20;6.389773489367194e-11;2000.0;1361.6495;79.04933749081961;-1245386.5;14.04056622789836;-0.0001647173
09:03:44;-825;-825.0419;6.390966553651145e-11;2.4483128419078573e+20;6.390946720401159e-11;2000.0;2193.5015000000003;9.504400645885042;-1245155.5;9.366829773194343;-5.294482e-08
09:04:04;-850;-850.0117;6.389714428659051e-11;2.449272476050538e+20;6.389707056842234e-11;2000.0;1337.69;125.73271549004261;-1245399.5;16.038625252807673;-0.0001651344
09:04:24;-875;-874.9881;6.390712496813591e-11;2.4485075065816308e+20;6.390692003948908e-11;2000.0;2229.8120000000004;7.256423588793582;-1245205.0;8.200609733428362;-5.501549e-08
09:04:43;-900;-899.9417;6.389809347175496e-11;2.4491997103167118e+20;6.389803490823611e-11;2000.0;1192.263;14.81593159575192;-1245381.0;9.846319109189992;-0.0001651299

File: Data/LowFluenceIrrNeutron2025/CV_onPCB/200169_UL_1e13_25days_CV.csv
time (16.02.2026);set voltage (V);real voltage (V);serial capacitance;1/serial capacitance^2;parallel capacitance;LCR frequency (Hz);r;delta r;x;delta x;sample current
10:28:04;-20;-19.99992;-7.659516230638622e-11;1.7045012279465237e+20;-7.652916432319726e-11;2000.0;-30509.889999999996;253.1507520134988;-1038936.0;161.4595924682086;-2.206617e-08
10:28:21;-30;-30.04838;-7.229425874312981e-11;1.9133410171173064e+20;-7.226964926790236e-11;2000.0;-20312.32;136.86304296631718;-1100744.0;265.4716557374817;-2.507862e-05
10:28:38;-40;-40.06303;-6.937186440058745e-11;2.0779412617290485e+20;-6.936729950498585e-11;2000.0;-9305.608999999999;114.30812187001415;-1147114.5;123.35411424026357;-2.635854e-08
10:28:54;-50;-50.06354;-6.748520294199012e-11;2.19574996007051e+20;-6.748518400920412e-11;2000.0;-624.5750372499999;84.64133942605582;-1179184.0;205.58137075134022;-2.536826e-05
10:29:10;-60;-60.08072;6.604331422648537e-11;2.2926738720104455e+20;6.604226892669605e-11;2000.0;4793.6985;27.26767693877681;-1204928.5;43.10031902434134;-3.160859e-08
10:29:27;-70;-70.08005;6.484973911855801e-11;2.3778449544303113e+20;6.484845232654809e-11;2000.0;5466.209500000001;31.060605857540835;-1227105.5;23.1891677297828;-2.56661e-05
10:29:44;-80;-80.08377;6.421085159620248e-11;2.4253986998757677e+20;6.42099937564128e-11;2000.0;4529.8465;14.263809576599792;-1239315.0;11.10180165558726;-4.002324e-08
10:30:00;-90;-90.06288;6.406473944067377e-11;2.436474506999393e+20;6.406453699811746e-11;2000.0;2208.0715;14.3879649929203;-1242141.5;10.542177194488811;-2.573192e-05
10:30:16;-100;-100.0759;6.401670661143341e-11;2.4401321356164085e+20;6.401644099245545e-11;2000.0;2532.0985;7.095788232289633;-1243073.5;6.335416324125826;-4.201823e-08
10:30:33;-110;-110.0535;6.400095187828628e-11;2.4413336290702334e+20;6.400085810014932e-11;2000.0;1505.0869999999998;15.975631663568112;-1243379.5;6.651127723927725;-2.585296e-05
10:30:50;-120;-120.0463;6.399565055877158e-11;2.4417381198616612e+20;6.399544165228243e-11;2000.0;2246.6794999999997;8.533875686784995;-1243482.5;8.714212528966687;-3.95941e-08
10:31:06;-130;-130.0231;6.398903800782372e-11;2.442242798552946e+20;6.398897315864953e-11;2000.0;1251.9419999999998;20.867226703613483;-1243611.0;7.8390050389064045;-2.595919e-05
10:31:22;-140;-140.0194;6.398276120835234e-11;2.442721997010115e+20;6.398256217849698e-11;2000.0;2193.5900000000006;8.183020835852739;-1243733.0;6.711929677819933;-4.222475e-08
10:31:39;-150;-150.0016;6.398674837681953e-11;2.4424175827080787e+20;6.39866774142969e-11;2000.0;1309.694;14.54092361922034;-1243655.5;10.617791672471258;-2.61227e-05
10:31:59;-175;-175.0447;6.397661422551924e-11;2.44319142139947e+20;6.397638590952198e-11;2000.0;2349.78;9.200112852568719;-1243852.5;8.714212528966687;-4.633318e-08
10:32:18;-200;-200.0653;6.395031642344818e-11;2.4452012245920468e+20;6.395020565670094e-11;2000.0;1637.6879999999999;61.856487920023376;-1244364.0;18.806913622388972;-0.0001611617
10:32:38;-225;-225.0882;6.39486976173955e-11;2.4453250224734873e+20;6.394846983734321e-11;2000.0;2348.5575000000003;10.036027348383424;-1244395.5;8.929585656680828;-4.299692e-08
10:32:58;-250;-250.054;6.393300201891674e-11;2.4465258279965403e+20;6.393293453602191e-11;2000.0;1278.7910000000002;16.252894233028155;-1244701.0;9.896969233053117;-0.0001637501
10:33:17;-275;-275.038;6.394502348872865e-11;2.4456060356434526e+20;6.394480227085685e-11;2000.0;2314.6794999999997;10.101741718015754;-1244467.0;10.052362906302179;-4.517265e-08
10:33:36;-300;-300.0056;6.393428614832107e-11;2.44642755133176e+20;6.393421216494232e-11;2000.0;1338.9265;139.94905872722936;-1244676.0;17.782013384316187;-0.000163905
10:33:55;-325;-325.0494;6.393914062353303e-11;2.446056083371685e+20;6.393892169966525e-11;2000.0;2302.9644999999996;7.34369659895478;-1244581.5;7.591936511852559;-5.025979e-08
10:34:15;-350;-350.05;6.393359271203596e-11;2.4464806204855802e+20;6.393352836331981e-11;2000.0;1248.7245;10.27852366526925;-1244689.5;7.3984795735340105;-0.0001643564
10:34:34;-375;-375.09;6.393775355539326e-11;2.446162214196587e+20;6.393754957907801e-11;2000.0;2223.0265;9.349529647928815;-1244608.5;7.525788995181834;-4.884891e-08
10:34:54;-400;-400.0568;6.393099888004538e-11;2.4466791435351232e+20;6.393092142043263e-11;2000.0;1370.1270000000002;91.74996063786621;-1244740.0;15.905973720586864;-0.0001640336
10:35:14;-425;-425.0416;6.393803610142967e-11;2.4461405947677445e+20;6.393782708069126e-11;2000.0;2250.332;6.578879030655601;-1244603.0;9.515776374001229;-4.908459e-08
10:35:33;-450;-449.9846;6.39260942879181e-11;2.4470545903298858e+20;6.392601490887181e-11;2000.0;1387.1585;144.35211689697348;-1244835.5;18.540159114743325;-0.0001640874
10:35:52;-475;-475.0282;6.393919199758286e-11;2.4460521526446077e+20;6.393897937510464e-11;2000.0;2269.576;7.849610894815098;-1244580.5;7.598519592657506;-4.908563e-08
10:36:12;-500;-500.0478;6.392786601709645e-11;2.4469189543948714e+20;6.392780131519023e-11;2000.0;1252.315;58.96345894492623;-1244801.0;18.491890114317684;-0.0001648084
10:36:31;-525;-525.0908;6.393487686516943e-11;2.4463823447288034e+20;6.393465891656331e-11;2000.0;2298.0589999999997;10.017136314835685;-1244664.5;8.045961720018308;-4.915374e-08
10:36:51;-550;-550.0619;6.392858500767415e-11;2.4468639147978244e+20;6.392851651022553e-11;2000.0;1288.5014999999999;64.97409942536716;-1244787.0;12.491997438360288;-0.0001644769
10:37:10;-575;-575.0276;6.39328992907928e-11;2.4465336902149967e+20;6.393269507994351e-11;2000.0;2224.5575000000003;7.722044835242795;-1244703.0;6.822756041366275;-5.392675e-08
10:37:30;-600;-599.9936;6.392591455276359e-11;2.4470683507072313e+20;6.392583947394541e-11;2000.0;1349.0674999999999;70.53762333278247;-1244839.0;14.881196188478935;-0.0001642245
10:37:50;-625;-625.0329;6.39344402473161e-11;2.4464157582646333e+20;6.393423997059374e-11;2000.0;2202.9455000000007;7.002911875605751;-1244673.0;6.328506932918696;-4.769556e-08
10:38:10;-650;-650.0479;6.392221736810719e-11;2.4473514299110936e+20;6.392214927190642e-11;2000.0;1284.914;10.668219096925222;-1244911.0;8.120960534321048;-0.0001650924
10:38:29;-675;-675.0709;6.393590422481897e-11;2.4463037255446036e+20;6.393569352294934e-11;2000.0;2259.4764999999998;6.060085283022003;-1244644.5;9.04087938200704;-5.099433e-08
10:38:49;-700;-700.0416;6.39230902759172e-11;2.447284590289245e+20;6.392301766764562e-11;2000.0;1326.7735;139.17208617081766;-1244894.0;20.203960007879644;-0.0001648265
10:39:09;-725;-725.0198;6.393174362214615e-11;2.4466221410431235e+20;6.393152269381281e-11;2000.0;2313.8849999999998;6.820399676705169;-1244725.5;5.0732139714386175;-5.211441e-08
10:39:28;-750;-749.9815;6.392537535336414e-11;2.4471096320714e+20;6.39253097098808e-11;2000.0;1261.468;84.9162332378209;-1244849.5;16.54501435478374;-0.0001645083
10:39:48;-775;-775.0103;6.392971488268683e-11;2.4467774252531417e+20;6.392950766888965e-11;2000.0;2241.0215000000003;4.89555197475218;-1244765.0;8.874119674649423;-5.592835e-08
10:40:08;-800;-800.0071;6.392442535750591e-11;2.4471823667507154e+20;6.392435735480931e-11;2000.0;1283.9649999999997;15.194746485216521;-1244868.0;8.294576541331088;-0.0001652568
10:40:28;-825;-825.0427;6.392948376863963e-11;2.446795116172016e+20;6.392928080712458e-11;2000.0;2217.9199999999996;7.685155626270699;-1244769.5;6.836483013948034;-5.816596e-08
10:40:48;-850;-850.0143;6.392039460807968e-11;2.4474910097116027e+20;6.39203153023726e-11;2000.0;1386.703;96.06620003700573;-1244946.5;18.07311539275949;-0.0001651376
10:41:07;-875;-874.9862;6.393215452176713e-11;2.4465906916766092e+20;6.393194750067222e-11;2000.0;2239.851;7.5377456809048615;-1244717.5;8.569568250501305;-5.871525e-08
10:41:27;-900;-899.9427;6.391798153640776e-11;2.4476758116269264e+20;6.391791186286869e-11;2000.0;1299.8395000000003;69.13099681573743;-1244993.5;15.285205265222968;-0.0001647427

File: Data/LowFluenceIrrNeutron2025/CV_onPCB/200169_UL_1e13_noadd_CV.csv
time (25.03.2025);set voltage (V);real voltage (V);serial capacitance;1/serial capacitance^2;parallel capacitance;LCR frequency (Hz);r;delta r;x;delta x;sample current
13:36:48;-25;-25.04237;-7.448427412351853e-11;1.8024815186518108e+20;-7.441965660137653e-11;2000.0;-31481.605;167.8248330067693;-1068379.5;198.84224274534824;-3.599788e-08
13:37:08;-50;-50.06517;-6.762111221140101e-11;2.186932510357786e+20;-6.761904694730608e-11;2000.0;-6503.708999999999;95.93183996958466;-1176814.0;138.3426904465863;-0.0001633068
13:37:28;-75;-75.10308;6.448435916607493e-11;2.404867889104911e+20;6.4482953942239e-11;2000.0;5760.842999999999;26.682576094710196;-1234058.5;20.59459880648322;-6.793473e-08
13:37:48;-100;-100.067;6.394507487223248e-11;2.4456021052779987e+20;6.394479040969579e-11;2000.0;2624.7805;17.12076146780569;-1244466.0;9.5236547606473;-0.0001649289
13:38:08;-125;-125.0333;6.39341834160704e-11;2.4464354133923024e+20;6.393392925311263e-11;2000.0;2481.6895;7.029274374891063;-1244678.0;8.96102672688794;-7.313987e-08
13:38:28;-150;-150.0022;6.392614564100503e-11;2.4470506588006076e+20;6.39260784264811e-11;2000.0;1276.4509999999998;51.10321333292067;-1244834.5;11.190956170050887;-0.0001657946
13:38:47;-175;-175.0485;6.393490254875828e-11;2.4463803792338017e+20;6.393469811944313e-11;2000.0;2225.6425000000004;7.58575173845678;-1244664.0;7.5960516059331775;-8.120531e-08
13:39:06;-200;-200.0672;6.392059998429458e-11;2.4474752822111673e+20;6.392048978795881e-11;2000.0;1634.6050000000002;146.14901325445203;-1244942.5;24.717149916606488;-0.0001663406
13:39:26;-225;-225.0913;6.391133369630765e-11;2.4481850359769117e+20;6.391110219640518e-11;2000.0;2369.7335;7.963172868743973;-1245123.0;6.08687111741328;-7.722119e-08
13:39:46;-250;-250.056;6.389293742696915e-11;2.4495950182627905e+20;6.389285922717729e-11;2000.0;1377.888;17.010207929358188;-1245481.5;8.6103135831397;-0.0001660168
13:40:06;-275;-275.0399;6.390009454908586e-11;2.4490463158244504e+20;6.389989310334331e-11;2000.0;2211.147;8.221805157628093;-1245342.0;9.126883367283707;-8.244277e-08
13:40:26;-300;-300.0049;6.38888593540964e-11;2.4499077471459416e+20;6.388879207890763e-11;2000.0;1278.145;17.267467960010805;-1245561.0;9.795407086997457;-0.0001661978
13:40:46;-325;-325.0502;6.389675948982757e-11;2.4493019759802915e+20;6.389656108954864e-11;2000.0;2194.541;8.261116931141931;-1245407.0;8.30963296421689;-7.997681e-08
13:41:06;-350;-350.0503;6.388821819503037e-11;2.449956920169992e+20;6.388815300363238e-11;2000.0;1258.2134999999998;14.20355811539841;-1245573.5;10.799884258639072;-0.0001666955
13:41:25;-375;-375.0963;6.389457906237682e-11;2.4494691456045607e+20;6.389438081319045e-11;2000.0;2193.8175;6.587941175928944;-1245449.5;8.557891095357547;-8.392709e-08
13:41:44;-400;-400.0601;6.388796173500721e-11;2.4499765895177857e+20;6.388787753298655e-11;2000.0;1429.9575;146.5532308870654;-1245578.5;20.955607841339273;-0.0001665368
13:42:04;-425;-425.0434;6.389296307687365e-11;2.4495930514776346e+20;6.389276692212533e-11;2000.0;2182.281;9.529115984707078;-1245481.0;8.570297544426332;-8.418804e-08
13:42:24;-450;-449.9853;6.388390993988931e-11;2.4502873756920886e+20;6.388384149647394e-11;2000.0;1289.3444999999997;16.119572675399926;-1245657.5;10.951598056904755;-0.0001665078
13:42:44;-475;-475.0305;6.389332217769916e-11;2.4495655165683515e+20;6.389312794851519e-11;2000.0;2171.5250000000005;9.533540488716659;-1245474.0;7.155417527999327;-8.5465e-08
13:43:04;-500;-500.0491;6.388334580664733e-11;2.4503306512797037e+20;6.388327875966792e-11;2000.0;1276.1405;16.051472400920115;-1245668.5;8.5520465386947;-0.0001673191
13:43:24;-525;-525.0954;6.389162930914694e-11;2.449695325352726e+20;6.389142875496252e-11;2000.0;2206.687;8.082484150927852;-1245507.0;6.1278054799414114;-8.227261e-08
13:43:43;-550;-550.0641;6.388232013536906e-11;2.450409335145341e+20;6.388225901493874e-11;2000.0;1218.4635;18.46580917906117;-1245688.5;6.64360594857943;-0.0001670029
13:44:03;-575;-575.0318;6.389088550133233e-11;2.4497523636334903e+20;6.389068748371228e-11;2000.0;2192.726;7.433584276780622;-1245521.5;7.85095535587867;-9.256173e-08
13:44:23;-600;-599.9949;6.38842432960337e-11;2.4502618039335787e+20;6.388416424152093e-11;2000.0;1385.6805;141.6457937753095;-1245651.0;16.850816003980338;-0.0001667487
13:44:42;-625;-625.0365;6.38883720720326e-11;2.449945118599214e+20;6.388818182318836e-11;2000.0;2149.4090000000006;6.285598734408686;-1245570.5;8.957538724448808;-9.036319e-08
13:45:02;-650;-650.0497;6.388170474841078e-11;2.4504565460711126e+20;6.388163772241025e-11;2000.0;1275.9900000000002;17.341723141026097;-1245700.5;9.499342082481292;-0.0001677909
13:45:22;-675;-675.0731;6.388909017451049e-11;2.449890044978088e+20;6.388889729143795e-11;2000.0;2164.202;4.872000543924435;-1245556.5;7.754837200096465;-9.059544e-08
13:45:41;-700;-700.0442;6.388193551713073e-11;2.4504388419206526e+20;6.388186034748454e-11;2000.0;1351.2774999999997;83.44707705748296;-1245696.0;17.398275776639476;-0.0001647001
13:46:00;-725;-725.0228;6.388906452771546e-11;2.449892011882468e+20;6.388887268177208e-11;2000.0;2158.3769999999995;9.11992376886999;-1245557.0;8.605230967266364;-9.371198e-08
13:46:20;-750;-749.982;6.387849979967914e-11;2.45070244366236e+20;6.387843431223014e-11;2000.0;1261.3549999999998;13.288131499575098;-1245763.0;11.024971655292362;-0.000167497
13:46:40;-775;-775.0141;6.388755140325275e-11;2.450008060638487e+20;6.388735256498445e-11;2000.0;2197.437;12.748461340491254;-1245586.5;6.938119341723663;-9.577781e-08
13:47:00;-800;-800.0084;6.387898693116068e-11;2.4506650664333958e+20;6.38789233373282e-11;2000.0;1242.9705;16.392252857295112;-1245753.5;10.302305567201936;-0.0001680337
13:47:20;-825;-825.0459;6.38849869492004e-11;2.4502047597223664e+20;6.388478807597153e-11;2000.0;2197.7625;10.975343135296503;-1245636.5;9.11797674925748;-9.847377e-08
13:47:40;-850;-850.0145;6.387921768024512e-11;2.450647361529687e+20;6.387915137928074e-11;2000.0;1269.1439999999998;14.36724104342932;-1245749.0;8.772114910328067;-0.0001679849
13:48:00;-875;-874.991;6.388537160418365e-11;2.4501752543564343e+20;6.388517947322381e-11;2000.0;2160.167;9.511244663554809;-1245629.0;8.02807573457052;-9.792245e-08
13:48:20;-900;-899.9451;6.387860235305783e-11;2.450694574748365e+20;6.387851952886233e-11;2000.0;1418.5215;132.6494530449994;-1245761.0;20.456050449683584;-0.0001653066

File: Data/LowFluenceIrrNeutron2025/CV_onPCB/300053_UL_1e13_22days_CV.csv
time (03.02.2026);set voltage (V);real voltage (V);serial capacitance;1/serial capacitance^2;parallel capacitance;LCR frequency (Hz);r;delta r;x;delta x;sample current
10:58:36;-10;-10.00184;-7.479177052534258e-11;1.7876906612779945e+20;-7.43422334203587e-11;2000.0;-82737.29000000001;478.38125213578354;-1063987.0;603.5553412902581;-1.758761e-08
10:58:53;-20;-20.00003;-7.252364092088052e-11;1.9012568951524272e+20;-7.216999134232947e-11;2000.0;-76810.18;580.0138850320737;-1097262.5;455.872172324655;-2.484793e-05
10:59:09;-30;-30.05636;-7.23638454321237e-11;1.9096629635580877e+20;-7.208331003035511e-11;2000.0;-68603.29500000001;220.551513424302;-1099685.5;240.29198384465514;-1.979406e-08
10:59:26;-40;-40.05785;-7.186969798138689e-11;1.9360134063810262e+20;-7.170330765144829e-11;2000.0;-53338.249999999985;245.9963938251941;-1107246.5;360.94201404103677;-2.51235e-05
10:59:42;-50;-50.0735;-7.201385622648043e-11;1.928270092399131e+20;-7.194600262190529e-11;2000.0;-33935.729999999996;281.8707068941361;-1105030.0;219.10727965998754;-1.776219e-08
10:59:59;-60;-60.07396;-7.198747239407807e-11;1.929683796097121e+20;-7.195224566083043e-11;2000.0;-24459.479999999996;223.7920049510259;-1105435.0;152.63109119704282;-2.518147e-05
11:00:15;-70;-70.09221;-7.176026687402569e-11;1.9419225713998004e+20;-7.175519341845359e-11;2000.0;-9324.624500000002;107.9051676229526;-1108935.0;89.62561017923392;-1.828614e-08
11:00:32;-80;-80.07847;7.178334375594302e-11;1.9406741950436128e+20;7.178291714438029e-11;2000.0;2702.5405000000005;83.85773278140485;-1108578.5;55.755156712182234;-2.513625e-05
11:00:49;-90;-90.07331;7.172844319270007e-11;1.9436460950536153e+20;7.172261866517943e-11;2000.0;9997.721000000001;21.427980899982195;-1109427.0;33.50447731274135;-2.512691e-08
11:01:05;-100;-100.0698;7.165107173523708e-11;1.947846002240468e+20;7.164299440353415e-11;2000.0;11792.734999999999;25.243901516009792;-1110625.0;17.557049866079435;-2.527575e-05
11:01:22;-110;-110.0637;7.163011075741274e-11;1.9489861576931302e+20;7.162113517085575e-11;2000.0;12436.705;11.665499292786368;-1110950.0;9.055385138137416;-2.552389e-08
11:01:38;-120;-120.0398;7.162353476340233e-11;1.9493440598744547e+20;7.161598428786549e-11;2000.0;11408.185000000001;8.605252102640604;-1111052.0;13.68575902169843;-2.525162e-05
11:01:55;-130;-130.0345;7.16174111489728e-11;1.9496774296949182e+20;7.160913245854795e-11;2000.0;11947.255000000001;5.670368043610576;-1111147.0;10.538026380684384;-2.390228e-08
11:02:11;-140;-140.0105;7.16157676201919e-11;1.9497669180253353e+20;7.160845889282427e-11;2000.0;11225.875;17.06417720694439;-1111172.5;14.558073361540666;-2.538045e-05
11:02:28;-150;-150.0122;7.161248078892111e-11;1.949945900847171e+20;7.160437364726369e-11;2000.0;11824.029999999999;13.083812708839881;-1111223.5;41.95995114391817;-2.828401e-08
11:02:44;-160;-160.014;7.161035417650891e-11;1.9500617176386666e+20;7.160293982696574e-11;2000.0;11307.989999999998;13.650007142855218;-1111256.5;47.6721879086748;-2.55492e-05
11:03:00;-170;-170.0327;7.157747220950765e-11;1.9518538064492442e+20;7.156893432932809e-11;2000.0;12143.015000000003;6.919137500440322;-1111767.0;13.116783142218978;-2.68748e-08
11:03:17;-180;-180.0321;7.155616820275522e-11;1.953016207895479e+20;7.154860025063693e-11;2000.0;11437.515000000001;22.323290836030434;-1112098.0;22.65612499965517;-2.546497e-05
11:03:34;-190;-190.0663;7.154301239631097e-11;1.95373454123648e+20;7.153479916586505e-11;2000.0;11918.490000000002;18.468158949933294;-1112302.5;10.836858400846621;-2.173033e-08
11:03:50;-200;-200.0653;7.153526270667514e-11;1.9541578752925784e+20;7.152790893880868e-11;2000.0;11279.43;12.472016877794864;-1112423.0;13.894243412291292;-2.549364e-05
11:04:10;-225;-225.0895;7.153397661358621e-11;1.9542281426438278e+20;7.152578962105773e-11;2000.0;11901.690000000002;6.905928250423701;-1112443.0;8.45872330792301;-2.770956e-08
11:04:30;-250;-250.055;7.153092232782902e-11;1.9543950326661526e+20;7.152316133736674e-11;2000.0;11588.615;112.65912973989279;-1112490.5;57.79911331499818;-0.0001592309
11:04:49;-275;-275.0395;7.154552095429516e-11;1.9535975383774432e+20;7.153612324354087e-11;2000.0;12748.41;10.774469592513634;-1112263.5;11.407782431305392;-2.791542e-08
11:05:09;-300;-300.0044;7.154529582011125e-11;1.953609833309611e+20;7.15366428815201e-11;2000.0;12232.819999999998;16.52340703365984;-1112267.0;6.2088646305101545;-0.0001625393
11:05:29;-325;-325.0504;7.15292827662233e-11;1.954484629196647e+20;7.151978105701051e-11;2000.0;12823.130000000001;11.564127939451389;-1112516.0;12.696456198483101;-2.384082e-08
11:05:48;-350;-350.0492;7.148738694064838e-11;1.9567761870578306e+20;7.148001350283512e-11;2000.0;11305.855;38.141642252923475;-1113168.0;11.371015785759862;-0.0001629799
11:06:08;-375;-375.0935;7.148700162413754e-11;1.9567972812480404e+20;7.147846191896886e-11;2000.0;12167.374999999996;12.267051143204672;-1113174.0;11.322543883774529;-2.871513e-08
11:06:28;-400;-400.0595;7.147444900003787e-11;1.9574846624863597e+20;7.146694247464637e-11;2000.0;11410.539999999999;108.48731778415396;-1113369.5;14.308651229238903;-0.0001627333
11:06:47;-425;-425.0412;7.14789109368074e-11;1.9572402855066406e+20;7.147064695120918e-11;2000.0;11971.350000000002;6.590013277680127;-1113300.0;13.152946437965904;-2.719897e-08
11:07:07;-450;-449.9836;7.146023229888502e-11;1.958263606013101e+20;7.145250094168812e-11;2000.0;11583.635;14.453463728463134;-1113591.0;12.765187033490735;-0.0001627055
11:07:27;-475;-475.0287;7.145939808580759e-11;1.9583093276029347e+20;7.145093794088605e-11;2000.0;12117.575;6.921292780254308;-1113604.0;7.496665925596525;-2.938349e-08
11:07:46;-500;-500.0485;7.144201238554387e-11;1.9592625684353843e+20;7.14344613609856e-11;2000.0;11452.11;121.59227214342205;-1113875.0;21.80022935659164;-0.0001635077
11:08:06;-525;-525.0923;7.145269300355315e-11;1.9586768782341187e+20;7.144383112947567e-11;2000.0;12403.720000000003;19.986725094422088;-1113708.5;14.752542153812;-3.108208e-08
11:08:26;-550;-550.0642;7.144053723585793e-11;1.95934348147198e+20;7.143278048929905e-11;2000.0;11607.440000000002;95.29698248108386;-1113898.0;16.28803241647069;-0.0001600422
11:08:46;-575;-575.0295;7.144117859780129e-11;1.9593083016855634e+20;7.143241228640887e-11;2000.0;12339.635;40.091203695449195;-1113888.0;38.15494725458286;-3.136598e-08
11:09:05;-600;-599.9933;7.142905880468557e-11;1.9599732530726083e+20;7.142141489232932e-11;2000.0;11525.475000000002;13.253569094775948;-1114077.0;8.218880702382776;-0.000163178
11:09:25;-625;-625.0336;7.143749092388064e-11;1.9595105897704754e+20;7.142848499170787e-11;2000.0;12508.134999999998;9.134457496206302;-1113945.5;9.525623339183635;-3.131652e-08
11:09:44;-650;-650.0497;7.142700718327172e-11;1.960085848602092e+20;7.141889104737304e-11;2000.0;11876.7;67.52467400883918;-1114109.0;9.82089608946149;-0.0001607455
11:10:04;-675;-675.0717;7.143463724624787e-11;1.9596671503256312e+20;7.142556133608335e-11;2000.0;12557.395;7.10809213150761;-1113990.0;7.874007874011811;-3.243199e-08
11:10:23;-700;-700.0414;7.1417808392575e-11;1.9605908089489873e+20;7.140973219230505e-11;2000.0;11849.73;17.607184755093556;-1114252.5;8.242420760917268;-0.0001635243
11:10:43;-725;-725.0215;7.1431142603323e-11;1.9598589015482437e+20;7.14218105628493e-11;2000.0;12734.31;12.296997397739025;-1114044.5;7.952200953195286;-3.136084e-08
11:11:03;-750;-749.9807;7.14135142981413e-11;1.9608265966784754e+20;7.140531509315139e-11;2000.0;11940.715;12.251794307365774;-1114319.5;8.845196436484608;-0.0001636034
11:11:24;-775;-775.0134;7.141979538713593e-11;1.9604817179312688e+20;7.141033037925848e-11;2000.0;12827.780000000002;6.905286380737564;-1114221.5;9.145354011737325;-3.752409e-08
11:11:44;-800;-800.0094;7.140816342557196e-11;1.96112047137999e+20;7.139982321218222e-11;2000.0;12044.320000000002;25.37047949881914;-1114403.0;13.511106542396888;-0.0001606909
11:12:04;-825;-825.0446;7.141662265817532e-11;1.9606559130992047e+20;7.140705404522142e-11;2000.0;12898.664999999999;6.1611901244808225;-1114271.0;6.741661516273269;-4.92633e-08
11:12:23;-850;-850.014;7.141652651927395e-11;1.960661191861461e+20;7.140778343676368e-11;2000.0;12329.655;87.06163893328683;-1114272.5;14.506464076404008;-0.0001614827
11:12:43;-875;-874.9883;7.142194274749654e-11;1.960363832662951e+20;7.141219750075502e-11;2000.0;13015.735;7.55528052093369;-1114188.0;8.64869932417586;-5.805413e-08
11:13:02;-900;-899.9448;7.142130173088418e-11;1.960399021924187e+20;7.141230075408593e-11;2000.0;12508.945000000003;132.4023984818629;-1114198.0;15.852444606432156;-0.0001652388
