Repository: aimaax/PENGUIN

# PENGUIN :penguin:  

> **NOTE!!** Google ID and GitLab repo for CERN organization is hidden and the create database function won't work properly in this version. Plotting is still possible with the saved database and data stored in this repo.  

A Python-based environment for GUI-driven analysis for IV, CV, and TCT measurements obtained with [Particulars Setup]() at CERN for CMS HGCAL silicon diodes. Used to plot data for individual diodes, but also to analyse Current Volume Normalization, Saturation Voltage, Charge Collection, and Charge Collection Efficiency.

---

File: Data/LowFluenceIrrNeutron2025/CV_onPCB/300055_UL_1e14_19days_CV.csv
time (20.01.2026);set voltage (V);real voltage (V);serial capacitance;1/serial capacitance^2;parallel capacitance;LCR frequency (Hz);r;delta r;x;delta x;sample current
14:33:10;-10;-10.00187;7.98561495438182e-11;1.5681343508349888e+20;7.889397798496489e-11;2000.0;110049.0;14.656568493341133;-996510.25;20.25177461359868;-1.993148e-07
14:33:26;-20;-20.00005;7.48643138059785e-11;1.7842278067724793e+20;7.480892018101149e-11;2000.0;28924.674999999996;206.4019264535823;-1062956.0;163.8603063588006;-3.090728e-05
14:33:43;-30;-30.05694;7.366125718337885e-11;1.8429847709510176e+20;7.365825712202056e-11;2000.0;6894.541;7.663934201831336;-1080316.5;8.163179527610549;-2.313473e-07
14:33:59;-40;-40.05677;7.345855736392607e-11;1.8531697815908732e+20;7.345802169720763e-11;2000.0;2925.334;12.179385707005098;-1083297.5;9.666307464590602;-3.238501e-05
14:34:16;-50;-50.07673;7.339619112203236e-11;1.856320472012799e+20;7.339573611921938e-11;2000.0;2699.5305000000008;5.232169171338024;-1084218.0;8.443932733033819;-2.454463e-07
14:34:32;-60;-60.07258;7.336029646129741e-11;1.8581374847035497e+20;7.336012461930371e-11;2000.0;1660.2125;13.495254404326735;-1084748.5;7.819047256539636;-3.283931e-05
14:34:49;-70;-70.09403;7.333967545927244e-11;1.859182540967142e+20;7.333938344713739e-11;2000.0;2165.125;9.335631647082044;-1085053.5;8.070780631388763;-2.53736e-07
14:35:05;-80;-80.07774;7.333034910976328e-11;1.8596554826351857e+20;7.333023303267155e-11;2000.0;1365.3315;14.29209573986615;-1085191.5;5.58009856543771;-3.298515e-05
14:35:21;-90;-90.0768;7.331663422465075e-11;1.8603512959956854e+20;7.331640234015637e-11;2000.0;1930.2915;9.320937352943643;-1085394.5;5.851281910829455;-2.601869e-07
14:35:38;-100;-100.0698;7.330937349350594e-11;1.8607198212976774e+20;7.33092690619371e-11;2000.0;1295.5885000000003;14.070986270958413;-1085502.0;6.4265076052238514;-3.326773e-05
14:35:57;-125;-125.0353;7.32980631268979e-11;1.8612941078793014e+20;7.329780335012892e-11;2000.0;2043.8654999999999;7.180306625590582;-1085669.5;7.729003816792949;-2.693425e-07
14:36:17;-150;-150.0008;7.326519847365244e-11;1.8629643280231698e+20;7.326502181065637e-11;2000.0;1686.6185;133.70230260596674;-1086156.5;25.11249688899931;-0.0001782667
14:36:37;-175;-175.0495;7.323256545835323e-11;1.8646250014739848e+20;7.323217767086618e-11;2000.0;2500.5285;3.1871679650592686;-1086640.5;5.8083990909716245;-2.815974e-07
14:36:56;-200;-200.0659;7.319275751847483e-11;1.866653810543623e+20;7.31925590399348e-11;2000.0;1790.3804999999998;207.1120970615611;-1087231.5;32.34404891166225;-0.000179756
14:37:16;-225;-225.0932;7.317529206765635e-11;1.8675449813230594e+20;7.317499899543996e-11;2000.0;2176.3645;4.08926720055073;-1087491.0;9.162423260251623;-2.880157e-07
14:37:35;-250;-250.0573;7.316187053757266e-11;1.868230245657565e+20;7.316173111449119e-11;2000.0;1501.5185;187.08306161872991;-1087690.5;21.89149378183225;-0.0001798958
14:37:54;-275;-275.0429;7.315722965043988e-11;1.8684672836306393e+20;7.315699826495763e-11;2000.0;1934.5189999999998;7.446172738393862;-1087759.5;6.263984355025163;-2.96086e-07
14:38:14;-300;-300.0065;7.313991559502074e-11;1.86935201462743e+20;7.313982116259697e-11;2000.0;1236.2870000000003;11.988798127835837;-1088017.0;5.4359911699707535;-0.0001804171
14:38:34;-325;-325.0532;7.314630235067191e-11;1.8690255846390402e+20;7.314608093332003e-11;2000.0;1892.8145000000004;6.730437261983798;-1087922.0;7.197221686178632;-2.983226e-07
14:38:54;-350;-350.0502;7.312969910551364e-11;1.8698743618959622e+20;7.312959304907005e-11;2000.0;1310.4434999999999;136.28115293993332;-1088169.0;12.862736878285274;-0.0001812788
14:39:13;-375;-375.0969;7.313591603710555e-11;1.8695564773999254e+20;7.313568708478693e-11;2000.0;1925.1619999999998;5.838741756577353;-1088076.5;5.489763200721867;-3.103652e-07
14:39:33;-400;-400.058;7.312607025025908e-11;1.870059950202415e+20;7.312597303951481e-11;2000.0;1254.6980000000003;144.97890261965708;-1088223.0;19.812874602136862;-0.000181194
14:39:53;-425;-425.0455;7.312519669074325e-11;1.870104630244212e+20;7.312496681395792e-11;2000.0;1929.4689999999998;7.1930419469095215;-1088236.0;7.328028384224504;-3.157305e-07
14:40:12;-450;-449.9864;7.31192503209729e-11;1.8704088124060467e+20;7.311912445881935e-11;2000.0;1427.876;196.316141537572;-1088324.5;18.661122688627284;-0.0001820279
14:40:32;-475;-475.0327;7.311878002791217e-11;1.8704328730677196e+20;7.311856473453702e-11;2000.0;1867.509;7.071282942295548;-1088331.5;6.0940544795726925;-3.216699e-07
14:40:51;-500;-500.0479;7.310863660733881e-11;1.8709519335874406e+20;7.310854626350858e-11;2000.0;1210.0035;8.977259834576468;-1088482.5;6.666145812986691;-0.0001832843
14:41:11;-525;-525.0968;7.311666378400191e-11;1.8705411479603505e+20;7.311644512669477e-11;2000.0;1882.1240000000003;6.217970223473255;-1088363.0;6.328506932918696;-3.352775e-07
14:41:31;-550;-550.0626;7.310151774150441e-11;1.8713163502161517e+20;7.310139326403933e-11;2000.0;1420.5165;205.76513192506036;-1088588.5;25.48798736660076;-0.0001834126
14:41:51;-575;-575.0326;7.31097448573935e-11;1.8708952115493293e+20;7.310951286928307e-11;2000.0;1938.9240000000002;8.326457151754282;-1088466.0;6.942621983083913;-3.456532e-07
14:42:10;-600;-599.9945;7.30984960006721e-11;1.8714710661189514e+20;7.309838375608997e-11;2000.0;1348.9954999999998;192.19195162711026;-1088633.5;25.072644455661234;-0.0001840026
14:42:30;-625;-625.0375;7.310104767652233e-11;1.8713404167143152e+20;7.310081161549284e-11;2000.0;1956.2195000000004;5.640095233016904;-1088595.5;7.4657551526955395;-3.520424e-07
14:42:49;-650;-650.0511;7.309466882088866e-11;1.871667048776932e+20;7.309455722257328e-11;2000.0;1345.212;145.45384169144518;-1088690.5;18.966747217169317;-0.0001852211
14:43:08;-675;-675.0761;7.309487024141243e-11;1.871656733644376e+20;7.309464408132727e-11;2000.0;1914.9985000000001;8.372276580327473;-1088687.5;6.475916923494309;-3.621703e-07
14:43:28;-700;-700.0443;7.308785474723148e-11;1.872016060844586e+20;7.30877401816684e-11;2000.0;1363.1689999999996;121.88166355301357;-1088792.0;15.501612819316575;-0.000185147
14:43:48;-725;-725.022;7.309245326838971e-11;1.8717805171110622e+20;7.309222768387496e-11;2000.0;1912.6550000000002;5.457374849687351;-1088723.5;4.431421893704097;-3.768315e-07
14:44:07;-750;-749.9813;7.308084059958652e-11;1.8723754225339292e+20;7.308072002042959e-11;2000.0;1398.6895;150.7838238662805;-1088896.5;19.89063850156651;-0.0001863624
14:44:26;-775;-775.0168;7.30900700209575e-11;1.871902585371178e+20;7.308982657002456e-11;2000.0;1987.051;4.921105358555127;-1088759.0;7.996874389409902;-3.963415e-07
14:44:46;-800;-800.0084;7.307563958914324e-11;1.8726419570652994e+20;7.307554942737525e-11;2000.0;1209.6025;9.750850011024678;-1088974.0;6.723094525588644;-0.0001878962
14:45:06;-825;-825.0444;7.308208224057028e-11;1.8723118009664707e+20;7.308182704591767e-11;2000.0;2034.7465000000004;6.900370543492574;-1088878.0;5.9833101206606365;-4.151655e-07
14:45:25;-850;-850.014;7.307644485845022e-11;1.872600685961176e+20;7.307631437178996e-11;2000.0;1455.149;195.77754204440816;-1088962.0;25.01599488327418;-0.0001893399
14:45:45;-875;-874.9922;7.307698171451473e-11;1.8725731721444226e+20;7.30767361261595e-11;2000.0;1996.2910000000004;8.611647545620993;-1088954.0;5.495452665613635;-4.514746e-07
14:46:04;-900;-899.9454;7.30696006349927e-11;1.8729515048426983e+20;7.306948062817901e-11;2000.0;1395.6880000000003;75.18486137714162;-1089064.0;7.823042886243178;-0.0001916268

File: Data/LowFluenceIrrNeutron2025/CV_onPCB/300057_LL1_2e14_74min_CV.csv
time (16.01.2026);set voltage (V);real voltage (V);serial capacitance;1/serial capacitance^2;parallel capacitance;LCR frequency (Hz);r;delta r;x;delta x;sample current
16:05:05;-5;-5.001016;8.755237196125709e-11;1.3045603271592872e+20;8.180483162694551e-11;2000.0;240920.5;15.94059283715634;-908912.8;42.01562804481209;-3.238293e-07
16:05:21;-10;-10.00182;8.143739163030516e-11;1.507829687113657e+20;7.89109086219883e-11;2000.0;174846.1;29.267977381431745;-977161.35;36.95025541183715;-6.027323e-06
16:05:37;-15;-15.00195;7.759011708206618e-11;1.661067134936569e+20;7.656703760122677e-11;2000.0;118554.35;8.261136423035273;-1025613.5;8.254544203043558;-4.518692e-07
16:05:52;-20;-19.99994;7.545083881845019e-11;1.7565958616127888e+20;7.511097507481259e-11;2000.0;70945.81499999999;186.09155814746117;-1054693.0;102.06884931260859;-1.22909e-05
16:06:08;-25;-25.04583;7.443661816716002e-11;1.8047902339027665e+20;7.432537699524788e-11;2000.0;41358.780000000006;5.284347641856954;-1069063.5;7.558935110185825;-4.726329e-07
16:06:23;-30;-30.04671;7.389961623163843e-11;1.8311150573483295e+20;7.386334765053458e-11;2000.0;23861.555;54.29532368215522;-1076832.0;31.38948868650141;-1.385431e-05
16:06:38;-35;-35.05378;7.358731678501396e-11;1.846690286970308e+20;7.357412693325851e-11;2000.0;14479.2;6.837404478308968;-1081402.0;8.294576541331088;-5.035001e-07
16:06:54;-40;-40.05464;7.341982430159704e-11;1.8551255987027185e+20;7.341555170874392e-11;2000.0;8268.534000000001;17.675932470452633;-1083869.0;11.914277149705725;-1.469561e-05
16:07:09;-45;-45.06284;7.33191335997104e-11;1.860224463171808e+20;7.331700276927673e-11;2000.0;5851.199500000001;7.171213721365425;-1085357.5;7.241374178980119;-5.218598e-07
16:07:25;-50;-50.06392;7.325889210213824e-11;1.8632850822827603e+20;7.325800442735076e-11;2000.0;3781.196000000001;11.432145192394994;-1086250.0;4.69041575982343;-1.523468e-05
16:07:41;-55;-55.08671;7.322137983711697e-11;1.8651947416827435e+20;7.322055120330237e-11;2000.0;3656.0915;7.296104449464793;-1086806.5;6.64360594857943;-5.356528e-07
16:07:56;-60;-60.07146;7.320053383994687e-11;1.8662572306739885e+20;7.320014516623961e-11;2000.0;2505.0274999999997;12.067188609510506;-1087116.0;6.534523701081816;-1.55062e-05
16:08:11;-65;-65.09242;7.317495562829442e-11;1.8675621543320738e+20;7.317443368015148e-11;2000.0;2904.435;5.76209868450725;-1087496.0;6.457553716385176;-5.426719e-07
16:08:27;-70;-70.08221;7.316197143296262e-11;1.8682250928251437e+20;7.316168669323632e-11;2000.0;2145.7885;13.071460348312284;-1087689.0;7.6124897372673015;-1.586603e-05
16:08:43;-75;-75.10731;7.315147980268116e-11;1.868761025457274e+20;7.31510542182394e-11;2000.0;2623.914;6.143732188173569;-1087845.0;6.910137480542626;-5.526923e-07
16:08:58;-80;-80.07626;7.314005004154141e-11;1.8693451421234292e+20;7.313983827822265e-11;2000.0;1851.3274999999999;14.794936107922199;-1088015.0;9.041570660012562;-1.601227e-05
16:09:14;-85;-85.09647;7.312895986504775e-11;1.86991216617442e+20;7.312857397214455e-11;2000.0;2499.7155000000002;6.306055164482786;-1088180.0;6.041522986797286;-5.574961e-07
16:09:30;-90;-90.06284;7.312704462972645e-11;1.870010115400862e+20;7.312683907151313e-11;2000.0;1824.4885;12.010396335571109;-1088208.5;6.011447413061184;-1.623185e-05
16:09:45;-95;-95.06931;7.311760432172738e-11;1.87049302539896e+20;7.311725841417628e-11;2000.0;2367.218;9.188792619272675;-1088349.0;8.212794895770866;-5.600901e-07
16:10:00;-100;-100.0668;7.311112182093424e-11;1.8708247399118756e+20;7.311093556189674e-11;2000.0;1737.2975000000001;13.808825581399024;-1088445.5;8.557891095357547;-1.648298e-05
16:10:20;-125;-125.0383;7.30891301914611e-11;1.8719507260610576e+20;7.308875141180446e-11;2000.0;2478.594;6.455567457629111;-1088773.0;10.273752965688828;-5.822893e-07
16:10:40;-150;-149.9993;7.305219390378311e-11;1.8738441774877327e+20;7.30519781122925e-11;2000.0;1872.2250000000004;12.362234860655258;-1089323.5;6.052891870833312;-0.0001997309
16:11:00;-175;-175.0478;7.302403872649637e-11;1.8752894162535652e+20;7.302357917515342e-11;2000.0;2733.756;5.453671396408108;-1089743.5;7.2551705700141875;-6.092012e-07
16:11:20;-200;-200.0654;7.299275832139543e-11;1.876897038243603e+20;7.299241997216695e-11;2000.0;2347.2215000000006;357.5304868869751;-1090210.5;47.67848047075326;-0.0002002987
16:11:39;-225;-225.0966;7.297314639150417e-11;1.8779060263805846e+20;7.297276789081737e-11;2000.0;2483.5905;4.874996434614085;-1090503.5;6.052891870833312;-6.234343e-07
16:12:00;-250;-250.053;7.295254179658691e-11;1.878966961511183e+20;7.295237491298167e-11;2000.0;1649.8210000000004;13.167487989362284;-1090811.5;7.323762694134757;-0.000202251
16:12:20;-275;-275.0477;7.295177269451385e-11;1.8790065801509942e+20;7.295146959087825e-11;2000.0;2223.478;10.616026860365414;-1090823.0;9.030503861911582;-6.353564e-07
16:12:39;-300;-300.0036;7.29324835692298e-11;1.8800006279196774e+20;7.293234961398991e-11;2000.0;1478.73;10.459030141461485;-1091111.5;10.006872638342111;-0.0002034642
16:12:59;-325;-325.0583;7.293923527403969e-11;1.8796525951564153e+20;7.293895276108508e-11;2000.0;2147.1794999999997;4.162664559810223;-1091010.5;6.263984355025163;-6.539412e-07
16:13:18;-350;-350.0498;7.292569969927749e-11;1.880350416074591e+20;7.292554195687946e-11;2000.0;1604.8849999999998;220.7341372550924;-1091213.0;27.23141568115767;-0.0002050096
16:13:37;-375;-375.0894;7.292710315503381e-11;1.8802780434419764e+20;7.292681807777602e-11;2000.0;2157.4404999999997;7.527992078735198;-1091192.0;7.197221686178632;-6.760808e-07
16:13:57;-400;-400.0574;7.291731350625647e-11;1.8807829577459833e+20;7.291720151246801e-11;2000.0;1352.5130000000001;15.636808067825093;-1091338.5;6.865675494807484;-0.0002058289
16:14:17;-425;-425.0328;7.291801506600003e-11;1.88074676709376e+20;7.291774326537084e-11;2000.0;2106.9970000000003;6.397100714386166;-1091328.0;9.370165420097983;-6.884748e-07
16:14:36;-450;-449.9844;7.291200213478948e-11;1.8810569839829647e+20;7.291182758897018e-11;2000.0;1688.6779999999999;245.20853618257252;-1091418.0;29.449957555147677;-0.0002068472
16:14:56;-475;-475.0161;7.29132714487989e-11;1.8809914916205435e+20;7.291300008863827e-11;2000.0;2105.4944999999993;7.271284290790722;-1091399.0;7.8390050389064045;-7.084021e-07
16:15:15;-500;-500.048;7.290181582036862e-11;1.8815826876658978e+20;7.29016440467118e-11;2000.0;1675.5655000000002;258.6280599166252;-1091570.5;30.809698148472666;-0.0002088303
16:15:35;-525;-525.0999;7.290899604104553e-11;1.881212102020822e+20;7.290871542284452e-11;2000.0;2141.2985;8.49230431846975;-1091463.0;5.835237784358063;-7.323055e-07
16:15:54;-550;-550.0624;7.289670703620097e-11;1.8818464289807876e+20;7.289653411948141e-11;2000.0;1681.3079999999998;271.907867254333;-1091647.0;35.313595115762425;-0.0002099192
16:16:14;-575;-575.036;7.290088082594401e-11;1.8816309526685778e+20;7.290058676344302e-11;2000.0;2192.359;4.982256110438311;-1091584.5;6.688609721010787;-7.513549e-07
16:16:33;-600;-599.9943;7.289353527561756e-11;1.882010199229057e+20;7.289337283525987e-11;2000.0;1629.6865;209.54992182565354;-1091694.5;27.626753338023633;-0.0002112264
16:16:53;-625;-625.0243;7.289350189013201e-11;1.8820119231643068e+20;7.289320689104313e-11;2000.0;2196.1809999999996;7.555276795061842;-1091695.0;7.193747284969079;-7.742089e-07
16:17:12;-650;-650.05;7.288969614523049e-11;1.8822084569583675e+20;7.288949094738474e-11;2000.0;1831.7994999999999;302.74116897811814;-1091752.0;37.06480810688219;-0.0002133134
16:17:32;-675;-675.0585;7.289073100143457e-11;1.8821550125424486e+20;7.289043747454424e-11;2000.0;2190.819;6.952287030179347;-1091736.5;6.413852196613202;-7.996758e-07
16:17:52;-700;-700.0416;7.287808106588512e-11;1.8828084656962696e+20;7.287794187884057e-11;2000.0;1509.0185;13.60038647015223;-1091926.0;9.06642156531451;-0.0002146346
16:18:12;-725;-725.0135;7.289767531284354e-11;1.881796437377276e+20;7.289740311669992e-11;2000.0;2109.412;6.6507125783633;-1091632.5;7.241374178980119;-8.657477e-07
16:18:32;-750;-749.9783;7.288645823659878e-11;1.8823756911614322e+20;7.28861426471499e-11;2000.0;2271.8625;7.996281569423377;-1091800.5;6.651127723927725;-8.627747e-07
16:18:52;-775;-775.001;7.287487755747635e-11;1.8829740021753853e+20;7.287472649720977e-11;2000.0;1572.1680000000001;12.768419647708951;-1091974.0;6.797058187186571;-0.0002178872
16:19:13;-800;-800.0087;7.288742624099198e-11;1.8823256925283933e+20;7.288714424230178e-11;2000.0;2147.512;7.437894312236496;-1091786.0;6.496152707564685;-9.09941e-07
16:19:32;-825;-825.027;7.288722596211143e-11;1.88233603701868e+20;7.28868782725049e-11;2000.0;2384.5690000000004;6.698502851384035;-1091789.0;6.815423684555495;-9.271445e-07
16:19:52;-850;-850.0137;7.287444377069706e-11;1.8829964191330088e+20;7.28741430729205e-11;2000.0;2218.1620000000003;479.6108090653295;-1091980.5;56.65013239172526;-0.0002213634
16:20:11;-875;-874.9813;7.288168534951687e-11;1.882622245855149e+20;7.288138725491355e-11;2000.0;2208.2104999999997;6.361170862152662;-1091872.0;6.06630035524124;-1.002702e-06
16:20:31;-900;-899.9466;7.288011677486324e-11;1.882703284839346e+20;7.287979281987709e-11;2000.0;2302.0769999999998;7.503873469748814;-1091895.5;6.49903839040823;-1.053866e-06

File: Data/LowFluenceIrrNeutron2025/CV_onPCB/300057_UR2_2e14_600min_CV.csv
time (14.01.2026);set voltage (V);real voltage (V);serial capacitance;1/serial capacitance^2;parallel capacitance;LCR frequency (Hz);r;delta r;x;delta x;sample current
10:22:20;-10;-10.00186;8.255701189515204e-11;1.4672092926293056e+20;7.970111130355761e-11;2000.0;182463.3;20.161361561164465;-963909.3;21.486402677042054;-4.32349e-07
10:22:36;-15;-15.00184;7.856384087102966e-11;1.6201476133175227e+20;7.731033636151047e-11;2000.0;128976.8;27.964763542715676;-1012902.0;22.512218904408336;-1.203369e-05
10:22:52;-20;-20.00004;7.61836061666334e-11;1.7229669526226636e+20;7.570851516678947e-11;2000.0;82745.55000000002;8.376220806545238;-1044548.5;6.792459053980377;-5.27429e-07
10:23:08;-25;-25.03234;7.494303192332521e-11;1.7804815668009855e+20;7.477476425138408e-11;2000.0;50371.130000000005;207.16325507917642;-1061839.5;106.76252853880897;-1.447347e-05
10:23:23;-30;-30.05924;7.42625734282605e-11;1.8132597042124426e+20;7.420055704441719e-11;2000.0;30979.170000000002;6.71335646305181;-1071569.0;9.744229061347028;-5.332011e-07
10:23:39;-35;-35.0401;7.388397261614736e-11;1.8318905514487277e+20;7.386254903371457e-11;2000.0;18343.144999999997;51.162366283724545;-1077060.0;26.038433132583073;-1.560637e-05
10:23:54;-40;-40.06893;7.365617775967004e-11;1.843238968863776e+20;7.364791034467342e-11;2000.0;11446.84;6.8433047572061145;-1080391.0;6.996427659884721;-5.613774e-07
10:24:09;-45;-45.04977;7.352792477141696e-11;1.8496748115931883e+20;7.352504692471095e-11;2000.0;6771.018499999998;15.807337968092527;-1082275.5;9.123458773951905;-1.64206e-05
10:24:25;-50;-50.08022;7.345313295314669e-11;1.8534434996723558e+20;7.345140490762019e-11;2000.0;5254.813999999999;8.169170502566324;-1083377.5;8.392705165797258;-5.798735e-07
10:24:40;-55;-55.07774;7.34099696507267e-11;1.8556237011336787e+20;7.340921779726214e-11;2000.0;3469.1765;10.936153489115814;-1084014.5;6.49903839040823;-1.709314e-05
10:24:56;-60;-60.07469;7.337402768804783e-11;1.857442085512708e+20;7.337327497235814e-11;2000.0;3473.7160000000013;6.641105269456283;-1084545.5;6.762950539520454;-5.954413e-07
10:25:12;-65;-65.08541;7.335434560502683e-11;1.858438978978506e+20;7.335394092530119e-11;2000.0;2548.0519999999997;13.120339812672539;-1084836.5;7.323762694134757;-1.752703e-05
10:25:27;-70;-70.08845;7.333923612145658e-11;1.8592048158553624e+20;7.333870429735454e-11;2000.0;2921.9389999999994;5.490197578411907;-1085060.0;5.385164807134504;-6.042337e-07
10:25:43;-75;-75.09132;7.332365992879113e-11;1.8599948039265885e+20;7.332339138664717e-11;2000.0;2076.9735000000005;13.23999619099266;-1085290.5;5.721669336828195;-1.765143e-05
10:25:59;-80;-80.0808;7.330940726101961e-11;1.860718107142022e+20;7.330896031816454e-11;2000.0;2680.266;4.821006658365028;-1085501.5;5.969715236089574;-6.107746e-07
10:26:15;-85;-85.07652;7.330525409022569e-11;1.860928954211826e+20;7.330501239956406e-11;2000.0;1971.1429999999996;10.83313318251004;-1085563.0;8.862843787408194;-1.799184e-05
10:26:31;-90;-90.06642;7.329445129738219e-11;1.8614775553986832e+20;7.329406052787697e-11;2000.0;2506.946;8.113139447833994;-1085723.0;7.35187051028512;-6.193698e-07
10:26:47;-95;-95.06416;7.328655377030471e-11;1.8618787711948145e+20;7.328633252245391e-11;2000.0;1886.661;14.711537324494676;-1085840.0;6.442049363362562;-1.819441e-05
10:27:03;-100;-100.0852;7.328250441656477e-11;1.862084539655569e+20;7.328211267686921e-11;2000.0;2510.67;8.577116590090165;-1085900.0;7.905694150420948;-6.225391e-07
10:27:19;-105;-105.0498;7.327747709172514e-11;1.862340051317686e+20;7.327727572800583e-11;2000.0;1800.2199999999998;11.112744552989602;-1085974.5;7.262058936692816;-1.828428e-05
10:27:35;-110;-110.0708;7.326728959585949e-11;1.8628579877857906e+20;7.326690580617189e-11;2000.0;2485.8375;6.727236017674719;-1086125.5;8.014830004435527;-6.320113e-07
10:27:51;-115;-115.0338;7.32675594267747e-11;1.862844266685918e+20;7.326733703362773e-11;2000.0;1892.2735;14.388504270336785;-1086121.5;7.819047256539636;-1.846531e-05
10:28:07;-120;-120.0542;7.326071308188804e-11;1.8631924552227255e+20;7.326033288386718e-11;2000.0;2474.5115000000005;6.853656698252414;-1086223.0;7.651797174520506;-6.318118e-07
10:28:22;-125;-125.0213;7.325342970599908e-11;1.8635629772771508e+20;7.325320929907994e-11;2000.0;1884.3494999999998;14.545707330257276;-1086331.0;5.044799302251775;-1.859147e-05
10:28:37;-130;-130.0277;7.324948514869453e-11;1.8637636921044848e+20;7.324906596463134e-11;2000.0;2598.8840000000005;7.455398359578113;-1086389.5;8.816887205811357;-6.388926e-07
10:28:53;-135;-135.0056;7.324749617407988e-11;1.863864911373262e+20;7.324726120186021e-11;2000.0;1945.8525000000004;15.111297609321968;-1086419.0;6.77864293203293;-1.876674e-05
10:29:09;-140;-140.0273;7.32363059916598e-11;1.8644345354554665e+20;7.323588459752591e-11;2000.0;2606.4294999999997;8.757745785160694;-1086585.0;8.291561975888499;-6.469623e-07
10:29:25;-145;-145.0104;7.323431773268963e-11;1.864535772938796e+20;7.323405600831979e-11;2000.0;2054.192;16.944472632690577;-1086614.5;7.1928784224397955;-1.904034e-05
10:29:40;-150;-150.0194;7.322858945453428e-11;1.8648274895308993e+20;7.322814116947043e-11;2000.0;2688.7325;5.824728142797742;-1086699.5;5.40717116429654;-6.483707e-07
10:30:00;-175;-175.0355;7.318609341497149e-11;1.866993769679924e+20;7.318574405612919e-11;2000.0;2375.6594999999993;310.36877790337985;-1087330.5;43.30401251616298;-0.0002048057
10:30:19;-200;-200.0865;7.316509932808591e-11;1.868065358544728e+20;7.316464096986924e-11;2000.0;2722.312999999999;8.123875771452939;-1087642.5;7.51248960065836;-6.766999e-07
10:30:39;-225;-225.0774;7.313746203283908e-11;1.869477440044536e+20;7.313718260190107e-11;2000.0;2126.7595;339.63858731265725;-1088053.5;37.27113494381409;-0.0002062689
10:30:58;-250;-250.0563;7.312670863387348e-11;1.8700272997401818e+20;7.312633729403251e-11;2000.0;2452.2400000000002;7.133492027050988;-1088213.5;7.525788995181834;-6.909876e-07
10:31:18;-275;-275.0281;7.311427895752121e-11;1.8706631758016728e+20;7.311404198502087e-11;2000.0;1959.4605000000004;246.80642825347462;-1088398.5;26.937659512288736;-0.0002070471
10:31:37;-300;-300.0119;7.310887168787608e-11;1.870939901568112e+20;7.310855296161784e-11;2000.0;2272.7145;6.509065773019961;-1088479.0;8.482334584299302;-7.165607e-07
10:31:57;-325;-325.0374;7.309765667255258e-11;1.871514043893623e+20;7.309743279756389e-11;2000.0;1905.1905;275.4216912340738;-1088646.0;27.797481900344856;-0.0002083598
10:32:16;-350;-350.0523;7.309963751784736e-11;1.8714126171373355e+20;7.3099347015944e-11;2000.0;2170.1645000000003;5.317414008472528;-1088616.5;5.885363200347112;-7.329266e-07
10:32:35;-375;-375.0804;7.308245138521514e-11;1.8722928866548623e+20;7.308232032711621e-11;2000.0;1458.1519999999998;9.731389022128347;-1088872.5;7.838207703295441;-0.0002106161
10:32:55;-400;-400.0664;7.309010358674369e-11;1.8719008660722732e+20;7.308980453329847e-11;2000.0;2202.3055;5.405440568307079;-1088758.5;5.535115174953453;-7.587927e-07
10:33:15;-425;-425.0306;7.307741791587536e-11;1.872550817317143e+20;7.307722365830448e-11;2000.0;1775.4355;350.36005791148267;-1088947.5;37.38231533760315;-0.0002114521
10:33:34;-450;-450.0046;7.308225003312838e-11;1.8723032035402596e+20;7.308194074667305e-11;2000.0;2240.0290000000005;5.940836132229197;-1088875.5;6.688609721010787;-7.759383e-07
10:33:54;-475;-475.0163;7.307459947588813e-11;1.8726952662478986e+20;7.307440971331844e-11;2000.0;1754.8755;287.9222976893896;-1088989.5;32.33786480273551;-0.0002135201
10:34:14;-500;-500.048;7.308147819374065e-11;1.872342751864272e+20;7.308121181767741e-11;2000.0;2078.871;6.232315095532321;-1088887.0;6.931810730249348;-8.391904e-07
10:34:34;-525;-525.0769;7.30740626548249e-11;1.872722780961602e+20;7.30737503385404e-11;2000.0;2251.3524999999995;5.950420610133379;-1088997.5;6.319612329882268;-8.284716e-07
10:34:54;-550;-550.0618;7.305916901593084e-11;1.873486394897589e+20;7.305904107385501e-11;2000.0;1441.4019999999998;13.994961586228095;-1089219.5;5.721669336828195;-0.0002154844
10:35:13;-575;-575.025;7.30671182433472e-11;1.8730787707937712e+20;7.30667951083179e-11;2000.0;2290.3409999999994;7.891220434761649;-1089101.0;7.242237223399962;-8.409693e-07
10:35:33;-600;-599.9953;7.305930316575677e-11;1.8734795147979404e+20;7.305910878749788e-11;2000.0;1776.6474999999998;251.33933510283953;-1089217.5;30.015620933107478;-0.0002170591
10:35:52;-625;-625.0257;7.3062254586572e-11;1.873328155801838e+20;7.306193278982394e-11;2000.0;2285.8215;7.446369225166036;-1089173.5;5.92768926311088;-8.652181e-07
10:36:12;-650;-650.0464;7.305041680446842e-11;1.873935348704925e+20;7.305026794384203e-11;2000.0;1555.0575000000003;16.606884504250036;-1089350.0;5.52268050859363;-0.0002193068
10:36:32;-675;-675.0598;7.306362976179441e-11;1.8732576383575766e+20;7.306330259844932e-11;2000.0;2304.7380000000003;6.752559833129947;-1089153.0;5.296225070746144;-8.97756e-07
10:36:52;-700;-700.0414;7.304552184591999e-11;1.8741865110751727e+20;7.304523300344494e-11;2000.0;2166.3625;400.4908802893488;-1089423.0;35.95900443560694;-0.0002206925
10:37:11;-725;-725.0186;7.306574293680519e-11;1.873149284871313e+20;7.306539755710481e-11;2000.0;2367.9300000000003;7.9437201612342845;-1089121.5;8.78279568246922;-9.294997e-07
10:37:30;-750;-749.9797;7.303680642056666e-11;1.8746338282024586e+20;7.303664785930174e-11;2000.0;1605.375;11.888620599127552;-1089553.0;7.781388050984219;-0.0002232878
10:37:50;-775;-775.0043;7.305564775918932e-11;1.873667002031677e+20;7.305533053753046e-11;2000.0;2269.8220000000006;5.928573251634835;-1089272.0;6.308724118235002;-1.012349e-06
10:38:10;-800;-800.0087;7.305205978006358e-11;1.873851058256937e+20;7.305174919607563e-11;2000.0;2246.1145;8.823971539930309;-1089325.5;7.1928784224397955;-1.056321e-06
10:38:29;-825;-825.0347;7.304984680979464e-11;1.8739645927726852e+20;7.304951733398917e-11;2000.0;2313.5235000000002;8.801910681068067;-1089358.5;9.035347253979783;-1.085084e-06
10:38:48;-850;-850.0145;7.305145622942052e-11;1.8738820218746828e+20;7.305112148911134e-11;2000.0;2331.8565000000003;6.268883922796789;-1089334.5;7.857321426542254;-1.108898e-06
10:39:08;-875;-874.9792;7.304505250080104e-11;1.8742105960223906e+20;7.304471730754057e-11;2000.0;2333.7405;6.951100253736814;-1089430.0;6.204836822995428;-1.13412e-06
10:39:27;-900;-899.9447;7.304418087586746e-11;1.874255325620655e+20;7.304382043465809e-11;2000.0;2420.0815;7.014929588919622;-1089443.0;7.813449942247022;-1.17332e-06
