Repository: aimaax/PENGUIN

# PENGUIN :penguin:  

> **NOTE!!** Google ID and GitLab repo for CERN organization is hidden and the create database function won't work properly in this version. Plotting is still possible with the saved database and data stored in this repo.  

A Python-based environment for GUI-driven analysis for IV, CV, and TCT measurements obtained with [Particulars Setup]() at CERN for CMS HGCAL silicon diodes. Used to plot data for individual diodes, but also to analyse Current Volume Normalization, Saturation Voltage, Charge Collection, and Charge Collection Efficiency.

---

File: Data/LowFluenceIrrNeutron2025/IV_onPCB/100237_LR_1e14_74min_IV.csv
time (15.01.2026);set voltage (V);real voltage (V);current (A);delta current;input current (A)
14:14:25;-25;-25.03629;-1.89315955e-07;2.8437801844551898e-11;-2.658643e-07
14:14:44;-50;-50.06854;-2.61976065e-07;3.4939990179592315e-11;-3.662059e-07
14:15:04;-75;-75.09866;-3.1930662999999997e-07;3.220447880342133e-11;-4.443718e-07
14:15:24;-100;-100.0724;-3.6739852499999996e-07;4.104271243168609e-11;-5.116966e-07
14:15:44;-125;-125.0265;-4.116589600000001e-07;7.884982859841886e-11;-5.729462e-07
14:16:03;-150;-150.007;-4.5008251500000003e-07;5.239422118659563e-11;-6.239231e-07
14:16:23;-175;-175.041;-4.862954700000001e-07;6.047495436128928e-11;-6.731829e-07
14:16:42;-200;-200.0728;-5.14971275e-07;6.033421080738564e-11;-7.117077e-07
14:17:02;-225;-225.087;-5.4057249e-07;1.1259754302381758e-10;-7.442297e-07
14:17:22;-250;-250.0637;-5.620048649999999e-07;1.2196539166398793e-10;-7.762409e-07
14:17:41;-275;-275.0368;-5.772241950000001e-07;8.414126974172632e-11;-7.960348e-07
14:18:01;-300;-300.0127;-5.913576700000001e-07;5.4744923097944616e-11;-8.148502e-07
14:18:20;-325;-325.0467;-6.01219915e-07;1.0612527415158961e-10;-8.298343e-07
14:18:40;-350;-350.0604;-6.0877233e-07;9.880630675721019e-11;-8.409338e-07
14:19:00;-375;-375.0918;-6.145489550000001e-07;6.130569895001318e-11;-8.521545e-07
14:19:20;-400;-400.069;-6.205403450000002e-07;6.59830802081107e-11;-8.611819e-07
14:19:40;-425;-425.0401;-6.254938299999999e-07;1.0677832905135722e-10;-8.718839e-07
14:20:00;-450;-449.9937;-6.3013413e-07;8.865127610474853e-11;-8.779416e-07
14:20:19;-475;-475.0284;-6.34465995e-07;8.027123970483005e-11;-8.866976e-07
14:20:39;-500;-500.0577;-6.3775206e-07;6.593472658622202e-11;-8.933453e-07
14:20:59;-525;-525.0931;-6.440018600000001e-07;1.1331079326348452e-10;-9.03256e-07
14:21:18;-550;-550.0739;-6.47723675e-07;1.354272789867311e-10;-9.086623e-07
14:21:38;-575;-575.0293;-6.525872350000001e-07;1.3465137601877782e-10;-9.180534e-07
14:21:58;-600;-600.0047;-6.568080800000001e-07;6.96773771033316e-11;-9.238116e-07
14:22:18;-625;-625.0314;-6.59490675e-07;6.288718584696027e-11;-9.302568e-07
14:22:38;-650;-650.0607;-6.635534099999999e-07;8.36858685501917e-11;-9.357182e-07
14:22:58;-675;-675.0727;-6.6848972e-07;7.671343122296102e-11;-9.453769e-07
14:23:18;-700;-700.0544;-6.71572535e-07;5.06536076084435e-11;-9.489214e-07
14:23:37;-725;-725.022;-6.763054449999999e-07;1.1509504300251019e-10;-9.559471e-07
14:23:57;-750;-749.9919;-6.79504285e-07;9.428289884040289e-11;-9.639692e-07
14:24:17;-775;-775.015;-6.8465882e-07;9.230484943923443e-11;-9.710863e-07
14:24:37;-800;-800.0185;-6.907236699999999e-07;6.260918986059317e-11;-9.823481e-07
14:24:57;-825;-825.0457;-6.9553959e-07;1.0441260386083758e-10;-9.882106e-07
14:25:16;-850;-850.0325;-6.984138550000001e-07;1.063621449283071e-10;-9.945921e-07
14:25:36;-875;-874.9904;-7.031675350000001e-07;1.0219227912983237e-10;-1.00043e-06
14:25:56;-900;-899.9593;-7.08572795e-07;5.14057411555387e-11;-1.010568e-06

File: Data/LowFluenceIrrNeutron2025/IV_onPCB/100237_LR_1e14_98min_IV.csv
time (27.01.2026);set voltage (V);real voltage (V);current (A);delta current;input current (A)
13:57:28;-25;-25.03647;-1.7711671e-07;2.2365117817708485e-11;-2.500405e-07
13:57:48;-50;-50.06935;-2.4427838500000003e-07;1.6080098375010773e-11;-3.415198e-07
13:58:08;-75;-75.09688;-2.9698927e-07;1.9860478468555916e-11;-4.143968e-07
13:58:27;-100;-100.0727;-3.4197877e-07;6.738898838089241e-11;-4.757339e-07
13:58:47;-125;-125.0272;-3.8092609500000003e-07;2.7684873554885744e-11;-5.292605e-07
13:59:07;-150;-150.0073;-4.16897e-07;1.8358943324711745e-11;-5.786459e-07
13:59:27;-175;-175.0427;-4.4940614999999996e-07;4.6983473956274074e-11;-6.227261e-07
13:59:47;-200;-200.0728;-4.7746669e-07;2.6133227795280954e-11;-6.601882e-07
14:00:07;-225;-225.0862;-5.0117466e-07;2.2852431380489735e-11;-6.927718e-07
14:00:27;-250;-250.0624;-5.20201425e-07;3.628862692015198e-11;-7.183095e-07
14:00:47;-275;-275.0358;-5.3625665e-07;3.165367869616558e-11;-7.403842e-07
14:01:07;-300;-300.0133;-5.4946338e-07;2.7513290061350235e-11;-7.594344e-07
14:01:27;-325;-325.0469;-5.618454600000001e-07;3.398407671248333e-11;-7.768464e-07
14:01:47;-350;-350.0588;-5.707986500000001e-07;8.269620804486739e-11;-7.906896e-07
14:02:07;-375;-375.0928;-5.771187050000001e-07;7.877839503156993e-11;-8.013034e-07
14:02:27;-400;-400.0683;-5.820493400000001e-07;1.134064236275889e-10;-8.097707e-07
14:02:46;-425;-425.0401;-5.8793589e-07;4.934169327252671e-11;-8.211641e-07
14:03:06;-450;-449.9941;-5.9509324e-07;1.3555842843585865e-10;-8.302891e-07
14:03:26;-475;-475.0253;-5.968941199999999e-07;3.71497904435524e-11;-8.355725e-07
14:03:46;-500;-500.0571;-6.0096398e-07;2.384107023604351e-11;-8.430289e-07
14:04:05;-525;-525.0906;-6.057144e-07;1.8288324772925358e-10;-8.500944e-07
14:04:25;-550;-550.0731;-6.072476e-07;4.277897965122946e-11;-8.5367e-07
14:04:45;-575;-575.0289;-6.10976105e-07;2.9889109617884417e-11;-8.609596e-07
14:05:05;-600;-600.0047;-6.142810899999999e-07;4.413010531371853e-11;-8.666862e-07
14:05:25;-625;-625.0308;-6.1852415e-07;4.305460689636129e-11;-8.74349e-07
14:05:45;-650;-650.0603;-6.225463649999999e-07;2.7015256129641018e-11;-8.809239e-07
14:06:05;-675;-675.0717;-6.26770645e-07;4.409973382856086e-11;-8.869349e-07
14:06:25;-700;-700.0529;-6.3072972e-07;3.117482606206291e-11;-8.930434e-07
14:06:45;-725;-725.0215;-6.337041399999999e-07;2.7675140830715915e-11;-8.986528e-07
14:07:05;-750;-749.9921;-6.3762572e-07;2.3248651143668067e-11;-9.048885e-07
14:07:25;-775;-775.0129;-6.417380849999999e-07;6.596875293462727e-11;-9.118377e-07
14:07:45;-800;-800.0216;-6.44806275e-07;3.551921935727163e-11;-9.170853e-07
14:08:05;-825;-825.046;-6.480993299999999e-07;3.413297752907212e-11;-9.22828e-07
14:08:25;-850;-850.0253;-6.532701249999999e-07;6.03120737808773e-11;-9.303146e-07
14:08:45;-875;-874.9895;-6.589207149999999e-07;6.01444840675357e-11;-9.40202e-07
14:09:05;-900;-899.9537;-6.6250694e-07;3.789767763333181e-11;-9.470954e-07

File: Data/LowFluenceIrrNeutron2025/IV_onPCB/100237_LR_1e14_noadd_IV.csv
time (29.05.2025);set voltage (V);real voltage (V);current (A);delta current;input current (A)
08:00:41;-25;-25.05292;3.2414680000000004e-07;6.601034464385085e-11;-3.252206e-07
08:01:01;-50;-50.09295;4.402927699999999e-07;7.960559625428375e-11;-4.407299e-07
08:01:21;-75;-75.12633;5.2959605e-07;6.107777848776263e-11;-5.289444e-07
08:01:41;-100;-100.0922;6.0490499e-07;5.465649545113651e-11;-6.041966e-07
08:02:00;-125;-125.042;6.711983200000001e-07;4.096147494902976e-11;-6.713753e-07
08:02:20;-150;-150.0168;7.29582575e-07;5.317307912609451e-11;-7.293348e-07
08:02:40;-175;-175.0567;7.845685650000001e-07;7.985596197999184e-11;-7.846224e-07
08:03:00;-200;-200.0965;8.382021099999999e-07;9.098109773463922e-11;-8.378797e-07
08:03:20;-225;-225.1178;8.874997600000001e-07;6.940630389237055e-11;-8.873401e-07
08:03:39;-250;-250.0893;9.353875300000001e-07;8.015749656145453e-11;-9.374793e-07
08:03:59;-275;-274.9872;9.748181400000001e-07;4.8164684365207214e-11;-9.749333e-07
08:04:20;-300;-300.0134;1.0140806e-06;3.8788941723125374e-11;-1.014012e-06
08:04:39;-325;-325.0526;1.0510830999999999e-06;9.467631435581692e-11;-1.050756e-06
08:04:59;-350;-350.0708;1.0874306e-06;1.1107043711087208e-10;-1.086793e-06
08:05:19;-375;-375.11;1.1185707e-06;3.759169456143597e-11;-1.119176e-06
08:05:39;-400;-400.0791;1.14614445e-06;7.02764354175719e-11;-1.147059e-06
08:05:59;-425;-425.0442;1.1676197000000002e-06;2.6223567644393018e-11;-1.168514e-06
08:06:18;-450;-449.9914;1.1857406499999998e-06;3.2495020772422347e-11;-1.1873e-06
08:06:38;-475;-475.0297;1.2023683999999998e-06;5.0449053509454833e-11;-1.203158e-06
08:06:58;-500;-500.0663;1.21616965e-06;6.418836635248267e-11;-1.217111e-06
08:07:17;-525;-525.1055;1.2289248e-06;7.604934582230268e-11;-1.229295e-06
08:07:37;-550;-550.0823;1.2417977499999998e-06;6.579171205402471e-11;-1.243379e-06
08:07:57;-575;-575.0297;1.25181485e-06;5.582988782901499e-11;-1.252588e-06
08:08:16;-600;-600.0009;1.2625512e-06;1.2557919015506196e-10;-1.263273e-06
08:08:36;-625;-625.0316;1.2748144e-06;5.5877696802927515e-11;-1.276247e-06
08:08:56;-650;-650.0654;1.2849103e-06;5.341980438002773e-11;-1.285149e-06
08:09:16;-675;-675.0822;1.2961867499999998e-06;5.051835681215091e-11;-1.296914e-06
08:09:36;-700;-700.0584;1.3076568000000002e-06;8.829565674481999e-11;-1.307993e-06
08:09:55;-725;-725.0206;1.3197248e-06;4.4603396731639115e-11;-1.320469e-06
08:10:15;-750;-749.9869;1.3336304000000002e-06;1.069317632885583e-10;-1.335883e-06
08:10:35;-775;-775.0121;1.3446396e-06;4.78534429273375e-11;-1.345586e-06
08:10:54;-800;-800.0214;1.3544447499999998e-06;6.138781943512856e-11;-1.355638e-06
08:11:14;-825;-825.0524;1.3652974500000001e-06;3.115730050886362e-11;-1.366025e-06
08:11:34;-850;-850.0272;1.3773519500000001e-06;3.640999004394067e-11;-1.37845e-06
08:11:54;-875;-874.9869;1.3852016000000002e-06;9.253673324686449e-11;-1.386377e-06
08:12:14;-900;-899.9487;1.39287125e-06;1.2161525140787689e-10;-1.394289e-06

File: Data/LowFluenceIrrNeutron2025/IV_onPCB/100237_UL_1e14_10days_IV.csv
time (11.07.2025);set voltage (V);real voltage (V);current (A);delta current;input current (A)
09:37:28;-25;-25.03844;-1.7783578500000005e-07;2.943247039835396e-11;-2.509239e-07
09:37:48;-50;-50.0731;-2.4564384500000005e-07;6.340825753598565e-11;-3.441048e-07
09:38:08;-75;-75.10181;-2.9793199000000004e-07;5.621054389525118e-11;-4.160408e-07
09:38:28;-100;-100.0752;-3.4225600000000004e-07;7.50370518477373e-11;-4.771667e-07
09:38:48;-125;-125.0272;-3.8143400499999996e-07;1.076826020012036e-10;-5.316419e-07
09:39:08;-150;-150.0058;-4.16691685e-07;1.0161863861393656e-10;-5.789514e-07
09:39:28;-175;-175.0429;-4.4685253999999996e-07;5.023726077325347e-11;-6.196561e-07
09:39:48;-200;-200.0764;-4.7368819000000005e-07;6.618783305865077e-11;-6.555853e-07
09:40:08;-225;-225.0924;-4.964614949999999e-07;8.434517635140908e-11;-6.875511e-07
09:40:28;-250;-250.0657;-5.146166199999998e-07;8.118464128146731e-11;-7.115439e-07
09:40:47;-275;-275.0378;-5.293103299999999e-07;8.594927285905452e-11;-7.32121e-07
09:41:07;-300;-300.0133;-5.41614985e-07;7.874618951892079e-11;-7.494246e-07
09:41:27;-325;-325.0481;-5.508858900000002e-07;1.641949603215642e-10;-7.636351e-07
09:41:46;-350;-350.0617;-5.585825449999999e-07;8.449748678954907e-11;-7.743771e-07
09:42:07;-375;-375.0961;-5.64898275e-07;1.136677836669239e-10;-7.8497e-07
09:42:27;-400;-400.0695;-5.677463450000001e-07;1.2231765070401737e-10;-7.926677e-07
09:42:47;-425;-425.0416;-5.72953025e-07;1.5449164959230143e-10;-7.983458e-07
09:43:07;-450;-449.994;-5.7459037e-07;7.734398105218255e-11;-8.048924e-07
09:43:27;-475;-475.0273;-5.7708342e-07;4.7886265045414734e-11;-8.091577e-07
09:43:47;-500;-500.0605;-5.83464735e-07;1.5550857987181929e-10;-8.220136e-07
09:44:07;-525;-525.0953;-5.8842874e-07;1.6044344258959371e-10;-8.285679e-07
09:44:27;-550;-550.0763;-5.915726450000001e-07;8.580145816797168e-11;-8.341352e-07
09:44:47;-575;-575.0294;-5.9610359e-07;1.4198931049554066e-10;-8.40463e-07
09:45:07;-600;-600.0029;-5.985759450000001e-07;9.419610248704705e-11;-8.457295e-07
09:45:27;-625;-625.0338;-6.026732e-07;1.264163260817222e-10;-8.537596e-07
09:45:46;-650;-650.0614;-6.058338500000001e-07;2.2323392948877575e-10;-8.576987e-07
09:46:06;-675;-675.0766;-6.113534700000001e-07;8.702935369747385e-11;-8.667197e-07
09:46:26;-700;-700.0562;-6.1416254e-07;8.204563955506687e-11;-8.707916e-07
09:46:45;-725;-725.0221;-6.170647099999999e-07;7.480775758569587e-11;-8.775263e-07
09:47:05;-750;-749.9922;-6.203371599999999e-07;2.1669643471916838e-10;-8.812534e-07
09:47:25;-775;-775.0129;-6.251801649999999e-07;1.1665563901393653e-10;-8.895719e-07
09:47:45;-800;-800.0195;-6.292255399999999e-07;1.1745544291347266e-10;-8.966756e-07
09:48:05;-825;-825.0493;-6.345633850000001e-07;2.1623528866433924e-10;-9.02993e-07
09:48:25;-850;-850.0262;-6.390288999999998e-07;1.4381325425703903e-10;-9.105469e-07
09:48:45;-875;-874.9904;-6.419418650000001e-07;9.104465368021368e-11;-9.191106e-07
09:49:05;-900;-899.9533;-6.4534638e-07;1.3594237760904186e-10;-9.21512e-07

File: Data/LowFluenceIrrNeutron2025/IV_onPCB/100237_UL_1e14_13days_IV.csv
time (08.09.2025);set voltage (V);real voltage (V);current (A);delta current;input current (A)
15:06:53;-25;-25.0361;-1.6912012500000002e-07;1.671998336572177e-11;-2.384561e-07
15:07:13;-50;-50.07068;-2.3168469499999998e-07;2.4981887914046763e-11;-3.246749e-07
15:07:33;-75;-75.09731;-2.80614265e-07;2.0388966716093615e-11;-3.916436e-07
15:07:53;-100;-100.0732;-3.2080911e-07;3.795278178210378e-11;-4.480804e-07
15:08:13;-125;-125.0278;-3.56735355e-07;2.1958644624610827e-11;-4.969767e-07
15:08:33;-150;-150.0086;-3.9002105500000006e-07;3.1269205678270213e-11;-5.413702e-07
15:08:53;-175;-175.0435;-4.19760465e-07;5.4011149902126104e-11;-5.812536e-07
15:09:13;-200;-200.0735;-4.4579231500000006e-07;4.8080020421688096e-11;-6.164599e-07
15:09:32;-225;-225.0861;-4.6645943e-07;4.898367641367782e-11;-6.447192e-07
15:09:52;-250;-250.0622;-4.837752249999999e-07;5.391646820545867e-11;-6.676266e-07
15:10:12;-275;-275.0354;-4.99547245e-07;2.4147696033987995e-11;-6.901219e-07
15:10:31;-300;-300.0148;-5.1206536e-07;6.651599785014122e-11;-7.085731e-07
15:10:51;-325;-325.0476;-5.20314675e-07;5.262815305281031e-11;-7.202539e-07
15:11:11;-350;-350.058;-5.27977905e-07;6.703738415056074e-11;-7.330185e-07
15:11:31;-375;-375.0897;-5.342056899999999e-07;5.858311569898081e-11;-7.424652e-07
15:11:51;-400;-400.0675;-5.407686549999999e-07;4.2393286894858946e-11;-7.533513e-07
15:12:10;-425;-425.0405;-5.438723599999999e-07;3.029573517840368e-11;-7.599443e-07
15:12:31;-450;-449.9938;-5.461365699999998e-07;5.6190738605219557e-11;-7.649099e-07
15:12:50;-475;-475.0269;-5.506895050000001e-07;7.300904549266433e-11;-7.714447e-07
15:13:10;-500;-500.0575;-5.5579749e-07;3.126382806055698e-11;-7.805608e-07
15:13:30;-525;-525.0908;-5.588745799999999e-07;5.132731855454825e-11;-7.856058e-07
15:13:49;-550;-550.072;-5.61294175e-07;6.212678805273888e-11;-7.907929e-07
15:14:09;-575;-575.0264;-5.63671525e-07;3.1343811889269986e-11;-7.950412e-07
15:14:30;-600;-600.0055;-5.68719635e-07;5.033336630655563e-11;-8.035141e-07
15:14:49;-625;-625.0324;-5.730851450000001e-07;2.357070053583617e-11;-8.102433e-07
15:15:10;-650;-650.059;-5.76153775e-07;4.055083591924835e-11;-8.158497e-07
15:15:30;-675;-675.0721;-5.7899471e-07;5.807614307958275e-11;-8.207902e-07
15:15:50;-700;-700.0524;-5.81872325e-07;3.16555017927383e-11;-8.257689e-07
15:16:09;-725;-725.0231;-5.85392655e-07;8.083246577798879e-11;-8.305428e-07
15:16:29;-750;-749.993;-5.882870350000001e-07;3.6794795335074056e-11;-8.359631e-07
15:16:49;-775;-775.0143;-5.914583999999999e-07;7.166717763383537e-11;-8.411366e-07
15:17:08;-800;-800.0176;-5.962331949999999e-07;2.650888009233665e-11;-8.494034e-07
15:17:28;-825;-825.0439;-6.002024450000002e-07;2.261810168316324e-11;-8.553547e-07
15:17:48;-850;-850.0233;-6.034821999999999e-07;9.95080594725887e-11;-8.622559e-07
15:18:08;-875;-874.9894;-6.0722347e-07;3.1757633806693817e-11;-8.678829e-07
15:18:28;-900;-899.9555;-6.09883395e-07;4.496309290684843e-11;-8.725105e-07

File: Data/LowFluenceIrrNeutron2025/IV_onPCB/100237_UL_1e14_16days_IV.csv
time (21.11.2025);set voltage (V);real voltage (V);current (A);delta current;input current (A)
09:55:21;-25;-25.03606;-1.5660043e-07;2.566186479973747e-11;-2.212591e-07
09:55:42;-50;-50.07046;-2.1448485500000003e-07;2.994282674949026e-11;-3.009358e-07
09:56:02;-75;-75.09748;-2.59051715e-07;4.2358040131125054e-11;-3.624149e-07
09:56:22;-100;-100.0722;-2.9795271000000003e-07;3.2322195083255766e-11;-4.156598e-07
09:56:42;-125;-125.0251;-3.3216523000000005e-07;3.6794101497385924e-11;-4.619256e-07
09:57:02;-150;-150.0046;-3.62298695e-07;3.418830024657528e-11;-5.040581e-07
09:57:22;-175;-175.0402;-3.8780857e-07;7.752964436265763e-11;-5.367053e-07
09:57:42;-200;-200.0714;-4.11844335e-07;6.323780921055138e-11;-5.708598e-07
09:58:02;-225;-225.0872;-4.3109817e-07;5.3522079602720815e-11;-5.959659e-07
09:58:21;-250;-250.0614;-4.4610128e-07;1.2718456227074242e-10;-6.162139e-07
09:58:41;-275;-275.0337;-4.598614349999999e-07;7.380385771590688e-11;-6.34637e-07
09:59:01;-300;-300.0116;-4.7060038e-07;6.722336186178094e-11;-6.510821e-07
09:59:21;-325;-325.0441;-4.790689100000001e-07;8.043112454143491e-11;-6.644183e-07
09:59:40;-350;-350.0559;-4.84756495e-07;5.177317619917113e-11;-6.732323e-07
10:00:00;-375;-375.0906;-4.91349085e-07;6.348131783249225e-11;-6.839926e-07
10:00:20;-400;-400.0661;-4.94909995e-07;1.192126883924291e-10;-6.911433e-07
10:00:40;-425;-425.0382;-4.9841477e-07;8.093352398728037e-11;-6.968034e-07
10:01:00;-450;-449.9911;-5.0195289e-07;1.4127245536551082e-10;-7.02968e-07
10:01:19;-475;-475.0246;-5.0587484e-07;8.616757087211128e-11;-7.108919e-07
10:01:39;-500;-500.0546;-5.097300500000001e-07;5.710763849959005e-11;-7.162976e-07
10:01:58;-525;-525.0904;-5.131600550000001e-07;8.496228500781819e-11;-7.224384e-07
10:02:18;-550;-550.0706;-5.1547636e-07;9.695997070956812e-11;-7.263847e-07
10:02:38;-575;-575.0253;-5.18860935e-07;7.493677577631903e-11;-7.326682e-07
10:02:58;-600;-600.0005;-5.219198099999999e-07;8.97233369586743e-11;-7.392096e-07
10:03:18;-625;-625.028;-5.244650750000001e-07;8.332642644293458e-11;-7.411421e-07
10:03:38;-650;-650.0569;-5.288786750000001e-07;9.827810765246778e-11;-7.497783e-07
10:03:58;-675;-675.0704;-5.31757405e-07;1.082659527448474e-10;-7.528517e-07
10:04:18;-700;-700.0499;-5.3607181e-07;8.633470533337065e-11;-7.605066e-07
10:04:38;-725;-725.0188;-5.399744150000001e-07;9.425429440481602e-11;-7.670466e-07
10:04:58;-750;-749.9893;-5.44363635e-07;1.4267619340222933e-10;-7.733319e-07
10:05:18;-775;-775.0104;-5.47224665e-07;9.998670068439368e-11;-7.791128e-07
10:05:38;-800;-800.016;-5.491503399999999e-07;9.378838718093058e-11;-7.821706e-07
10:05:58;-825;-825.0428;-5.53815605e-07;6.761033037746456e-11;-7.897724e-07
10:06:18;-850;-850.0211;-5.55694775e-07;1.567624163942054e-10;-7.935455e-07
10:06:38;-875;-874.9869;-5.59682145e-07;1.0031537331710371e-10;-8.010927e-07
10:06:57;-900;-899.951;-5.625852050000001e-07;6.251886134399654e-11;-8.058901e-07

File: Data/LowFluenceIrrNeutron2025/IV_onPCB/100237_UL_1e14_19days_IV.csv
time (20.01.2026);set voltage (V);real voltage (V);current (A);delta current;input current (A)
10:44:41;-25;-25.03525;-1.5167504e-07;3.8263925177639424e-11;-2.14077e-07
10:45:01;-50;-50.06789;-2.07980195e-07;2.8913291472089405e-11;-2.914076e-07
10:45:21;-75;-75.09801;-2.5221747499999996e-07;5.26480540357362e-11;-3.533506e-07
10:45:41;-100;-100.0717;-2.8909706e-07;6.33756934478826e-11;-4.027931e-07
10:46:01;-125;-125.026;-3.2209544000000003e-07;6.052474840922486e-11;-4.489362e-07
10:46:21;-150;-150.0062;-3.50713015e-07;8.142151014166963e-11;-4.866905e-07
10:46:41;-175;-175.0422;-3.76724245e-07;4.887594575811386e-11;-5.219759e-07
10:47:00;-200;-200.0718;-3.9844006499999993e-07;4.4101241635016017e-11;-5.513664e-07
10:47:20;-225;-225.0861;-4.1875618e-07;5.933393152320133e-11;-5.789033e-07
10:47:40;-250;-250.0618;-4.35577495e-07;4.1891903439089373e-11;-6.01413e-07
10:48:00;-275;-275.0359;-4.477423550000001e-07;7.193244764186751e-11;-6.177667e-07
10:48:20;-300;-300.0128;-4.5904291000000003e-07;8.24358298617775e-11;-6.331767e-07
10:48:39;-325;-325.0443;-4.71363355e-07;6.304194812781298e-11;-6.50237e-07
10:48:59;-350;-350.0584;-4.778960399999999e-07;1.0089866064522468e-10;-6.612418e-07
10:49:19;-375;-375.0903;-4.82927095e-07;6.133976910414981e-11;-6.707609e-07
10:49:38;-400;-400.0666;-4.87101025e-07;7.532233661902808e-11;-6.777731e-07
10:49:58;-425;-425.0369;-4.900096100000001e-07;7.177763924092226e-11;-6.831274e-07
10:50:18;-450;-449.9915;-4.9522721e-07;1.1021858688533355e-10;-6.91338e-07
10:50:38;-475;-475.0261;-4.980279949999999e-07;5.66281054225718e-11;-6.986921e-07
10:50:58;-500;-500.0579;-5.0183515e-07;7.012497540106416e-11;-7.046413e-07
10:51:18;-525;-525.0908;-5.035852650000002e-07;1.18443089345684e-10;-7.070073e-07
10:51:38;-550;-550.0706;-5.0640066e-07;4.63044157721472e-11;-7.129034e-07
10:51:58;-575;-575.0266;-5.101918600000001e-07;4.7167595020309744e-11;-7.186564e-07
10:52:18;-600;-600.0013;-5.134134849999999e-07;5.766249529590308e-11;-7.246123e-07
10:52:38;-625;-625.0294;-5.158559100000001e-07;3.857747458038153e-11;-7.295745e-07
10:52:58;-650;-650.0595;-5.208323e-07;8.426856946691239e-11;-7.370685e-07
10:53:18;-675;-675.0729;-5.242905950000001e-07;6.338863639288895e-11;-7.435162e-07
10:53:38;-700;-700.0516;-5.26421575e-07;1.1013348488879394e-10;-7.467207e-07
10:53:58;-725;-725.02;-5.2936681e-07;6.531437357121206e-11;-7.49743e-07
10:54:17;-750;-749.9907;-5.3199867e-07;1.0749820558967524e-10;-7.565611e-07
10:54:37;-775;-775.0114;-5.355427749999999e-07;1.251351876721741e-10;-7.631808e-07
10:54:57;-800;-800.0174;-5.3799959e-07;1.0804746362131537e-10;-7.668997e-07
10:55:17;-825;-825.045;-5.41364535e-07;4.724605976957275e-11;-7.712971e-07
10:55:37;-850;-850.0238;-5.4447652e-07;1.0639227406160659e-10;-7.780052e-07
10:55:57;-875;-874.9881;-5.485647800000001e-07;1.1428902847605424e-10;-7.824888e-07
10:56:17;-900;-899.9531;-5.5199906e-07;6.733734082958879e-11;-7.892428e-07

File: Data/LowFluenceIrrNeutron2025/IV_onPCB/100237_UL_1e14_22days_IV.csv
time (03.02.2026);set voltage (V);real voltage (V);current (A);delta current;input current (A)
16:08:21;-25;-25.0334;-1.5427815500000006e-07;1.2577158810717596e-11;-2.183309e-07
16:08:40;-50;-50.0678;-2.1150032499999997e-07;2.9317460561072037e-11;-2.970169e-07
16:09:00;-75;-75.09457;-2.5662551e-07;3.04255015570818e-11;-3.590393e-07
16:09:20;-100;-100.0713;-2.945838349999999e-07;4.044873068156731e-11;-4.1134e-07
16:09:39;-125;-125.0248;-3.2789504500000004e-07;8.981420251691872e-11;-4.563718e-07
16:09:59;-150;-150.0072;-3.57239225e-07;3.549542778654642e-11;-4.960791e-07
16:10:19;-175;-175.0399;-3.8433463000000007e-07;4.1068424062776955e-11;-5.32133e-07
16:10:39;-200;-200.0708;-4.06861995e-07;4.667914281292992e-11;-5.627365e-07
16:10:59;-225;-225.0836;-4.2679637500000007e-07;7.124710305514322e-11;-5.89766e-07
16:11:19;-250;-250.062;-4.4361222e-07;4.7862221845626416e-11;-6.120273e-07
16:11:39;-275;-275.0334;-4.584388399999999e-07;4.5669255194276226e-11;-6.3198e-07
16:12:00;-300;-300.0108;-4.6902670999999994e-07;4.0210908283699534e-11;-6.483036e-07
16:12:20;-325;-325.0459;-4.77581995e-07;8.26729543064094e-11;-6.59125e-07
16:12:39;-350;-350.0571;-4.84516455e-07;5.4518857505915194e-11;-6.726496e-07
16:12:59;-375;-375.0891;-4.888187249999999e-07;7.571273039423401e-11;-6.800411e-07
16:13:19;-400;-400.0654;-4.9345471e-07;5.234284807879757e-11;-6.873861e-07
16:13:38;-425;-425.0374;-4.978067099999999e-07;4.234134321204007e-11;-6.943656e-07
16:13:58;-450;-449.9898;-5.0102727e-07;5.365858230516363e-11;-7.005294e-07
16:14:18;-475;-475.0244;-5.039317300000001e-07;5.1147441822635897e-11;-7.056122e-07
16:14:37;-500;-500.054;-5.0689488e-07;4.859860316922707e-11;-7.121104e-07
16:14:56;-525;-525.0882;-5.093172050000001e-07;4.413770693805968e-11;-7.155849e-07
16:15:16;-550;-550.0706;-5.120197e-07;4.0142856774277524e-11;-7.210864e-07
16:15:36;-575;-575.0258;-5.167337e-07;1.1656903362385672e-10;-7.281485e-07
16:15:56;-600;-600.0025;-5.206183199999999e-07;5.148790226839281e-11;-7.353643e-07
16:16:16;-625;-625.0299;-5.25035785e-07;5.384756274661181e-11;-7.420986e-07
16:16:36;-650;-650.0582;-5.268642650000001e-07;4.5506450792718425e-11;-7.453077e-07
16:16:55;-675;-675.0693;-5.30738925e-07;7.153921961937883e-11;-7.527406e-07
16:17:15;-700;-700.0509;-5.347206850000001e-07;9.421612687724978e-11;-7.574226e-07
16:17:35;-725;-725.0193;-5.3772965e-07;4.273233055895745e-11;-7.640522e-07
16:17:55;-750;-749.9888;-5.41732155e-07;4.957586230969549e-11;-7.691759e-07
16:18:14;-775;-775.0103;-5.448058750000001e-07;6.742634532399033e-11;-7.755309e-07
16:18:34;-800;-800.0155;-5.4800876e-07;3.966587979611727e-11;-7.801313e-07
16:18:54;-825;-825.0438;-5.50908455e-07;7.602734326378943e-11;-7.837567e-07
16:19:14;-850;-850.0231;-5.53976475e-07;7.719268452223837e-11;-7.915504e-07
16:19:33;-875;-874.9865;-5.562767299999999e-07;7.847854487055526e-11;-7.949751e-07
16:19:53;-900;-899.9539;-5.599932249999999e-07;5.048133906455177e-11;-8.009889e-07

File: Data/LowFluenceIrrNeutron2025/IV_onPCB/100237_UL_1e14_25days_IV.csv
time (17.02.2026);set voltage (V);real voltage (V);current (A);delta current;input current (A)
10:18:04;-25;-25.03775;-1.5292885000000002e-07;8.664968263069207e-12;-2.16489e-07
10:18:23;-50;-50.0722;-2.1049239500000003e-07;1.4325045331516513e-11;-2.95174e-07
10:18:43;-75;-75.10002;-2.5472289e-07;2.5926361970010604e-11;-3.55624e-07
10:19:03;-100;-100.0741;-2.9219522e-07;1.1014432804281008e-11;-4.078505e-07
10:19:23;-125;-125.0259;-3.251855499999999e-07;2.744856781327615e-11;-4.524339e-07
10:19:43;-150;-150.0061;-3.5429607e-07;2.4222596991239428e-11;-4.918418e-07
10:20:03;-175;-175.043;-3.7987742499999996e-07;2.6711345786949244e-11;-5.265916e-07
10:20:23;-200;-200.075;-4.0268087e-07;1.585929396284633e-11;-5.563622e-07
10:20:43;-225;-225.0891;-4.2176771499999997e-07;2.7658686949130137e-11;-5.825813e-07
10:21:03;-250;-250.0638;-4.373945499999999e-07;2.033866576253334e-11;-6.039347e-07
10:21:22;-275;-275.0344;-4.5064685499999995e-07;2.2557716501232807e-11;-6.219604e-07
10:21:42;-300;-300.0102;-4.616768699999999e-07;4.107309770397242e-11;-6.381032e-07
10:22:01;-325;-325.0457;-4.7025388000000006e-07;2.3261175378730914e-11;-6.50823e-07
10:22:21;-350;-350.0597;-4.7644334e-07;2.942140156416646e-11;-6.610243e-07
10:22:41;-375;-375.0928;-4.818067e-07;4.1967595832974256e-11;-6.696451e-07
10:23:01;-400;-400.068;-4.861094299999999e-07;7.220758620117437e-11;-6.778574e-07
10:23:21;-425;-425.0381;-4.898953000000002e-07;3.9087444915212665e-11;-6.842502e-07
10:23:41;-450;-449.9915;-4.93047455e-07;2.7374647463483487e-11;-6.903223e-07
10:24:01;-475;-475.0249;-4.964339e-07;3.2088049177222393e-11;-6.961896e-07
10:24:21;-500;-500.0572;-4.997371250000001e-07;1.4078392797119259e-11;-7.021966e-07
10:24:41;-525;-525.0937;-5.0287928e-07;3.164046507243536e-11;-7.078056e-07
10:25:01;-550;-550.0729;-5.0595792e-07;3.6176611643436346e-11;-7.131342e-07
10:25:21;-575;-575.0279;-5.09102635e-07;6.540332035722663e-11;-7.184478e-07
10:25:40;-600;-600.001;-5.123233649999999e-07;5.4150944717059554e-11;-7.247648e-07
10:26:00;-625;-625.03;-5.151260849999999e-07;3.087344512279081e-11;-7.281442e-07
10:26:20;-650;-650.0583;-5.17866155e-07;4.455525192107275e-11;-7.341943e-07
10:26:40;-675;-675.0737;-5.213710249999999e-07;2.5016715286982237e-11;-7.385872e-07
10:27:00;-700;-700.0538;-5.2405823e-07;5.7822775400357956e-11;-7.441739e-07
10:27:19;-725;-725.0212;-5.270985050000001e-07;3.289087143494477e-11;-7.488774e-07
10:27:39;-750;-749.9908;-5.3010788e-07;2.7303650488535716e-11;-7.540177e-07
10:27:59;-775;-775.0112;-5.32994395e-07;2.720103810059202e-11;-7.58844e-07
10:28:18;-800;-800.0176;-5.353540049999999e-07;3.7449886164713034e-11;-7.624428e-07
10:28:38;-825;-825.0465;-5.388406700000002e-07;3.0418718003884854e-11;-7.684358e-07
10:28:58;-850;-850.0238;-5.418160499999998e-07;3.1900150078019013e-11;-7.736118e-07
10:29:18;-875;-874.9872;-5.44029905e-07;5.831973528532168e-11;-7.771601e-07
10:29:38;-900;-899.951;-5.472231699999999e-07;5.1065226475556365e-11;-7.845401e-07

File: Data/LowFluenceIrrNeutron2025/IV_onPCB/100237_UL_1e14_28days_IV.csv
time (27.02.2026);set voltage (V);real voltage (V);current (A);delta current;input current (A)
15:42:33;-25;-25.03417;-1.4920096999999998e-07;1.90316316956796e-11;-2.108306e-07
15:42:52;-50;-50.06968;-2.0430877499999998e-07;1.836883076709e-11;-2.864834e-07
15:43:12;-75;-75.09763;-2.47182505e-07;2.5490494772561697e-11;-3.455564e-07
15:43:32;-100;-100.0735;-2.8397836500000003e-07;3.802337917321418e-11;-3.963688e-07
15:43:52;-125;-125.0269;-3.1590757e-07;1.876511937079103e-11;-4.395431e-07
15:44:12;-150;-150.0055;-3.4417346e-07;5.959232727457399e-11;-4.780592e-07
15:44:32;-175;-175.042;-3.6968758499999995e-07;3.036035183837668e-11;-5.117658e-07
15:44:51;-200;-200.072;-3.9264494e-07;4.471162175542451e-11;-5.424494e-07
15:45:11;-225;-225.0847;-4.1223078000000006e-07;1.5159931728078767e-11;-5.683057e-07
15:45:31;-250;-250.0612;-4.2855434999999996e-07;3.535127967980757e-11;-5.905912e-07
15:45:51;-275;-275.034;-4.4231362999999993e-07;6.293485326112936e-11;-6.096244e-07
15:46:11;-300;-300.0118;-4.5380322500000005e-07;2.0540476960139758e-11;-6.264664e-07
15:46:31;-325;-325.0451;-4.62828095e-07;3.79900417708371e-11;-6.396326e-07
15:46:51;-350;-350.0577;-4.7028037499999993e-07;7.077429543096866e-11;-6.505366e-07
15:47:11;-375;-375.0899;-4.7513712500000006e-07;6.1853097285019e-11;-6.593012e-07
15:47:30;-400;-400.0666;-4.798509049999999e-07;3.158816588138715e-11;-6.678873e-07
15:47:50;-425;-425.0371;-4.8382111e-07;3.933913121816223e-11;-6.747719e-07
15:48:10;-450;-449.9908;-4.877516749999999e-07;2.1579498227485298e-11;-6.817132e-07
15:48:29;-475;-475.0259;-4.9133105e-07;5.308557784370245e-11;-6.877381e-07
15:48:49;-500;-500.0575;-4.9395176e-07;3.704416040349678e-11;-6.928555e-07
15:49:09;-525;-525.0897;-4.9625924e-07;2.9153045638490625e-11;-6.967252e-07
15:49:29;-550;-550.071;-4.9949518e-07;3.305263499329511e-11;-7.030768e-07
15:49:49;-575;-575.0261;-5.024206549999999e-07;5.572557154260468e-11;-7.079764e-07
15:50:09;-600;-600.0029;-5.053177599999999e-07;2.665504961541128e-11;-7.120656e-07
15:50:29;-625;-625.0298;-5.076039999999999e-07;4.2444954352666775e-11;-7.174899e-07
15:50:49;-650;-650.0585;-5.113979e-07;3.759286634456253e-11;-7.233092e-07
15:51:08;-675;-675.0702;-5.15058995e-07;4.637530780221172e-11;-7.289934e-07
15:51:28;-700;-700.0509;-5.1809261e-07;3.36088432559055e-11;-7.336573e-07
15:51:48;-725;-725.0212;-5.207494449999999e-07;2.2545034347945203e-11;-7.387873e-07
15:52:08;-750;-749.9901;-5.2219442e-07;6.533925068440829e-11;-7.419262e-07
15:52:28;-775;-775.0112;-5.248068650000001e-07;3.3552116382575806e-11;-7.459292e-07
15:52:47;-800;-800.0173;-5.27727525e-07;3.070869817739028e-11;-7.509979e-07
15:53:07;-825;-825.0434;-5.30788085e-07;8.18409934797356e-11;-7.562857e-07
15:53:27;-850;-850.0241;-5.33880785e-07;5.171231491385829e-11;-7.604474e-07
15:53:46;-875;-874.9865;-5.36886425e-07;1.0221362773011202e-10;-7.668481e-07
15:54:06;-900;-899.954;-5.400470400000001e-07;2.8819548400346706e-11;-7.722116e-07

File: Data/LowFluenceIrrNeutron2025/IV_onPCB/100237_UL_1e14_6days_IV.csv
time (18.06.2025);set voltage (V);real voltage (V);current (A);delta current;input current (A)
09:11:23;-25;-25.03828;-1.8799974999999998e-07;1.596411679360908e-11;-2.649614e-07
09:11:43;-50;-50.07166;-2.59543045e-07;1.7273370364524297e-11;-3.62736e-07
09:12:02;-75;-75.09883;-3.1465142e-07;1.3945434019777748e-11;-4.393769e-07
09:12:22;-100;-100.0732;-3.6210976000000003e-07;1.9294824953857325e-11;-5.044937e-07
09:12:42;-125;-125.0271;-4.0354588499999993e-07;3.568027205263472e-11;-5.610044e-07
09:13:02;-150;-150.0078;-4.4281045999999995e-07;2.5658926711771674e-11;-6.138629e-07
09:13:22;-175;-175.044;-4.770358600000001e-07;2.28471260774741e-11;-6.598571e-07
09:13:42;-200;-200.0748;-5.06102385e-07;2.426972834108337e-11;-6.993174e-07
09:14:02;-225;-225.0881;-5.315374249999998e-07;2.532990611411813e-11;-7.324666e-07
09:14:21;-250;-250.0668;-5.5449012e-07;2.8640835881656907e-11;-7.633853e-07
09:14:41;-275;-275.0387;-5.734061899999999e-07;9.598622320416685e-11;-7.915258e-07
09:15:01;-300;-300.0162;-5.878822499999999e-07;1.9990874793265323e-11;-8.103782e-07
09:15:21;-325;-325.049;-6.024308650000001e-07;3.890326225074079e-11;-8.308841e-07
09:15:40;-350;-350.0626;-6.123887499999999e-07;1.4130260967158443e-11;-8.460261e-07
09:16:00;-375;-375.0939;-6.19715155e-07;2.05451423394911e-11;-8.580726e-07
09:16:20;-400;-400.0699;-6.26517785e-07;3.640146444512984e-11;-8.692368e-07
09:16:40;-425;-425.0419;-6.322702499999999e-07;2.397199772651269e-11;-8.79301e-07
09:17:00;-450;-449.9968;-6.3750268e-07;2.7189274171996824e-11;-8.89219e-07
09:17:20;-475;-475.0295;-6.427520300000001e-07;2.4673853671449482e-11;-8.975323e-07
09:17:39;-500;-500.0604;-6.47375625e-07;1.741547139040238e-11;-9.057978e-07
09:17:59;-525;-525.0937;-6.5191207e-07;2.967182257631136e-11;-9.137425e-07
09:18:19;-550;-550.0765;-6.55706885e-07;2.831784973739996e-11;-9.198273e-07
09:18:39;-575;-575.0322;-6.591601400000001e-07;1.2967664400347384e-11;-9.26585e-07
09:18:59;-600;-600.0061;-6.62819525e-07;1.8282011479867847e-11;-9.332255e-07
09:19:18;-625;-625.0358;-6.65976485e-07;1.6677885469987078e-11;-9.387912e-07
09:19:38;-650;-650.0641;-6.70145415e-07;4.293275222659567e-11;-9.459951e-07
09:19:58;-675;-675.0753;-6.735608099999999e-07;2.8094506491483178e-11;-9.515358e-07
09:20:18;-700;-700.0562;-6.775381500000001e-07;2.989436610801599e-11;-9.578081e-07
09:20:38;-725;-725.0248;-6.7993128e-07;4.2817482177260716e-11;-9.625576e-07
09:20:58;-750;-749.9962;-6.829386899999999e-07;4.564266912659747e-11;-9.673155e-07
09:21:18;-775;-775.0151;-6.8595102e-07;2.576117097493749e-11;-9.728165e-07
09:21:39;-800;-800.022;-6.88699675e-07;5.092649255299414e-11;-9.776485e-07
09:21:58;-825;-825.05;-6.9430641e-07;4.3386553735000664e-11;-9.862638e-07
09:22:18;-850;-850.0289;-7.006060150000001e-07;2.031200787095834e-11;-9.98977e-07
09:22:38;-875;-874.9937;-7.060077699999999e-07;1.298134449893516e-11;-1.005889e-06
09:22:58;-900;-899.9412;-7.104894750000001e-07;3.7547272121284935e-11;-1.013212e-06

File: Data/LowFluenceIrrNeutron2025/IV_onPCB/100237_UL_1e14_noadd_IV.csv
time (27.03.2025);set voltage (V);real voltage (V);current (A);delta current;input current (A)
07:51:21;-25;-25.04083;3.1363752e-07;2.4271943267895936e-11;-3.13784e-07
07:51:41;-50;-50.07831;4.3107972500000003e-07;4.724095356520646e-11;-4.300323e-07
07:52:01;-75;-75.10823;5.210873100000001e-07;5.6589753003524605e-11;-5.212112e-07
07:52:21;-100;-100.081;5.991067600000001e-07;3.649781596205452e-11;-5.983353e-07
07:52:41;-125;-125.032;6.677095e-07;3.848797799313379e-11;-6.678369e-07
07:53:01;-150;-150.011;7.2880373e-07;4.538341332469221e-11;-7.290428e-07
07:53:21;-175;-175.0486;7.83359455e-07;7.672565753220895e-11;-7.844667e-07
07:53:41;-200;-200.082;8.34117015e-07;8.685334227161359e-11;-8.344916e-07
07:54:01;-225;-225.0985;8.81109495e-07;3.942227065695137e-11;-8.827718e-07
07:54:21;-250;-250.074;9.244600100000001e-07;7.387440284022899e-11;-9.250667e-07
07:54:41;-275;-275.0336;9.6228377e-07;3.584392075373507e-11;-9.630452e-07
07:55:01;-300;-300.0067;9.9461865e-07;6.601801098942937e-11;-9.954288e-07
07:55:21;-325;-325.0437;1.0274296999999998e-06;1.4914952396839798e-10;-1.027062e-06
07:55:41;-350;-350.0596;1.0551006999999996e-06;2.648326650925022e-10;-1.05503e-06
07:56:01;-375;-375.093;1.07773525e-06;5.696493987533385e-11;-1.078369e-06
07:56:21;-400;-400.0661;1.10017675e-06;5.463295136637133e-11;-1.100974e-06
07:56:41;-425;-425.0352;1.1180154499999999e-06;1.233979026361453e-10;-1.118278e-06
07:57:01;-450;-449.9865;1.1344863500000001e-06;1.1923921911435318e-10;-1.13481e-06
07:57:21;-475;-475.024;1.1468158e-06;7.97489372969936e-11;-1.14805e-06
07:57:41;-500;-500.0557;1.15714985e-06;1.1447764574361369e-10;-1.159476e-06
07:58:01;-525;-525.0908;1.17201795e-06;6.238571451061749e-11;-1.1727e-06
07:58:21;-550;-550.0709;1.1833252e-06;1.0063137184794872e-10;-1.18395e-06
07:58:41;-575;-575.0224;1.1919920000000002e-06;8.889839706091793e-11;-1.193241e-06
07:59:01;-600;-599.9965;1.1989779000000002e-06;2.349636344203029e-10;-1.198076e-06
07:59:21;-625;-625.0265;1.21229965e-06;1.3533632688601562e-10;-1.213108e-06
07:59:41;-650;-650.0557;1.22628955e-06;1.11962236379053e-10;-1.226455e-06
08:00:01;-675;-675.0714;1.23647945e-06;8.647122281429369e-11;-1.23713e-06
08:00:21;-700;-700.0486;1.2456051499999998e-06;1.332981296755499e-10;-1.245816e-06
08:00:41;-725;-725.0164;1.25370775e-06;1.0588578457470245e-10;-1.254486e-06
08:01:01;-750;-749.9833;1.2638878e-06;8.414581391845827e-11;-1.264783e-06
08:01:21;-775;-775.0046;1.2724069000000001e-06;7.875978986767107e-11;-1.274204e-06
08:01:41;-800;-800.0132;1.2828169e-06;7.870555571241163e-11;-1.282866e-06
08:02:01;-825;-825.0433;1.2923196499999998e-06;2.75801915103938e-10;-1.294295e-06
08:02:21;-850;-850.0208;1.30053805e-06;1.4405199538708793e-10;-1.301715e-06
08:02:41;-875;-874.9818;1.3117562000000002e-06;1.504295782085424e-10;-1.312219e-06
08:03:01;-900;-899.9449;1.3248278e-06;1.6290132903079667e-10;-1.32618e-06

File: Data/LowFluenceIrrNeutron2025/IV_onPCB/100237_UR1_1e14_1140min_IV.csv
time (29.01.2026);set voltage (V);real voltage (V);current (A);delta current;input current (A)
15:17:21;-25;-25.03632;-2.05327335e-07;5.144450275539677e-11;-2.895009e-07
15:17:40;-50;-50.06868;-2.8268771e-07;3.5576906765484887e-11;-3.952426e-07
15:18:00;-75;-75.09631;-3.42234525e-07;4.2794517099156e-11;-4.776444e-07
15:18:20;-100;-100.0725;-3.9314043500000003e-07;2.7860749518813287e-11;-5.474159e-07
15:18:40;-125;-125.0274;-4.3815652000000003e-07;6.546604944549399e-11;-6.085804e-07
15:19:00;-150;-150.0066;-4.803560599999999e-07;3.814234680771275e-11;-6.651592e-07
15:19:20;-175;-175.0425;-5.176710000000001e-07;7.337902731707757e-11;-7.144785e-07
15:19:40;-200;-200.0733;-5.532822199999999e-07;1.243220462347684e-10;-7.609904e-07
15:20:00;-225;-225.0874;-5.819642299999999e-07;5.0294588724834e-11;-7.990354e-07
15:20:20;-250;-250.0659;-6.0950594e-07;1.0796658936911904e-10;-8.364835e-07
15:20:40;-275;-275.0367;-6.3008986e-07;5.384359172640767e-11;-8.652045e-07
15:21:00;-300;-300.0158;-6.48082415e-07;4.121586179797795e-11;-8.895635e-07
15:21:20;-325;-325.0486;-6.668253e-07;1.3515966151185805e-10;-9.149131e-07
15:21:40;-350;-350.0607;-6.804600949999999e-07;5.874422630139837e-11;-9.357858e-07
15:22:00;-375;-375.0927;-6.90988345e-07;1.8822864958276448e-10;-9.503017e-07
15:22:20;-400;-400.0716;-6.980221100000001e-07;5.5506909885167224e-11;-9.644114e-07
15:22:40;-425;-425.0417;-7.0483374e-07;1.2021331402968847e-10;-9.750746e-07
15:22:59;-450;-449.9965;-7.114400399999999e-07;9.392288363333006e-11;-9.879365e-07
15:23:19;-475;-475.0294;-7.162854599999999e-07;1.0066214367874289e-10;-9.950176e-07
15:23:39;-500;-500.0677;-7.19720955e-07;4.9160781358214e-11;-1.001818e-06
15:23:59;-525;-525.0965;-7.260967549999998e-07;6.345861859314433e-11;-1.013209e-06
15:24:19;-550;-550.0308;-7.329167700000001e-07;9.186345603666066e-11;-1.022558e-06
15:24:38;-575;-575.0121;-7.37610835e-07;6.663232259009045e-11;-1.031622e-06
15:24:58;-600;-599.9942;-7.424703650000001e-07;6.573296139494956e-11;-1.039329e-06
15:25:18;-625;-625.022;-7.46876285e-07;1.4566690998215643e-10;-1.048131e-06
15:25:38;-650;-650.05;-7.514646650000001e-07;6.070976868469809e-11;-1.054298e-06
15:25:58;-675;-675.062;-7.58447085e-07;1.5025005861479754e-10;-1.065566e-06
15:26:18;-700;-700.0435;-7.619243500000001e-07;8.51138365660931e-11;-1.071926e-06
15:26:37;-725;-725.0115;-7.667043800000002e-07;1.6034633260539513e-10;-1.079721e-06
15:26:57;-750;-749.9825;-7.71657395e-07;1.4023159442062322e-10;-1.088771e-06
15:27:17;-775;-775.0022;-7.761492299999999e-07;1.4745053952088613e-10;-1.096704e-06
15:27:37;-800;-800.0073;-7.814741249999999e-07;1.1408595419134331e-10;-1.104942e-06
15:27:56;-825;-825.0357;-7.8555067e-07;3.898035601428246e-11;-1.110479e-06
15:28:16;-850;-850.0165;-7.912505600000001e-07;7.624879684296596e-11;-1.120079e-06
15:28:36;-875;-874.9781;-7.9514052e-07;6.421832121754632e-11;-1.126916e-06
15:28:56;-900;-899.9437;-8.000559749999999e-07;6.895704709273771e-11;-1.135951e-06

File: Data/LowFluenceIrrNeutron2025/IV_onPCB/100237_UR1_1e14_1390min_IV.csv
time (13.02.2026);set voltage (V);real voltage (V);current (A);delta current;input current (A)
08:39:19;-25;-25.04067;-1.9944582e-07;2.3990389325727493e-11;-2.806013e-07
08:39:39;-50;-50.07663;-2.75129645e-07;2.796715705519574e-11;-3.843313e-07
08:39:59;-75;-75.10545;-3.3382141000000004e-07;2.429672498506756e-11;-4.648905e-07
08:40:19;-100;-100.078;-3.8381285999999994e-07;3.9505682122954094e-11;-5.335072e-07
08:40:39;-125;-125.0293;-4.281271550000001e-07;8.73657442808692e-11;-5.940944e-07
08:40:59;-150;-150.0075;-4.68345435e-07;3.989923700711608e-11;-6.476941e-07
08:41:19;-175;-175.0464;-5.0478966e-07;2.9584423604320943e-11;-6.965649e-07
08:41:39;-200;-200.0791;-5.36116515e-07;3.418280728304989e-11;-7.378272e-07
08:41:59;-225;-225.0954;-5.6449157e-07;8.847510076287223e-11;-7.761758e-07
08:42:19;-250;-250.069;-5.872037299999999e-07;4.699852130652518e-11;-8.055902e-07
08:42:38;-275;-275.0411;-6.07813505e-07;7.984849669060762e-11;-8.348134e-07
08:42:58;-300;-300.0154;-6.236997e-07;5.7613161690709884e-11;-8.565449e-07
08:43:18;-325;-325.0526;-6.370139950000002e-07;3.747999431363325e-11;-8.759911e-07
08:43:38;-350;-350.0677;-6.497827750000001e-07;4.2102398313518645e-11;-8.949646e-07
08:43:58;-375;-375.1012;-6.605950950000001e-07;5.6918602176703075e-11;-9.107998e-07
08:44:18;-400;-400.0723;-6.697852949999999e-07;8.091781709704018e-11;-9.24736e-07
08:44:38;-425;-425.0421;-6.74326835e-07;7.074104051927551e-11;-9.346006e-07
08:44:58;-450;-449.9951;-6.79614025e-07;5.0590323123596664e-11;-9.44123e-07
08:45:17;-475;-475.0323;-6.854700199999999e-07;6.588603175180748e-11;-9.533915e-07
08:45:37;-500;-500.0645;-6.89728595e-07;4.939584571348229e-11;-9.605147e-07
08:45:57;-525;-525.1;-6.93205465e-07;4.6668725756655936e-11;-9.682585e-07
08:46:16;-550;-550.0798;-6.974644549999999e-07;3.5396240955079876e-11;-9.752221e-07
08:46:35;-575;-575.0342;-7.012252350000001e-07;2.366390106786975e-11;-9.819963e-07
08:46:55;-600;-600.0059;-7.065914e-07;5.276459987529806e-11;-9.92072e-07
08:47:14;-625;-625.0424;-7.12878225e-07;6.864612220475265e-11;-1.000066e-06
08:47:35;-650;-650.0737;-7.178405949999999e-07;8.3599626636424e-11;-1.008643e-06
08:47:55;-675;-675.0721;-7.207726049999999e-07;5.7937317626467684e-11;-1.014228e-06
08:48:15;-700;-700.0469;-7.2560437e-07;6.97102091160274e-11;-1.0223e-06
08:48:35;-725;-725.0121;-7.30132835e-07;3.862650791555112e-11;-1.02896e-06
08:48:55;-750;-749.983;-7.35875025e-07;4.401229366608822e-11;-1.038765e-06
08:49:14;-775;-775.0042;-7.40082015e-07;5.956116867347254e-11;-1.045975e-06
08:49:34;-800;-800.0112;-7.448471549999999e-07;5.217541062368279e-11;-1.052739e-06
08:49:53;-825;-825.0394;-7.48208195e-07;8.509054250473405e-11;-1.060335e-06
08:50:13;-850;-850.017;-7.537529649999999e-07;9.747798681625637e-11;-1.067076e-06
08:50:33;-875;-874.9803;-7.5789166e-07;5.725867680972057e-11;-1.075098e-06
08:50:52;-900;-899.945;-7.62464335e-07;2.4059841307662172e-11;-1.083778e-06
