Repository: aimaax/PENGUIN

# PENGUIN :penguin:  

> **NOTE!!** Google ID and GitLab repo for CERN organization is hidden and the create database function won't work properly in this version. Plotting is still possible with the saved database and data stored in this repo.  

A Python-based environment for GUI-driven analysis for IV, CV, and TCT measurements obtained with [Particulars Setup]() at CERN for CMS HGCAL silicon diodes. Used to plot data for individual diodes, but also to analyse Current Volume Normalization, Saturation Voltage, Charge Collection, and Charge Collection Efficiency.

---

File: Data/LowFluenceIrrNeutron2025/IV_onPCB/100332_UR1_5e13_6days_IV.csv
time (18.06.2025);set voltage (V);real voltage (V);current (A);delta current;input current (A)
11:22:10;-25;-25.03365;-9.63276655e-08;1.9792840340322594e-11;-1.440476e-07
11:22:30;-50;-50.06701;-1.4151639499999999e-07;2.832926973555766e-11;-1.988754e-07
11:22:50;-75;-75.09513;-1.73562385e-07;1.0316211211002182e-11;-2.434022e-07
11:23:10;-100;-100.0708;-2.00463885e-07;3.236674549209479e-11;-2.799841e-07
11:23:30;-125;-125.0249;-2.2389414e-07;3.471191466917342e-11;-3.124425e-07
11:23:50;-150;-150.0042;-2.45019775e-07;3.8462910625041234e-11;-3.410097e-07
11:24:10;-175;-175.0385;-2.6424575e-07;1.296517739948056e-11;-3.669631e-07
11:24:30;-200;-200.0695;-2.8075987500000006e-07;1.537744106638074e-11;-3.894301e-07
11:24:50;-225;-225.0826;-2.9473071500000005e-07;3.47225929871319e-11;-4.090455e-07
11:25:09;-250;-250.0592;-3.0559192499999997e-07;1.9149399305199863e-11;-4.234112e-07
11:25:29;-275;-275.032;-3.12932515e-07;2.5652269173506615e-11;-4.341353e-07
11:25:49;-300;-300.0099;-3.1687476500000003e-07;2.7228441265522693e-11;-4.406167e-07
11:26:09;-325;-325.0417;-3.19612735e-07;4.310675543055843e-11;-4.463076e-07
11:26:29;-350;-350.0534;-3.21447855e-07;2.221649440730854e-11;-4.497631e-07
11:26:48;-375;-375.0861;-3.2363498000000006e-07;4.882173010043676e-11;-4.541928e-07
11:27:08;-400;-400.0619;-3.2520526499999996e-07;2.2314134842068284e-11;-4.569345e-07
11:27:28;-425;-425.0353;-3.2619753e-07;2.5222834991331202e-11;-4.597194e-07
11:27:48;-450;-449.9886;-3.2744255500000003e-07;6.000346301464545e-11;-4.614113e-07
11:28:08;-475;-475.0213;-3.2853577e-07;2.882424595718115e-11;-4.64043e-07
11:28:28;-500;-500.0523;-3.3078661999999993e-07;2.8232936085358297e-11;-4.678845e-07
11:28:48;-525;-525.0839;-3.3262783000000005e-07;2.1558569177938536e-11;-4.712903e-07
11:29:08;-550;-550.0656;-3.35155335e-07;1.4061472673586223e-11;-4.753543e-07
11:29:28;-575;-575.0231;-3.3673847e-07;2.7477033227769938e-11;-4.782095e-07
11:29:48;-600;-599.9979;-3.38619775e-07;2.3167316282857995e-11;-4.815314e-07
11:30:08;-625;-625.0263;-3.4204805e-07;7.565201533997612e-11;-4.85603e-07
11:30:28;-650;-650.054;-3.43930765e-07;1.2984212095849978e-11;-4.903721e-07
11:30:48;-675;-675.0657;-3.45413235e-07;5.893931933565254e-11;-4.935466e-07
11:31:08;-700;-700.0467;-3.47577535e-07;2.366937607437118e-11;-4.959764e-07
11:31:28;-725;-725.0157;-3.5034290999999997e-07;5.728878725370338e-11;-4.998352e-07
11:31:48;-750;-749.986;-3.5305603500000003e-07;1.4731463394721426e-11;-5.048051e-07
11:32:08;-775;-775.0058;-3.5482988e-07;4.371833402589799e-11;-5.074794e-07
11:32:28;-800;-800.0115;-3.55833675e-07;4.560688044308704e-11;-5.092309e-07
11:32:48;-825;-825.0379;-3.57686705e-07;1.347682357790586e-11;-5.122682e-07
11:33:08;-850;-850.0176;-3.5956311499999994e-07;3.1834289904912166e-11;-5.155269e-07
11:33:28;-875;-874.9819;-3.6248171e-07;6.940578862746192e-11;-5.211097e-07
11:33:48;-900;-899.9497;-3.6508213999999996e-07;3.600677950053338e-11;-5.24973e-07

File: Data/LowFluenceIrrNeutron2025/IV_onPCB/100332_UR1_5e13_noadd_IV.csv
time (26.03.2025);set voltage (V);real voltage (V);current (A);delta current;input current (A)
10:47:23;-25;-25.03538;1.75653395e-07;1.0765399377171498e-11;-1.760787e-07
10:47:43;-50;-50.07055;2.4223770000000005e-07;2.6338545897599387e-11;-2.412266e-07
10:48:03;-75;-75.09829;2.9437009500000004e-07;3.1941438191634566e-11;-2.929839e-07
10:48:23;-100;-100.0716;3.38417505e-07;2.7351611904053367e-11;-3.379342e-07
10:48:43;-125;-125.0255;3.7762070500000003e-07;3.896125349305413e-11;-3.773702e-07
10:49:03;-150;-150.0031;4.11829415e-07;4.92152757154735e-11;-4.110412e-07
10:49:23;-175;-175.0397;4.4343174000000006e-07;5.928004065450729e-11;-4.423719e-07
10:49:43;-200;-200.0712;4.73061275e-07;6.60667449913339e-11;-4.721513e-07
10:50:03;-225;-225.0861;4.97516275e-07;4.081530036334534e-11;-4.978928e-07
10:50:23;-250;-250.062;5.203987400000001e-07;7.009518827993889e-11;-5.208716e-07
10:50:43;-275;-275.0348;5.40750775e-07;6.16284852462706e-11;-5.401404e-07
10:51:03;-300;-300.0103;5.590031500000001e-07;6.672058246897857e-11;-5.592982e-07
10:51:23;-325;-325.0433;5.7245896e-07;6.393931122556853e-11;-5.723422e-07
10:51:43;-350;-350.058;5.822906400000001e-07;2.4120342451962058e-11;-5.820689e-07
10:52:03;-375;-375.089;5.893213999999999e-07;4.516395631474542e-11;-5.895805e-07
10:52:23;-400;-400.0645;5.956159599999999e-07;6.035006064619583e-11;-5.955476e-07
10:52:43;-425;-425.0372;6.00038345e-07;6.094583926528278e-11;-6.005204e-07
10:53:03;-450;-449.9915;6.06528715e-07;5.207857538133952e-11;-6.063626e-07
10:53:23;-475;-475.0245;6.11936215e-07;2.6377162731232912e-11;-6.125983e-07
10:53:43;-500;-500.0551;6.16265455e-07;2.894257804256715e-11;-6.161324e-07
10:54:03;-525;-525.0884;6.2232655e-07;3.9848325247115024e-11;-6.224104e-07
10:54:23;-550;-550.0703;6.2666388e-07;3.678213397833392e-11;-6.271357e-07
10:54:43;-575;-575.024;6.3253665e-07;3.513478724853833e-11;-6.334324e-07
10:55:03;-600;-599.9995;6.3954769e-07;3.2732159186342174e-11;-6.392946e-07
10:55:23;-625;-625.0283;6.461433149999999e-07;1.0042061000487078e-10;-6.452429e-07
10:55:43;-650;-650.0559;6.528983649999999e-07;6.895811274788532e-11;-6.529337e-07
10:56:03;-675;-675.0714;6.568461300000002e-07;1.3447771248426357e-10;-6.563777e-07
10:56:23;-700;-700.0503;6.5936189e-07;4.404573185905797e-11;-6.593056e-07
10:56:43;-725;-725.0184;6.613247600000001e-07;5.158846159753303e-11;-6.622961e-07
10:57:03;-750;-749.9883;6.658227649999999e-07;3.984473508193786e-11;-6.664087e-07
10:57:23;-775;-775.008;6.71389165e-07;3.805827063530064e-11;-6.727686e-07
10:57:43;-800;-800.0151;6.76757295e-07;5.961189540477707e-11;-6.785336e-07
10:58:03;-825;-825.0436;6.83375745e-07;2.923778845518315e-11;-6.847543e-07
10:58:23;-850;-850.0229;6.87959975e-07;5.987330618689832e-11;-6.893611e-07
10:58:43;-875;-874.9858;6.9223308e-07;8.237532263973089e-11;-6.94099e-07
10:59:03;-900;-899.9509;6.951392349999998e-07;8.270531732452625e-11;-6.966937e-07

File: Data/LowFluenceIrrNeutron2025/IV_onPCB/100332_UR2_5e13_1140min_IV.csv
time (29.01.2026);set voltage (V);real voltage (V);current (A);delta current;input current (A)
10:48:05;-25;-25.03505;-9.808549949999999e-08;3.7119107784771636e-11;-1.494961e-07
10:48:25;-50;-50.0668;-1.4625618e-07;9.772782612951389e-12;-2.06984e-07
10:48:45;-75;-75.09447;-1.7973239e-07;2.026299940778686e-11;-2.526967e-07
10:49:04;-100;-100.0696;-2.0769270000000006e-07;2.0531955581482913e-11;-2.90798e-07
10:49:24;-125;-125.0237;-2.3224466499999995e-07;2.5356570425631058e-11;-3.255666e-07
10:49:44;-150;-150.0023;-2.5456248e-07;4.3187641519306674e-11;-3.556412e-07
10:50:03;-175;-175.0378;-2.74819005e-07;3.928200636105546e-11;-3.833941e-07
10:50:23;-200;-200.0683;-2.9215525500000004e-07;2.659826730728863e-11;-4.069766e-07
10:50:43;-225;-225.082;-3.0686940999999997e-07;2.6430954296053076e-11;-4.274302e-07
10:51:03;-250;-250.0576;-3.1850576000000004e-07;3.5294067773492536e-11;-4.431252e-07
10:51:23;-275;-275.0315;-3.281003e-07;5.589538487209806e-11;-4.563645e-07
10:51:42;-300;-300.0079;-3.32996435e-07;2.217485656661633e-11;-4.640806e-07
10:52:02;-325;-325.0401;-3.35589965e-07;3.1467433383579477e-11;-4.691616e-07
10:52:22;-350;-350.0539;-3.3757883e-07;8.160606659434158e-11;-4.740276e-07
10:52:42;-375;-375.0852;-3.3939558000000004e-07;3.0787584835450906e-11;-4.762958e-07
10:53:02;-400;-400.0606;-3.4097996000000004e-07;3.728790916637777e-11;-4.795647e-07
10:53:21;-425;-425.0336;-3.42171265e-07;5.328639895648758e-11;-4.830558e-07
10:53:42;-450;-449.9868;-3.4288614499999996e-07;2.8973975801570308e-11;-4.839796e-07
10:54:02;-475;-475.0206;-3.4478276499999997e-07;4.7107160960410285e-11;-4.874926e-07
10:54:21;-500;-500.0507;-3.46110315e-07;4.1218282518197994e-11;-4.900028e-07
10:54:41;-525;-525.0848;-3.4820665e-07;3.769214473866084e-11;-4.937207e-07
10:55:01;-550;-550.0667;-3.5042523e-07;4.938648453777649e-11;-4.974331e-07
10:55:20;-575;-575.0219;-3.5276699499999995e-07;7.176512644557934e-11;-5.01527e-07
10:55:40;-600;-599.9978;-3.552778800000001e-07;5.931333686448572e-11;-5.053586e-07
10:56:00;-625;-625.0239;-3.57956155e-07;6.306472844427417e-11;-5.095654e-07
10:56:19;-650;-650.0531;-3.6054617e-07;4.3933655151830475e-11;-5.138812e-07
10:56:39;-675;-675.0665;-3.6275149000000005e-07;2.9905472659699254e-11;-5.176051e-07
10:56:59;-700;-700.0469;-3.6638385e-07;6.642871988078626e-11;-5.225968e-07
10:57:19;-725;-725.0157;-3.6993890999999995e-07;4.604280068588323e-11;-5.283525e-07
10:57:38;-750;-749.9859;-3.71323025e-07;3.940589414986034e-11;-5.306279e-07
10:57:58;-775;-775.0051;-3.73797315e-07;2.5677764967963726e-11;-5.345987e-07
10:58:18;-800;-800.0105;-3.7548101999999997e-07;5.92847643159676e-11;-5.38244e-07
10:58:38;-825;-825.0387;-3.77656885e-07;3.807751257304084e-11;-5.400621e-07
10:58:58;-850;-850.0176;-3.7972739000000003e-07;3.310359716103433e-11;-5.435716e-07
10:59:17;-875;-874.9821;-3.81855085e-07;4.4067413286350666e-11;-5.473342e-07
10:59:37;-900;-899.9494;-3.8398969500000004e-07;3.8050934597589683e-11;-5.509254e-07

File: Data/LowFluenceIrrNeutron2025/IV_onPCB/100332_UR2_5e13_1390min_IV.csv
time (12.02.2026);set voltage (V);real voltage (V);current (A);delta current;input current (A)
11:53:58;-25;-25.03394;-9.706694450000002e-08;1.6161230792780027e-11;-1.494775e-07
11:54:18;-50;-50.06646;-1.44900215e-07;1.4296566502136264e-11;-2.049019e-07
11:54:38;-75;-75.09349;-1.7718347499999998e-07;9.062697928873066e-12;-2.484673e-07
11:54:58;-100;-100.0688;-2.0399815e-07;2.161033606865008e-11;-2.854773e-07
11:55:18;-125;-125.0231;-2.2709109500000003e-07;2.222274676429476e-11;-3.175942e-07
11:55:38;-150;-150.0044;-2.4782106e-07;3.026996564253024e-11;-3.462504e-07
11:55:58;-175;-175.0384;-2.6641186000000004e-07;1.2270184187695648e-11;-3.720561e-07
11:56:18;-200;-200.0688;-2.8281187000000004e-07;3.09377771502724e-11;-3.942541e-07
11:56:38;-225;-225.0813;-2.9621745499999997e-07;3.143351274913487e-11;-4.121239e-07
11:56:58;-250;-250.0586;-3.07678025e-07;1.8017420563165896e-11;-4.279311e-07
11:57:18;-275;-275.0313;-3.1671491999999994e-07;3.1268869183263175e-11;-4.406097e-07
11:57:38;-300;-300.0075;-3.2184121999999995e-07;3.907144328022739e-11;-4.492809e-07
11:57:58;-325;-325.0402;-3.2493835e-07;4.3712622604917717e-11;-4.551242e-07
11:58:18;-350;-350.0533;-3.2678324e-07;1.3516531359783513e-11;-4.58171e-07
11:58:38;-375;-375.0857;-3.2868143e-07;2.5813360978376097e-11;-4.622732e-07
11:58:58;-400;-400.0628;-3.3040158499999997e-07;2.3991732195694603e-11;-4.65345e-07
11:59:18;-425;-425.0324;-3.32702915e-07;3.163716507132008e-11;-4.692988e-07
11:59:38;-450;-449.9868;-3.3531413999999993e-07;2.3739421222936383e-11;-4.738033e-07
11:59:58;-475;-475.0213;-3.3727247e-07;3.020310257241897e-11;-4.76874e-07
12:00:18;-500;-500.0527;-3.39564775e-07;2.4743169638305452e-11;-4.808641e-07
12:00:38;-525;-525.086;-3.42160695e-07;3.497782831666136e-11;-4.853354e-07
12:00:58;-550;-550.0676;-3.4413010499999996e-07;2.942721994599553e-11;-4.89109e-07
12:01:18;-575;-575.0222;-3.4694143e-07;2.391479991553373e-11;-4.93458e-07
12:01:38;-600;-599.9967;-3.4873066999999997e-07;1.9874959245241563e-11;-4.962268e-07
12:01:58;-625;-625.0251;-3.5079360000000007e-07;2.3305398516224138e-11;-4.997964e-07
12:02:18;-650;-650.0522;-3.53464215e-07;3.8972954259974305e-11;-5.033899e-07
12:02:38;-675;-675.0665;-3.5656847e-07;2.8600188897977872e-11;-5.083842e-07
12:02:58;-700;-700.0466;-3.5861451e-07;3.323701393025377e-11;-5.116323e-07
12:03:17;-725;-725.014;-3.60092595e-07;2.0258744377428133e-11;-5.145311e-07
12:03:37;-750;-749.9854;-3.6252484999999996e-07;3.20322185463333e-11;-5.183132e-07
12:03:57;-775;-775.0064;-3.6487170000000004e-07;1.474337987030067e-11;-5.216285e-07
12:04:17;-800;-800.0117;-3.664192699999999e-07;4.7329260030133536e-11;-5.244202e-07
12:04:37;-825;-825.0383;-3.6853750999999996e-07;1.9183108324774104e-11;-5.278129e-07
12:04:57;-850;-850.0172;-3.70811635e-07;2.6266907198030624e-11;-5.315856e-07
12:05:17;-875;-874.9814;-3.7310859499999997e-07;1.708263954282231e-11;-5.349955e-07
12:05:37;-900;-899.9478;-3.7626251e-07;6.491817884845611e-11;-5.39368e-07

File: Data/LowFluenceIrrNeutron2025/IV_onPCB/100332_UR2_5e13_1560min_IV.csv
time (04.03.2026);set voltage (V);real voltage (V);current (A);delta current;input current (A)
09:45:48;-25;-25.0396;-9.8118232e-08;3.836359402871436e-11;-1.48744e-07
09:46:08;-50;-50.07183;-1.4391055499999997e-07;2.578371722133891e-11;-2.029896e-07
09:46:28;-75;-75.10091;-1.7614123500000002e-07;2.296953446959611e-11;-2.477658e-07
09:46:48;-100;-100.0742;-2.0251028499999998e-07;3.651606377678187e-11;-2.82868e-07
09:47:08;-125;-125.0267;-2.2533856499999996e-07;4.255091789550472e-11;-3.150086e-07
09:47:28;-150;-150.0046;-2.46080315e-07;3.742469657525895e-11;-3.447532e-07
09:47:48;-175;-175.0406;-2.64709595e-07;1.7862192579578933e-11;-3.693228e-07
09:48:08;-200;-200.0724;-2.8074002e-07;5.7417040414845486e-11;-3.918563e-07
09:48:27;-225;-225.0875;-2.94459985e-07;7.567456847415741e-11;-4.095904e-07
09:48:47;-250;-250.0635;-3.0674605e-07;3.20091436155347e-11;-4.263997e-07
09:49:07;-275;-275.0342;-3.1496328499999996e-07;9.908112440697314e-11;-4.391804e-07
09:49:27;-300;-300.0085;-3.1987975e-07;7.040766630843637e-11;-4.457587e-07
09:49:47;-325;-325.0444;-3.2363212999999994e-07;8.815099633583261e-11;-4.528653e-07
09:50:07;-350;-350.0565;-3.2573465500000004e-07;8.551897814958974e-11;-4.578629e-07
09:50:27;-375;-375.0906;-3.276642899999999e-07;1.180189768427095e-10;-4.610912e-07
09:50:47;-400;-400.0657;-3.2904498499999996e-07;7.201229175460286e-11;-4.635032e-07
09:51:06;-425;-425.0368;-3.3010119e-07;3.257675390520052e-11;-4.668354e-07
09:51:26;-450;-449.9893;-3.3391650500000004e-07;7.63895099064659e-11;-4.71077e-07
09:51:46;-475;-475.0229;-3.3611122500000006e-07;3.9469546409225374e-11;-4.765032e-07
09:52:05;-500;-500.0546;-3.3733058e-07;5.4251573986384585e-11;-4.783638e-07
09:52:25;-525;-525.0901;-3.3958903e-07;9.638172754728954e-11;-4.83292e-07
09:52:45;-550;-550.0704;-3.4077485500000004e-07;7.577541206585394e-11;-4.837063e-07
09:53:05;-575;-575.0238;-3.43699805e-07;5.166957251371579e-11;-4.895707e-07
09:53:25;-600;-599.9978;-3.4722009e-07;4.3100715713315535e-11;-4.939117e-07
09:53:44;-625;-625.0276;-3.4890079500000003e-07;4.3178952902427464e-11;-4.977119e-07
09:54:04;-650;-650.0563;-3.50363725e-07;5.433480968725351e-11;-4.990764e-07
09:54:25;-675;-675.0698;-3.52028975e-07;4.0378565399850706e-11;-5.019348e-07
09:54:44;-700;-700.049;-3.5432029e-07;8.060037838000664e-11;-5.061918e-07
09:55:04;-725;-725.0162;-3.57758905e-07;2.5430997301521887e-11;-5.111735e-07
09:55:24;-750;-749.9868;-3.60108325e-07;7.297327520229551e-11;-5.160935e-07
09:55:44;-775;-775.0094;-3.6170470500000004e-07;2.938048287128608e-11;-5.180476e-07
09:56:04;-800;-800.0149;-3.6474749999999996e-07;4.291110171039558e-11;-5.218805e-07
09:56:23;-825;-825.0413;-3.6707365500000004e-07;5.156336270793492e-11;-5.264451e-07
09:56:43;-850;-850.0209;-3.7017540500000006e-07;1.3678463244732635e-10;-5.306229e-07
09:57:02;-875;-874.9835;-3.7132732000000005e-07;3.584138013525683e-11;-5.338294e-07
09:57:22;-900;-899.9485;-3.72897405e-07;9.032756430763552e-11;-5.366206e-07

File: Data/LowFluenceIrrNeutron2025/IV_onPCB/100332_UR2_5e13_250min_IV.csv
time (16.06.2025);set voltage (V);real voltage (V);current (A);delta current;input current (A)
14:35:30;-25;-25.03659;-1.1070513999999999e-07;1.8855471884840316e-11;-1.663683e-07
14:35:50;-50;-50.06967;-1.63801425e-07;4.092734652710826e-11;-2.305674e-07
14:36:10;-75;-75.09673;-2.0109402500000003e-07;2.5463128121855344e-11;-2.815767e-07
14:36:30;-100;-100.0727;-2.3194481000000003e-07;2.2820330738181602e-11;-3.2465e-07
14:36:50;-125;-125.0274;-2.5892243500000004e-07;1.851857483042377e-11;-3.61956e-07
14:37:10;-150;-150.0071;-2.8338934999999997e-07;1.8687761369409015e-11;-3.953841e-07
14:37:30;-175;-175.0403;-3.0521692e-07;2.563590216863761e-11;-4.254691e-07
14:37:50;-200;-200.071;-3.25569365e-07;2.5294058862705946e-11;-4.532599e-07
14:38:10;-225;-225.0847;-3.4327950499999994e-07;2.0282504129176083e-11;-4.764652e-07
14:38:30;-250;-250.0619;-3.5943255e-07;1.436038735550051e-11;-4.987002e-07
14:38:50;-275;-275.0346;-3.7311503500000004e-07;1.865115046719692e-11;-5.172034e-07
14:39:10;-300;-300.0116;-3.8407780499999996e-07;2.60459070441025e-11;-5.325048e-07
14:39:30;-325;-325.0442;-3.9073452000000004e-07;1.762957827062069e-11;-5.430277e-07
14:39:50;-350;-350.0564;-3.9487913999999995e-07;1.9273980388076775e-11;-5.497883e-07
14:40:09;-375;-375.0875;-3.98331585e-07;2.1885019162661008e-11;-5.558957e-07
14:40:29;-400;-400.0641;-4.02316955e-07;2.851445464584456e-11;-5.618722e-07
14:40:48;-425;-425.0362;-4.05747015e-07;3.542317904635235e-11;-5.672846e-07
14:41:08;-450;-449.9918;-4.104983949999999e-07;4.9831963374424015e-11;-5.738034e-07
14:41:28;-475;-475.024;-4.170304e-07;2.1025920907300413e-11;-5.831851e-07
14:41:48;-500;-500.0549;-4.2345376e-07;1.4929650699194778e-11;-5.913737e-07
14:42:08;-525;-525.0892;-4.285445500000001e-07;4.061500553982403e-11;-5.986793e-07
14:42:28;-550;-550.0697;-4.3498078000000007e-07;1.9976509454857187e-11;-6.060587e-07
14:42:48;-575;-575.0261;-4.43336495e-07;2.1451174181148215e-11;-6.161483e-07
14:43:08;-600;-600.0025;-4.51771025e-07;2.3209174775291412e-11;-6.267335e-07
14:43:28;-625;-625.0302;-4.6047351e-07;2.479171524925141e-11;-6.381363e-07
14:43:48;-650;-650.0591;-4.68969035e-07;5.2996263205531963e-11;-6.47517e-07
14:44:09;-675;-675.0703;-4.781139649999999e-07;3.015199684515368e-11;-6.582969e-07
14:44:29;-700;-700.0505;-4.872746999999999e-07;2.8989716280087778e-11;-6.690422e-07
14:44:49;-725;-725.0209;-4.97117025e-07;2.4164662086402375e-11;-6.802856e-07
14:45:09;-750;-749.9916;-5.0723867e-07;2.577319450514527e-11;-6.920639e-07
14:45:29;-775;-775.0114;-5.182941399999999e-07;3.8776936057404e-11;-7.058352e-07
14:45:49;-800;-800.0168;-5.289332299999999e-07;6.852919928760126e-11;-7.175983e-07
14:46:09;-825;-825.0433;-5.389105350000001e-07;7.169406296025875e-11;-7.289703e-07
14:46:29;-850;-850.0218;-5.5035418e-07;7.283104063515927e-11;-7.43068e-07
14:46:49;-875;-874.9888;-5.613126399999999e-07;4.2484445624254395e-11;-7.551797e-07
14:47:09;-900;-899.9537;-5.726114600000001e-07;6.833374912881456e-11;-7.68675e-07

File: Data/LowFluenceIrrNeutron2025/IV_onPCB/100332_UR2_5e13_500min_IV.csv
time (16.07.2025);set voltage (V);real voltage (V);current (A);delta current;input current (A)
08:08:27;-25;-25.03577;-1.08993125e-07;4.244442476639319e-11;-1.660507e-07
08:08:47;-50;-50.07117;-1.6075201e-07;2.293407497589548e-11;-2.272602e-07
08:09:07;-75;-75.10077;-1.9633535e-07;2.675622497662999e-11;-2.753735e-07
08:09:27;-100;-100.0736;-2.2602023000000002e-07;2.6587485872116108e-11;-3.163921e-07
08:09:47;-125;-125.0247;-2.52352695e-07;4.1902851618356356e-11;-3.531648e-07
08:10:07;-150;-150.0053;-2.7576738000000007e-07;3.047146255105025e-11;-3.85178e-07
08:10:27;-175;-175.0405;-2.97121845e-07;5.10289322223194e-11;-4.155436e-07
08:10:47;-200;-200.0721;-3.14944405e-07;4.291695729836812e-11;-4.390651e-07
08:11:07;-225;-225.0859;-3.3264551499999993e-07;4.6779745229638496e-11;-4.623572e-07
08:11:27;-250;-250.0613;-3.4711971999999994e-07;6.838204720538738e-11;-4.823107e-07
08:11:47;-275;-275.0325;-3.592645899999999e-07;6.259831782883677e-11;-4.990979e-07
08:12:06;-300;-300.01;-3.6813841999999995e-07;2.866295745382895e-11;-5.118687e-07
08:12:26;-325;-325.045;-3.73902995e-07;7.814424498163627e-11;-5.197182e-07
08:12:46;-350;-350.0572;-3.78204275e-07;4.237013327510231e-11;-5.292177e-07
08:13:06;-375;-375.0899;-3.8276653000000004e-07;6.00416260189529e-11;-5.356619e-07
08:13:26;-400;-400.0654;-3.8639333500000004e-07;5.066679152808153e-11;-5.411225e-07
08:13:45;-425;-425.0351;-3.921267e-07;3.879772029385296e-11;-5.490338e-07
08:14:05;-450;-449.9887;-3.9589063999999997e-07;3.4400205231946556e-11;-5.54973e-07
08:14:25;-475;-475.0225;-4.014889e-07;3.668281750356744e-11;-5.617491e-07
08:14:45;-500;-500.0543;-4.075242149999999e-07;4.8537433118675304e-11;-5.701872e-07
08:15:05;-525;-525.0901;-4.1370855500000007e-07;3.982031483740371e-11;-5.776597e-07
08:15:25;-550;-550.0722;-4.2118703000000005e-07;6.702508787759877e-11;-5.864425e-07
08:15:45;-575;-575.0249;-4.26436685e-07;9.395064722368913e-11;-5.950193e-07
08:16:05;-600;-599.9998;-4.3371578e-07;5.924181867566196e-11;-6.030748e-07
08:16:25;-625;-625.0269;-4.4004439e-07;4.304334786003539e-11;-6.10466e-07
08:16:45;-650;-650.0573;-4.47822945e-07;4.4262392318423515e-11;-6.208137e-07
08:17:05;-675;-675.0706;-4.560254499999999e-07;5.3616468318977396e-11;-6.304689e-07
08:17:25;-700;-700.0497;-4.636881649999999e-07;8.554917658136747e-11;-6.417881e-07
08:17:45;-725;-725.019;-4.72053095e-07;1.2567116464706577e-10;-6.509805e-07
08:18:05;-750;-749.988;-4.811734e-07;5.838843164531752e-11;-6.611637e-07
08:18:25;-775;-775.0078;-4.8913884e-07;5.741124036284372e-11;-6.702639e-07
08:18:44;-800;-800.0146;-4.986338300000001e-07;8.682057420335218e-11;-6.804064e-07
08:19:04;-825;-825.0434;-5.0817461e-07;1.0067186744567774e-10;-6.921799e-07
08:19:24;-850;-850.0251;-5.168524349999998e-07;6.339457361438638e-11;-7.021511e-07
08:19:44;-875;-874.9879;-5.27214415e-07;6.953505312969764e-11;-7.153308e-07
08:20:04;-900;-899.952;-5.35576445e-07;4.823684093874555e-11;-7.245147e-07

File: Data/LowFluenceIrrNeutron2025/IV_onPCB/100332_UR2_5e13_735min_IV.csv
time (12.09.2025);set voltage (V);real voltage (V);current (A);delta current;input current (A)
12:08:49;-25;-25.03613;-1.0668868500000003e-07;2.692461724426167e-11;-1.642889e-07
12:09:09;-50;-50.06915;-1.5839312000000002e-07;2.7741756973920077e-11;-2.239615e-07
12:09:29;-75;-75.09483;-1.9329625999999998e-07;1.2269513845299547e-11;-2.709214e-07
12:09:49;-100;-100.071;-2.2202683500000004e-07;1.4120299704680536e-11;-3.113223e-07
12:10:08;-125;-125.0247;-2.4751661500000004e-07;2.12023315640043e-11;-3.465114e-07
12:10:28;-150;-150.0056;-2.6996856500000006e-07;1.2661414366095649e-11;-3.774329e-07
12:10:48;-175;-175.0405;-2.9033848500000005e-07;1.993594777656639e-11;-4.048185e-07
12:11:07;-200;-200.0713;-3.08405325e-07;3.1215347887698896e-11;-4.300317e-07
12:11:27;-225;-225.0831;-3.2534810499999994e-07;3.44945426661951e-11;-4.526713e-07
12:11:47;-250;-250.0604;-3.4077909e-07;2.5309972244156582e-11;-4.73865e-07
12:12:07;-275;-275.0326;-3.51659585e-07;1.9984176584237378e-11;-4.885777e-07
12:12:26;-300;-300.0099;-3.6049262e-07;3.93965389342761e-11;-5.013769e-07
12:12:46;-325;-325.044;-3.6628746500000005e-07;4.6215616016126505e-11;-5.115265e-07
12:13:06;-350;-350.054;-3.7066802500000006e-07;4.5866149214316014e-11;-5.180424e-07
12:13:26;-375;-375.0871;-3.7479789999999995e-07;4.5659231268166374e-11;-5.243782e-07
12:13:46;-400;-400.0639;-3.7840748499999994e-07;3.8415442386493124e-11;-5.306357e-07
12:14:06;-425;-425.0345;-3.8218318500000006e-07;3.533716971900889e-11;-5.364913e-07
12:14:25;-450;-449.9903;-3.8765044e-07;3.683404634302376e-11;-5.436261e-07
12:14:45;-475;-475.0234;-3.9418324499999997e-07;1.2520755718008293e-11;-5.525618e-07
12:15:05;-500;-500.0533;-4.0097549999999996e-07;4.035868555837791e-11;-5.604282e-07
12:15:25;-525;-525.0871;-4.07786185e-07;2.0404287876571808e-11;-5.693627e-07
12:15:44;-550;-550.0688;-4.1566703500000006e-07;6.244228706373661e-11;-5.787513e-07
12:16:04;-575;-575.024;-4.25106085e-07;2.8129177267561732e-11;-5.896879e-07
12:16:24;-600;-600.0006;-4.3628575499999995e-07;3.179446215538253e-11;-6.032478e-07
12:16:44;-625;-625.029;-4.4768089000000005e-07;2.7371588280551576e-11;-6.163144e-07
12:17:04;-650;-650.0562;-4.5869911e-07;5.2974704293653764e-11;-6.286037e-07
12:17:24;-675;-675.0681;-4.722485000000001e-07;2.6814266725010917e-11;-6.439039e-07
12:17:44;-700;-700.0486;-4.85304155e-07;4.603176157556772e-11;-6.587958e-07
12:18:04;-725;-725.0193;-4.987973400000001e-07;4.35187548075539e-11;-6.741818e-07
12:18:23;-750;-749.9883;-5.1275903e-07;3.812211897311184e-11;-6.884365e-07
12:18:43;-775;-775.0095;-5.266717750000001e-07;3.719476298822078e-11;-7.039417e-07
12:19:02;-800;-800.0161;-5.405950950000001e-07;4.833803857988028e-11;-7.197363e-07
12:19:23;-825;-825.0419;-5.558595949999999e-07;4.5322399801313286e-11;-7.367238e-07
12:19:43;-850;-850.0223;-5.70306965e-07;7.671801720423697e-11;-7.532936e-07
12:20:03;-875;-874.9874;-5.840300049999999e-07;3.920279612157932e-11;-7.676327e-07
12:20:23;-900;-899.9523;-5.973279649999999e-07;5.832612376757294e-11;-7.833609e-07

File: Data/LowFluenceIrrNeutron2025/IV_onPCB/100332_UR2_5e13_920min_IV.csv
time (07.01.2026);set voltage (V);real voltage (V);current (A);delta current;input current (A)
12:11:05;-25;-25.03279;-1.079216e-07;2.304060003558921e-11;-1.546735e-07
12:11:25;-50;-50.06748;-1.49930245e-07;3.205061580921679e-11;-2.106414e-07
12:11:45;-75;-75.09442;-1.81277405e-07;5.708574536388241e-11;-2.540582e-07
12:12:04;-100;-100.0698;-2.0779890500000002e-07;2.5575089906977847e-11;-2.909613e-07
12:12:24;-125;-125.0239;-2.3133837999999998e-07;4.073812870027297e-11;-3.229437e-07
12:12:44;-150;-150.0033;-2.5138201499999997e-07;5.1642758095884616e-11;-3.508835e-07
12:13:04;-175;-175.0388;-2.69942375e-07;3.869524962769962e-11;-3.769975e-07
12:13:24;-200;-200.0685;-2.8693169999999996e-07;5.8151453120279466e-11;-3.999812e-07
12:13:44;-225;-225.0822;-3.0113573000000003e-07;2.0424342217071277e-11;-4.191432e-07
12:14:04;-250;-250.0586;-3.13484055e-07;3.35183647236851e-11;-4.35626e-07
12:14:24;-275;-275.0318;-3.2378904999999996e-07;6.123379357021675e-11;-4.501597e-07
12:14:44;-300;-300.0086;-3.30682645e-07;7.957096627382397e-11;-4.598915e-07
12:15:04;-325;-325.0424;-3.3513551e-07;9.633606824549078e-11;-4.680257e-07
12:15:23;-350;-350.0524;-3.3798412999999996e-07;5.245912890050627e-11;-4.736228e-07
12:15:43;-375;-375.0836;-3.41038215e-07;1.0211143576382725e-10;-4.780618e-07
12:16:03;-400;-400.0623;-3.42856735e-07;7.28223428197005e-11;-4.819182e-07
12:16:22;-425;-425.035;-3.4511042e-07;6.091304318452675e-11;-4.872058e-07
12:16:42;-450;-449.9874;-3.4712741000000004e-07;7.385019326311873e-11;-4.901341e-07
12:17:02;-475;-475.0205;-3.4913752500000004e-07;4.462865888361483e-11;-4.931115e-07
12:17:22;-500;-500.0518;-3.52939315e-07;6.799675370008348e-11;-4.984286e-07
12:17:42;-525;-525.0859;-3.5411512500000005e-07;8.470174787895308e-11;-5.014527e-07
12:18:02;-550;-550.0685;-3.5701967499999994e-07;6.518975911713386e-11;-5.066581e-07
12:18:22;-575;-575.0219;-3.59702795e-07;5.977768458003363e-11;-5.111528e-07
12:18:42;-600;-599.9991;-3.6159766e-07;6.808067031103432e-11;-5.13721e-07
12:19:02;-625;-625.027;-3.640928450000001e-07;7.221688704001326e-11;-5.187305e-07
12:19:22;-650;-650.0543;-3.6573031000000005e-07;6.685592079240162e-11;-5.208855e-07
12:19:41;-675;-675.066;-3.6735776499999997e-07;7.081279943449476e-11;-5.244293e-07
12:20:01;-700;-700.0455;-3.69943425e-07;1.3768233635347024e-10;-5.266551e-07
12:20:21;-725;-725.0152;-3.7271443499999995e-07;4.0924226489330785e-11;-5.314847e-07
12:20:40;-750;-749.9865;-3.7459727500000005e-07;7.532466557343735e-11;-5.346381e-07
12:21:00;-775;-775.0046;-3.773142600000001e-07;3.7346078375111716e-11;-5.389918e-07
12:21:20;-800;-800.0134;-3.7895706e-07;5.0435052493278944e-11;-5.418991e-07
12:21:40;-825;-825.0376;-3.8128758e-07;5.734698100161848e-11;-5.460913e-07
12:21:59;-850;-850.0189;-3.8498077500000006e-07;1.109090216968391e-10;-5.514039e-07
12:22:19;-875;-874.9833;-3.8640811999999993e-07;1.4508369129575007e-10;-5.5289e-07
12:22:39;-900;-899.9489;-3.8880940000000005e-07;7.888399172202192e-11;-5.567467e-07

File: Data/LowFluenceIrrNeutron2025/IV_onPCB/100332_UR2_5e13_noadd_IV.csv
time (08.04.2025);set voltage (V);real voltage (V);current (A);delta current;input current (A)
07:59:21;-25;-25.04007;1.7980174e-07;2.367090344705938e-11;-1.797001e-07
07:59:41;-50;-50.07486;2.46276425e-07;2.6234525796170475e-11;-2.455003e-07
08:00:01;-75;-75.10197;2.98437255e-07;1.1956944582543662e-11;-2.979769e-07
08:00:21;-100;-100.0755;3.4273803500000003e-07;4.764633211224094e-11;-3.420141e-07
08:00:41;-125;-125.0284;3.8164166499999997e-07;4.3403793771397684e-11;-3.809596e-07
08:01:00;-150;-150.0054;4.158615250000001e-07;3.2988600209012e-11;-4.157096e-07
08:01:20;-175;-175.0417;4.477380200000001e-07;5.910379666315883e-11;-4.466939e-07
08:01:40;-200;-200.0766;4.76529285e-07;3.901079035023514e-11;-4.764478e-07
08:02:00;-225;-225.0914;5.0297594e-07;6.871975603856453e-11;-5.03616e-07
08:02:19;-250;-250.0643;5.254088650000001e-07;7.574312915208847e-11;-5.245307e-07
08:02:39;-275;-275.0357;5.456559899999999e-07;4.461811061665573e-11;-5.456506e-07
08:02:59;-300;-300.0112;5.631266049999999e-07;7.767593304074389e-11;-5.627926e-07
08:03:19;-325;-325.046;5.75000315e-07;2.8583770985474882e-11;-5.746043e-07
08:03:39;-350;-350.06;5.85047565e-07;9.85022843072691e-11;-5.839847e-07
08:03:59;-375;-375.0957;5.9291259e-07;1.3968134501428437e-10;-5.917664e-07
08:04:19;-400;-400.0681;5.977546550000001e-07;7.06274395950326e-11;-5.972797e-07
08:04:39;-425;-425.0385;6.0365036e-07;1.0243295304734803e-10;-6.031422e-07
08:04:59;-450;-449.9924;6.0935923e-07;7.524684913669194e-11;-6.098078e-07
08:05:19;-475;-475.0249;6.15902075e-07;7.733430832270075e-11;-6.158309e-07
08:05:39;-500;-500.0594;6.20537385e-07;5.5775286765287566e-11;-6.204216e-07
08:05:59;-525;-525.0961;6.240025299999999e-07;8.908433535139728e-11;-6.230994e-07
08:06:19;-550;-550.0744;6.303732750000001e-07;9.123510094119293e-11;-6.297273e-07
08:06:38;-575;-575.0276;6.328129849999999e-07;5.685210782152264e-11;-6.328482e-07
08:06:58;-600;-600.0003;6.37579545e-07;5.121161658989001e-11;-6.370541e-07
08:07:18;-625;-625.0315;6.4477455e-07;1.3881696969391108e-10;-6.436777e-07
08:07:38;-650;-650.0626;6.50162225e-07;7.297169515469805e-11;-6.495139e-07
08:07:57;-675;-675.0734;6.5615308e-07;4.1056267243869287e-11;-6.564615e-07
08:08:17;-700;-700.0533;6.596445249999999e-07;7.246559903671553e-11;-6.592414e-07
08:08:37;-725;-725.0209;6.6460371e-07;7.903911718256844e-11;-6.63488e-07
08:08:56;-750;-749.9883;6.695437650000002e-07;6.058569727047685e-11;-6.693191e-07
08:09:16;-775;-775.0111;6.75668765e-07;9.604328276225397e-11;-6.756667e-07
08:09:36;-800;-800.0198;6.8018249e-07;9.911434252922159e-11;-6.811258e-07
08:09:55;-825;-825.0472;6.86689415e-07;9.392623096744736e-11;-6.854472e-07
08:10:15;-850;-850.0248;6.916789699999999e-07;1.6803701081904445e-10;-6.917047e-07
08:10:35;-875;-874.9867;6.973850600000001e-07;4.252519512006841e-11;-6.985631e-07
08:10:55;-900;-899.9526;7.016180000000001e-07;3.7440727824121784e-11;-7.015109e-07

File: Data/LowFluenceIrrNeutron2025/IV_onPCB/200123_LL1_2e14_114min_IV.csv
time (11.02.2026);set voltage (V);real voltage (V);current (A);delta current;input current (A)
11:37:30;-25;-25.03834;-3.12772065e-07;4.315094221161288e-11;-4.361866e-07
11:37:50;-50;-50.07159;-4.3005371000000003e-07;4.3725870431586727e-11;-5.962749e-07
11:38:10;-75;-75.10002;-5.170924099999999e-07;4.7287639981286125e-11;-7.154447e-07
11:38:29;-100;-100.0764;-5.78968365e-07;8.580897134769871e-11;-8.017453e-07
11:38:49;-125;-125.0321;-6.2001421e-07;3.4502462158517684e-11;-8.601418e-07
11:39:09;-150;-150.011;-6.47486355e-07;3.648239059807071e-11;-8.998131e-07
11:39:29;-175;-175.0471;-6.6767745e-07;4.904607655052508e-11;-9.293402e-07
11:39:49;-200;-200.0776;-6.797695549999999e-07;6.536634473297168e-11;-9.48166e-07
11:40:09;-225;-225.0914;-6.89641705e-07;7.284840508720734e-11;-9.633635e-07
11:40:29;-250;-250.0686;-6.972678549999999e-07;4.8215776710016166e-11;-9.774878e-07
11:40:49;-275;-275.0475;-7.06708875e-07;5.423046647180809e-11;-9.913317e-07
11:41:08;-300;-300.0222;-7.13978525e-07;5.709352322067648e-11;-1.003936e-06
11:41:29;-325;-325.0389;-7.226124650000001e-07;2.83086570460367e-11;-1.017406e-06
11:41:49;-350;-350.0511;-7.2880595e-07;1.9289096013031226e-11;-1.026591e-06
11:42:08;-375;-375.0836;-7.35292865e-07;3.3552862973971355e-11;-1.036379e-06
11:42:28;-400;-400.0602;-7.400200899999998e-07;3.3430047038556636e-11;-1.043936e-06
11:42:48;-425;-425.0315;-7.470847300000001e-07;7.935850839702271e-11;-1.053911e-06
11:43:08;-450;-449.9842;-7.54623845e-07;4.9374512389996757e-11;-1.066149e-06
11:43:28;-475;-475.0184;-7.6342616e-07;6.492477585636973e-11;-1.077938e-06
11:43:47;-500;-500.0498;-7.711955050000001e-07;5.449245932925079e-11;-1.089918e-06
11:44:07;-525;-525.0828;-7.790226899999999e-07;6.067197083497384e-11;-1.101285e-06
11:44:27;-550;-550.0624;-7.854381199999998e-07;3.58930429192054e-11;-1.110148e-06
11:44:47;-575;-575.0187;-7.923161899999999e-07;1.1110809261705274e-10;-1.119669e-06
11:45:08;-600;-599.9953;-7.98770035e-07;7.827687981613977e-11;-1.129602e-06
11:45:28;-625;-625.0219;-8.060806549999999e-07;7.464379427487843e-11;-1.139533e-06
11:45:48;-650;-650.05;-8.1289522e-07;6.199154119716739e-11;-1.150298e-06
11:46:08;-675;-675.0627;-8.2000398e-07;3.870990545067283e-11;-1.159906e-06
11:46:28;-700;-700.0427;-8.268941149999999e-07;1.1411500718025617e-10;-1.171123e-06
11:46:48;-725;-725.0119;-8.33293045e-07;3.949469045011202e-11;-1.180953e-06
11:47:07;-750;-749.9821;-8.39770045e-07;4.381874112466185e-11;-1.191319e-06
11:47:27;-775;-775.0029;-8.509256099999999e-07;6.213464931099326e-11;-1.206699e-06
11:47:47;-800;-800.0077;-8.601108900000001e-07;8.10312309853403e-11;-1.22174e-06
11:48:07;-825;-825.0345;-8.68083745e-07;4.25518134014288e-11;-1.233924e-06
11:48:27;-850;-850.0148;-8.7590367e-07;1.2058630707920124e-10;-1.247603e-06
11:48:46;-875;-874.9791;-8.837558850000001e-07;3.987821916472818e-11;-1.261184e-06
11:49:06;-900;-899.944;-8.91967115e-07;7.480447957007469e-11;-1.276591e-06

File: Data/LowFluenceIrrNeutron2025/IV_onPCB/200123_LL1_2e14_129min_IV.csv
time (20.02.2026);set voltage (V);real voltage (V);current (A);delta current;input current (A)
13:39:05;-25;-25.03966;-2.9987192500000005e-07;3.504631070098555e-11;-4.181053e-07
13:39:24;-50;-50.07213;-4.1208492000000003e-07;4.22289525089135e-11;-5.712774e-07
13:39:44;-75;-75.10136;-4.95183495e-07;9.625096972887927e-11;-6.868591e-07
13:40:05;-100;-100.0769;-5.560671700000001e-07;4.219722390158095e-11;-7.703821e-07
13:40:24;-125;-125.031;-5.99108105e-07;5.7364968611078794e-11;-8.304909e-07
13:40:44;-150;-150.0111;-6.269568799999998e-07;4.5581782874302404e-11;-8.712874e-07
13:41:04;-175;-175.0457;-6.480218700000001e-07;6.954675301550753e-11;-9.018603e-07
13:41:25;-200;-200.0766;-6.6016203e-07;5.931692258538198e-11;-9.219929e-07
13:41:44;-225;-225.091;-6.71173655e-07;4.2054262254258154e-11;-9.390237e-07
13:42:04;-250;-250.0691;-6.796735100000001e-07;9.57248781404281e-11;-9.534917e-07
13:42:24;-275;-275.0393;-6.867466149999999e-07;7.047772140009883e-11;-9.651737e-07
13:42:44;-300;-300.0158;-6.936618299999998e-07;5.0210234564278167e-11;-9.749886e-07
13:43:05;-325;-325.0509;-7.017390150000001e-07;1.5432833039902092e-10;-9.875633e-07
13:43:24;-350;-350.0625;-7.083496199999999e-07;6.216292327424696e-11;-1.000558e-06
13:43:44;-375;-375.0948;-7.146588749999999e-07;3.909324486084552e-11;-1.011521e-06
13:44:04;-400;-400.0487;-7.2090282e-07;1.027849221919245e-10;-1.017826e-06
13:44:24;-425;-425.0522;-7.266178600000002e-07;6.500530839862204e-11;-1.03027e-06
13:44:45;-450;-449.9838;-7.3297221e-07;5.5790848219044206e-11;-1.03465e-06
13:45:04;-475;-475.0185;-7.415636450000002e-07;4.668189717384988e-11;-1.046935e-06
13:45:24;-500;-500.0485;-7.478542849999999e-07;9.738484257701778e-11;-1.057177e-06
13:45:44;-525;-525.0834;-7.5593362e-07;6.435845771924612e-11;-1.068909e-06
13:46:04;-550;-550.0654;-7.6229597e-07;1.051711693145992e-10;-1.077998e-06
13:46:24;-575;-575.0197;-7.682433600000001e-07;5.331291560213376e-11;-1.087249e-06
13:46:44;-600;-599.9937;-7.756893299999999e-07;6.387701116207556e-11;-1.097701e-06
13:47:04;-625;-625.0228;-7.8160904e-07;8.497041849961507e-11;-1.105229e-06
13:47:24;-650;-650.052;-7.901377700000001e-07;5.877903457016007e-11;-1.119074e-06
13:47:44;-675;-675.064;-7.9778648e-07;6.415394555286476e-11;-1.131144e-06
13:48:05;-700;-700.0452;-8.06130455e-07;4.310999389642587e-11;-1.142014e-06
13:48:24;-725;-725.0117;-8.124599750000001e-07;7.700967500093716e-11;-1.151708e-06
13:48:44;-750;-749.981;-8.2002932e-07;1.010709687793682e-10;-1.162598e-06
13:49:05;-775;-775.002;-8.270802000000001e-07;5.1603799763195165e-11;-1.174597e-06
13:49:24;-800;-800.0101;-8.355959350000001e-07;1.2128076130924508e-10;-1.186309e-06
13:49:44;-825;-825.0361;-8.454072700000001e-07;7.229828735869144e-11;-1.202444e-06
13:50:04;-850;-850.0153;-8.532644699999998e-07;1.2720490322703634e-10;-1.214977e-06
13:50:24;-875;-874.9802;-8.61802255e-07;8.787592488133468e-11;-1.22977e-06
13:50:44;-900;-899.9452;-8.70252085e-07;8.412027736372535e-11;-1.245959e-06

File: Data/LowFluenceIrrNeutron2025/IV_onPCB/200123_LL1_2e14_141min_IV.csv
time (10.03.2026);set voltage (V);real voltage (V);current (A);delta current;input current (A)
11:44:41;-25;-25.03859;-3.05101375e-07;5.738946849161383e-11;-4.252889e-07
11:45:01;-50;-50.07184;-4.2193406499999994e-07;6.098591078068673e-11;-5.84598e-07
11:45:20;-75;-75.10086;-5.097684849999999e-07;1.555584018142546e-11;-7.061645e-07
11:45:40;-100;-100.0771;-5.73935785e-07;3.684354100449416e-11;-7.948653e-07
11:46:00;-125;-125.0325;-6.173544749999999e-07;8.383114274391104e-11;-8.558563e-07
11:46:20;-150;-150.0121;-6.462088750000001e-07;1.0451636519584016e-10;-8.988823e-07
11:46:39;-175;-175.0449;-6.63789575e-07;6.800298334448485e-11;-9.247592e-07
11:46:59;-200;-200.0771;-6.78430235e-07;5.4709511181784636e-11;-9.459298e-07
11:47:19;-225;-225.0904;-6.870445750000002e-07;9.885964643751151e-11;-9.625046e-07
11:47:38;-250;-250.0682;-6.936324049999999e-07;7.769088636223566e-11;-9.728119e-07
11:47:58;-275;-275.0409;-6.993210199999998e-07;9.037191975387042e-11;-9.821457e-07
11:48:18;-300;-300.0178;-7.0448447e-07;9.292704452956388e-11;-9.919896e-07
11:48:38;-325;-325.0584;-7.084091549999999e-07;1.79938881078411e-10;-9.977757e-07
11:48:57;-350;-350.0626;-7.13668e-07;6.322176761211157e-11;-1.006883e-06
11:49:17;-375;-375.1024;-7.20584585e-07;8.224334388721143e-11;-1.015574e-06
11:49:37;-400;-400.0721;-7.226052749999999e-07;5.430792800089347e-11;-1.021115e-06
11:49:58;-425;-425.0305;-7.282660750000002e-07;4.292792440533382e-11;-1.026295e-06
11:50:18;-450;-449.9853;-7.346855850000002e-07;1.876346904592812e-10;-1.036402e-06
11:50:37;-475;-475.0182;-7.413817949999998e-07;1.2911049443693582e-10;-1.047845e-06
11:50:57;-500;-500.0493;-7.51672475e-07;1.081348389454102e-10;-1.062097e-06
11:51:17;-525;-525.0819;-7.557842e-07;8.560597847113304e-11;-1.06848e-06
11:51:37;-550;-550.0646;-7.620929400000001e-07;6.97654199442682e-11;-1.077534e-06
11:51:57;-575;-575.0202;-7.674151200000001e-07;8.427796734615622e-11;-1.085449e-06
11:52:16;-600;-599.9953;-7.7559467e-07;2.009795468573857e-10;-1.095186e-06
11:52:36;-625;-625.0232;-7.835100249999999e-07;1.2066089877731733e-10;-1.109397e-06
11:52:56;-650;-650.0516;-7.93221655e-07;1.1643000933500888e-10;-1.121077e-06
11:53:16;-675;-675.0633;-7.990887200000001e-07;1.244705544697233e-10;-1.131429e-06
11:53:36;-700;-700.0444;-8.05674295e-07;4.724615194648434e-11;-1.141667e-06
11:53:55;-725;-725.0126;-8.133512100000001e-07;8.822781531353861e-11;-1.154177e-06
11:54:15;-750;-749.9825;-8.190703900000001e-07;1.5708031829290494e-10;-1.160911e-06
11:54:35;-775;-775.0029;-8.276760599999999e-07;6.261173468288386e-11;-1.174025e-06
11:54:55;-800;-800.0086;-8.35542545e-07;9.129353111667075e-11;-1.186257e-06
11:55:14;-825;-825.0343;-8.409858050000002e-07;6.229663774032963e-11;-1.195372e-06
11:55:34;-850;-850.0167;-8.507020950000001e-07;1.61462737725304e-10;-1.209235e-06
11:55:54;-875;-874.9798;-8.60156375e-07;6.784952427062638e-11;-1.229706e-06
11:56:14;-900;-899.9456;-8.6916273e-07;2.0599056156775732e-10;-1.243617e-06
