Repository: aimaax/PENGUIN

# PENGUIN :penguin:  

> **NOTE!!** Google ID and GitLab repo for CERN organization is hidden and the create database function won't work properly in this version. Plotting is still possible with the saved database and data stored in this repo.  

A Python-based environment for GUI-driven analysis for IV, CV, and TCT measurements obtained with [Particulars Setup]() at CERN for CMS HGCAL silicon diodes. Used to plot data for individual diodes, but also to analyse Current Volume Normalization, Saturation Voltage, Charge Collection, and Charge Collection Efficiency.

---

## Using saved database from another computer

GUI only searches for Database/Diodes_Database.pkl so either create new database or copy a previous backup database:

```bash
cp Database/SavedDatabases/DB_DI_DISR_HF_20260216.pkl Database/Diodes_Database.pkl
```

> **Important!** If database was previously created on another system (Windows vs Linux), after you copied the file, then go to "Manage Database" --> "Create Database" then select one campaign at the time and under "Columns to Overwrite" select **file_iv**, **file_cv**, and **file_tct** then press Create Database. (This has to be done once, have patience :>)

---

## Creating the Database

Before you can plot any data, you must create the sensor database:

1. Navigate to the **Manage Database** tab.
2. Click the **Manage Database** sub-tab.
3. Select the **campaign** you want to import from the campaign dropdown.
4. Choose which **measurement directories** under Data/ to scan (IV_onPCB, CV_onPCB, TCT, IVCV_bare).
5. Press **"Create Database"**.

It scans the selected directories in `Data/` and matches the sensor id and annealing time from the filename to fetch metadata from the corresponding Google Sheets. Saves the database to `Database/Diodes_Database.pkl`.

---

## GUI Overview

Divided into **8 main tabs** containing:

1. Plot IV|CV|TCT vs Voltage
2. Current Volume Noramlization
3. Saturation Voltage
4. Charge Collection
5. Charge Collection Efficiency
6. DI vs HF Comparison
7. Manage Database
8. Annealing

Plots can be saved with Save Plot:

- **Original** = saves exactly as you see it in the GUI
- **16:9** = 16 to 9 ratio with the base_width of 5.12 (full width of 15' laptop screen)

<!-- - **Left side**: Matplotlib plot canvas (resizable)
- **Right side**: A narrow panel (max 300px) with two sub-tabs:
  - **Filter tab**: Campaign, measurement type, sensor ID, annealing time, and other filters specific to the tab
  - **Plot Settings tab**: Visual customization (axis scales, labels, fonts, markers, legend, colors, etc.)

### Extract Saturation Voltage from CV and TCT data

Extraction of saturation voltage from CV and TCT data can be done under `Saturation Voltage` --> `Fit`,

**How to use the fit tab:**

1. Select a **campaign**, **measurement type**, **annealing temperature**, **sensor ID**, and **annealing time**
2. Default fit from `CV`. To fit from `TCT` data, click in the checkbox `Fit from TCT | CC vs V`
3. **Annealing Time** displays green checkbox if all diodes for the specific sensor id, campaign and annealing temperature are done, otherwise a red X. To skip looking through already fit diodes, check `Only iterate through non analysed annealing times`
4. Click **Interactive Fit Saturation Voltage** to load first diode
5. First tries an **automatic fit** using a curvature-based algorithm (@GUI.SaturationVoltage.SaturationVoltageFitTab.py -> automatic_fit_saturation_voltage -> @Utils.saturation_voltage_fit_helper.py -> find_saturation_voltage_from_curvature_fit):
6. If the automatic fit is unsatisfactory, use the **manual fit modes** by pressing `1`:
   - **Manual Fit Mode**: Click on the plot to define the lower and upper fit regions by placing interactive vertical lines. Move lower lines by `left click` and `right click`. Move upper lines by `SHIFT` + `left click` and `right click`.
   - **Endcap Assumption**: Remove lines for upper fit and uses end capacitance assumption for the upper fit (values extracted from mean value of all diodes with equal thicknesses for 120um, 200um, and 300um)
   - **Manual Upper Fit Mode**: Manually align upper fit line by moving it with the left click and rotating it with keyboard controls `A` & `D`
7. When satisfied with the selected region, press `2` to fit.
8. If saturation voltage is not possible to extract, press `3` to skip (stores 0 in the database).
9. If you are happy with the **automatic fit** or **manual fit**, press `SPACE` to save the saturation voltage, uncertainties, and fit regions to the database.

**Fit result colors:**

- Orange lines/points: Not yet saved to database = current analysis
- Green lines/points: Stored in database = already analysed

---

### Manage Database Tab

#### Display Database

Shows the full database as an interactive table. You can:

- Select which columns to display
- Edit individual cell values directly in the table **delete individual row** by setting `thickness value to 0`

File: Data/LowFluenceIrrNeutron2025/IV_onPCB/200123_LL1_2e14_74min_IV.csv
time (16.01.2026);set voltage (V);real voltage (V);current (A);delta current;input current (A)
13:43:59;-25;-25.03713;-3.2048765500000005e-07;3.9163730334966374e-11;-4.463468e-07
13:44:18;-50;-50.06963;-4.4245661499999996e-07;4.186069115232117e-11;-6.136397e-07
13:44:38;-75;-75.09995;-5.346607450000001e-07;6.547804993850984e-11;-7.392288e-07
13:44:58;-100;-100.0769;-6.01768245e-07;4.4182831210210836e-11;-8.327831e-07
13:45:18;-125;-125.0326;-6.478835399999999e-07;2.959972837712857e-11;-8.969498e-07
13:45:38;-150;-150.0127;-6.802368849999999e-07;4.393797063759392e-11;-9.446492e-07
13:45:58;-175;-175.0469;-7.03097075e-07;1.4483185817958027e-10;-9.752217e-07
13:46:18;-200;-200.0771;-7.198260599999999e-07;4.6954105997236934e-11;-1.004156e-06
13:46:38;-225;-225.0901;-7.306219099999999e-07;6.922332767932992e-11;-1.019214e-06
13:46:58;-250;-250.0559;-7.40305015e-07;5.966570006083776e-11;-1.03659e-06
13:47:18;-275;-275.0278;-7.4800302e-07;8.977658536612034e-11;-1.047377e-06
13:47:38;-300;-300.0061;-7.55572445e-07;5.09604731507682e-11;-1.06056e-06
13:47:58;-325;-325.0397;-7.635289999999999e-07;1.0196700471230554e-10;-1.072352e-06
13:48:17;-350;-350.0508;-7.7108662e-07;1.6534706870700992e-10;-1.083322e-06
13:48:37;-375;-375.0828;-7.7781251e-07;4.640026718672966e-11;-1.094593e-06
13:48:56;-400;-400.0593;-7.848201999999999e-07;7.764521041249076e-11;-1.106398e-06
13:49:16;-425;-425.0299;-7.92210015e-07;6.211082968170805e-11;-1.116247e-06
13:49:36;-450;-449.9848;-8.002530950000001e-07;3.927036826603626e-11;-1.128351e-06
13:49:56;-475;-475.0172;-8.080981400000001e-07;1.107233189983026e-10;-1.139934e-06
13:50:15;-500;-500.0473;-8.16074565e-07;1.4825782479771003e-10;-1.150918e-06
13:50:35;-525;-525.0824;-8.2260041e-07;5.852175146900707e-11;-1.160489e-06
13:50:55;-550;-550.0649;-8.2926815e-07;6.52135520808358e-11;-1.171214e-06
13:51:15;-575;-575.0187;-8.372148150000001e-07;1.327017033189494e-10;-1.181962e-06
13:51:35;-600;-599.9934;-8.44059915e-07;4.104833752723946e-11;-1.192808e-06
13:51:55;-625;-625.0212;-8.509884450000001e-07;4.643519972768669e-11;-1.203907e-06
13:52:15;-650;-650.0494;-8.60110415e-07;1.136580312329481e-10;-1.216033e-06
13:52:35;-675;-675.0637;-8.6748237e-07;3.4409129675130956e-11;-1.227613e-06
13:52:55;-700;-700.0448;-8.76338765e-07;2.624963150479449e-10;-1.237779e-06
13:53:14;-725;-725.0117;-8.848737950000002e-07;2.5646288654257696e-10;-1.251303e-06
13:53:34;-750;-749.9811;-8.91141105e-07;5.86099485902316e-11;-1.261919e-06
13:53:54;-775;-775.0014;-9.016063649999999e-07;1.9232375012917583e-10;-1.27555e-06
13:54:14;-800;-800.0085;-9.0928558e-07;1.3195137108041035e-10;-1.289257e-06
13:54:33;-825;-825.0352;-9.178469200000001e-07;4.694263499207895e-11;-1.302861e-06
13:54:53;-850;-850.0147;-9.257320300000001e-07;7.698198493803413e-11;-1.317887e-06
13:55:13;-875;-874.9782;-9.34193905e-07;8.058508499561217e-11;-1.332669e-06
13:55:33;-900;-899.9429;-9.42613475e-07;5.0871757820523664e-11;-1.347443e-06

File: Data/LowFluenceIrrNeutron2025/IV_onPCB/200123_UR2_2e14_noadd_IV.csv
time (29.04.2025);set voltage (V);real voltage (V);current (A);delta current;input current (A)
10:21:55;-25;-25.04153;5.402572200000001e-07;9.276182501438803e-11;-5.415506e-07
10:22:20;-50;-50.0757;7.44773625e-07;8.965077993944209e-11;-7.451441e-07
10:22:45;-75;-75.10632;9.02041885e-07;2.0317520964367164e-10;-9.00053e-07
10:23:10;-100;-100.0715;1.02809015e-06;1.8148092565060104e-10;-1.030057e-06
10:23:35;-125;-125.026;1.1381783e-06;1.4562666479735267e-10;-1.138197e-06
10:23:59;-150;-150.0047;1.23306115e-06;1.1756043711640783e-10;-1.234177e-06
10:24:24;-175;-175.0402;1.30719145e-06;2.358536884913992e-10;-1.309223e-06
10:24:49;-200;-200.0707;1.36616045e-06;2.451112754954383e-10;-1.370034e-06
10:25:14;-225;-225.0831;1.4122957499999998e-06;2.479445893239074e-10;-1.414212e-06
10:25:39;-250;-250.061;1.4554927e-06;3.7565442962914694e-10;-1.454319e-06
10:26:04;-275;-275.0313;1.4842685499999998e-06;5.390400285461187e-10;-1.485669e-06
10:26:29;-300;-300.0081;1.51045625e-06;1.4151116342889694e-10;-1.511255e-06
10:26:54;-325;-325.0415;1.5415898499999998e-06;1.7009413974326239e-10;-1.545037e-06
10:27:19;-350;-350.0543;1.56585065e-06;3.95844346145046e-10;-1.570399e-06
10:27:43;-375;-375.0865;1.5843392e-06;5.395257760292808e-10;-1.582995e-06
10:28:08;-400;-400.063;1.6048067e-06;1.535589805253958e-10;-1.606606e-06
10:28:32;-425;-425.0338;1.6270996499999998e-06;5.103425676690138e-10;-1.625228e-06
10:28:57;-450;-449.9893;1.6487234999999999e-06;3.1953397706660246e-10;-1.65408e-06
10:29:22;-475;-475.0219;1.6541617000000002e-06;2.50958533427338e-10;-1.657908e-06
10:29:47;-500;-500.0527;1.67007655e-06;3.396054510384049e-10;-1.66991e-06
10:30:11;-525;-525.087;1.6953455e-06;1.6404385846474455e-10;-1.694997e-06
10:30:36;-550;-550.0673;1.7137356e-06;1.8534855543003436e-10;-1.716322e-06
10:31:01;-575;-575.0237;1.7320168e-06;2.3690247571522176e-10;-1.732226e-06
10:31:26;-600;-599.9979;1.7490062e-06;2.1883469331894724e-10;-1.74922e-06
10:31:51;-625;-625.0255;1.7649771e-06;2.6492910278034523e-10;-1.767516e-06
10:32:16;-650;-650.0543;1.78582895e-06;4.547085411282797e-10;-1.7846e-06
10:32:41;-675;-675.0676;1.80286945e-06;2.6044456679877104e-10;-1.804026e-06
10:33:06;-700;-700.0473;1.8323127000000001e-06;1.787119819849806e-09;-1.825148e-06
10:33:31;-725;-725.0168;1.8375371e-06;4.4563504070035025e-10;-1.845882e-06
10:33:56;-750;-749.9856;1.8515190499999998e-06;4.0205155437456437e-10;-1.853121e-06
10:34:21;-775;-775.0056;1.8722883999999997e-06;2.5963176230962134e-10;-1.873794e-06
10:34:45;-800;-800.0119;1.8831526500000004e-06;3.5528634419999147e-10;-1.891931e-06
10:35:10;-825;-825.0409;1.8964044999999996e-06;2.6163876337423303e-10;-1.900135e-06
10:35:34;-850;-850.0168;1.9276763e-06;2.828987106722145e-10;-1.930289e-06
10:35:59;-875;-874.9818;1.9560993e-06;1.7408679013641975e-10;-1.960211e-06
10:36:24;-900;-899.9485;1.9752770000000004e-06;1.9000732880603284e-10;-1.980269e-06

File: Data/LowFluenceIrrNeutron2025/IV_onPCB/200154_LL2_1e14_74min_IV.csv
time (16.01.2026);set voltage (V);real voltage (V);current (A);delta current;input current (A)
09:27:17;-25;-25.03867;-2.03836355e-07;7.534270816575466e-11;-2.863786e-07
09:27:37;-50;-50.07114;-2.7763948e-07;4.0890291390499896e-11;-3.879278e-07
09:27:57;-75;-75.1015;-3.2718205e-07;6.084704614851836e-11;-4.586329e-07
09:28:17;-100;-100.0754;-3.5731522e-07;6.007926788834976e-11;-5.017665e-07
09:28:36;-125;-125.028;-3.7625693000000004e-07;3.756248999999784e-11;-5.314627e-07
09:28:56;-150;-150.0065;-3.8810462999999995e-07;5.941240447078383e-11;-5.502133e-07
09:29:16;-175;-175.0433;-3.94019865e-07;6.062507289686289e-11;-5.608337e-07
09:29:36;-200;-200.0737;-3.9740389499999994e-07;3.9989640205307315e-11;-5.66498e-07
09:29:56;-225;-225.0887;-4.026489800000001e-07;7.215085536568422e-11;-5.762348e-07
09:30:16;-250;-250.0642;-4.0782641e-07;5.2868435242588695e-11;-5.834677e-07
09:30:36;-275;-275.0345;-4.1050960999999995e-07;6.216873607368947e-11;-5.877692e-07
09:30:56;-300;-300.0092;-4.134141249999999e-07;5.593968800190065e-11;-5.918927e-07
09:31:16;-325;-325.046;-4.1677681e-07;8.164007958717345e-11;-5.988283e-07
09:31:36;-350;-350.0576;-4.2021581000000003e-07;5.380529012095459e-11;-6.017422e-07
09:31:56;-375;-375.0918;-4.2260554e-07;9.914100524001214e-11;-6.055288e-07
09:32:17;-400;-400.0665;-4.26944935e-07;7.756490323432479e-11;-6.116814e-07
09:32:37;-425;-425.0379;-4.29818965e-07;1.0079913696927225e-10;-6.147045e-07
09:32:57;-450;-449.9896;-4.3456760999999997e-07;6.941038247265236e-11;-6.230448e-07
09:33:17;-475;-475.0243;-4.3916826500000004e-07;8.873610180613989e-11;-6.279232e-07
09:33:37;-500;-500.0562;-4.42785515e-07;6.66038220656288e-11;-6.346105e-07
09:33:57;-525;-525.0914;-4.45479475e-07;3.4571345703487337e-11;-6.382442e-07
09:34:17;-550;-550.0715;-4.5039341500000005e-07;4.1063423673020426e-11;-6.445329e-07
09:34:37;-575;-575.0247;-4.5271150500000004e-07;1.0982148525561808e-10;-6.480843e-07
09:34:56;-600;-599.9993;-4.568377950000001e-07;5.688725537191882e-11;-6.534891e-07
09:35:16;-625;-625.0271;-4.61984205e-07;1.0373928269344162e-10;-6.609675e-07
09:35:36;-650;-650.0579;-4.66123295e-07;8.71032030051138e-11;-6.663786e-07
09:35:56;-675;-675.0728;-4.7062808999999993e-07;4.96383168026481e-11;-6.73951e-07
09:36:15;-700;-700.0507;-4.7498109e-07;7.435708133728683e-11;-6.785613e-07
09:36:35;-725;-725.019;-4.80055815e-07;6.578436298809838e-11;-6.858051e-07
09:36:55;-750;-749.9873;-4.838996550000001e-07;6.889881728847027e-11;-6.919014e-07
09:37:14;-775;-775.0092;-4.873424750000001e-07;1.38361539250438e-10;-6.957728e-07
09:37:34;-800;-800.0146;-4.91656695e-07;1.1094331423637081e-10;-7.016624e-07
09:37:54;-825;-825.0433;-4.9604887e-07;4.765170096649358e-11;-7.090043e-07
09:38:14;-850;-850.0236;-5.004414999999999e-07;1.2056838453757302e-10;-7.161901e-07
09:38:33;-875;-874.9853;-5.0525758e-07;9.277582136526622e-11;-7.219886e-07
09:38:53;-900;-899.9493;-5.10020805e-07;7.726463792544434e-11;-7.301394e-07

File: Data/LowFluenceIrrNeutron2025/IV_onPCB/300055_LL1_1e14_74min_IV.csv
time (16.01.2026);set voltage (V);real voltage (V);current (A);delta current;input current (A)
11:08:06;-25;-25.03497;-1.9967580499999997e-07;1.1215479202869214e-11;-2.884894e-07
11:08:26;-50;-50.06866;-2.1430831e-07;1.5895296316834793e-11;-3.103283e-07
11:08:46;-75;-75.09438;-2.19611435e-07;1.594823857828786e-11;-3.186596e-07
11:09:05;-100;-100.0705;-2.2346813500000004e-07;1.4208237531446601e-11;-3.256116e-07
11:09:25;-125;-125.0236;-2.2665258999999998e-07;1.783820184323578e-11;-3.306991e-07
11:09:45;-150;-150.0029;-2.2957522999999998e-07;2.01944882331787e-11;-3.358892e-07
11:10:05;-175;-175.0377;-2.32461785e-07;2.1861100469784047e-11;-3.401155e-07
11:10:25;-200;-200.0669;-2.3478541e-07;3.141534250967249e-11;-3.435452e-07
11:10:45;-225;-225.0804;-2.3781476e-07;1.4050867233021636e-11;-3.473151e-07
11:11:04;-250;-250.057;-2.41215425e-07;1.5543763821866516e-11;-3.515441e-07
11:11:24;-275;-275.0298;-2.4436987e-07;1.8578055737884508e-11;-3.561838e-07
11:11:44;-300;-300.0074;-2.4752535e-07;1.999964687188289e-11;-3.601391e-07
11:12:04;-325;-325.0399;-2.5062861000000005e-07;1.633856924580625e-11;-3.635716e-07
11:12:24;-350;-350.0511;-2.54784235e-07;1.8514201677362178e-11;-3.687408e-07
11:12:44;-375;-375.0844;-2.5867171500000005e-07;1.828536200762777e-11;-3.736111e-07
11:13:04;-400;-400.0598;-2.62843055e-07;1.4368278385040102e-11;-3.78975e-07
11:13:24;-425;-425.0312;-2.6711571e-07;1.5065690989796175e-11;-3.840739e-07
11:13:43;-450;-449.986;-2.7134871499999995e-07;1.24875003003014e-11;-3.89666e-07
11:14:03;-475;-475.0185;-2.7566396e-07;2.1421108047903834e-11;-3.948797e-07
11:14:23;-500;-500.0498;-2.7956712e-07;1.2873827325234927e-11;-4.0007e-07
11:14:43;-525;-525.0844;-2.8356680999999996e-07;1.4481517358343488e-11;-4.046544e-07
11:15:03;-550;-550.0651;-2.8833364e-07;2.2593775027649007e-11;-4.100628e-07
11:15:22;-575;-575.0197;-2.938746699999999e-07;2.7781082682286303e-11;-4.178492e-07
11:15:42;-600;-599.9944;-2.98960305e-07;1.9554134441339174e-11;-4.237185e-07
11:16:02;-625;-625.024;-3.0367844500000005e-07;1.2997833425228432e-11;-4.300732e-07
11:16:21;-650;-650.051;-3.09267655e-07;2.2361308632322777e-11;-4.370725e-07
11:16:41;-675;-675.0634;-3.1494655000000003e-07;1.2411916652959014e-11;-4.44312e-07
11:17:01;-700;-700.045;-3.20435875e-07;2.9710940640611124e-11;-4.520176e-07
11:17:21;-725;-725.0126;-3.27045175e-07;2.352016249412375e-11;-4.611328e-07
11:17:41;-750;-749.984;-3.3283132e-07;2.466128909850361e-11;-4.699548e-07
11:18:01;-775;-775.0034;-3.39275805e-07;1.690156867719697e-11;-4.796205e-07
11:18:21;-800;-800.0107;-3.45543165e-07;1.0662619928986842e-11;-4.9013e-07
11:18:40;-825;-825.0378;-3.52530535e-07;1.4023698290751726e-11;-5.031644e-07
11:19:00;-850;-850.015;-3.6019592000000003e-07;1.4053264033669766e-11;-5.181608e-07
11:19:20;-875;-874.9811;-3.6752886e-07;2.148296697386037e-11;-5.35126e-07
11:19:40;-900;-899.9466;-3.7553289500000005e-07;1.582889995388155e-11;-5.549591e-07

File: Data/LowFluenceIrrNeutron2025/IV_onPCB/300055_UR2_1e14_noadd_IV.csv
time (29.04.2025);set voltage (V);real voltage (V);current (A);delta current;input current (A)
07:52:43;-25;-25.04207;3.6774143999999997e-07;1.577403320967722e-10;-3.667583e-07
07:53:08;-50;-50.07661;4.1984040499999997e-07;3.8640754052553535e-11;-4.197096e-07
07:53:33;-75;-75.10352;4.415417800000001e-07;1.4232102578326133e-10;-4.402712e-07
07:53:58;-100;-100.0776;4.518137050000001e-07;9.57334412509542e-11;-4.520894e-07
07:54:22;-125;-125.0276;4.6211166000000004e-07;6.416768867584365e-11;-4.608922e-07
07:54:47;-150;-150.0056;4.7115878000000007e-07;6.438816918735916e-10;-4.68594e-07
07:55:12;-175;-175.0427;4.797397700000001e-07;2.518624752816509e-10;-4.785356e-07
07:55:36;-200;-200.0758;4.865039900000001e-07;6.586729040275056e-11;-4.857656e-07
07:56:01;-225;-225.0862;7.881749949999999e-07;1.2018654891248714e-07;-6.266587e-07
07:56:26;-250;-250.0647;5.018748000000001e-07;7.125296449972991e-11;-5.018197e-07
07:56:51;-275;-275.0361;5.110165149999999e-07;1.9841603076301504e-10;-5.112639e-07
07:57:16;-300;-300.0115;5.140763700000001e-07;1.5261696991160787e-10;-5.145723e-07
07:57:40;-325;-325.0464;5.2198782e-07;1.1332793821472434e-10;-5.227292e-07
07:58:05;-350;-350.0562;7.5984929e-07;7.508418964224656e-08;-5.403355e-07
07:58:30;-375;-375.0927;5.3531332e-07;5.318293504499473e-11;-5.359141e-07
07:58:55;-400;-400.0672;5.43668885e-07;1.9295465494190917e-10;-5.420702e-07
07:59:20;-425;-425.0385;5.50749145e-07;1.6075465381677205e-10;-5.497096e-07
07:59:45;-450;-449.9907;5.5714313e-07;5.397655375253145e-11;-5.56263e-07
08:00:10;-475;-475.023;5.67643975e-07;2.0076444628905191e-10;-5.674445e-07
08:00:35;-500;-500.057;5.73649725e-07;8.413786926081383e-11;-5.742758e-07
08:00:59;-525;-525.0922;5.807697e-07;1.2348542748033226e-10;-5.813181e-07
08:01:24;-550;-550.0739;5.928333249999999e-07;1.5631138968018188e-10;-5.917771e-07
08:01:48;-575;-575.0264;6.031658499999999e-07;7.65513126928566e-11;-6.027107e-07
08:02:13;-600;-600.001;6.136071250000001e-07;8.355619392809773e-11;-6.126359e-07
08:02:38;-625;-625.0286;6.2516397e-07;2.185808264807314e-10;-6.236602e-07
08:03:03;-650;-650.0615;6.3433684e-07;8.007238643876792e-11;-6.343916e-07
08:03:27;-675;-675.0723;6.4696513e-07;1.464464013043682e-10;-6.486383e-07
08:03:52;-700;-700.0511;6.534872349999999e-07;1.0269399404906723e-10;-6.546824e-07
08:04:17;-725;-725.019;6.660652e-07;2.824165911379881e-10;-6.642583e-07
08:04:41;-750;-749.9893;6.803780999999999e-07;1.0544706088838966e-10;-6.801904e-07
08:05:06;-775;-775.0113;6.951200350000001e-07;2.250698200864569e-10;-6.929336e-07
08:05:30;-800;-800.0148;7.078182499999999e-07;1.3030921101365014e-10;-7.096062e-07
08:05:55;-825;-825.0443;7.262354550000001e-07;1.8925962253938336e-10;-7.256263e-07
08:06:20;-850;-850.0266;7.453063950000001e-07;1.6050342309044494e-10;-7.450874e-07
08:06:45;-875;-874.9883;7.73304175e-07;8.118488987336096e-11;-7.732975e-07
08:07:10;-900;-899.9542;8.131700450000001e-07;7.712977650525149e-11;-8.140481e-07

File: Data/LowFluenceIrrNeutron2025/IV_onPCB/300057_LL1_2e14_74min_IV.csv
time (16.01.2026);set voltage (V);real voltage (V);current (A);delta current;input current (A)
15:51:36;-25;-25.03841;-3.5895445500000004e-07;6.344335050854401e-11;-5.087173e-07
15:51:56;-50;-50.07172;-3.93702895e-07;9.297631834908342e-11;-5.611095e-07
15:52:16;-75;-75.09866;-4.0755591000000007e-07;9.036020747541385e-11;-5.845051e-07
15:52:36;-100;-100.0745;-4.14932405e-07;8.457251724851235e-11;-5.978175e-07
15:52:56;-125;-125.0281;-4.2172633e-07;7.311524228914377e-11;-6.083338e-07
15:53:16;-150;-150.0054;-4.2673892500000004e-07;4.764898995519121e-11;-6.167267e-07
15:53:35;-175;-175.0397;-4.32545555e-07;4.188076675217504e-11;-6.254269e-07
15:53:55;-200;-200.0724;-4.4153741e-07;9.531566447861476e-11;-6.375814e-07
15:54:15;-225;-225.0853;-4.4800692500000007e-07;4.096054191230911e-11;-6.475921e-07
15:54:35;-250;-250.062;-4.5452305999999995e-07;5.6088861817657035e-11;-6.56175e-07
15:54:54;-275;-275.0352;-4.62916395e-07;1.1630152674728605e-10;-6.675593e-07
15:55:14;-300;-300.011;-4.7088512999999997e-07;7.18549466286073e-11;-6.7826e-07
15:55:34;-325;-325.0459;-4.790144100000001e-07;1.1113191326077455e-10;-6.876675e-07
15:55:54;-350;-350.0575;-4.857738099999999e-07;3.7865136273359363e-11;-6.954717e-07
15:56:14;-375;-375.0902;-4.947397649999999e-07;4.692167264441722e-11;-7.091659e-07
15:56:34;-400;-400.0668;-5.02478065e-07;7.880707876675599e-11;-7.187188e-07
15:56:54;-425;-425.0374;-5.110160199999999e-07;8.665113230650659e-11;-7.286457e-07
15:57:13;-450;-449.9915;-5.18757005e-07;1.0350929100206582e-10;-7.393609e-07
15:57:33;-475;-475.025;-5.2671644e-07;7.558655614591716e-11;-7.48109e-07
15:57:53;-500;-500.0565;-5.334835499999999e-07;6.3400608632726e-11;-7.556962e-07
15:58:13;-525;-525.0894;-5.4137535e-07;6.123885306731369e-11;-7.673323e-07
15:58:33;-550;-550.0715;-5.50151725e-07;4.108620624674444e-11;-7.767555e-07
15:58:53;-575;-575.0272;-5.59732355e-07;6.695342354017508e-11;-7.891696e-07
15:59:12;-600;-600.0013;-5.68157385e-07;3.40125890480256e-11;-7.994203e-07
15:59:32;-625;-625.0308;-5.7974526e-07;8.445051373437737e-11;-8.158443e-07
15:59:52;-650;-650.0596;-5.8906262e-07;7.821783607336412e-11;-8.264885e-07
16:00:12;-675;-675.0726;-6.0032202e-07;7.395965643511146e-11;-8.414099e-07
16:00:31;-700;-700.0526;-6.106599649999999e-07;1.2894105674202564e-10;-8.556942e-07
16:00:51;-725;-725.0202;-6.22383395e-07;5.529735729444951e-11;-8.712639e-07
16:01:11;-750;-749.9916;-6.341099e-07;1.174437910236215e-10;-8.867394e-07
16:01:31;-775;-775.013;-6.459357849999999e-07;7.939584286188911e-11;-9.055653e-07
16:01:51;-800;-800.0203;-6.588491100000001e-07;9.640269054855489e-11;-9.241899e-07
16:02:10;-825;-825.0466;-6.7115312e-07;1.248554741691391e-10;-9.470396e-07
16:02:30;-850;-850.0275;-6.8640587e-07;1.9947814931716276e-10;-9.721114e-07
16:02:50;-875;-874.9939;-7.007924750000002e-07;5.926628926927801e-11;-1.000718e-06
16:03:10;-900;-899.9507;-7.1509089e-07;9.32589432440669e-11;-1.036713e-06

File: Data/LowFluenceIrrNeutron2025/IV_onPCB/300057_UR2_2e14_noadd_IV.csv
time (29.04.2025);set voltage (V);real voltage (V);current (A);delta current;input current (A)
12:47:40;-25;-25.04068;6.62962365e-07;2.435972081403038e-10;-6.619146e-07
12:48:05;-50;-50.07618;7.9475969e-07;1.570717143377517e-10;-7.934382e-07
12:48:30;-75;-75.10636;8.602549599999999e-07;4.4294810736699143e-10;-8.598099e-07
12:48:55;-100;-100.0857;8.97455935e-07;2.051129606186546e-10;-8.977453e-07
12:49:19;-125;-125.0367;9.2191045e-07;1.6401955119740916e-10;-9.220489e-07
12:49:45;-150;-150.0035;9.360132450000002e-07;1.6251895527522338e-10;-9.36708e-07
12:50:10;-175;-175.0249;9.5070959e-07;1.613427387427154e-10;-9.466082e-07
12:50:35;-200;-200.0694;9.605522699999998e-07;1.212753070703215e-10;-9.614357e-07
12:51:00;-225;-225.0242;9.71165905e-07;1.5676569498379173e-10;-9.852395e-07
12:51:25;-250;-250.0583;9.8108681e-07;1.1599359225836605e-10;-9.820782e-07
12:51:51;-275;-275.0324;1.0006137049999998e-06;3.2309212590799127e-10;-9.993519e-07
12:52:15;-300;-300.0079;1.0103598000000002e-06;1.4585322416730805e-10;-1.012364e-06
12:52:40;-325;-325.0406;1.0243397499999999e-06;2.0660800898077294e-10;-1.024226e-06
12:53:05;-350;-350.0542;1.0388545500000002e-06;5.772168028566835e-11;-1.040306e-06
12:53:29;-375;-375.0854;1.0566339999999999e-06;2.0270822627609297e-10;-1.057001e-06
12:53:54;-400;-400.0623;1.06931495e-06;2.2239655432357816e-10;-1.071957e-06
12:54:19;-425;-425.034;1.0879058499999998e-06;2.6307940127459563e-10;-1.087481e-06
12:54:44;-450;-449.9876;1.10279915e-06;1.9069856154413129e-10;-1.103276e-06
12:55:09;-475;-475.0215;1.119375e-06;3.836984623372832e-10;-1.116051e-06
12:55:34;-500;-500.0522;1.1391824000000001e-06;2.397911320295239e-10;-1.138958e-06
12:55:59;-525;-525.087;1.1591323499999999e-06;3.421772733175041e-10;-1.160761e-06
12:56:24;-550;-550.0673;1.1742665000000002e-06;2.1884768104780062e-10;-1.176906e-06
12:56:49;-575;-575.0223;1.1925137999999999e-06;1.0921239856352718e-10;-1.195119e-06
12:57:14;-600;-599.9969;1.2149336e-06;1.92870428008025e-10;-1.216568e-06
12:57:39;-625;-625.0261;1.2364642e-06;1.5635753259757134e-10;-1.239479e-06
12:58:04;-650;-650.0544;1.26053635e-06;2.984121669352613e-10;-1.26227e-06
12:58:28;-675;-675.0683;1.2796692500000003e-06;9.002093853653694e-11;-1.282596e-06
12:58:53;-700;-700.0474;1.3109332500000001e-06;1.6414462944306163e-10;-1.312806e-06
12:59:18;-725;-725.0161;1.34249505e-06;9.097360812345996e-11;-1.344626e-06
12:59:43;-750;-749.9861;1.3630517999999998e-06;2.2057107244604995e-10;-1.36602e-06
13:00:08;-775;-775.0063;1.38170045e-06;3.0599498749979236e-10;-1.384274e-06
13:00:32;-800;-800.0114;1.4203604e-06;1.225232304503963e-10;-1.421815e-06
13:00:58;-825;-825.04;1.4514705000000001e-06;1.6953351438579829e-10;-1.451911e-06
13:01:22;-850;-850.0187;1.4869988999999997e-06;9.786459778693982e-11;-1.490341e-06
13:01:47;-875;-874.9829;1.53511795e-06;2.5536070052966443e-10;-1.535862e-06
13:02:12;-900;-899.948;1.5818362500000002e-06;1.287719083301908e-10;-1.584991e-06
