Repository: aimaax/PENGUIN

# PENGUIN :penguin:  

> **NOTE!!** Google ID and GitLab repo for CERN organization is hidden and the create database function won't work properly in this version. Plotting is still possible with the saved database and data stored in this repo.  

A Python-based environment for GUI-driven analysis for IV, CV, and TCT measurements obtained with [Particulars Setup]() at CERN for CMS HGCAL silicon diodes. Used to plot data for individual diodes, but also to analyse Current Volume Normalization, Saturation Voltage, Charge Collection, and Charge Collection Efficiency.

---

## Using saved database from another computer

GUI only searches for Database/Diodes_Database.pkl so either create new database or copy a previous backup database:

```bash
cp Database/SavedDatabases/DB_DI_DISR_HF_20260216.pkl Database/Diodes_Database.pkl
```

> **Important!** If database was previously created on another system (Windows vs Linux), after you copied the file, then go to "Manage Database" --> "Create Database" then select one campaign at the time and under "Columns to Overwrite" select **file_iv**, **file_cv**, and **file_tct** then press Create Database. (This has to be done once, have patience :>)

---

## Creating the Database

Before you can plot any data, you must create the sensor database:

1. Navigate to the **Manage Database** tab.
2. Click the **Manage Database** sub-tab.
3. Select the **campaign** you want to import from the campaign dropdown.
4. Choose which **measurement directories** under Data/ to scan (IV_onPCB, CV_onPCB, TCT, IVCV_bare).
5. Press **"Create Database"**.

It scans the selected directories in `Data/` and matches the sensor id and annealing time from the filename to fetch metadata from the corresponding Google Sheets. Saves the database to `Database/Diodes_Database.pkl`.

---

## GUI Overview

Divided into **8 main tabs** containing:

1. Plot IV|CV|TCT vs Voltage
2. Current Volume Noramlization
3. Saturation Voltage
4. Charge Collection
5. Charge Collection Efficiency
6. DI vs HF Comparison
7. Manage Database
8. Annealing

Plots can be saved with Save Plot:

- **Original** = saves exactly as you see it in the GUI
- **16:9** = 16 to 9 ratio with the base_width of 5.12 (full width of 15' laptop screen)

<!-- - **Left side**: Matplotlib plot canvas (resizable)
- **Right side**: A narrow panel (max 300px) with two sub-tabs:
  - **Filter tab**: Campaign, measurement type, sensor ID, annealing time, and other filters specific to the tab
  - **Plot Settings tab**: Visual customization (axis scales, labels, fonts, markers, legend, colors, etc.)

### Extract Saturation Voltage from CV and TCT data

Extraction of saturation voltage from CV and TCT data can be done under `Saturation Voltage` --> `Fit`,

**How to use the fit tab:**

1. Select a **campaign**, **measurement type**, **annealing temperature**, **sensor ID**, and **annealing time**
2. Default fit from `CV`. To fit from `TCT` data, click in the checkbox `Fit from TCT | CC vs V`
3. **Annealing Time** displays green checkbox if all diodes for the specific sensor id, campaign and annealing temperature are done, otherwise a red X. To skip looking through already fit diodes, check `Only iterate through non analysed annealing times`
4. Click **Interactive Fit Saturation Voltage** to load first diode
5. First tries an **automatic fit** using a curvature-based algorithm (@GUI.SaturationVoltage.SaturationVoltageFitTab.py -> automatic_fit_saturation_voltage -> @Utils.saturation_voltage_fit_helper.py -> find_saturation_voltage_from_curvature_fit):
6. If the automatic fit is unsatisfactory, use the **manual fit modes** by pressing `1`:
   - **Manual Fit Mode**: Click on the plot to define the lower and upper fit regions by placing interactive vertical lines. Move lower lines by `left click` and `right click`. Move upper lines by `SHIFT` + `left click` and `right click`.
   - **Endcap Assumption**: Remove lines for upper fit and uses end capacitance assumption for the upper fit (values extracted from mean value of all diodes with equal thicknesses for 120um, 200um, and 300um)
   - **Manual Upper Fit Mode**: Manually align upper fit line by moving it with the left click and rotating it with keyboard controls `A` & `D`
7. When satisfied with the selected region, press `2` to fit.
8. If saturation voltage is not possible to extract, press `3` to skip (stores 0 in the database).
9. If you are happy with the **automatic fit** or **manual fit**, press `SPACE` to save the saturation voltage, uncertainties, and fit regions to the database.

**Fit result colors:**

- Orange lines/points: Not yet saved to database = current analysis
- Green lines/points: Stored in database = already analysed

---

### Manage Database Tab

#### Display Database

Shows the full database as an interactive table. You can:

- Select which columns to display
- Edit individual cell values directly in the table **delete individual row** by setting `thickness value to 0`

File: Data/LowFluenceIrrNeutron2025/Pad_vs_Total_IV/100228_UL_1e13_6days_IV_OLD.csv
time (05.06.2025);set voltage (V);real voltage (V);current (A);delta current;input current (A)
09:44:24;-25;-25.03641;3.3108722e-08;1.6256583967734485e-11;-3.296491e-08
09:44:44;-50;-50.07381;4.7501900499999994e-08;1.8873335018949378e-11;-4.705302e-08
09:45:04;-75;-75.10188;5.87262685e-08;1.3839375894074995e-11;-5.869206e-08
09:45:24;-100;-100.0739;6.81895975e-08;1.3285165408736817e-11;-6.820765e-08
09:45:44;-125;-125.0241;7.68301765e-08;1.2117061283062874e-11;-7.617474e-08
09:46:04;-150;-150.0023;8.480733800000001e-08;1.3621957671348452e-11;-8.395588e-08
09:46:24;-175;-175.0398;9.195482000000001e-08;1.7359268705795363e-11;-9.147946e-08
09:46:44;-200;-200.0719;9.746961150000002e-08;1.18705377779398e-11;-9.652747e-08
09:47:04;-225;-225.0883;9.9740288e-08;1.2925911816966657e-11;-9.921637e-08
09:47:23;-250;-250.0625;1.0096179000000002e-07;1.4486900807280822e-11;-1.00028e-07
09:47:43;-275;-275.0307;1.02203815e-07;1.452538170754859e-11;-1.012643e-07
09:48:03;-300;-300.0066;1.0303648500000001e-07;1.6189427530027296e-11;-1.021618e-07
09:48:22;-325;-325.0417;1.04017205e-07;2.9967606239904694e-11;-1.0316e-07
09:48:42;-350;-350.0566;1.0475536e-07;2.0072137903073488e-11;-1.044453e-07
09:49:02;-375;-375.0904;1.05465865e-07;2.0076924907714185e-11;-1.048247e-07
09:49:22;-400;-400.0644;1.0610512000000001e-07;1.0618692480715447e-11;-1.054729e-07
09:49:42;-425;-425.0342;1.06816635e-07;1.778028300534036e-11;-1.066869e-07
09:50:02;-450;-449.985;1.0742875999999999e-07;2.705757509460153e-11;-1.071585e-07
09:50:21;-475;-475.0203;1.07937415e-07;1.508999714214676e-11;-1.072374e-07
09:50:41;-500;-500.0531;1.0852238500000002e-07;2.2265844105939573e-11;-1.078748e-07
09:51:01;-525;-525.0898;1.0949746500000001e-07;2.536562957527346e-11;-1.092922e-07
09:51:21;-550;-550.0673;1.1021e-07;1.7026711367730405e-11;-1.094501e-07
09:51:40;-575;-575.021;1.1066818499999999e-07;1.9117812734463115e-11;-1.101083e-07
09:52:00;-600;-599.994;1.1127314e-07;1.7232953026106473e-11;-1.109518e-07
09:52:20;-625;-625.0244;1.1215985e-07;1.838408074938746e-11;-1.120391e-07
09:52:40;-650;-650.0541;1.13372135e-07;1.9204532375197288e-11;-1.129391e-07
09:53:00;-675;-675.0698;1.14209145e-07;2.3450226518095883e-11;-1.143733e-07
09:53:19;-700;-700.0468;1.1489301000000003e-07;2.339790898777064e-11;-1.151432e-07
09:53:39;-725;-725.0116;1.1578816000000002e-07;1.6767949188854254e-11;-1.152382e-07
09:53:59;-750;-749.9816;1.1652221499999998e-07;1.3437143065026858e-11;-1.161144e-07
09:54:19;-775;-775.0034;1.1721759e-07;2.224361020607943e-11;-1.177138e-07
09:54:38;-800;-800.0119;1.1817602499999998e-07;1.655454903493332e-11;-1.181818e-07
09:54:58;-825;-825.0395;1.18978205e-07;1.5099264013520435e-11;-1.185109e-07
09:55:18;-850;-850.0179;1.19676395e-07;3.2356819586448544e-11;-1.201637e-07
09:55:38;-875;-874.9805;1.2046093000000005e-07;1.814561668833515e-11;-1.206406e-07
09:55:58;-900;-899.9435;1.2148342499999998e-07;2.1533196319868826e-11;-1.221525e-07

File: Data/LowFluenceIrrNeutron2025/Pad_vs_Total_IV/100228_UR1_1e13_250min_IV.csv
time (16.06.2025);set voltage (V);real voltage (V);current (A);delta current;input current (A)
08:59:06;-25;-25.0344;4.59479335e-07;4.070388830489656e-10;-3.86343e-08
08:59:26;-50;-50.06514;1.8493337e-07;1.712620489337903e-10;-5.472914e-08
08:59:46;-75;-75.09338;2.32352675e-08;7.178208552931231e-11;-6.786603e-08
09:00:06;-100;-100.0685;-4.1992479e-08;1.6103037336167325e-11;-7.927336e-08
09:00:26;-125;-125.0222;-6.1726634e-08;1.5512060507875358e-11;-8.982045e-08
09:00:45;-150;-150.0034;-7.0783293e-08;1.3958055400019086e-11;-9.916666e-08
09:01:05;-175;-175.0367;-7.734031300000001e-08;9.07858937555843e-12;-1.072346e-07
09:01:25;-200;-200.0677;-8.288769000000001e-08;1.1893779235381492e-11;-1.149011e-07
09:01:45;-225;-225.0806;-8.520826700000001e-08;1.0886716702018119e-11;-1.181938e-07
09:02:05;-250;-250.0574;-8.61884595e-08;2.0517183876874764e-11;-1.207273e-07
09:02:25;-275;-275.0296;-8.6907939e-08;1.6509359874023177e-11;-1.21432e-07
09:02:45;-300;-300.0078;-8.743502100000001e-08;1.4400485146341445e-11;-1.226917e-07
09:03:05;-325;-325.0405;-8.792244699999999e-08;1.0286398400315233e-11;-1.237409e-07
09:03:25;-350;-350.0524;-8.859425250000001e-08;2.5450259732221232e-11;-1.248108e-07
09:03:45;-375;-375.0831;-8.904248299999999e-08;1.0628947621942597e-11;-1.260423e-07
09:04:05;-400;-400.0601;-8.95457605e-08;9.76208485608989e-12;-1.265779e-07
09:04:24;-425;-425.0312;-9.01066845e-08;1.3407645831296994e-11;-1.275135e-07
09:04:44;-450;-449.9846;-9.065506849999998e-08;1.9202619304081935e-11;-1.286308e-07
09:05:04;-475;-475.0177;-9.1287201e-08;1.8687148737835717e-11;-1.300722e-07
09:05:23;-500;-500.0498;-9.2107849e-08;1.4917395799870867e-11;-1.311894e-07
09:05:43;-525;-525.0829;-9.268054400000002e-08;1.1225458106465184e-11;-1.324157e-07
09:06:03;-550;-550.0648;-9.344663000000001e-08;1.570670434878036e-11;-1.331759e-07
09:06:23;-575;-575.0199;-9.429033250000001e-08;1.6320288092968864e-11;-1.347714e-07
09:06:43;-600;-599.9951;-9.4722166e-08;1.444403559258985e-11;-1.356127e-07
09:07:03;-625;-625.0235;-9.519856499999999e-08;9.868543015562165e-12;-1.361833e-07
09:07:23;-650;-650.0511;-9.569008199999999e-08;9.600410736004946e-12;-1.37058e-07
09:07:43;-675;-675.0641;-9.599768950000001e-08;1.8868455242480715e-11;-1.372864e-07
09:08:03;-700;-700.0438;-9.6612664e-08;2.0809754652566495e-11;-1.382747e-07
09:08:23;-725;-725.0133;-9.722709850000001e-08;1.0848238918714205e-11;-1.392625e-07
09:08:43;-750;-749.9825;-9.803264649999999e-08;1.460955863938027e-11;-1.405235e-07
09:09:02;-775;-775.0044;-9.845117e-08;1.5186169118642105e-11;-1.414532e-07
09:09:22;-800;-800.0095;-9.894573600000001e-08;1.2899389877044619e-11;-1.419772e-07
09:09:42;-825;-825.0364;-9.9616028e-08;1.7836314678206268e-11;-1.435874e-07
09:10:02;-850;-850.0153;-1.0027888999999999e-07;1.523264898171032e-11;-1.445462e-07
09:10:22;-875;-874.9793;-1.0093893500000002e-07;1.658492278396264e-11;-1.453846e-07
09:10:42;-900;-899.9445;-1.0156876000000002e-07;2.049847116250409e-11;-1.467861e-07

File: Data/LowFluenceIrrNeutron2025/Pad_vs_Total_IV/100228_UR1_1e13_250min_IV_OLD.csv
time (11.06.2025);set voltage (V);real voltage (V);current (A);delta current;input current (A)
07:35:19;-25;-25.03886;3.98878715e-08;1.2686347884142912e-11;-4.027696e-08
07:35:39;-50;-50.07509;5.6985429000000005e-08;1.6613288550133707e-11;-5.684663e-08
07:35:59;-75;-75.1032;7.011114200000001e-08;1.3162266970397052e-11;-6.96098e-08
07:36:19;-100;-100.0764;8.14917165e-08;9.957448224193449e-12;-8.126786e-08
07:36:39;-125;-125.0275;9.13289985e-08;1.5337387852483308e-11;-9.039006e-08
07:36:59;-150;-150.0044;1.0028973000000001e-07;1.6251181649344877e-11;-9.956925e-08
07:37:19;-175;-175.0424;1.0855729500000002e-07;1.7371567970393607e-11;-1.081369e-07
07:37:39;-200;-200.0741;1.1558945999999999e-07;1.752001912099406e-11;-1.153616e-07
07:37:59;-225;-225.0897;1.1961397500000002e-07;1.1282574783709436e-11;-1.193173e-07
07:38:18;-250;-250.0636;1.21141045e-07;2.0934035056577127e-11;-1.202802e-07
07:38:38;-275;-275.033;1.2233260000000002e-07;1.559962499549298e-11;-1.215156e-07
07:38:57;-300;-300.008;1.2359764000000004e-07;1.5181878012946638e-11;-1.227908e-07
07:39:17;-325;-325.043;1.2459832e-07;1.8976159516614228e-11;-1.243385e-07
07:39:37;-350;-350.0586;1.2527831500000002e-07;1.7367082764529574e-11;-1.24915e-07
07:39:57;-375;-375.0901;1.2641371499999998e-07;1.532043125208926e-11;-1.255536e-07
07:40:17;-400;-400.0653;1.27348585e-07;1.8384538714637683e-11;-1.271562e-07
07:40:37;-425;-425.0366;1.2755088500000003e-07;1.8504228266804462e-11;-1.270322e-07
07:40:57;-450;-449.9886;1.2862045499999998e-07;1.496248220550277e-11;-1.277038e-07
07:41:17;-475;-475.0217;1.29610405e-07;1.9566917839813012e-11;-1.293696e-07
07:41:36;-500;-500.0533;1.3075324e-07;2.4519972879266928e-11;-1.304958e-07
07:41:56;-525;-525.0903;1.31709365e-07;3.6107356089168374e-11;-1.308362e-07
07:42:16;-550;-550.0693;1.3271236e-07;1.731495365284079e-11;-1.326158e-07
07:42:35;-575;-575.0235;1.3348585499999999e-07;1.7643004952388708e-11;-1.333842e-07
07:42:55;-600;-599.9965;1.3427316999999998e-07;1.459026062138691e-11;-1.338321e-07
07:43:15;-625;-625.0255;1.35059995e-07;1.8708711172873098e-11;-1.345398e-07
07:43:35;-650;-650.0557;1.3632296000000004e-07;1.6276555839611395e-11;-1.363975e-07
07:43:54;-675;-675.0684;1.37310585e-07;2.6293812271141178e-11;-1.366388e-07
07:44:15;-700;-700.0496;1.3812557499999997e-07;1.3108046908292187e-11;-1.382667e-07
07:44:34;-725;-725.0153;1.3915009e-07;2.583250558888986e-11;-1.396096e-07
07:44:54;-750;-749.9845;1.399835e-07;1.6401166117078233e-11;-1.397518e-07
07:45:14;-775;-775.0053;1.40790285e-07;1.0295278711622936e-11;-1.405644e-07
07:45:34;-800;-800.0129;1.4176615499999998e-07;1.3479670758220324e-11;-1.419408e-07
07:45:54;-825;-825.0413;1.4280243499999997e-07;2.3838914902947867e-11;-1.426719e-07
07:46:14;-850;-850.0198;1.4394062999999999e-07;1.35582504402302e-11;-1.444054e-07
07:46:34;-875;-874.9821;1.45154465e-07;2.192711366664547e-11;-1.455062e-07
07:46:53;-900;-899.9475;1.4658365e-07;1.9221272720608436e-11;-1.468948e-07

File: Data/LowFluenceIrrNeutron2025/Pad_vs_Total_IV/100332_UR1_5e13_6days_IV_OLD.csv
time (06.06.2025);set voltage (V);real voltage (V);current (A);delta current;input current (A)
09:17:24;-25;-25.03818;1.44956035e-07;1.750353574995587e-11;-1.453017e-07
09:17:44;-50;-50.07175;2.0000892e-07;1.716795357635894e-11;-1.993319e-07
09:18:04;-75;-75.10088;2.433614849999999e-07;3.341767142920004e-11;-2.42734e-07
09:18:24;-100;-100.0739;2.80078815e-07;2.0453275135049063e-11;-2.792134e-07
09:18:44;-125;-125.0262;3.12661095e-07;4.024380354476836e-11;-3.122194e-07
09:19:04;-150;-150.0049;3.4212816000000006e-07;5.167076513851793e-11;-3.415932e-07
09:19:24;-175;-175.041;3.678223949999999e-07;5.150605230213298e-11;-3.676923e-07
09:19:44;-200;-200.0725;3.9017924e-07;7.374144404607208e-11;-3.905535e-07
09:20:03;-225;-225.0876;4.1012246e-07;7.738545321958184e-11;-4.097572e-07
09:20:23;-250;-250.0629;4.2525835000000003e-07;6.773921593139407e-11;-4.24433e-07
09:20:43;-275;-275.0338;4.3540419e-07;6.110933394335072e-11;-4.347706e-07
09:21:02;-300;-300.009;4.4205009999999996e-07;5.6224421295377195e-11;-4.418218e-07
09:21:22;-325;-325.0444;4.4748245500000005e-07;3.5140930889064904e-11;-4.463724e-07
09:21:42;-350;-350.0573;4.5133504500000004e-07;5.41018837356878e-11;-4.510306e-07
09:22:02;-375;-375.0903;4.5530041e-07;8.246805742225162e-11;-4.546978e-07
09:22:22;-400;-400.066;4.5932651000000007e-07;4.366519317488528e-11;-4.585496e-07
09:22:42;-425;-425.037;4.6324947e-07;3.0075710382300254e-11;-4.630766e-07
09:23:02;-450;-449.9881;4.6654986499999994e-07;1.227477218271288e-10;-4.664511e-07
09:23:23;-475;-475.0225;4.6879017000000004e-07;6.468522787313856e-11;-4.684119e-07
09:23:43;-500;-500.055;4.7234927000000007e-07;2.6147340304512872e-11;-4.725544e-07
09:24:03;-525;-525.0909;4.7663767000000003e-07;3.9619287663965506e-11;-4.760537e-07
09:24:23;-550;-550.0699;4.8046536e-07;2.4213132180697655e-11;-4.805932e-07
09:24:43;-575;-575.025;4.834407549999999e-07;3.7914949871392326e-11;-4.834861e-07
09:25:03;-600;-599.9991;4.86482495e-07;6.278757260596995e-11;-4.873619e-07
09:25:23;-625;-625.0271;4.895239199999999e-07;4.3834666988585765e-11;-4.893558e-07
09:25:43;-650;-650.0558;4.93969585e-07;7.204135072130575e-11;-4.936252e-07
09:26:03;-675;-675.0709;4.97349925e-07;7.787051812945612e-11;-4.978855e-07
09:26:23;-700;-700.0485;5.005260949999999e-07;5.719962608051073e-11;-5.001453e-07
09:26:43;-725;-725.0168;5.046193249999999e-07;6.626673746118787e-11;-5.039589e-07
09:27:03;-750;-749.9851;5.08697455e-07;4.7761645948917996e-11;-5.087123e-07
09:27:23;-775;-775.0073;5.1155404e-07;5.013039965928826e-11;-5.114567e-07
09:27:43;-800;-800.0153;5.1559543e-07;3.7869493064997086e-11;-5.165008e-07
09:28:03;-825;-825.0438;5.189475849999999e-07;4.669851404220545e-11;-5.191535e-07
09:28:23;-850;-850.0196;5.23296685e-07;4.7532981852080415e-11;-5.230621e-07
09:28:43;-875;-874.9841;5.273234749999999e-07;6.602993785965287e-11;-5.288802e-07
09:29:03;-900;-899.9482;5.3003651e-07;5.545384472694595e-11;-5.310695e-07

File: Data/LowFluenceIrrNeutron2025/Pad_vs_Total_IV/200169_LL2_1e13_250min_IV_OLD.csv
time (11.06.2025);set voltage (V);real voltage (V);current (A);delta current;input current (A)
10:47:23;-25;-25.03563;3.905449850000001e-08;1.421089570145022e-11;-3.87817e-08
10:47:42;-50;-50.06783;5.562458600000001e-08;1.9066880990345508e-11;-5.461466e-08
10:48:02;-75;-75.0945;6.81665905e-08;2.8286349512397265e-11;-6.774597e-08
10:48:22;-100;-100.0695;7.506405600000001e-08;2.6637894562071178e-11;-7.465207e-08
10:48:42;-125;-125.0237;7.700548900000001e-08;1.4048330664175202e-11;-7.626493e-08
10:49:03;-150;-150.0022;7.819032650000001e-08;2.1578023348710334e-11;-7.772552e-08
10:49:23;-175;-175.0382;7.92522175e-08;1.7802749490949358e-11;-7.923949e-08
10:49:43;-200;-200.0693;7.9818238e-08;3.0411382536807115e-11;-7.935443e-08
10:50:03;-225;-225.0811;8.038836350000001e-08;1.6806915559896686e-11;-7.994899e-08
10:50:22;-250;-250.0569;8.120105199999999e-08;2.36768552662726e-11;-8.138313e-08
10:50:42;-275;-275.0309;8.1940742e-08;1.6943329271426775e-11;-8.150895e-08
10:51:02;-300;-300.0063;8.274625650000001e-08;1.7874378202821406e-11;-8.290799e-08
10:51:22;-325;-325.0393;8.34505775e-08;1.828335364306828e-11;-8.322706e-08
10:51:42;-350;-350.0513;8.416875700000001e-08;2.3037034868880366e-11;-8.446998e-08
10:52:01;-375;-375.0824;8.46956015e-08;1.866700621785693e-11;-8.50809e-08
10:52:21;-400;-400.0594;8.5435785e-08;1.533875934520125e-11;-8.585004e-08
10:52:41;-425;-425.0323;8.654839749999999e-08;1.744565000043003e-11;-8.656926e-08
10:53:01;-450;-449.9865;8.723941049999998e-08;1.9401751537876428e-11;-8.752969e-08
10:53:21;-475;-475.0185;8.804287350000001e-08;1.739389285460586e-11;-8.849896e-08
10:53:41;-500;-500.0496;8.906095599999999e-08;2.220069624358637e-11;-8.915772e-08
10:54:01;-525;-525.0835;8.999173500000001e-08;1.515021789447292e-11;-9.105467e-08
10:54:21;-550;-550.0651;9.0788797e-08;1.9417560017932115e-11;-9.161359e-08
10:54:41;-575;-575.0182;9.145368700000001e-08;2.960433631328344e-11;-9.19329e-08
10:55:01;-600;-599.9943;9.17694855e-08;1.6889378251951727e-11;-9.278354e-08
10:55:21;-625;-625.0229;9.23047985e-08;3.5196436561639386e-11;-9.350764e-08
10:55:41;-650;-650.051;9.329804400000001e-08;2.650737977809206e-11;-9.37767e-08
10:56:01;-675;-675.0639;9.41076755e-08;1.6518405499245426e-11;-9.527636e-08
10:56:21;-700;-700.0441;9.51939215e-08;1.8950148433125435e-11;-9.61596e-08
10:56:41;-725;-725.0114;9.60578325e-08;2.066602926150792e-11;-9.762036e-08
10:57:01;-750;-749.9843;9.708567249999999e-08;1.5655788049072793e-11;-9.777714e-08
10:57:20;-775;-775.0043;9.813425099999998e-08;1.581923313406833e-11;-9.95286e-08
10:57:40;-800;-800.0103;9.931959600000001e-08;1.220426977332116e-11;-1.00846e-07
10:58:00;-825;-825.0353;1.0063504999999998e-07;1.464374866623962e-11;-1.017309e-07
10:58:20;-850;-850.0157;1.0215334499999998e-07;2.9814519512311375e-11;-1.038664e-07
10:58:40;-875;-874.9821;1.0382433e-07;2.124722111241848e-11;-1.051382e-07
10:59:00;-900;-899.9451;1.0592021500000001e-07;2.9529076581396873e-11;-1.069117e-07

File: Data/LowFluenceIrrNeutron2025/Pad_vs_Total_IV/200169_UL_1e13_6days_IV_OLD.csv
time (05.06.2025);set voltage (V);real voltage (V);current (A);delta current;input current (A)
11:53:04;-25;-25.03459;3.1996940499999995e-08;1.4303846221820817e-11;-3.24556e-08
11:53:24;-50;-50.0657;4.5756822499999995e-08;1.3327840876807474e-11;-4.492493e-08
11:53:44;-75;-75.09348;5.61486425e-08;1.636614283933461e-11;-5.533788e-08
11:54:04;-100;-100.0684;6.121636100000001e-08;1.2527525990793322e-11;-6.091293e-08
11:54:23;-125;-125.0231;6.236739799999998e-08;1.137545912480024e-11;-6.232305e-08
11:54:44;-150;-150.0016;6.3339919e-08;1.6383771832212573e-11;-6.330828e-08
11:55:04;-175;-175.0374;6.41577355e-08;1.1996889961048223e-11;-6.395911e-08
11:55:23;-200;-200.0669;6.48103535e-08;2.1314067693368555e-11;-6.428396e-08
11:55:43;-225;-225.0791;6.533209950000001e-08;1.3818282083438848e-11;-6.508695e-08
11:56:03;-250;-250.0569;6.586842750000001e-08;1.4971946080503637e-11;-6.577507e-08
11:56:23;-275;-275.0289;6.63999005e-08;1.2286706728717002e-11;-6.666661e-08
11:56:42;-300;-300.0056;6.6883199e-08;1.3588756600587165e-11;-6.667696e-08
11:57:02;-325;-325.0385;6.735575799999998e-08;1.5750420749935315e-11;-6.752185e-08
11:57:22;-350;-350.051;6.7734827e-08;2.2094467973906787e-11;-6.763622e-08
11:57:42;-375;-375.082;6.82491395e-08;1.687219672234449e-11;-6.816362e-08
11:58:02;-400;-400.058;6.872092749999999e-08;1.4136835923837397e-11;-6.9051e-08
11:58:22;-425;-425.0309;6.94557675e-08;1.7242561205850398e-11;-6.973075e-08
11:58:42;-450;-449.9849;7.0119147e-08;1.4043254734925262e-11;-7.037376e-08
11:59:02;-475;-475.0174;7.046082899999997e-08;2.040879146225922e-11;-7.098655e-08
11:59:22;-500;-500.0508;7.102893e-08;1.5346646930192904e-11;-7.179223e-08
11:59:42;-525;-525.0836;7.19407525e-08;1.655716470104417e-11;-7.265763e-08
12:00:02;-550;-550.0649;7.26973645e-08;1.3066764317822188e-11;-7.351304e-08
12:00:22;-575;-575.0178;7.32183185e-08;1.350724544966465e-11;-7.362315e-08
12:00:42;-600;-599.9951;7.362506550000001e-08;1.2707461026401174e-11;-7.461584e-08
12:01:02;-625;-625.0223;7.432532400000001e-08;1.5205542959723863e-11;-7.49241e-08
12:01:22;-650;-650.0504;7.511010899999999e-08;1.5678653145279675e-11;-7.635195e-08
12:01:41;-675;-675.0638;7.5772708e-08;1.3755657483377397e-11;-7.636663e-08
12:02:01;-700;-700.044;7.663742549999998e-08;1.2089779288204475e-11;-7.748476e-08
12:02:21;-725;-725.012;7.7102307e-08;1.65130900363923e-11;-7.807706e-08
12:02:41;-750;-749.9825;7.76142985e-08;1.374023262676049e-11;-7.932332e-08
12:03:01;-775;-775.0029;7.867260900000002e-08;2.174379134258799e-11;-7.980933e-08
12:03:21;-800;-800.0079;7.975526300000002e-08;1.6633558820949904e-11;-8.12749e-08
12:03:41;-825;-825.0352;8.077156050000001e-08;2.2448939657308872e-11;-8.231761e-08
12:04:01;-850;-850.015;8.2227886e-08;1.3019052930224934e-11;-8.391977e-08
12:04:21;-875;-874.9783;8.351622199999999e-08;1.6559145488218964e-11;-8.539561e-08
12:04:41;-900;-899.9447;8.52437805e-08;1.503461121005476e-11;-8.663486e-08

File: Data/LowFluenceIrrNeutron2025/Pad_vs_Total_IV/300053_UL_1e13_6days_IV.csv
time (18.06.2025);set voltage (V);real voltage (V);current (A);delta current;input current (A)
12:48:29;-25;-25.03316;7.669500349999999e-07;5.644832870101198e-10;-3.175485e-08
12:48:48;-50;-50.06436;4.45343705e-07;4.864755462751966e-10;-3.290089e-08
12:49:08;-75;-75.0899;1.47630855e-07;1.1665429042152769e-10;-3.374279e-08
12:49:28;-100;-100.0668;-7.029215899999999e-09;1.966466024330193e-11;-3.451638e-08
12:49:48;-125;-125.0203;-2.3608089999999998e-08;8.474441191016719e-12;-3.491986e-08
12:50:08;-150;-150.0015;-2.4561388499999994e-08;1.1722023508656676e-11;-3.547135e-08
12:50:29;-175;-175.0334;-2.4935327e-08;1.0850290989185531e-11;-3.598678e-08
12:50:48;-200;-200.0627;-2.53615195e-08;1.2671615158988214e-11;-3.669622e-08
12:51:08;-225;-225.0777;-2.58056435e-08;1.0047181253341661e-11;-3.756426e-08
12:51:28;-250;-250.0535;-2.6221080499999998e-08;9.605895597886757e-12;-3.811206e-08
12:51:48;-275;-275.026;-2.657658e-08;1.128873292269786e-11;-3.842234e-08
12:52:09;-300;-300.0051;-2.6837830999999998e-08;9.216180144181177e-12;-3.88522e-08
12:52:28;-325;-325.0354;-2.7151837e-08;6.774720735941823e-12;-3.885691e-08
12:52:48;-350;-350.0487;-2.7585973e-08;1.1333389984907418e-11;-3.976143e-08
12:53:08;-375;-375.0788;-2.7948657e-08;1.15820848749265e-11;-4.033616e-08
12:53:28;-400;-400.0562;-2.8378690499999998e-08;1.0521667916138587e-11;-4.020069e-08
12:53:47;-425;-425.0288;-2.8752124499999993e-08;8.984173403129568e-12;-4.069014e-08
12:54:07;-450;-449.9836;-2.9177293999999995e-08;1.121199463521099e-11;-4.151212e-08
12:54:27;-475;-475.0164;-2.96203905e-08;9.446778908045818e-12;-4.22603e-08
12:54:47;-500;-500.0465;-2.9993307e-08;9.586638725330136e-12;-4.266334e-08
12:55:07;-525;-525.0792;-3.0397217000000004e-08;8.978119404975752e-12;-4.339701e-08
12:55:27;-550;-550.0613;-3.08859085e-08;9.817294109758532e-12;-4.355091e-08
12:55:47;-575;-575.0183;-3.1399183e-08;1.0292601374288152e-11;-4.446534e-08
12:56:07;-600;-599.9948;-3.1933715000000005e-08;8.17037069232485e-12;-4.556757e-08
12:56:27;-625;-625.022;-3.2471312499999995e-08;1.0523298648118796e-11;-4.649901e-08
12:56:47;-650;-650.0481;-3.30744885e-08;8.111182875358098e-12;-4.75799e-08
12:57:07;-675;-675.0596;-3.35611325e-08;9.300991664198896e-12;-4.845358e-08
12:57:27;-700;-700.0428;-3.4254464000000006e-08;1.0869365285057004e-11;-4.991803e-08
12:57:46;-725;-725.0093;-3.492346500000001e-08;8.65041249016482e-12;-5.134005e-08
12:58:06;-750;-749.9825;-3.5554550000000005e-08;9.349878582099359e-12;-5.36096e-08
12:58:26;-775;-775.0013;-3.6214072499999994e-08;1.1052752550269994e-11;-5.59236e-08
12:58:46;-800;-800.0078;-3.695888e-08;1.0288561002394776e-11;-5.91515e-08
12:59:06;-825;-825.0323;-3.7703947500000006e-08;9.351693934122487e-12;-6.270592e-08
12:59:25;-850;-850.0136;-3.8493821999999997e-08;1.1484887866235259e-11;-6.817252e-08
12:59:45;-875;-874.978;-3.9329302e-08;1.2726178542673295e-11;-7.631436e-08
13:00:05;-900;-899.9439;-4.0173228000000005e-08;1.1469936826330037e-11;-8.96164e-08

File: Data/LowFluenceIrrNeutron2025/Pad_vs_Total_IV/300053_UL_1e13_6days_IV_OLD.csv
time (05.06.2025);set voltage (V);real voltage (V);current (A);delta current;input current (A)
14:21:04;-25;-25.03548;3.7000784e-08;1.645473417287548e-11;-3.743174e-08
14:21:24;-50;-50.06548;4.2809969000000004e-08;4.045688110754437e-11;-4.185345e-08
14:21:44;-75;-75.09344;4.37832475e-08;3.978617049852243e-11;-4.356527e-08
14:22:04;-100;-100.068;4.3569886500000004e-08;4.3448040250827213e-11;-4.360604e-08
14:22:24;-125;-125.0223;4.34884305e-08;2.3161216834128017e-11;-4.377332e-08
14:22:44;-150;-150.0019;4.38152475e-08;2.0681485281224436e-11;-4.404003e-08
14:23:04;-175;-175.036;4.40296205e-08;1.791999976946143e-11;-4.369777e-08
14:23:24;-200;-200.0663;4.4211217e-08;1.9059052627294853e-11;-4.390544e-08
14:23:44;-225;-225.0801;4.466019699999999e-08;1.1826642720992143e-11;-4.419939e-08
14:24:03;-250;-250.0557;4.5231875e-08;1.3121209786067782e-11;-4.490394e-08
14:24:23;-275;-275.0278;4.61841465e-08;2.1810651105308507e-11;-4.592431e-08
14:24:43;-300;-300.0054;4.730750500000001e-08;1.3819371666251772e-11;-4.705183e-08
14:25:03;-325;-325.0389;4.791938850000001e-08;1.5198003261530823e-11;-4.802667e-08
14:25:22;-350;-350.0497;4.8175003e-08;1.7609760860102503e-11;-4.808114e-08
14:25:42;-375;-375.0818;4.83442955e-08;1.3891782939475466e-11;-4.849421e-08
14:26:02;-400;-400.0573;4.83371185e-08;2.968239899565896e-11;-4.818173e-08
14:26:22;-425;-425.0302;4.842266800000001e-08;1.061963437694523e-11;-4.897974e-08
14:26:42;-450;-449.9861;4.916926849999999e-08;1.126632680324437e-11;-4.976522e-08
14:27:02;-475;-475.0162;4.9992451e-08;2.12372289141027e-11;-5.009229e-08
14:27:22;-500;-500.0481;5.0490872e-08;1.3360250813513723e-11;-5.114627e-08
14:27:42;-525;-525.0812;5.097597e-08;1.505485634272214e-11;-5.165453e-08
14:28:02;-550;-550.0632;5.15509805e-08;1.1892914160856551e-11;-5.23471e-08
14:28:21;-575;-575.0175;5.2477890000000006e-08;1.7791284888956085e-11;-5.281099e-08
14:28:41;-600;-599.9946;5.31735235e-08;1.503241421520507e-11;-5.392166e-08
14:29:01;-625;-625.0204;5.4057924500000004e-08;1.1071494693016861e-11;-5.512759e-08
14:29:21;-650;-650.048;5.49679455e-08;1.6860863092899512e-11;-5.578313e-08
14:29:41;-675;-675.0615;5.607568600000001e-08;1.2753220601087356e-11;-5.691021e-08
14:30:01;-700;-700.0416;5.708892399999999e-08;2.316573249867133e-11;-5.823352e-08
14:30:21;-725;-725.0111;5.702104e-08;2.1566145146965755e-11;-5.777636e-08
14:30:40;-750;-749.9797;5.8353405000000006e-08;1.239690169961833e-11;-5.913687e-08
14:31:00;-775;-775.0024;6.017855450000001e-08;1.6573677375208335e-11;-6.146083e-08
14:31:20;-800;-800.0083;6.276748200000001e-08;1.1795698381189652e-11;-6.341555e-08
14:31:40;-825;-825.0341;6.614244349999999e-08;1.4564058436352633e-11;-6.712261e-08
14:31:59;-850;-850.0131;7.1033923e-08;1.3818418489465739e-11;-7.238559e-08
14:32:19;-875;-874.9795;7.87169305e-08;2.483376170131127e-11;-8.013966e-08
14:32:39;-900;-899.9456;9.065212050000001e-08;2.5907833414577414e-11;-9.177629e-08

File: Data/LowFluenceIrrNeutron2025/Pad_vs_Total_IV/300053_UR2_1e13_250min_IV_OLD.csv
time (11.06.2025);set voltage (V);real voltage (V);current (A);delta current;input current (A)
13:05:11;-25;-25.03544;4.01391185e-08;9.509328269520367e-12;-3.999256e-08
13:05:30;-50;-50.0665;4.218787299999999e-08;9.500776891917877e-12;-4.171638e-08
13:05:50;-75;-75.09423;4.3021555e-08;1.4114411898835825e-11;-4.200422e-08
13:06:10;-100;-100.0691;4.36633985e-08;1.4877985620960077e-11;-4.272785e-08
13:06:30;-125;-125.0239;4.433855750000001e-08;1.536128993403558e-11;-4.437946e-08
13:06:50;-150;-150.0028;4.478446950000001e-08;1.6682824603090993e-11;-4.461648e-08
13:07:09;-175;-175.038;4.5305680999999996e-08;9.965413737020645e-12;-4.538159e-08
13:07:29;-200;-200.0669;4.574571949999999e-08;1.2575542462951584e-11;-4.516979e-08
13:07:49;-225;-225.0804;4.647618350000001e-08;1.5247769464334667e-11;-4.5969e-08
13:08:09;-250;-250.0569;4.7114963e-08;1.0176970941788207e-11;-4.674099e-08
13:08:29;-275;-275.0293;4.7646935999999996e-08;1.249858500791201e-11;-4.736881e-08
13:08:49;-300;-300.0063;4.82677915e-08;1.3357596589113723e-11;-4.852143e-08
13:09:09;-325;-325.0397;4.8926048999999997e-08;1.1185420933071741e-11;-4.867394e-08
13:09:29;-350;-350.0521;4.94175595e-08;1.4711575994348804e-11;-4.968417e-08
13:09:49;-375;-375.0838;5.0077609000000005e-08;1.0672606310081882e-11;-4.999018e-08
13:10:09;-400;-400.0587;5.09110505e-08;1.3552842496594595e-11;-5.123459e-08
13:10:28;-425;-425.0319;5.1504238999999996e-08;1.7344647919459223e-11;-5.185725e-08
13:10:48;-450;-449.9861;5.2224985999999995e-08;1.2809768584951112e-11;-5.258315e-08
13:11:08;-475;-475.0189;5.3021530999999996e-08;1.2765615670620812e-11;-5.313416e-08
13:11:28;-500;-500.0487;5.3774305000000004e-08;1.39791526120148e-11;-5.372916e-08
13:11:47;-525;-525.0839;5.4512216e-08;1.1975635962235966e-11;-5.518193e-08
13:12:07;-550;-550.0641;5.53056945e-08;1.5419671226634467e-11;-5.60919e-08
13:12:27;-575;-575.0195;5.607101050000001e-08;1.4607367224708887e-11;-5.709705e-08
13:12:47;-600;-599.9946;5.713087700000001e-08;1.4844260003449195e-11;-5.737187e-08
13:13:07;-625;-625.0226;5.80974785e-08;1.8794807118922487e-11;-5.826392e-08
13:13:27;-650;-650.0502;5.894013300000001e-08;1.987735330847634e-11;-5.942991e-08
13:13:48;-675;-675.0646;6.03314205e-08;1.4829249247264682e-11;-6.11181e-08
13:14:08;-700;-700.0441;6.17887935e-08;1.5728551527000313e-11;-6.282164e-08
13:14:27;-725;-725.0139;6.349716499999999e-08;1.5996258429707246e-11;-6.448268e-08
13:14:47;-750;-749.983;6.540429200000001e-08;2.1063513519828503e-11;-6.643154e-08
13:15:07;-775;-775.0031;6.772810300000001e-08;1.5717216835368664e-11;-6.85087e-08
13:15:27;-800;-800.0079;7.0783433e-08;1.731404251034401e-11;-7.162379e-08
13:15:47;-825;-825.0372;7.4789255e-08;1.1761843424820853e-11;-7.626813e-08
13:16:07;-850;-850.0152;8.03815035e-08;1.4538284979236708e-11;-8.176969e-08
13:16:27;-875;-874.9807;8.825865999999998e-08;2.1526743436943556e-11;-8.947382e-08
13:16:47;-900;-899.9456;1.0085900499999998e-07;3.291554304200389e-11;-1.014057e-07
