Repository: aimaax/PENGUIN

# PENGUIN :penguin:  

> **NOTE!!** Google ID and GitLab repo for CERN organization is hidden and the create database function won't work properly in this version. Plotting is still possible with the saved database and data stored in this repo.  

A Python-based environment for GUI-driven analysis for IV, CV, and TCT measurements obtained with [Particulars Setup]() at CERN for CMS HGCAL silicon diodes. Used to plot data for individual diodes, but also to analyse Current Volume Normalization, Saturation Voltage, Charge Collection, and Charge Collection Efficiency.

---

File: Data/ProtonIrr2024/TCT/N8740_4_UR_4e15_253_250207_Laser2211_30min.csv
Num,Voltage,Ileak[nA],CCE[a.u.],CCE2[a.u.],MPV[mV],Noise[mV],Error mu,Error mean
0,-900.0,-2.196406e-05,1526.106085985483,1526.106085985483,474.0502512562814,2.9222662772058765,0.9535354276558181,0.9535354276558181
1,-800.0,-1.996861e-05,1449.7741864879952,1449.7741864879952,448.1608040201005,3.080365112556164,0.7582636360234982,0.7582636360234982
2,-700.0,-1.862978e-05,1329.3468408710214,1329.3468408710214,408.8040201005025,3.342340867871173,0.8384303007442364,0.8384303007442364
3,-600.0,-1.724898e-05,1212.4939363484084,1212.4939363484084,370.09045226130655,3.6147102517828293,0.636231770880753,0.636231770880753
4,-500.0,-1.582319e-05,1097.2686722501396,1097.2686722501396,333.3467336683417,3.031777417499437,0.716367636845981,0.716367636845981
5,-400.0,-1.434728e-05,887.3692194304857,887.3692194304857,271.79899497487435,3.176745494635912,0.6005528661810394,0.6005528661810394
6,-300.0,-1.251953e-05,673.7187091010607,673.7187091010607,211.7788944723618,2.844939163058808,0.4921736281713493,0.4921736281713493
7,-200.0,-1.013676e-05,484.00909436069225,484.00909436069225,155.89949748743717,2.8906351787545526,0.45214227344718777,0.45214227344718777
8,-100.0,-7.462636e-06,288.26786376326066,288.26786376326066,95.11557788944724,2.974412031080983,0.39838366812419346,0.39838366812419346

File: Data/ProtonIrr2024/TCT/N8740_4_UR_4e15_253_250707_Laser2455_109min.csv
Num,Voltage,Ileak[nA],CCE[a.u.],CCE2[a.u.],MPV[mV],Noise[mV],Error mu,Error mean
0,-900.0,-1.925253e-05,1638.1164799999992,1638.1164799999992,513.2,1.079766229843808,0.9149048754925272,0.9149048754925272
1,-800.0,-1.745951e-05,1516.1227377777777,1516.1227377777777,473.04,1.0976860960366124,0.7182851667687433,0.7182851667687433
2,-700.0,-1.587917e-05,1415.0666311111108,1415.0666311111108,438.68,1.0476639740246563,0.807095287559031,0.807095287559031
3,-600.0,-1.436586e-05,1295.1682844444442,1295.1682844444442,399.16,1.0459923281828045,0.6642947875755097,0.6642947875755097
4,-500.0,-1.313425e-05,1121.5499555555557,1121.5499555555557,343.88,0.9274777958142152,0.6652505909805673,0.6652505909805673
5,-400.0,-1.190555e-05,884.9626844444443,884.9626844444443,277.08,1.0621278200729136,0.5876770160555894,0.5876770160555894
6,-300.0,-1.034733e-05,675.7902755555555,675.7902755555555,216.84,1.0411676967902461,0.3599248810515899,0.3599248810515899
7,-200.0,-8.886702e-06,494.7399466666665,494.7399466666665,159.6,1.0117979596298419,0.4557725748660176,0.4557725748660176
8,-100.0,-6.020519e-06,286.9636622222222,286.9636622222222,93.64,1.029044480676067,0.4341168727428123,0.4341168727428123

File: Data/ProtonIrr2024/TCT/N8740_4_UR_4e15_253_250821_Laser2455_144min.csv
Num,Voltage,Ileak[nA],CCE[a.u.],CCE2[a.u.],MPV[mV],Noise[mV],Error mu,Error mean
0,-900.0,-1.872292e-05,1968.104835555555,1968.104835555555,619.72,3.2065064332030957,1.033766822450782,1.033766822450782
1,-800.0,-1.693472e-05,1863.1745600000002,1863.1745600000002,582.08,2.8171231188335852,1.8181986021334442,1.8181986021334442
2,-700.0,-1.547586e-05,1721.3171733333334,1721.3171733333334,535.84,2.796776795606765,0.8332224557703667,0.8332224557703667
3,-600.0,-1.404364e-05,1568.7670399999997,1568.7670399999997,486.2,2.7966405243116648,0.9374374671411412,0.9374374671411412
4,-500.0,-1.274107e-05,1383.8148444444448,1383.8148444444448,427.72,2.8427595270080555,0.6641493422416382,0.6641493422416382
5,-400.0,-1.166765e-05,1102.789368888889,1102.789368888889,345.28,2.8054787316214407,0.717014244767846,0.717014244767846
6,-300.0,-1.010452e-05,831.9453155555556,831.9453155555556,267.84,2.9133474361892744,0.47916993561783416,0.47916993561783416
7,-200.0,-8.744869e-06,596.5465422222222,596.5465422222222,194.24,3.0218582378855143,0.5305961748825558,0.5305961748825558
8,-100.0,-6.043505e-06,365.0450666666667,365.0450666666667,118.32,2.660743003999697,0.6360932661174767,0.6360932661174767

File: Data/ProtonIrr2024/TCT/P6212_2_UL_6e15_253_250127_Laser2211_noadd.csv
Num,Voltage,Ileak[nA],CCE[a.u.],CCE2[a.u.],MPV[mV],Noise[mV],Error mu,Error mean
0,-900.0,-4.12362e-05,1342.8058336125066,1342.8058336125066,440.04020100502515,3.526730713043554,1.1359406741694285,1.1359406741694285
1,-850.0,-3.980576e-05,1300.7432361809044,1300.7432361809044,427.33668341708545,3.3367788729257337,0.5900212847678417,0.5900212847678417
2,-800.0,-3.77775e-05,1240.4745505304297,1240.4745505304297,408.64321608040206,3.582962558912243,0.5869651242778425,0.5869651242778425
3,-750.0,-3.598281e-05,1146.84767839196,1146.84767839196,378.3316582914573,4.411693277825928,0.6023698872462186,0.6023698872462186
4,-700.0,-3.383655e-05,1065.0289134561694,1065.0289134561694,352.84422110552765,4.168681104886222,0.47504786114582237,0.47504786114582237
5,-650.0,-3.239411e-05,989.5512049134561,989.5512049134561,331.2964824120603,3.7854364151013784,0.4849721519564145,0.4849721519564145
6,-600.0,-3.059419e-05,871.4713478503629,871.4713478503629,298.8140703517588,6.535965134071731,1.3879919453284415,1.3879919453284415
7,-550.0,-2.842404e-05,793.3847906197653,793.3847906197653,274.2110552763819,7.1582250099266584,0.45262054692500286,0.45262054692500286
8,-500.0,-2.667316e-05,729.655495254048,729.655495254048,255.59798994974875,7.055854692176684,0.4440820763580292,0.4440820763580292
9,-450.0,-2.481489e-05,666.8054405360134,666.8054405360134,233.80904522613065,6.944679467304616,0.4208343546237843,0.4208343546237843
10,-400.0,-2.276954e-05,602.7829815745393,602.7829815745393,214.99497487437185,6.919465761342905,0.4717428014104692,0.4717428014104692
11,-350.0,-2.087467e-05,540.1795466219987,540.1795466219987,192.40201005025125,6.907693705650447,0.4214467787369387,0.4214467787369387
12,-300.0,-1.909221e-05,475.31079396984916,475.31079396984916,172.10050251256283,6.830157819372475,0.46053367019971386,0.46053367019971386
13,-250.0,-1.698279e-05,413.2116940256839,413.2116940256839,151.71859296482413,6.774000992442728,0.4730585318577456,0.4730585318577456
14,-200.0,-1.482583e-05,345.5271736460078,345.5271736460078,128.20100502512562,6.731191098187415,0.35304750257724077,0.35304750257724077
15,-150.0,-1.253313e-05,277.05221217197095,277.05221217197095,104.60301507537689,6.668903660969653,0.3575704338495991,0.3575704338495991
16,-100.0,-1.04999e-05,208.58893579006138,208.58893579006138,80.52261306532664,6.527540990712174,0.364233132585717,0.364233132585717

File: Data/ProtonIrr2024/TCT/P6212_2_UL_6e15_253_250523_Laser2455_600min.csv
Num,Voltage,Ileak[nA],CCE[a.u.],CCE2[a.u.],MPV[mV],Noise[mV],Error mu,Error mean
0,-900.0,-3.844824e-05,1323.0859911111108,1323.0859911111108,440.44,2.9006156094147064,0.7984240156708677,0.7984240156708677
1,-800.0,-3.415415e-05,1179.0227555555552,1179.0227555555552,397.4,3.0449542152287785,0.5655758523840969,0.5655758523840969
2,-700.0,-3.037986e-05,1049.2689244444443,1049.2689244444443,353.72,2.965240697660432,0.5020396669586981,0.5020396669586981
3,-600.0,-2.679223e-05,886.7551288888887,886.7551288888887,304.08,2.897994061458186,0.4657019269876384,0.4657019269876384
4,-500.0,-2.346851e-05,733.7153777777776,733.7153777777776,256.04,2.7941957477140376,0.37628174975674844,0.37628174975674844
5,-400.0,-2.005837e-05,599.086791111111,599.086791111111,211.32,2.413738414949406,0.4485047299639089,0.4485047299639089
6,-300.0,-1.666203e-05,469.16814222222206,469.16814222222206,167.08,2.357000563071843,0.39774236485443637,0.39774236485443637
7,-200.0,-1.286019e-05,337.2796266666666,337.2796266666666,119.96,2.3759621209101796,0.38701335997611197,0.38701335997611197
8,-100.0,-9.158374e-06,195.85240888888882,195.85240888888882,71.92,2.363864966584791,0.438630654651496,0.438630654651496

File: Data/ProtonIrr2024/TCT/P6212_2_UL_6e15_253_250703_Laser2455_980min.csv
Num,Voltage,Ileak[nA],CCE[a.u.],CCE2[a.u.],MPV[mV],Noise[mV],Error mu,Error mean
0,-900.0,-3.694755e-05,1369.3225066666666,1369.3225066666666,455.16,3.0095500586558708,0.9626455214667544,0.9626455214667544
1,-800.0,-3.284327e-05,1238.3307022222223,1238.3307022222223,413.72,2.828686874169491,0.5900855097356638,0.5900855097356638
2,-700.0,-2.886255e-05,1085.4718577777776,1085.4718577777776,365.76,2.9066671423716905,0.4862976734470388,0.4862976734470388
3,-600.0,-2.553031e-05,921.504551111111,921.504551111111,313.8,2.8152889376526056,0.4506447505519184,0.4506447505519184
4,-500.0,-2.228461e-05,753.2511466666666,753.2511466666666,263.16,2.607863237722919,0.4382550271246176,0.4382550271246176
5,-400.0,-1.902405e-05,606.4166755555555,606.4166755555555,215.44,2.5311861856001108,0.37895458725287917,0.37895458725287917
6,-300.0,-1.570522e-05,472.3871644444444,472.3871644444444,168.0,2.5829881824385654,0.3854083507138877,0.3854083507138877
7,-200.0,-1.220146e-05,338.5031466666667,338.5031466666667,120.64,2.5957455790410413,0.38408397415148615,0.38408397415148615
8,-100.0,-8.725236e-06,197.54302222222222,197.54302222222222,72.12,2.5263568167288044,0.3985602087514506,0.3985602087514506

File: Data/ProtonIrr2024/TCT/P6212_2_UL_6e15_253_250819_Laser2455_1120min.csv
Num,Voltage,Ileak[nA],CCE[a.u.],CCE2[a.u.],MPV[mV],Noise[mV],Error mu,Error mean
0,-900.0,-3.538307e-05,1662.8141155555554,1662.8141155555554,552.84,3.703941737536071,0.678534892249473,0.678534892249473
1,-800.0,-3.132932e-05,1507.06752,1507.06752,503.76,3.6152752469364087,0.5566944267728897,0.5566944267728897
2,-700.0,-2.805341e-05,1336.7347733333334,1336.7347733333334,449.0,3.6124015403729537,0.49519985783519843,0.49519985783519843
3,-600.0,-2.517975e-05,1142.7232177777778,1142.7232177777778,388.72,3.56897702257304,0.5636715752989523,0.5636715752989523
4,-500.0,-2.179447e-05,928.4634311111109,928.4634311111109,322.92,3.5588187525610584,0.45608385193953194,0.45608385193953194
5,-400.0,-1.868743e-05,746.4088711111111,746.4088711111111,264.32,3.5934660801426532,0.37729545345789556,0.37729545345789556
6,-300.0,-1.564211e-05,580.6569777777777,580.6569777777777,207.96,3.5181925424047074,0.421687823869743,0.421687823869743
7,-200.0,-1.229584e-05,419.6080533333334,419.6080533333334,151.72,3.5279442550395643,0.4441271313486709,0.4441271313486709
8,-100.0,-8.704326e-06,243.50826666666663,243.50826666666663,89.36,3.6267132349951368,0.3679581889291241,0.3679581889291241

File: Data/ProtonIrr2024/TCT/P6212_2_UR_6e15_253_250203_Laser2211_noadd.csv
Num,Voltage,Ileak[nA],CCE[a.u.],CCE2[a.u.],MPV[mV],Noise[mV],Error mu,Error mean
0,-900.0,-4.675279e-05,1167.8208643216078,1167.8208643216078,380.46231155778895,2.2562137328362417,0.6232389981963425,0.6232389981963425
1,-850.0,-4.415079e-05,1112.4283997766609,1112.4283997766609,364.2613065326633,2.0371684075740553,0.7072810276172473,0.7072810276172473
2,-800.0,-4.176965e-05,1027.2755064209937,1027.2755064209937,337.20603015075375,2.8384737171419165,0.6814288268339604,0.6814288268339604
3,-750.0,-3.924381e-05,963.1984276940257,963.1984276940257,318.1105527638191,2.8007143279808226,0.6367284548548339,0.6367284548548339
4,-700.0,-3.743538e-05,896.5998883305416,896.5998883305416,297.32663316582915,2.747940422661621,0.5430626364370933,0.5430626364370933
5,-650.0,-3.476272e-05,840.3601116694582,840.3601116694582,279.8391959798995,2.342406785431817,0.5166277497608764,0.5166277497608764
6,-600.0,-3.269762e-05,779.3908565047457,779.3908565047457,261.90954773869345,2.237509499078037,0.4550902101189689,0.4550902101189689
7,-550.0,-3.070685e-05,711.8833456169735,711.8833456169735,239.95979899497488,2.483845857827178,0.5528720540666208,0.5528720540666208
8,-500.0,-2.828877e-05,650.1566320491345,650.1566320491345,220.74371859296483,2.4500096348581657,0.587101962306974,0.587101962306974
9,-450.0,-2.622163e-05,591.4823361250697,591.4823361250697,201.4070351758794,2.5235634459956198,0.5615397478590571,0.5615397478590571
10,-400.0,-2.39254e-05,538.1043171412618,538.1043171412618,184.76381909547737,2.37634878643068,0.5289409662409441,0.5289409662409441
11,-350.0,-2.208908e-05,486.472665549972,486.472665549972,168.321608040201,2.3626201700379634,0.4712115813996279,0.4712115813996279
12,-300.0,-1.980125e-05,429.9411546621998,429.9411546621998,150.31155778894473,2.261594527779579,0.5022689769970633,0.5022689769970633
13,-250.0,-1.77432e-05,372.8262110552763,372.8262110552763,129.8894472361809,2.347237944042922,0.38946908558643895,0.38946908558643895
14,-200.0,-1.554301e-05,315.77476716917914,315.77476716917914,111.51758793969849,2.403794790276053,0.4142928812228679,0.4142928812228679
15,-150.0,-1.305813e-05,253.5821150195421,253.5821150195421,88.56281407035176,2.298247786133021,0.3229774536875484,0.3229774536875484
16,-100.0,-1.027944e-05,191.2716828587381,191.2716828587381,66.29145728643216,2.274245297603864,0.42026114146538496,0.42026114146538496

File: Data/ProtonIrr2024/TCT/P6212_2_UR_6e15_253_250207_Laser2211_30min.csv
Num,Voltage,Ileak[nA],CCE[a.u.],CCE2[a.u.],MPV[mV],Noise[mV],Error mu,Error mean
0,-900.0,-4.574702e-05,1196.1585884980457,1196.1585884980457,387.21608040201005,2.4501753023652695,0.7393740377523429,0.7393740377523429
1,-800.0,-3.985314e-05,1076.064625348967,1076.064625348967,350.35175879396985,2.2546821486759256,0.683183135663831,0.683183135663831
2,-700.0,-3.521909e-05,936.7044645449466,936.7044645449466,307.21608040201005,2.271114282447281,0.5827133394485023,0.5827133394485023
3,-600.0,-3.108932e-05,781.2820547180345,781.2820547180345,261.4673366834171,2.3653042210101543,0.6069821118188964,0.6069821118188964
4,-500.0,-2.683914e-05,639.6617040759351,639.6617040759351,217.84924623115577,2.501105750105576,0.45661654803681245,0.45661654803681245
5,-400.0,-2.239301e-05,520.4973847012841,520.4973847012841,181.06532663316582,2.3970523441429936,0.4232621264621177,0.4232621264621177
6,-300.0,-1.843307e-05,406.6207839195979,406.6207839195979,143.75879396984925,2.401583332224874,0.4390824172447453,0.4390824172447453
7,-200.0,-1.42716e-05,296.70251702959234,296.70251702959234,104.52261306532664,2.4326185031900924,0.3768554862422155,0.3768554862422155
8,-100.0,-9.920175e-06,181.89754103852593,181.89754103852593,64.40201005025126,2.3095025456506413,0.4340634288041832,0.4340634288041832

File: Data/ProtonIrr2024/TCT/P6212_2_UR_6e15_253_250707_Laser2455_109min.csv
Num,Voltage,Ileak[nA],CCE[a.u.],CCE2[a.u.],MPV[mV],Noise[mV],Error mu,Error mean
0,-900.0,-4.27746e-05,1321.1012799999999,1321.1012799999999,440.08,1.2840039806099597,0.6730475264050768,0.6730475264050768
1,-800.0,-3.694687e-05,1164.4178133333335,1164.4178133333335,391.32,1.335642001269635,0.5472093449494443,0.5472093449494443
2,-700.0,-3.238006e-05,1001.3618133333337,1001.3618133333337,339.56,1.2804068797760255,0.5778345784045801,0.5778345784045801
3,-600.0,-2.808117e-05,826.3690488888888,826.3690488888888,286.24,1.3846213370136906,0.46101215949256513,0.46101215949256513
4,-500.0,-2.417501e-05,664.9571911111109,664.9571911111109,235.4,1.3546593758917251,0.43689339660837045,0.43689339660837045
5,-400.0,-1.98505e-05,528.3310755555555,528.3310755555555,190.4,1.395075129619889,0.5238271959339263,0.5238271959339263
6,-300.0,-1.604827e-05,405.72433777777775,405.72433777777775,147.12,1.3510848681661913,0.4261152369958148,0.4261152369958148
7,-200.0,-1.261559e-05,288.3959111111111,288.3959111111111,104.36,1.4362970221379938,0.3921553814497512,0.3921553814497512
8,-100.0,-8.734527e-06,169.21578666666665,169.21578666666665,63.36,1.3776992092293263,0.40764759682843693,0.40764759682843693

File: Data/ProtonIrr2024/TCT/P6212_2_UR_6e15_253_250821_Laser2455_144min.csv
Num,Voltage,Ileak[nA],CCE[a.u.],CCE2[a.u.],MPV[mV],Noise[mV],Error mu,Error mean
0,-900.0,-0.0001049912,1761.0584835287548,1761.0584835287548,564.7437185929648,1.9417103409326772,0.9717349659924149,0.9717349659924149
1,-800.0,-3.54559e-05,1554.6225600000002,1554.6225600000002,503.24,2.0108517819294613,0.6953463689414043,0.6953463689414043
2,-700.0,-3.113007e-05,1318.2505244444444,1318.2505244444444,432.88,2.311229868743661,0.7672586338386834,0.7672586338386834
3,-600.0,-2.702734e-05,1090.5931733333332,1090.5931733333332,365.92,2.2926797518285116,0.6650558448731969,0.6650558448731969
4,-500.0,-2.298791e-05,865.2973511111111,865.2973511111111,297.08,2.6604954889857604,0.6378311149512843,0.6378311149512843
5,-400.0,-1.92965e-05,680.3026844444445,680.3026844444445,239.16,2.90844478402606,0.4995250095841035,0.4995250095841035
6,-300.0,-1.570842e-05,524.8407288888889,524.8407288888889,184.16,2.783507503976118,0.4819904862131607,0.4819904862131607
7,-200.0,-1.218033e-05,375.45635555555566,375.45635555555566,131.28,2.8575256498422146,0.4830589330506172,0.4830589330506172
8,-100.0,-8.507064e-06,216.4050133333333,216.4050133333333,77.92,2.8702167165564347,0.4876914303122412,0.4876914303122412

File: Data/ProtonIrr2024/TCT/P6213_10_LR_8e15_253_250130_Laser2211_noadd.csv
Num,Voltage,Ileak[nA],CCE[a.u.],CCE2[a.u.],MPV[mV],Noise[mV],Error mu,Error mean
0,-900.0,-5.348263e-05,1024.679164712451,1024.679164712451,337.60804020100505,3.440180733226959,0.5320877161278568,0.5320877161278568
1,-850.0,-5.097039e-05,965.9516069235061,965.9516069235061,317.9497487437186,4.89018744906645,0.5256814377351217,0.5256814377351217
2,-800.0,-4.770684e-05,899.9431289782243,899.9431289782243,296.643216080402,5.252012704690721,0.5156068750428544,0.5156068750428544
3,-750.0,-4.399937e-05,833.9588252372976,833.9588252372976,278.03015075376885,5.290324915672226,0.49303004828856106,0.49303004828856106
4,-700.0,-4.117447e-05,772.5692819653824,772.5692819653824,257.20603015075375,5.635864043041312,0.49631773753621117,0.49631773753621117
5,-650.0,-3.863134e-05,719.5755667225012,719.5755667225012,241.0854271356784,5.480413900103064,0.43469535772348583,0.43469535772348583
6,-600.0,-3.568027e-05,665.4433947515355,665.4433947515355,224.68341708542712,5.443235924466623,0.3983307278022101,0.3983307278022101
7,-550.0,-3.32062e-05,614.1203439419318,614.1203439419318,208.40201005025125,5.663331246461758,0.4723774138092634,0.4723774138092634
8,-500.0,-3.061406e-05,569.9146219988833,569.9146219988833,193.4070351758794,5.286801827097165,0.3986243388368351,0.3986243388368351
9,-450.0,-2.813289e-05,522.902208821887,522.902208821887,177.32663316582915,5.294046577203189,0.4190664755897494,0.4190664755897494
10,-400.0,-2.558377e-05,472.7184366275822,472.7184366275822,160.321608040201,5.50563934275628,0.36307421310927185,0.36307421310927185
11,-350.0,-2.332435e-05,425.7609112227804,425.7609112227804,145.20603015075378,5.352189086803393,0.4808838330880646,0.4808838330880646
12,-300.0,-2.103713e-05,380.53944388609705,380.53944388609705,129.64824120603015,4.569509276585526,0.4525411904123333,0.4525411904123333
13,-250.0,-1.864361e-05,330.1118570630931,330.1118570630931,112.24120603015075,4.715613219047869,0.47843031396893415,0.47843031396893415
14,-200.0,-1.603241e-05,275.49813065326623,275.49813065326623,93.62814070351759,4.957616706362961,0.4241788952056676,0.4241788952056676
15,-150.0,-1.337742e-05,217.76039307649359,217.76039307649359,72.48241206030151,5.3464891047687235,0.45375677063806036,0.45375677063806036
16,-100.0,-1.036198e-05,161.02525069793407,161.02525069793407,55.71859296482412,5.109949104295943,0.3688563178686311,0.3688563178686311

File: Data/ProtonIrr2024/TCT/P6213_10_LR_8e15_253_250214_laser2211_250min.csv
Num,Voltage,Ileak[nA],CCE[a.u.],CCE2[a.u.],MPV[mV],Noise[mV],Error mu,Error mean
0,-900.0,-5.334532e-05,1146.6666666666665,1146.6666666666665,376.964824120603,4.877798331722794,0.8309260636753033,0.8309260636753033
1,-800.0,-4.675291e-05,991.5561451702957,991.5561451702957,328.1608040201005,4.091005790973792,0.6039040084777365,0.6039040084777365
2,-700.0,-4.007428e-05,847.3226934673366,847.3226934673366,285.1859296482412,4.149907860856564,0.5319470100697725,0.5319470100697725
3,-600.0,-3.472517e-05,710.2306376326075,710.2306376326075,242.25125628140702,4.281939654294884,0.4482121448081936,0.4482121448081936
4,-500.0,-2.932275e-05,594.1010295924063,594.1010295924063,206.23115577889448,4.274475447750336,0.46165998815727216,0.46165998815727216
5,-400.0,-2.445268e-05,486.44196984924616,486.44196984924616,168.72361809045225,4.2820985435691,0.427600662985395,0.427600662985395
6,-300.0,-1.965513e-05,378.3569759910664,378.3569759910664,133.82914572864323,4.211169852247875,0.4791600225741371,0.4791600225741371
7,-200.0,-1.512631e-05,271.27872250139586,271.27872250139586,96.20100502512562,4.30633305080039,0.41095271721560145,0.41095271721560145
8,-100.0,-1.049988e-05,161.78708654383024,161.78708654383024,57.88944723618091,4.271080441971873,0.33920695205999624,0.33920695205999624

File: Data/ProtonIrr2024/TCT/P6213_10_LR_8e15_253_250523_Laser2455_600min.csv
Num,Voltage,Ileak[nA],CCE[a.u.],CCE2[a.u.],MPV[mV],Noise[mV],Error mu,Error mean
0,-900.0,-5.146989e-05,1036.7556266666666,1036.7556266666666,361.6,3.5582727395309215,0.777278484971762,0.777278484971762
1,-800.0,-4.479104e-05,924.5618133333331,924.5618133333331,324.0,3.204388934640183,0.5554086063431138,0.5554086063431138
2,-700.0,-3.87453e-05,797.7628444444443,797.7628444444443,283.08,3.0958128631993596,0.5706574902689004,0.5706574902689004
3,-600.0,-3.30942e-05,668.1104355555555,668.1104355555555,241.16,2.9870187953795364,0.40364608656594075,0.40364608656594075
4,-500.0,-2.817864e-05,545.3692977777777,545.3692977777777,201.08,3.0072564995891167,0.43016545282019053,0.43016545282019053
5,-400.0,-2.330992e-05,439.16831999999994,439.16831999999994,165.24,2.9213911450235868,0.3531689680591994,0.3531689680591994
6,-300.0,-1.882988e-05,338.3524799999999,338.3524799999999,128.2,2.867700511249775,0.3877428261102967,0.3877428261102967
7,-200.0,-1.425718e-05,238.55034666666663,238.55034666666663,93.4,2.8413438917369915,0.4288561008077177,0.4288561008077177
8,-100.0,-9.740374e-06,137.30385777777775,137.30385777777775,55.84,2.891290079011038,0.3534847051853871,0.3534847051853871

File: Data/ProtonIrr2024/TCT/P6213_10_LR_8e15_253_250704_Laser2455_980min.csv
Num,Voltage,Ileak[nA],CCE[a.u.],CCE2[a.u.],MPV[mV],Noise[mV],Error mu,Error mean
0,-900.0,-4.949188e-05,1148.5833422222222,1148.5833422222222,390.8,1.7338923742355228,0.4864132103469246,0.4864132103469246
1,-800.0,-4.293338e-05,1004.3910755555557,1004.3910755555557,344.2,1.7944622083744062,0.5255068410591819,0.5255068410591819
2,-700.0,-3.712175e-05,861.7802488888888,861.7802488888888,301.12,1.8326139868208353,0.46090865385670404,0.46090865385670404
3,-600.0,-3.177221e-05,715.9422933333332,715.9422933333332,255.84,1.9261147998554558,0.4334989697796289,0.4334989697796289
4,-500.0,-2.649653e-05,581.9163199999998,581.9163199999998,212.32,1.9276305547369692,0.4437018818981962,0.4437018818981962
5,-400.0,-2.189067e-05,464.84885333333324,464.84885333333324,171.88,1.9335659630158297,0.4013644568219761,0.4013644568219761
6,-300.0,-1.765619e-05,356.71118222222213,356.71118222222213,133.24,1.9105948139806819,0.4444077551078513,0.4444077551078513
7,-200.0,-1.347744e-05,254.70031999999995,254.70031999999995,96.08,1.7377301925852076,0.41220780778631555,0.41220780778631555
8,-100.0,-9.297653e-06,142.79649777777774,142.79649777777774,56.16,1.8142303200864514,0.45208388602116745,0.45208388602116745

File: Data/ProtonIrr2024/TCT/P6213_10_LR_8e15_253_250820_Laser2455_1120min.csv
Num,Voltage,Ileak[nA],CCE[a.u.],CCE2[a.u.],MPV[mV],Noise[mV],Error mu,Error mean
0,-900.0,-5.05266e-05,1412.784942222222,1412.784942222222,471.08,2.8683035034065556,0.5344068981590712,0.5344068981590712
1,-800.0,-4.366565e-05,1247.6087466666668,1247.6087466666668,420.84,2.9619215984822347,0.6076480560324334,0.6076480560324334
2,-700.0,-3.737196e-05,1060.3835022222224,1060.3835022222224,360.92,3.0435101242715143,0.5465414048358996,0.5465414048358996
3,-600.0,-3.213296e-05,866.7794666666665,866.7794666666665,300.92,3.1609952722380195,0.5827355516870402,0.5827355516870402
4,-500.0,-2.683173e-05,707.0770133333332,707.0770133333332,248.56,3.0765192452943744,0.4459173161024362,0.4459173161024362
5,-400.0,-2.18762e-05,549.8919111111111,549.8919111111111,197.12,3.4603953245935837,0.7066133222633151,0.7066133222633151
6,-300.0,-1.757194e-05,401.5937422222222,401.5937422222222,146.24,3.924394714671705,0.4539478877580559,0.4539478877580559
7,-200.0,-1.341245e-05,279.89301333333333,279.89301333333333,103.92,4.044507056902402,0.49942301428748803,0.49942301428748803
8,-100.0,-9.103782e-06,156.65434666666664,156.65434666666664,62.96,4.190218185780359,0.4812171102527422,0.4812171102527422

File: Data/ProtonIrr2024/TCT/P6213_10_UL_8e15_253_250204_Laser2211_noadd.csv
Num,Voltage,Ileak[nA],CCE[a.u.],CCE2[a.u.],MPV[mV],Noise[mV],Error mu,Error mean
0,-900.0,-4.745834e-05,1130.7967392518146,1130.7967392518146,363.2964824120603,3.6156185419543134,0.6103688688389882,0.6103688688389882
1,-850.0,-4.535503e-05,1099.154260189838,1099.154260189838,353.60804020100505,3.34607032998769,0.7803252124683965,0.7803252124683965
2,-800.0,-4.287247e-05,1032.9623405918483,1032.9623405918483,332.02010050251255,3.311738102627856,0.5575518066632208,0.5575518066632208
3,-750.0,-3.965605e-05,959.8169871580121,959.8169871580121,311.11557788944725,2.888268152386089,0.48072892407445095,0.48072892407445095
4,-700.0,-3.732893e-05,888.0832071468452,888.0832071468452,288.56281407035175,3.008888090758386,0.45521365412924614,0.45521365412924614
5,-650.0,-3.518198e-05,834.7577889447234,834.7577889447234,274.2110552763819,2.8798797735655466,0.627684173705688,0.627684173705688
6,-600.0,-3.270226e-05,778.3801675041875,778.3801675041875,257.04522613065325,2.9659360641859522,0.5432940822040525,0.5432940822040525
7,-550.0,-3.105409e-05,711.8702132886656,711.8702132886656,236.2211055276382,2.8645843696786892,0.5172336952202992,0.5172336952202992
8,-500.0,-2.833854e-05,645.1191959798994,645.1191959798994,216.08040201005025,2.8177781268609827,0.49792704676399496,0.49792704676399496
9,-450.0,-2.604064e-05,596.7539564489111,596.7539564489111,200.321608040201,2.9219720860760097,0.455980660504257,0.455980660504257
10,-400.0,-2.398354e-05,543.0001920714684,543.0001920714684,183.39698492462313,2.927289269658307,0.4793943474979988,0.4793943474979988
11,-350.0,-2.182259e-05,483.41713902847556,483.41713902847556,163.01507537688443,2.8026776643587,0.44080082750419436,0.44080082750419436
12,-300.0,-1.963215e-05,421.53206923506417,421.53206923506417,143.11557788944722,2.9685912004125483,0.39153861155907627,0.39153861155907627
13,-250.0,-1.736966e-05,364.17854606365154,364.17854606365154,123.89949748743719,3.0626702387274882,0.47181372325698484,0.47181372325698484
14,-200.0,-1.519941e-05,310.0616147403684,310.0616147403684,105.12562814070351,3.0149153875289145,0.3849650327175927,0.3849650327175927
15,-150.0,-1.276016e-05,255.29753657174757,255.29753657174757,87.59798994974874,2.88496885431221,0.4237295445717284,0.4237295445717284
16,-100.0,-1.04999e-05,191.9446655499721,191.9446655499721,64.24120603015075,2.913613213253891,0.4267129584366908,0.4267129584366908

File: Data/ProtonIrr2024/TCT/P6213_10_UL_8e15_253_250210_Laser2211_30min.csv
Num,Voltage,Ileak[nA],CCE[a.u.],CCE2[a.u.],MPV[mV],Noise[mV],Error mu,Error mean
0,-900.0,-4.680467e-05,1144.8815812395312,1144.8815812395312,366.5929648241206,4.717154469095436,0.9085627575353051,0.9085627575353051
1,-800.0,-4.005601e-05,993.7287861529873,993.7287861529873,320.643216080402,4.9706793008952905,0.5257969582396991,0.5257969582396991
2,-700.0,-3.514253e-05,879.6401206030149,879.6401206030149,287.2361809045226,4.887337697372632,0.6124773390228389,0.6124773390228389
3,-600.0,-3.013791e-05,731.7465907314348,731.7465907314348,241.36683417085428,4.866405330158621,0.5783329796591211,0.5783329796591211
4,-500.0,-2.562223e-05,587.9574584031266,587.9574584031266,199.39698492462313,4.87560796661133,0.40264610473584117,0.40264610473584117
5,-400.0,-2.161942e-05,481.2245226130653,481.2245226130653,166.35175879396985,4.603382497118426,0.42374340521265785,0.42374340521265785
6,-300.0,-1.732429e-05,376.474193188163,376.474193188163,128.68341708542712,4.570778558553194,0.3631647471075477,0.3631647471075477
7,-200.0,-1.32082e-05,264.4696728084868,264.4696728084868,93.98994974874371,4.415768656279066,0.3827191019943769,0.3827191019943769
8,-100.0,-9.167304e-06,156.37483417085426,156.37483417085426,56.08040201005025,4.259249421828172,0.4335207768166523,0.4335207768166523

File: Data/ProtonIrr2024/TCT/P6213_10_UL_8e15_253_250221_Laser2211_58min.csv
Num,Voltage,Ileak[nA],CCE[a.u.],CCE2[a.u.],MPV[mV],Noise[mV],Error mu,Error mean
0,-900.0,-4.492883e-05,1282.4442747068679,1282.4442747068679,410.77386934673365,2.233327648510611,0.545758920272981,0.545758920272981
1,-800.0,-3.865822e-05,1129.7232116136236,1129.7232116136236,363.7386934673367,2.2192756067588633,0.5795208292408893,0.5795208292408893
2,-700.0,-3.315438e-05,964.1218537130094,964.1218537130094,314.41206030150755,2.126840861817743,0.4807285456591576,0.4807285456591576
3,-600.0,-2.840433e-05,796.356359575656,796.356359575656,263.8391959798995,1.9467350487558512,0.4505655398087897,0.4505655398087897
4,-500.0,-2.397501e-05,645.811761027359,645.811761027359,216.96482412060303,1.779128675396871,0.3935561194631196,0.3935561194631196
5,-400.0,-1.99046e-05,515.5947202680065,515.5947202680065,176.28140703517587,2.017262771805196,0.3926763628731453,0.3926763628731453
6,-300.0,-1.602758e-05,399.1812216638748,399.1812216638748,138.29145728643215,1.9178080925153762,0.4058240390369301,0.4058240390369301
7,-200.0,-1.214285e-05,285.44687883863753,285.44687883863753,101.90954773869346,1.801421231033043,0.4303130035986259,0.4303130035986259
8,-100.0,-8.393281e-06,173.39736906756,173.39736906756,63.03517587939699,1.7732595801143154,0.4124765232524873,0.4124765232524873

File: Data/ProtonIrr2024/TCT/P6213_10_UL_8e15_253_250527_Laser2455_90min.csv
Num,Voltage,Ileak[nA],CCE[a.u.],CCE2[a.u.],MPV[mV],Noise[mV],Error mu,Error mean
0,-900.0,-4.346514e-05,1241.8788088888887,1241.8788088888887,410.6000000000001,2.7869389464712038,0.49863659231949803,0.49863659231949803
1,-800.0,-3.768486e-05,1100.2557155555553,1100.2557155555553,366.72,2.765347869528565,0.4975696325138803,0.4975696325138803
2,-700.0,-3.229511e-05,945.3778133333332,945.3778133333332,318.56,2.808981151789935,0.5737644506241231,0.5737644506241231
3,-600.0,-2.783117e-05,777.2636799999999,777.2636799999999,265.36,2.811633293617391,0.48397601262872364,0.48397601262872364
4,-500.0,-2.351075e-05,619.8998399999998,619.8998399999998,216.08,2.6277118056083193,0.4219463624680276,0.4219463624680276
5,-400.0,-1.927623e-05,489.9565688888888,489.9565688888888,174.44,2.7523738889713654,0.5515821723007366,0.5515821723007366
6,-300.0,-1.574337e-05,376.7209955555555,376.7209955555555,135.28,2.7426139104380685,0.37816060080341485,0.37816060080341485
7,-200.0,-1.19544e-05,265.8579733333333,265.8579733333333,95.64,2.776508678978772,0.43127043580565533,0.43127043580565533
8,-100.0,-8.292859e-06,151.1913422222222,151.1913422222222,55.88,2.784171228947452,0.3811238286961338,0.3811238286961338

File: Data/ProtonIrr2024/TCT/P6213_10_UL_8e15_253_250821_Laser2455_144min.csv
Num,Voltage,Ileak[nA],CCE[a.u.],CCE2[a.u.],MPV[mV],Noise[mV],Error mu,Error mean
0,-900.0,-4.071721e-05,1742.148248888889,1742.148248888889,562.48,2.454565501767907,0.9548512328106378,0.9548512328106378
1,-800.0,-3.512912e-05,1553.7803911111112,1553.7803911111112,506.4,2.324158586629249,0.5799881378097348,0.5799881378097348
2,-700.0,-3.047214e-05,1344.324213333333,1344.324213333333,443.2,2.416735999005454,0.566757751424715,0.566757751424715
3,-600.0,-2.616132e-05,1099.8768355555555,1099.8768355555555,369.84,2.5225606821366515,0.5624840790635739,0.5624840790635739
4,-500.0,-2.221194e-05,869.513191111111,869.513191111111,299.96,2.536374889531694,0.4743114116274234,0.4743114116274234
5,-400.0,-1.825476e-05,681.3669511111111,681.3669511111111,239.88,2.4965012455706495,0.4450662656279383,0.4450662656279383
6,-300.0,-1.485082e-05,518.2318222222223,518.2318222222223,184.0,2.510022773001802,0.4261727124066003,0.4261727124066003
7,-200.0,-1.136254e-05,366.3528888888889,366.3528888888889,129.48,2.5477812181979966,0.3942157784767124,0.3942157784767124
8,-100.0,-7.857303e-06,208.70865777777774,208.70865777777774,77.28,2.6324678934179886,0.4362086986753013,0.4362086986753013

File: Data/ProtonIrr2024/TCT/P6213_10_UR_8e15_253_250124_Laser2211_noadd.csv
Num,Voltage,Ileak[nA],CCE[a.u.],CCE2[a.u.],MPV[mV],Noise[mV],Error mu,Error mean
0,-900.0,-4.537247e-05,1100.3515175879395,1100.3515175879395,361.0854271356784,4.952681652533999,0.6844039273206186,0.6844039273206186
1,-850.0,-4.293104e-05,1028.3222691233948,1028.3222691233948,338.77386934673365,5.2445651004749,0.7045301969480401,0.7045301969480401
2,-800.0,-4.027524e-05,964.393701842546,964.393701842546,320.0,5.387198006847303,0.4270458128594109,0.4270458128594109
3,-750.0,-3.836432e-05,914.0944008933554,914.0944008933554,305.00502512562815,5.452443280685699,0.49908798597129606,0.49908798597129606
4,-700.0,-3.590396e-05,855.2174919039641,855.2174919039641,287.91959798994975,5.6004369163219625,0.5053863189158129,0.5053863189158129
5,-650.0,-3.345838e-05,784.2318257956447,784.2318257956447,266.09045226130655,5.599476940840476,0.5062765460297484,0.5062765460297484
6,-600.0,-3.138527e-05,719.2165449469569,719.2165449469569,247.5175879396985,5.650670119299048,0.4022993610622178,0.4022993610622178
7,-550.0,-2.958751e-05,671.726061418202,671.726061418202,232.04020100502512,5.5137306208007715,0.44254166346759694,0.44254166346759694
8,-500.0,-2.723805e-05,620.2458872138468,620.2458872138468,215.75879396984925,5.558981689771337,0.4372687695857774,0.4372687695857774
9,-450.0,-2.506526e-05,559.8455745393634,559.8455745393634,195.41708542713567,5.787310512864806,0.47140870561718173,0.47140870561718173
10,-400.0,-2.28541e-05,501.9231982132886,501.9231982132886,176.1608040201005,5.7915024059390685,0.41626431904548955,0.41626431904548955
11,-350.0,-2.101926e-05,452.4234148520379,452.4234148520379,160.04020100502512,5.703096670924414,0.45219606890687086,0.45219606890687086
12,-300.0,-1.891777e-05,402.7737085427135,402.7737085427135,143.91959798994975,5.741134656551512,0.468327420741755,0.468327420741755
13,-250.0,-1.673882e-05,350.39978559463987,350.39978559463987,127.11557788944724,5.7710026564166235,0.45201201134592894,0.45201201134592894
14,-200.0,-1.450223e-05,295.5338291457286,295.5338291457286,106.29145728643216,5.803095916229819,0.4483523793618902,0.4483523793618902
15,-150.0,-1.213615e-05,236.5270798436627,236.5270798436627,87.8391959798995,5.827608487838812,0.3565608414054873,0.3565608414054873
16,-100.0,-1.006316e-05,186.8034394193188,186.8034394193188,69.66834170854271,3.1930201467523385,0.42653935108734725,0.42653935108734725

File: Data/ProtonIrr2024/TCT/P6213_10_UR_8e15_253_250220_Laser2211_6days.csv
Num,Voltage,Ileak[nA],CCE[a.u.],CCE2[a.u.],MPV[mV],Noise[mV],Error mu,Error mean
0,-900.0,-4.338715e-05,1187.004015633724,1187.004015633724,383.8793969849246,6.830352659185036,0.5776637900789537,0.5776637900789537
1,-800.0,-3.814986e-05,1062.0476426577331,1062.0476426577331,345.16582914572865,6.707716346785302,0.5170201645322295,0.5170201645322295
2,-700.0,-3.313825e-05,927.557914014517,927.557914014517,304.52261306532665,6.919934421944618,0.5340812015017647,0.5340812015017647
3,-600.0,-2.86282e-05,776.4149101060858,776.4149101060858,259.2562814070352,5.616642673506268,0.4874260114508139,0.4874260114508139
4,-500.0,-2.456457e-05,631.5014539363482,631.5014539363482,216.04020100502512,5.578665003099747,0.49842705726112696,0.49842705726112696
5,-400.0,-2.053095e-05,505.21592853154647,505.21592853154647,175.95979899497488,5.625659162405721,0.4261062735390473,0.4261062735390473
6,-300.0,-1.661043e-05,388.0556381909547,388.0556381909547,136.24120603015075,5.628372452754369,0.3535009809786884,0.3535009809786884
7,-200.0,-1.26425e-05,277.92312674483526,277.92312674483526,100.30150753768844,5.692299834733576,0.4426196715931335,0.4426196715931335
8,-100.0,-8.925878e-06,165.65703182579566,165.65703182579566,63.07537688442211,5.746541885833868,0.45190704429056844,0.45190704429056844

File: Data/ProtonIrr2024/TCT/P6213_10_UR_8e15_253_250507_Laser2333_13days.csv
Num,Voltage,Ileak[nA],CCE[a.u.],CCE2[a.u.],MPV[mV],Noise[mV],Error mu,Error mean
0,-900.0,-4.102918e-05,1629.9864120603013,1629.9864120603013,522.9346733668342,1.7749607460204415,0.8141861660104347,0.8141861660104347
1,-800.0,-3.489695e-05,1448.784384142937,1448.784384142937,469.06532663316585,1.7186201600040187,0.6142013773053461,0.6142013773053461
2,-700.0,-3.04093e-05,1268.5958324958121,1268.5958324958121,414.95477386934675,1.7670895057733897,0.6001755997016329,0.6001755997016329
3,-600.0,-2.638983e-05,1049.7306443327748,1049.7306443327748,347.2964824120603,1.650478463580872,0.5133788829567401,0.5133788829567401
4,-500.0,-2.232453e-05,836.3546085985481,836.3546085985481,283.09547738693465,1.6453479105093767,0.4605606146921484,0.4605606146921484
5,-400.0,-1.852838e-05,665.3925270798435,665.3925270798435,229.54773869346732,1.5835988543571988,0.4116491059806987,0.4116491059806987
6,-300.0,-1.491474e-05,512.7328911222779,512.7328911222779,176.9246231155779,1.808624679699232,0.3969126817969603,0.3969126817969603
7,-200.0,-1.150947e-05,367.7618135120044,367.7618135120044,128.24120603015075,1.8359070144601313,0.4264480418209314,0.4264480418209314
8,-100.0,-8.074799e-06,215.98997654941374,215.98997654941374,77.46733668341709,1.6958825457510134,0.4193577768285002,0.4193577768285002

File: Data/ProtonIrr2024/TCT/P6213_10_UR_8e15_253_250704_Laser2455_20days.csv
Num,Voltage,Ileak[nA],CCE[a.u.],CCE2[a.u.],MPV[mV],Noise[mV],Error mu,Error mean
0,-900.0,-3.735638e-05,1202.7572800000003,1202.7572800000003,405.56,2.9095963064773556,1.8722259555940441,1.8722259555940441
1,-800.0,-3.315631e-05,1068.4689066666665,1068.4689066666665,362.24,2.754627298847442,0.9075415512250729,0.9075415512250729
2,-700.0,-2.852465e-05,930.1316622222221,930.1316622222221,316.36,2.2116156208349107,0.7330130345362202,0.7330130345362202
3,-600.0,-2.470505e-05,802.9494044444442,802.9494044444442,275.08,1.373974751326949,0.7694767053004263,0.7694767053004263
4,-500.0,-2.113792e-05,655.8351466666666,655.8351466666666,229.2,1.279857457340899,0.8090286600609384,0.8090286600609384
5,-400.0,-1.758543e-05,513.8188622222222,513.8188622222222,183.68,1.3149048503340834,0.5660111659675973,0.5660111659675973
6,-300.0,-1.435916e-05,392.8621866666666,392.8621866666666,143.28,1.6956813117773961,0.5628899032670591,0.5628899032670591
7,-200.0,-1.108962e-05,287.5492088888888,287.5492088888888,104.24,1.226857694465473,0.37553053244709644,0.37553053244709644
8,-100.0,-7.857651e-06,167.20817777777773,167.20817777777773,62.96,1.208242474234046,0.34695430938381455,0.34695430938381455

File: Data/ProtonIrr2024/TCT/P6213_10_UR_8e15_253_250818_Laser2455_27days.csv
Num,Voltage,Ileak[nA],CCE[a.u.],CCE2[a.u.],MPV[mV],Noise[mV],Error mu,Error mean
0,-900.0,-0.0001049912,1436.2001167227834,1436.2001167227834,477.1313131313131,3.7114339218159675,0.656894378400468,0.656894378400468
1,-800.0,-2.946303e-05,1275.3693511111112,1275.3693511111112,425.76,3.56805278707561,0.638748215809643,0.638748215809643
2,-700.0,-2.597808e-05,1099.2734577777776,1099.2734577777776,370.12,3.6649854462177136,0.5339772100005801,0.5339772100005801
3,-600.0,-2.301651e-05,913.3355555555555,913.3355555555555,312.72,3.6807900051114566,0.4754649631676338,0.4754649631676338
4,-500.0,-1.954318e-05,736.3848177777778,736.3848177777778,257.52,3.6473075745280763,0.4934349675489152,0.4934349675489152
5,-400.0,-1.677656e-05,591.8772088888888,591.8772088888888,208.56,3.660992855955612,0.4976243852545816,0.4976243852545816
6,-300.0,-1.386264e-05,460.22613333333334,460.22613333333334,163.04,3.6877442668625733,0.44679230073939336,0.44679230073939336
7,-200.0,-1.074814e-05,328.3304355555556,328.3304355555556,118.28,3.7406017275233427,0.41705980386510555,0.41705980386510555
8,-100.0,-7.621785e-06,193.08840888888884,193.08840888888884,69.8,3.6861334488145077,0.4312200217986173,0.4312200217986173
