Repository: aimaax/PENGUIN

# PENGUIN :penguin:  

> **NOTE!!** Google ID and GitLab repo for CERN organization is hidden and the create database function won't work properly in this version. Plotting is still possible with the saved database and data stored in this repo.  

A Python-based environment for GUI-driven analysis for IV, CV, and TCT measurements obtained with [Particulars Setup]() at CERN for CMS HGCAL silicon diodes. Used to plot data for individual diodes, but also to analyse Current Volume Normalization, Saturation Voltage, Charge Collection, and Charge Collection Efficiency.

---

## Using saved database from another computer

GUI only searches for Database/Diodes_Database.pkl so either create new database or copy a previous backup database:

```bash
cp Database/SavedDatabases/DB_DI_DISR_HF_20260216.pkl Database/Diodes_Database.pkl
```

> **Important!** If database was previously created on another system (Windows vs Linux), after you copied the file, then go to "Manage Database" --> "Create Database" then select one campaign at the time and under "Columns to Overwrite" select **file_iv**, **file_cv**, and **file_tct** then press Create Database. (This has to be done once, have patience :>)

---

## Creating the Database

Before you can plot any data, you must create the sensor database:

1. Navigate to the **Manage Database** tab.
2. Click the **Manage Database** sub-tab.
3. Select the **campaign** you want to import from the campaign dropdown.
4. Choose which **measurement directories** under Data/ to scan (IV_onPCB, CV_onPCB, TCT, IVCV_bare).
5. Press **"Create Database"**.

It scans the selected directories in `Data/` and matches the sensor id and annealing time from the filename to fetch metadata from the corresponding Google Sheets. Saves the database to `Database/Diodes_Database.pkl`.

---

## GUI Overview

Divided into **8 main tabs** containing:

1. Plot IV|CV|TCT vs Voltage
2. Current Volume Noramlization
3. Saturation Voltage
4. Charge Collection
5. Charge Collection Efficiency
6. DI vs HF Comparison
7. Manage Database
8. Annealing

Plots can be saved with Save Plot:

- **Original** = saves exactly as you see it in the GUI
- **16:9** = 16 to 9 ratio with the base_width of 5.12 (full width of 15' laptop screen)

<!-- - **Left side**: Matplotlib plot canvas (resizable)
- **Right side**: A narrow panel (max 300px) with two sub-tabs:
  - **Filter tab**: Campaign, measurement type, sensor ID, annealing time, and other filters specific to the tab
  - **Plot Settings tab**: Visual customization (axis scales, labels, fonts, markers, legend, colors, etc.)

### Extract Saturation Voltage from CV and TCT data

Extraction of saturation voltage from CV and TCT data can be done under `Saturation Voltage` --> `Fit`,

**How to use the fit tab:**

1. Select a **campaign**, **measurement type**, **annealing temperature**, **sensor ID**, and **annealing time**
2. Default fit from `CV`. To fit from `TCT` data, click in the checkbox `Fit from TCT | CC vs V`
3. **Annealing Time** displays green checkbox if all diodes for the specific sensor id, campaign and annealing temperature are done, otherwise a red X. To skip looking through already fit diodes, check `Only iterate through non analysed annealing times`
4. Click **Interactive Fit Saturation Voltage** to load first diode
5. First tries an **automatic fit** using a curvature-based algorithm (@GUI.SaturationVoltage.SaturationVoltageFitTab.py -> automatic_fit_saturation_voltage -> @Utils.saturation_voltage_fit_helper.py -> find_saturation_voltage_from_curvature_fit):
6. If the automatic fit is unsatisfactory, use the **manual fit modes** by pressing `1`:
   - **Manual Fit Mode**: Click on the plot to define the lower and upper fit regions by placing interactive vertical lines. Move lower lines by `left click` and `right click`. Move upper lines by `SHIFT` + `left click` and `right click`.
   - **Endcap Assumption**: Remove lines for upper fit and uses end capacitance assumption for the upper fit (values extracted from mean value of all diodes with equal thicknesses for 120um, 200um, and 300um)
   - **Manual Upper Fit Mode**: Manually align upper fit line by moving it with the left click and rotating it with keyboard controls `A` & `D`
7. When satisfied with the selected region, press `2` to fit.
8. If saturation voltage is not possible to extract, press `3` to skip (stores 0 in the database).
9. If you are happy with the **automatic fit** or **manual fit**, press `SPACE` to save the saturation voltage, uncertainties, and fit regions to the database.

**Fit result colors:**

- Orange lines/points: Not yet saved to database = current analysis
- Green lines/points: Stored in database = already analysed

---

### Manage Database Tab

#### Display Database

Shows the full database as an interactive table. You can:

- Select which columns to display
- Edit individual cell values directly in the table **delete individual row** by setting `thickness value to 0`

File: Data/ProtonIrr2024/CV_onPCB/N8737_4_LL1_6e15_20days_CV.csv
time (02.07.2025);set voltage (V);real voltage (V);serial capacitance;1/serial capacitance^2;parallel capacitance;LCR frequency (Hz);r;delta r;x;delta x;sample current
08:49:07;-25;-25.03823;1.0257485707760344e-10;9.50425672918423e+19;8.560372077730878e-11;2000.0;345428.65;8.606763328917554;-775799.0;22.49866662715815;-3.096061e-06
08:49:27;-50;-50.07491;9.584062965602704e-11;1.0886810999473288e+20;8.602155191247047e-11;2000.0;280525.4;11.59879304065729;-830310.4;31.266307744919295;-4.570747e-06
08:49:46;-75;-75.10359;9.199812985830437e-11;1.1815225147612519e+20;8.504028083232377e-11;2000.0;247420.85;18.382093868762606;-864990.1;57.559356320236944;-5.694027e-06
08:50:06;-100;-100.0756;8.882582552397955e-11;1.267422740771454e+20;8.353042221558203e-11;2000.0;225568.3;12.323574968327982;-895882.15;17.459563997992618;-6.702413e-06
08:50:25;-125;-125.0225;8.599830726216281e-11;1.352135434232701e+20;8.189703079842292e-11;2000.0;207074.05;9.491173531234164;-925337.65;16.0098836660358;-1.889315e-05
08:50:44;-150;-150.0111;8.349613731107211e-11;1.4343899399986627e+20;8.026146195216774e-11;2000.0;191331.1;14.26304665911179;-953067.7;21.498499947670766;-8.565798e-06
08:51:05;-175;-175.0356;8.095093777433664e-11;1.5260059663312876e+20;7.845194060713685e-11;2000.0;175448.35;14.662413682610376;-983033.35;9.802110742079993;-0.0001293275
08:51:24;-200;-200.0687;7.824353661201769e-11;1.633439506594984e+20;7.647373680329238e-11;2000.0;154720.4;10.095147349097983;-1017048.5;12.334403106757943;-1.029582e-05
08:51:43;-225;-225.0827;7.550847105759595e-11;1.7539154228038753e+20;7.460603593026095e-11;2000.0;115908.55;13.646148724090619;-1053888.0;9.939818911831342;-1.106984e-05
08:52:02;-250;-250.0577;7.39274549130365e-11;1.829736239943539e+20;7.359609126512858e-11;2000.0;72228.64000000001;12.688298546298805;-1076426.5;10.869107599062582;-1.166464e-05
08:52:21;-275;-275.0305;7.337044219215467e-11;1.8576236303827816e+20;7.322799400294234e-11;2000.0;47836.445;18.30054845489606;-1084598.5;13.752727002307576;-1.220475e-05
08:52:40;-300;-300.007;7.31648302513249e-11;1.8680790988595377e+20;7.30820207100126e-11;2000.0;36611.935000000005;13.37128691450464;-1087646.5;9.254053166045674;-1.266467e-05
08:53:00;-325;-325.04;7.306631317957611e-11;1.8731200471658942e+20;7.300825124939958e-11;2000.0;30713.74;11.485395944415718;-1089113.0;9.515776374001229;-1.306004e-05
08:53:19;-350;-350.0539;7.300601740433957e-11;1.876215349951411e+20;7.296081177097831e-11;2000.0;27132.07;10.65678211281444;-1090012.5;12.646639869941739;-1.344843e-05
08:53:39;-375;-375.0855;7.296458202972103e-11;1.8783468981034962e+20;7.292735707842033e-11;2000.0;24640.519999999997;8.800905067093945;-1090631.5;7.558935110185825;-1.383936e-05
08:53:58;-400;-400.0604;7.293194883415399e-11;1.8800281962482296e+20;7.28997990252072e-11;2000.0;22913.864999999998;13.215478188472844;-1091119.5;10.282874111842467;-1.424955e-05
08:54:18;-425;-425.0326;7.29086620459305e-11;1.8812293377531465e+20;7.288001104090528e-11;2000.0;21640.97;10.434548624641158;-1091468.0;11.802542099056456;-1.468286e-05
08:54:37;-450;-449.9852;7.288729272161598e-11;1.882332588852093e+20;7.28611292653294e-11;2000.0;20688.925000000003;13.053554831922172;-1091788.0;13.164345787011218;-1.504143e-05
08:54:56;-475;-475.02;7.286823784841195e-11;1.8833171686776898e+20;7.284383186092233e-11;2000.0;19989.579999999998;10.830220681038877;-1092073.5;9.0905170370007;-1.541744e-05
08:55:15;-500;-500.0504;7.28538948693021e-11;1.8840587910127128e+20;7.283046927429737e-11;2000.0;19589.625000000004;10.2260082021285;-1092288.5;10.518436195556827;-1.587821e-05
08:55:35;-525;-525.0847;7.283805744297864e-11;1.8848781946952935e+20;7.281521720891055e-11;2000.0;19349.555;10.215036649469306;-1092526.0;10.449880382090505;-1.633526e-05
08:55:54;-550;-550.0659;7.282539245874286e-11;1.885533845906738e+20;7.280260842356722e-11;2000.0;19330.77;9.406179086111516;-1092716.0;13.1224997618594;-1.679383e-05
08:56:13;-575;-575.0201;7.281509707321013e-11;1.8860670779154616e+20;7.279182977827122e-11;2000.0;19538.91;14.914995641970556;-1092870.5;10.160585613044162;-1.733677e-05
08:56:33;-600;-599.9958;7.279970940113766e-11;1.886864478046566e+20;7.277553812508943e-11;2000.0;19921.295000000006;9.928495543132465;-1093101.5;8.434304950616855;-1.781754e-05
08:56:52;-625;-625.0245;7.27900870855669e-11;1.8873633703056468e+20;7.276421864961791e-11;2000.0;20613.135000000002;9.817683726317506;-1093246.0;10.084641788382966;-1.849428e-05
08:57:11;-650;-650.0524;7.277946886671749e-11;1.8879141272576875e+20;7.275153380179781e-11;2000.0;21425.699999999997;11.51507924419111;-1093405.5;9.911483239152453;-1.904098e-05
08:57:31;-675;-675.0648;7.277051735276962e-11;1.8883786211124576e+20;7.273950582935717e-11;2000.0;22579.33;10.131614135960747;-1093540.0;13.765899897936203;-1.973698e-05
08:57:50;-700;-700.0453;7.276070316790461e-11;1.8888880759682384e+20;7.272555667263614e-11;2000.0;24043.114999999998;10.561068305337336;-1093687.5;8.422440263961509;-2.042192e-05
08:58:10;-725;-725.0128;7.27522551090223e-11;1.889326780284968e+20;7.271172508107909e-11;2000.0;25824.379999999997;16.70854661543001;-1093814.5;8.845196436484608;-2.123382e-05
08:58:29;-750;-749.9839;7.274803181520032e-11;1.889546151545753e+20;7.269997942239495e-11;2000.0;28122.844999999994;13.344055745911733;-1093878.0;10.502380682492898;-2.213187e-05
08:58:48;-775;-775.0039;7.274390875728803e-11;1.8897603530955175e+20;7.268587075905334e-11;2000.0;30911.829999999998;12.826507903556644;-1093940.0;10.319883720275145;-2.310748e-05
08:59:07;-800;-800.0101;7.273895505584951e-11;1.890017756500239e+20;7.266800110038799e-11;2000.0;34185.33;12.851303630371381;-1094014.5;13.33182283110603;-2.407627e-05
08:59:27;-825;-825.0388;7.274217987208713e-11;1.8898501831649342e+20;7.265308593294048e-11;2000.0;38309.005;15.292762136056286;-1093966.0;11.924764148611073;-2.526624e-05
08:59:46;-850;-850.0186;7.275348560970023e-11;1.8892628713683203e+20;7.26397043181278e-11;2000.0;43289.715000000004;9.305687172369453;-1093796.0;14.27235089254745;-2.66438e-05
09:00:05;-875;-874.9792;7.27718815676791e-11;1.88830782096088e+20;7.262544037205575e-11;2000.0;49103.649999999994;13.906017582327387;-1093519.5;15.547909827369079;-2.799581e-05
09:00:24;-900;-899.9457;7.28030395145587e-11;1.886691866324405e+20;7.26126357747919e-11;2000.0;55972.18500000001;16.607068186468037;-1093051.5;14.146996147592603;-2.959912e-05

File: Data/ProtonIrr2024/CV_onPCB/N8737_4_LL1_6e15_27days_CV.csv
time (18.08.2025);set voltage (V);real voltage (V);serial capacitance;1/serial capacitance^2;parallel capacitance;LCR frequency (Hz);r;delta r;x;delta x;sample current
10:50:08;-25;-25.03818;1.0132045004101735e-10;9.741050160208563e+19;8.583804843432033e-11;2000.0;333558.7;14.404877646130844;-785403.85;63.2714499201654;-2.939256e-06
10:50:27;-50;-50.07082;9.527827911992744e-11;1.101570231164358e+20;8.628171036412606e-11;2000.0;269696.5;14.910482889564644;-835211.05;57.92259813751453;-4.254083e-06
10:50:46;-75;-75.09697;9.161343376280769e-11;1.1914660653324857e+20;8.509655495670538e-11;2000.0;240378.05;29.44914896902795;-868622.3;102.06341411103193;-5.273625e-06
10:51:05;-100;-100.073;8.846036998013154e-11;1.2779165573043924e+20;8.347535556718519e-11;2000.0;219834.3;24.872886844916092;-899583.3;61.63522126187268;-6.191979e-06
10:51:25;-125;-125.0295;8.576171447182521e-11;1.3596060582180454e+20;8.185116438794117e-11;2000.0;202816.45;15.44287457049367;-927890.4;33.324795573266464;-7.15024e-06
10:51:44;-150;-150.0041;8.322877186642965e-11;1.4436204569555378e+20;8.015850434206254e-11;2000.0;187124.2;25.743212697718985;-956129.35;41.96946955823957;-3.069052e-05
10:52:04;-175;-175.0458;8.076916812162294e-11;1.5328821965136298e+20;7.837247166169938e-11;2000.0;172293.65;18.172131823206644;-985245.65;32.854320492136196;-8.697968e-06
10:52:24;-200;-200.065;7.799728553955898e-11;1.6437698967508546e+20;7.636415556350094e-11;2000.0;149202.55;16.077853556989506;-1020259.5;23.2645116002894;-0.0001347083
10:52:44;-225;-225.0782;7.545083881845019e-11;1.7565958616127888e+20;7.462550540149092e-11;2000.0;110916.75;25.323000908265197;-1054693.0;19.417775361765827;-1.008623e-05
10:53:04;-250;-250.0556;7.393312133105e-11;1.8294557796332818e+20;7.363321854238069e-11;2000.0;68691.73000000001;13.950566475953666;-1076344.0;7.429670248402684;-1.063647e-05
10:53:23;-275;-275.0282;7.334241299039522e-11;1.859043754284885e+20;7.322520153356335e-11;2000.0;43409.99;8.488721635205364;-1085013.0;7.716864648288189;-1.107479e-05
10:53:42;-300;-300.0066;7.31317488958875e-11;1.8697695429408512e+20;7.306710564970516e-11;2000.0;32365.68499999999;7.4752701456200725;-1088138.5;10.89208428171578;-1.150179e-05
10:54:01;-325;-325.0394;7.30360355407575e-11;1.8746734011333683e+20;7.29921399880256e-11;2000.0;26719.305;10.849743026910826;-1089564.5;8.788486786699972;-1.182636e-05
10:54:21;-350;-350.0515;7.297729547705923e-11;1.8776924977420285e+20;7.294350434872253e-11;2000.0;23469.855;7.9618668508082955;-1090441.5;10.776711001042942;-1.213878e-05
10:54:40;-375;-375.0818;7.294003753987533e-11;1.8796112468704068e+20;7.29123854734683e-11;2000.0;21246.495;11.043399555843331;-1090998.5;8.493379774859946;-1.247988e-05
10:54:59;-400;-400.0599;7.291133409253537e-11;1.8810914541053454e+20;7.288755820611843e-11;2000.0;19712.275;12.208777324122119;-1091428.0;8.080841540334768;-1.284229e-05
10:55:18;-425;-425.0311;7.288645823659878e-11;1.8823756911614322e+20;7.286536929288393e-11;2000.0;18574.2;10.75872436676398;-1091800.5;7.499166620365226;-1.318224e-05
10:55:38;-450;-449.987;7.286953900260214e-11;1.883249912477605e+20;7.285042690068419e-11;2000.0;17688.144999999997;10.21374435503448;-1092054.0;6.797058187186571;-1.340544e-05
10:55:57;-475;-475.0178;7.285169388861034e-11;1.8841726343412777e+20;7.283385605550842e-11;2000.0;17094.44;7.178775661629221;-1092321.5;9.931641354781192;-1.377946e-05
10:56:16;-500;-500.048;7.283845746160041e-11;1.8848574917772604e+20;7.282146098874441e-11;2000.0;16690.875;6.5005033458955355;-1092520.0;12.609520212918492;-1.410691e-05
10:56:35;-525;-525.0804;7.282472600262799e-11;1.885568357023508e+20;7.28083727704573e-11;2000.0;16376.55;10.850261517585631;-1092726.0;11.344602240713423;-1.445312e-05
10:56:55;-550;-550.0636;7.280966734673405e-11;1.886348392487355e+20;7.27934322010847e-11;2000.0;16322.364999999996;8.653635868812593;-1092952.0;10.13903348450926;-1.483135e-05
10:57:14;-575;-575.0186;7.28027730942735e-11;1.8867056749716164e+20;7.278646781271684e-11;2000.0;16359.914999999999;10.207304431141454;-1093055.5;6.725882841679596;-1.520653e-05
10:57:33;-600;-599.9966;7.279078619926603e-11;1.887327116397154e+20;7.277411191079766e-11;2000.0;16548.13;8.004405349556016;-1093235.5;6.019759131393879;-1.56549e-05
10:57:52;-625;-625.0227;7.277990152354967e-11;1.8878916810465568e+20;7.276252970661008e-11;2000.0;16894.579999999998;9.985641191230505;-1093399.0;8.059156283383514;-1.607162e-05
10:58:11;-650;-650.0511;7.277171519726871e-11;1.8883164550546453e+20;7.275328551199247e-11;2000.0;17404.445;10.419643647937349;-1093522.0;7.162401831787992;-1.650298e-05
10:58:31;-675;-675.0637;7.275963873750763e-11;1.88894334299887e+20;7.273965654777467e-11;2000.0;18127.399999999994;13.989714078564987;-1093703.5;9.06297412552855;-1.706337e-05
10:58:50;-700;-700.043;7.275278721231561e-11;1.8892991438640395e+20;7.273031832102041e-11;2000.0;19225.32;6.43222978445264;-1093806.5;7.7225319682083535;-1.774481e-05
10:59:09;-725;-725.0114;7.274454048584227e-11;1.8897275311027172e+20;7.27193599934978e-11;2000.0;20356.205000000005;6.892403336282587;-1093930.5;7.364611327150945;-1.836416e-05
10:59:29;-750;-749.9832;7.273666128843194e-11;1.8901369626729844e+20;7.270767170326026e-11;2000.0;21845.785;7.971274286461212;-1094049.0;5.869412236331676;-1.901052e-05
10:59:48;-775;-775.0034;7.273320428913571e-11;1.8903166428479046e+20;7.269888708832698e-11;2000.0;23771.109999999997;7.74303525757187;-1094101.0;8.743569065318807;-1.991746e-05
11:00:08;-800;-800.0103;7.27237656955061e-11;1.890807351443014e+20;7.268274711917893e-11;2000.0;25994.915;12.424587065572892;-1094243.0;8.72066511224918;-2.064552e-05
11:00:27;-825;-825.0352;7.272237005507599e-11;1.8908799264293664e+20;7.267189958455522e-11;2000.0;28837.494999999995;12.222844339596254;-1094264.0;9.311283477587823;-2.156265e-05
11:00:47;-850;-850.0156;7.272210422487697e-11;1.8908937503942043e+20;7.265983417075452e-11;2000.0;32034.365;9.04283770450402;-1094268.0;10.382677881933928;-2.251105e-05
11:01:06;-875;-874.9807;7.272426415149909e-11;1.8907814321425718e+20;7.264522788825779e-11;2000.0;36092.79;10.84728283949498;-1094235.5;11.168594360974884;-2.363537e-05
11:01:25;-900;-899.9464;7.273523191233807e-11;1.8902112524790193e+20;7.263330277693613e-11;2000.0;40985.15499999999;10.08179913259527;-1094070.5;10.78134963722075;-2.492726e-05

File: Data/ProtonIrr2024/CV_onPCB/N8737_4_LL1_6e15_noadd_CV.csv
time (30.01.2025);set voltage (V);real voltage (V);serial capacitance;1/serial capacitance^2;parallel capacitance;LCR frequency (Hz);r;delta r;x;delta x;sample current
08:14:44;-25;-25.04119;9.984519806996749e-11;1.0031032425591484e+20;8.492420210045869e-11;2000.0;334076.65;13.52040587408529;-797008.5;64.90795405803513;-4.651621e-06
08:15:04;-50;-50.07432;9.375015607864458e-11;1.1377739893538862e+20;8.481529049696659e-11;2000.0;275502.2;13.218471923789075;-848824.95;46.998642267623;-6.702367e-06
08:15:24;-75;-75.09528;9.011038425061819e-11;1.2315450890490692e+20;8.366851617841773e-11;2000.0;245041.8;44.54994949492087;-883111.0;115.86416616020674;-2.879765e-05
08:15:44;-100;-100.0697;8.726045342111231e-11;1.3133034022226131e+20;8.230860843990928e-11;2000.0;223683.3;7.11480850058524;-911953.45;20.883662873164752;-9.523143e-06
08:16:03;-125;-125.0225;8.49754839284371e-11;1.3848817970996814e+20;8.10191655663309e-11;2000.0;206941.8;17.693727702211316;-936475.65;35.46683486019016;-1.0779e-05
08:16:23;-150;-150.0021;8.293297279856681e-11;1.4539368149796182e+20;7.971984539944961e-11;2000.0;192638.75;28.568153160468736;-959539.6;48.549170950697;-1.187157e-05
08:16:42;-175;-175.0376;8.092660710566696e-11;1.5269236948332197e+20;7.833847179121243e-11;2000.0;178733.0;18.36205326209463;-983328.9;24.592976639683137;-1.296949e-05
08:17:02;-200;-200.069;7.880935615617156e-11;1.6100688248749713e+20;7.684356790230066e-11;2000.0;161501.65;13.614564811260033;-1009746.5;18.59132862385042;-1.400591e-05
08:17:21;-225;-225.082;7.67113439573415e-11;1.6993421003922584e+20;7.539708683989951e-11;2000.0;136959.9;28.536108704586894;-1037362.5;26.87819748420641;-1.497004e-05
08:17:41;-250;-250.0592;7.503783274079506e-11;1.7759855818092583e+20;7.428725240430215e-11;2000.0;106598.55;23.70796016109356;-1060498.0;19.32097306038182;-1.587135e-05
08:18:00;-275;-275.0303;7.39870128546503e-11;1.8267916295705185e+20;7.359880774228938e-11;2000.0;78114.18000000001;18.963453799347693;-1075560.0;11.532562594670795;-1.672482e-05
08:18:20;-300;-300.0073;7.344469280716388e-11;1.8538695136418762e+20;7.323705864504434e-11;2000.0;57691.744999999995;26.91029029479227;-1083502.0;14.117365193264641;-1.749936e-05
08:18:39;-325;-325.0415;7.319743657886099e-11;1.8664151708549536e+20;7.306663814398348e-11;2000.0;45997.685;13.581994100646586;-1087162.0;7.402702209328698;-1.813642e-05
08:18:58;-350;-350.0528;7.306617900400571e-11;1.8731269266054637e+20;7.297258226760667e-11;2000.0;39005.354999999996;15.383311533931561;-1089115.0;11.6940155635265;-1.857835e-05
08:19:18;-375;-375.0863;7.299105106229081e-11;1.8769848404326433e+20;7.291715244218518e-11;2000.0;34707.54;11.414879324811062;-1090236.0;8.28854631404084;-1.916806e-05
08:19:37;-400;-400.0622;7.294060582218689e-11;1.8795819587763152e+20;7.28790593100288e-11;2000.0;31704.515000000003;9.092054979486138;-1090990.0;9.9498743710662;-1.977387e-05
08:19:56;-425;-425.0333;7.290415341136193e-11;1.8814620278674198e+20;7.285062893914986e-11;2000.0;29586.760000000002;13.76075651990108;-1091535.5;7.793426717433095;-2.026495e-05
08:20:16;-450;-449.9874;7.287637916697553e-11;1.8828964060447703e+20;7.282847590841527e-11;2000.0;28004.979999999992;10.546488989232488;-1091951.5;9.753845395535036;-2.083021e-05
08:20:35;-475;-475.0202;7.285566241977445e-11;1.883967373859981e+20;7.28114940475675e-11;2000.0;26901.875;10.381011210378274;-1092262.0;9.262828941527529;-2.136504e-05
08:20:55;-500;-500.0522;7.283515743936443e-11;1.8850282942513123e+20;7.27938217309728e-11;2000.0;26035.415;14.725700789775672;-1092569.5;9.232415718543008;-2.190268e-05
08:21:14;-525;-525.087;7.281932815762314e-11;1.8858479087091653e+20;7.278000056549545e-11;2000.0;25403.065;13.540068823680352;-1092807.0;10.12669738858627;-2.245017e-05
08:21:33;-550;-550.0673;7.280633662696653e-11;1.886520988497107e+20;7.276832122873143e-11;2000.0;24982.135000000002;12.684498955418054;-1093002.0;8.264381404557753;-2.307516e-05
08:21:53;-575;-575.0211;7.27922510524684e-11;1.887251156956066e+20;7.275527856263958e-11;2000.0;24644.050000000003;8.606188180605981;-1093213.5;8.463893902926714;-2.3594e-05
08:22:12;-600;-599.9955;7.278243100489926e-11;1.8877604597133476e+20;7.274565756059624e-11;2000.0;24582.565000000006;10.42682424087029;-1093361.0;8.120960534321048;-2.428106e-05
08:22:31;-625;-625.0242;7.277374496824867e-11;1.888211120459288e+20;7.273685279980853e-11;2000.0;24626.645;17.370692955377447;-1093491.5;8.008589139168022;-2.498862e-05
08:22:50;-650;-650.053;7.27642958504359e-11;1.888701555708993e+20;7.272725017828072e-11;2000.0;24682.66;9.993146151237855;-1093633.5;10.398918212968114;-2.542066e-05
08:23:10;-675;-675.0662;7.275551436386288e-11;1.8891575103792736e+20;7.271782838355961e-11;2000.0;24899.675;7.210717284015519;-1093765.5;8.380781586463161;-2.617531e-05
08:23:29;-700;-700.0462;7.274932868003281e-11;1.8894787842131332e+20;7.271063295608578e-11;2000.0;25234.439999999995;11.686792545433388;-1093858.5;7.977311577216976;-2.691857e-05
08:23:48;-725;-725.0148;7.274181415690233e-11;1.8898691859532038e+20;7.270189952680033e-11;2000.0;25632.985;11.157280750702647;-1093971.5;9.546596252068063;-2.754293e-05
08:24:08;-750;-749.9847;7.273416822705304e-11;1.8902665388635505e+20;7.269279103146192e-11;2000.0;26102.765;8.780655656043063;-1094086.5;10.589499516030017;-2.826435e-05
08:24:27;-775;-775.0065;7.273017968429975e-11;1.8904738700064054e+20;7.268638595307936e-11;2000.0;26856.840000000004;10.360763485380806;-1094146.5;6.755553271198444;-2.904034e-05
08:24:46;-800;-800.0119;7.27214396578819e-11;1.8909283105273774e+20;7.267508210762327e-11;2000.0;27637.269999999997;6.503560947665518;-1094278.0;6.618156843109719;-2.994986e-05
08:25:06;-825;-825.0396;7.271908054314204e-11;1.891051001550846e+20;7.266906500890185e-11;2000.0;28709.090000000004;21.34716245780685;-1094313.5;9.307926729406502;-3.083664e-05
08:25:25;-850;-850.02;7.271190445906598e-11;1.89142428322246e+20;7.265825760909931e-11;2000.0;29738.169999999995;11.983132103085518;-1094421.5;8.224202088956716;-3.183006e-05
08:25:44;-875;-874.9812;7.2709645614598e-11;1.891541805446856e+20;7.26510844453417e-11;2000.0;31072.910000000003;13.765759877318768;-1094455.5;9.911483239152453;-3.283279e-05
08:26:04;-900;-899.9456;7.270522798623296e-11;1.8917716756453936e+20;7.264029767906607e-11;2000.0;32723.475;11.263653659004305;-1094522.0;10.4546640309481;-3.4074e-05

File: Data/ProtonIrr2024/CV_onPCB/N8737_4_UL_6e15_109min_CV.csv
time (07.07.2025);set voltage (V);real voltage (V);serial capacitance;1/serial capacitance^2;parallel capacitance;LCR frequency (Hz);r;delta r;x;delta x;sample current
12:44:51;-25;-25.03768;9.941241566097326e-11;1.0118560808561125e+20;8.399125039977229e-11;2000.0;342997.6;20.728048629815586;-800478.2;70.36403911089813;-3.061515e-06
12:45:11;-50;-50.071;9.313445862787172e-11;1.1528670083003631e+20;8.426390653868331e-11;2000.0;277226.2;92.77983617144406;-854436.4;150.39781248409165;-4.474584e-06
12:45:30;-75;-75.10011;8.926257220881989e-11;1.2550505119357285e+20;8.323475218018744e-11;2000.0;239910.1;34.60728969451378;-891498.75;54.64466465264472;-5.584188e-06
12:45:49;-100;-100.0756;8.566897239499074e-11;1.362551370567232e+20;8.134230776255554e-11;2000.0;214232.3;54.54892757882596;-928894.9;35.15180649696399;-6.566631e-06
12:46:09;-125;-125.0281;8.23134811133254e-11;1.4759038390588545e+20;7.93362554126088e-11;2000.0;187279.05;94.0724846860122;-966761.1;104.86233594575319;-8.516477e-06
12:46:29;-150;-150.004;7.96041707848289e-11;1.578077596915215e+20;7.762752332637243e-11;2000.0;159518.5;82.59710951359011;-999664.6;94.16924657232848;-4.242917e-05
12:46:48;-175;-175.0468;7.729960673468984e-11;1.6735759688952594e+20;7.602191501039854e-11;2000.0;133461.65;66.727141217049;-1029468.0;58.513246363537206;-8.930794e-06
12:47:08;-200;-200.0656;7.532446399748944e-11;1.7624950262659567e+20;7.461902161730219e-11;2000.0;102721.2;94.17397729734047;-1056462.5;119.32073373894413;-0.0001476048
12:47:28;-225;-225.0804;7.399836482961859e-11;1.8262311819922463e+20;7.368501055049165e-11;2000.0;70128.77500000001;39.43059083693757;-1075395.0;37.719358425084586;-1.011286e-05
12:47:48;-250;-250.0576;7.34167084558731e-11;1.8552830671576498e+20;7.328010498834078e-11;2000.0;46798.61999999999;37.43563916911257;-1083915.0;30.850445701804695;-1.056758e-05
12:48:07;-275;-275.0295;7.321642825882128e-11;1.8654470339707034e+20;7.314050870507568e-11;2000.0;35017.03999999999;38.097890624022774;-1086880.0;34.56153931757091;-1.094827e-05
12:48:26;-300;-300.0076;7.313238737865425e-11;1.8697368950139214e+20;7.308017399160212e-11;2000.0;29085.165;40.62459493644208;-1088129.0;42.076715651295785;-1.129884e-05
12:48:46;-325;-325.0401;7.307493499305791e-11;1.8726780696544782e+20;7.303486850552865e-11;2000.0;25506.285;32.978307472488645;-1088984.5;25.332538364719788;-1.16421e-05
12:49:05;-350;-350.0524;7.304307461263835e-11;1.8743120985717126e+20;7.301013209956751e-11;2000.0;23141.84;27.478878616129876;-1089459.5;27.36306817591916;-1.196919e-05
12:49:24;-375;-375.0848;7.301070611151292e-11;1.8759743786646346e+20;7.298130004557581e-11;2000.0;21878.435;33.8747872871551;-1089942.5;40.32911479316153;-1.227773e-05
12:49:44;-400;-400.0601;7.29895781970393e-11;1.877060592991034e+20;7.296369214736787e-11;2000.0;20535.665;18.2285878155715;-1090258.0;10.261578825892242;-1.25572e-05
12:50:04;-425;-425.0327;7.297418361866217e-11;1.8778526430827826e+20;7.295064357724558e-11;2000.0;19588.894999999997;28.291553045918118;-1090488.0;9.154233993076646;-1.284744e-05
12:50:23;-450;-449.9854;7.296073541215476e-11;1.878544962791242e+20;7.293904928299138e-11;2000.0;18806.669999999995;33.53749029071791;-1090689.0;33.48805757281243;-1.317579e-05
12:50:42;-475;-475.0183;7.294679064343596e-11;1.879263250152519e+20;7.292599763571676e-11;2000.0;18420.5;34.50158619542002;-1090897.5;23.32246770819932;-1.353528e-05
12:51:02;-500;-500.0509;7.293201567560966e-11;1.8800247501961062e+20;7.291136972638956e-11;2000.0;18360.805;102.29598513016032;-1091118.5;89.24201644965224;-1.388222e-05
12:51:21;-525;-525.0828;7.292656849885235e-11;1.8803056138044562e+20;7.290719754594139e-11;2000.0;17786.67;13.06991985438314;-1091200.0;14.832396974191326;-1.42371e-05
12:51:40;-550;-550.0648;7.291413995226957e-11;1.880946681713703e+20;7.289426816002144e-11;2000.0;18019.810000000005;37.97822264140333;-1091386.0;32.399074060843155;-1.461867e-05
12:51:59;-575;-575.0204;7.290248368821305e-11;1.8815482130429772e+20;7.288200131241084e-11;2000.0;18299.019999999997;53.79011879518388;-1091560.5;87.82503914032716;-1.501615e-05
12:52:18;-600;-599.9954;7.28888616051792e-11;1.882251557846484e+20;7.286783179645227e-11;2000.0;18547.215;26.759888149056163;-1091764.5;44.048127088447245;-1.549009e-05
12:52:38;-625;-625.0235;7.288498958937711e-11;1.8824515524244337e+20;7.286290786440693e-11;2000.0;19007.075;26.25374247131266;-1091822.5;30.804829166869272;-1.595789e-05
12:52:57;-650;-650.0513;7.286920536889278e-11;1.883267157542627e+20;7.284512239175653e-11;2000.0;19856.42;39.728045257726976;-1092059.0;17.491426471274433;-1.645599e-05
12:53:16;-675;-675.0651;7.28647016128147e-11;1.8834999736483217e+20;7.283927888968613e-11;2000.0;20403.335;24.107197343324593;-1092126.5;25.566335286857203;-1.697243e-05
12:53:36;-700;-700.0442;7.285036002564004e-11;1.884241631971869e+20;7.282221904910902e-11;2000.0;21473.164999999997;54.50744548912565;-1092341.5;42.48102517595356;-1.759161e-05
12:53:55;-725;-725.0137;7.285236083841255e-11;1.8841381359997236e+20;7.282144874694198e-11;2000.0;22505.104999999996;15.044609458207974;-1092311.5;12.92816692342731;-1.82518e-05
12:54:14;-750;-749.9828;7.284652544166342e-11;1.884440007196846e+20;7.281114172853736e-11;2000.0;24081.530000000002;27.33808524750775;-1092399.0;18.70695057993151;-1.897345e-05
12:54:33;-775;-775.0052;7.283542409672251e-11;1.885014491743784e+20;7.279271913353931e-11;2000.0;26463.22;65.88613799578783;-1092565.5;59.22615553959246;-1.981751e-05
12:54:52;-800;-800.0092;7.282902485897753e-11;1.885345765871399e+20;7.277899311270726e-11;2000.0;28648.735000000004;25.38857841136442;-1092661.5;25.291055731226404;-2.065071e-05
12:55:12;-825;-825.0385;7.282982470220109e-11;1.8853043550136775e+20;7.276926578583995e-11;2000.0;31520.705000000005;26.793955918266395;-1092649.5;30.12038346369448;-2.165519e-05
12:55:31;-850;-850.016;7.282932479812757e-11;1.8853302367464574e+20;7.275469353033479e-11;2000.0;34995.625;25.470811603676797;-1092657.0;17.206103568210903;-2.270107e-05
12:55:50;-875;-874.98;7.283952419940583e-11;1.8848022845516946e+20;7.274620822048237e-11;2000.0;39128.740000000005;25.65118067458102;-1092504.0;23.285188425262955;-2.391554e-05
12:56:09;-900;-899.9456;7.285216075218966e-11;1.884148485469028e+20;7.273276778664952e-11;2000.0;44255.985;18.043470113866626;-1092314.5;25.263362800704105;-2.523714e-05

File: Data/ProtonIrr2024/CV_onPCB/N8737_4_UL_6e15_144min_CV.csv
time (21.08.2025);set voltage (V);real voltage (V);serial capacitance;1/serial capacitance^2;parallel capacitance;LCR frequency (Hz);r;delta r;x;delta x;sample current
10:55:37;-25;-25.03542;1.0172716891496778e-10;9.663313819906664e+19;8.567544316526965e-11;2000.0;338599.15;4.253983427330201;-782263.7;23.91057297515055;-2.866958e-06
10:55:56;-50;-50.06948;9.419603713741444e-11;1.1270280770005151e+20;8.526899729296451e-11;2000.0;273347.85;4.84369435451908;-844807.0;7.937883848986454;-4.224098e-06
10:56:15;-75;-75.09527;8.988765780647681e-11;1.2376557720245857e+20;8.388961788976259e-11;2000.0;236723.1;9.607523093909274;-885299.2;20.611113507037892;-5.314763e-06
10:56:35;-100;-100.0716;8.61231728706499e-11;1.3482174917014674e+20;8.183933852125447e-11;2000.0;211400.2;13.531740464552222;-923996.05;25.67552092947677;-6.267365e-06
10:56:54;-125;-125.0253;8.269386424447868e-11;1.4623570610114411e+20;7.97493783842124e-11;2000.0;184908.95;9.136321743458906;-962314.1;9.483116576316036;-7.566096e-06
10:57:13;-150;-150.0018;7.983956487754945e-11;1.5687858996269272e+20;7.788705429355577e-11;2000.0;157810.55;33.00950431315199;-996717.25;41.892235259054864;-3.073809e-05
10:57:33;-175;-175.042;7.748129265447354e-11;1.6657364329884952e+20;7.622828124734153e-11;2000.0;131677.85;9.848927606597584;-1027054.0;8.526429498916881;-8.571507e-06
10:57:53;-200;-200.0626;7.545284194123031e-11;1.7565025946028684e+20;7.476431264239472e-11;2000.0;101211.2;15.597051003314695;-1054665.0;10.618380290797651;-0.0001260956
10:58:13;-225;-225.0879;7.409886110207416e-11;1.8212809042634503e+20;7.379070446466649e-11;2000.0;69400.65000000001;11.023110949273715;-1073936.5;6.491340385467396;-9.739854e-06
10:58:32;-250;-250.0539;7.345516701330614e-11;1.8533408530230955e+20;7.332943009086717e-11;2000.0;44860.079999999994;268.68689078553865;-1083347.5;64.81849658855101;-0.000189551
10:58:51;-275;-275.0278;7.324203547717227e-11;1.8641428496012588e+20;7.317669812164568e-11;2000.0;32465.65;6.2189850458094265;-1086500.0;8.631338250816034;-1.047235e-05
10:59:11;-300;-300.0049;7.31452266084535e-11;1.8690805603252663e+20;7.310207017843948e-11;2000.0;26433.95;10.006379215280543;-1087938.0;7.197221686178632;-1.077266e-05
10:59:30;-325;-325.0384;7.309356102785017e-11;1.8717237825140775e+20;7.306103000844018e-11;2000.0;22972.96;8.508012106244301;-1088707.0;11.16019713087542;-1.108021e-05
10:59:49;-350;-350.0489;7.305829705407034e-11;1.8735311158532384e+20;7.303188406773726e-11;2000.0;20714.434999999998;6.172638313557699;-1089232.5;8.481597726843686;-1.138657e-05
11:00:08;-375;-375.079;7.30320138230626e-11;1.8748798753734826e+20;7.300936983707977e-11;2000.0;19189.515;9.157150962499186;-1089624.5;7.696590154087716;-1.171858e-05
11:00:28;-400;-400.0572;7.301640035137408e-11;1.875681791478675e+20;7.299634622618034e-11;2000.0;18064.295000000002;7.225235203784014;-1089857.5;5.782516753110188;-1.207461e-05
11:00:48;-425;-425.0301;7.299583828490808e-11;1.8767386551748005e+20;7.29776691493783e-11;2000.0;17201.415;7.2872569427734035;-1090164.5;6.49903839040823;-1.239718e-05
11:01:07;-450;-449.9851;7.298372079854291e-11;1.8773618967056427e+20;7.296672886905687e-11;2000.0;16638.840000000004;6.410138064035625;-1090345.5;6.651127723927725;-1.274759e-05
11:01:27;-475;-475.0176;7.297284526656171e-11;1.8779215248994877e+20;7.295681576263045e-11;2000.0;16164.265;8.624564554225339;-1090508.0;9.6591925128346;-1.308254e-05
11:01:46;-500;-500.0472;7.295779218740762e-11;1.8786965323873314e+20;7.294222909825802e-11;2000.0;15932.240000000002;7.911770977474005;-1090733.0;7.716864648288189;-1.346703e-05
11:02:05;-525;-525.0803;7.295093673239246e-11;1.87904964436366e+20;7.293553704880009e-11;2000.0;15850.595000000005;6.647283185633069;-1090835.5;9.525623339183635;-1.382517e-05
11:02:25;-550;-550.0625;7.293806533466388e-11;1.8797128955554084e+20;7.292274976099932e-11;2000.0;15811.424999999997;10.122193129455688;-1091028.0;6.4265076052238514;-1.416676e-05
11:02:44;-575;-575.0179;7.292810565650456e-11;1.8802263495571266e+20;7.291253299084936e-11;2000.0;15946.874999999996;7.924483815997095;-1091177.0;9.927235264664578;-1.451957e-05
11:03:03;-600;-599.9933;7.292105531422677e-11;1.8805899449577685e+20;7.290488989881811e-11;2000.0;16249.960000000003;7.626281531650934;-1091282.5;9.107002800043492;-1.49271e-05
11:03:22;-625;-625.022;7.290909624017676e-11;1.881206931316521e+20;7.289194293103966e-11;2000.0;16743.359999999997;10.843303002314325;-1091461.5;6.974059076319901;-1.538651e-05
11:03:42;-650;-650.0512;7.290138171283169e-11;1.88160509634016e+20;7.288277628139021e-11;2000.0;17440.614999999998;7.813191649383733;-1091577.0;4.642197755374064;-1.588766e-05
11:04:01;-675;-675.0603;7.289270064765333e-11;1.8820532978471646e+20;7.28724256565554e-11;2000.0;18209.785000000003;8.88973080301079;-1091707.0;8.249242389456136;-1.638681e-05
11:04:20;-700;-700.0413;7.28801835213454e-11;1.8826998363364033e+20;7.285782940547052e-11;2000.0;19125.874999999996;10.675761975147319;-1091894.5;7.432193485102497;-1.672601e-05
11:04:39;-725;-725.0115;7.287541145598643e-11;1.8829464122568756e+20;7.284959784576271e-11;2000.0;20555.114999999998;6.930794597302654;-1091966.0;8.700574693662482;-1.739109e-05
11:04:58;-750;-749.9813;7.286576911946885e-11;1.883444786307244e+20;7.283544455686213e-11;2000.0;22283.965000000004;7.623900822413713;-1092110.5;7.761282110579412;-1.818206e-05
11:05:18;-775;-775.002;7.285936454868899e-11;1.8837759224814767e+20;7.282294435361327e-11;2000.0;24425.405000000006;12.778275460718584;-1092206.5;12.850583644333046;-1.897427e-05
11:05:37;-800;-800.0076;7.285492870916673e-11;1.8840053203333818e+20;7.281021313960595e-11;2000.0;27068.514999999996;7.710117622319379;-1092273.0;8.517628778010932;-1.989125e-05
11:05:57;-825;-825.0333;7.285279436233257e-11;1.8841157122470753e+20;7.279668772711451e-11;2000.0;30324.610000000004;8.305389515248464;-1092305.0;10.523782589924593;-2.099514e-05
11:06:16;-850;-850.0137;7.285516216093894e-11;1.883993246414028e+20;7.278345103665444e-11;2000.0;34285.205;6.571584569188958;-1092269.5;7.330586606813946;-2.218138e-05
11:06:35;-875;-874.9792;7.286193291320354e-11;1.8836431195824547e+20;7.277056973413393e-11;2000.0;38698.77000000001;9.54384644679475;-1092168.0;12.177848742696716;-2.336084e-05
11:06:55;-900;-899.945;7.287751375741647e-11;1.8828377789175847e+20;7.275865328087643e-11;2000.0;44133.97;10.131419199697566;-1091934.5;9.681812846776165;-2.465719e-05

File: Data/ProtonIrr2024/CV_onPCB/N8737_4_UL_6e15_30min_CV.csv
time (07.02.2025);set voltage (V);real voltage (V);serial capacitance;1/serial capacitance^2;parallel capacitance;LCR frequency (Hz);r;delta r;x;delta x;sample current
13:26:23;-25;-25.0394;9.811576912291563e-11;1.0387771186877261e+20;8.529993105273427e-11;2000.0;314376.8;37.96475997553521;-811056.9;129.27004486732417;-3.810327e-06
13:26:42;-50;-50.07079;9.207726931420294e-11;1.1794923749376578e+20;8.451080969631575e-11;2000.0;258599.65;39.23909243343938;-864246.65;114.73731465830981;-5.417136e-06
13:27:02;-75;-75.10243;8.811345354696451e-11;1.2879990808306206e+20;8.282069948595825e-11;2000.0;228307.05;25.693819782196652;-903125.1;62.828930438134954;-6.664151e-06
13:27:21;-100;-100.0694;8.46101914990506e-11;1.3968656698273089e+20;8.081999700572153e-11;2000.0;203675.5;27.219065009658213;-940518.75;47.67514420534037;-1.929076e-05
13:27:41;-125;-125.0241;8.149290106582407e-11;1.5057762501220798e+20;7.888776170441223e-11;2000.0;177452.05;15.386922206861257;-976495.75;19.834802116482027;-8.704132e-06
13:28:01;-150;-150.0133;7.89313787452286e-11;1.605094557123629e+20;7.718393744186361e-11;2000.0;151697.45;12.025488555563971;-1008185.5;15.222926788236222;-9.608431e-06
13:28:21;-175;-175.0363;7.671740820920444e-11;1.6990734565096902e+20;7.56313836486042e-11;2000.0;124298.25;44.02237357299126;-1037280.5;44.74636856773966;-0.0001866762
13:28:41;-200;-200.0667;7.49839898214788e-11;1.778537021937638e+20;7.439033458408579e-11;2000.0;94804.83499999999;14.336942273372026;-1061259.5;12.175282337588726;-1.099651e-05
13:29:00;-225;-225.0804;7.388980389140665e-11;1.8316014226116287e+20;7.361333753942722e-11;2000.0;66000.69499999998;23.790537483419897;-1076975.0;10.23474474522936;-1.161888e-05
13:29:20;-250;-250.0567;7.339988068768934e-11;1.856133854703365e+20;7.326757985676119e-11;2000.0;46070.205;8.625779602447627;-1084163.5;7.391718338789702;-1.209709e-05
13:29:39;-275;-275.0291;7.321245400703046e-11;1.8656495666556e+20;7.313283005917106e-11;2000.0;35864.99999999999;18.428933772739068;-1086939.0;6.515366451704769;-1.258739e-05
13:29:58;-300;-300.0058;7.311592480704948e-11;1.8705789589785628e+20;7.306029230479892e-11;2000.0;30033.21;16.73991173811864;-1088374.0;10.592450141492288;-1.298988e-05
13:30:17;-325;-325.0397;7.306161732780228e-11;1.8733608350675255e+20;7.301831751218408e-11;2000.0;26523.325;7.261462920789397;-1089183.0;7.385797181076663;-1.328982e-05
13:30:36;-350;-350.0526;7.302645117698802e-11;1.8751655168150805e+20;7.299029837272501e-11;2000.0;24252.045000000006;11.757953637857334;-1089707.5;6.0363482338248176;-1.369755e-05
13:30:56;-375;-375.0847;7.299580480564656e-11;1.8767403766939704e+20;7.29647559922481e-11;2000.0;22488.379999999997;9.226206154210924;-1090165.0;8.930285549745875;-1.405958e-05
13:31:15;-400;-400.0601;7.297465205349536e-11;1.877828534745392e+20;7.294701928578595e-11;2000.0;21223.965;10.171873659754151;-1090481.0;7.710382610480493;-1.446325e-05
13:31:35;-425;-425.0326;7.295655476609263e-11;1.8787602623388366e+20;7.29313420106346e-11;2000.0;20280.51;14.915954377779496;-1090751.5;7.2551705700141875;-1.486515e-05
13:31:55;-450;-449.9856;7.293956954932644e-11;1.8796353666486423e+20;7.291606063100268e-11;2000.0;19589.875;9.121318092797779;-1091005.5;7.052481832660045;-1.529569e-05
13:32:14;-475;-475.0181;7.292653508310129e-11;1.8803073369588233e+20;7.290415961005911e-11;2000.0;19116.769999999997;10.336426123182138;-1091200.5;5.266640295292626;-1.573637e-05
13:32:33;-500;-500.0502;7.29118351230783e-11;1.8810656014839507e+20;7.28904595112431e-11;2000.0;18690.29;8.13703232143024;-1091420.5;8.014830004435527;-1.615951e-05
13:32:53;-525;-525.0856;7.290011281275094e-11;1.8816705993838612e+20;7.287909260829362e-11;2000.0;18538.685;10.290770804463559;-1091596.0;7.628892449104259;-1.659405e-05
13:33:12;-550;-550.0652;7.288852779450944e-11;1.8822687983399053e+20;7.286775351069709e-11;2000.0;18434.284999999996;11.733893801718152;-1091769.5;5.721669336828195;-1.703571e-05
13:33:31;-575;-575.0211;7.287764724096742e-11;1.882830881668512e+20;7.285704019736783e-11;2000.0;18364.025;10.84935222720695;-1091932.5;7.838207703295441;-1.736565e-05
13:33:51;-600;-599.9965;7.286703682424749e-11;1.883379252389841e+20;7.284619104204748e-11;2000.0;18474.159999999996;10.36608990892907;-1092091.5;7.357818970319941;-1.780243e-05
13:34:10;-625;-625.0229;7.285556236745772e-11;1.8839725483565793e+20;7.283420775334871e-11;2000.0;18702.755;6.1420577781392485;-1092263.5;6.0940544795726925;-1.830823e-05
13:34:29;-650;-650.0511;7.2847359012536e-11;1.8843968812596743e+20;7.282508963316691e-11;2000.0;19102.485;7.821212421996936;-1092386.5;6.64360594857943;-1.878044e-05
13:34:49;-675;-675.065;7.283805744297864e-11;1.8848781946952935e+20;7.281439367231949e-11;2000.0;19695.415;8.995388471322412;-1092526.0;7.981227975693966;-1.941867e-05
13:35:08;-700;-700.0461;7.283049125164126e-11;1.8852698463129862e+20;7.280486409980047e-11;2000.0;20499.67;7.3011988741576115;-1092639.5;8.759994292235584;-1.996293e-05
13:35:28;-725;-725.0133;7.282365969821575e-11;1.8856235754672616e+20;7.279585970235716e-11;2000.0;21354.365;7.621565702006446;-1092742.0;7.6681158050723255;-2.062332e-05
13:35:47;-750;-749.9831;7.281473062446945e-11;1.8860860616743456e+20;7.27839485234103e-11;2000.0;22475.129999999997;9.371632995374865;-1092876.0;6.260990336999411;-2.125701e-05
13:36:06;-775;-775.0057;7.280963403802788e-11;1.8863501184083693e+20;7.27747994264676e-11;2000.0;23912.019999999997;8.319430869957445;-1092952.5;7.3781772816868525;-2.209739e-05
13:36:26;-800;-800.0112;7.280507103335405e-11;1.8865865770510608e+20;7.276498770478659e-11;2000.0;25653.65;15.653460480034385;-1093021.0;5.239274758971893;-2.293191e-05
13:36:46;-825;-825.0395;7.279947630460722e-11;1.886876561162811e+20;7.275327920818513e-11;2000.0;27545.00999999999;8.940942064458309;-1093105.0;5.722761571129798;-2.364652e-05
13:37:05;-850;-850.0166;7.279841073947685e-11;1.8869317987583348e+20;7.274343279869594e-11;2000.0;30051.46;14.316234490954615;-1093121.0;10.244510725261602;-2.463548e-05
13:37:25;-875;-874.9823;7.279777807493951e-11;1.8869645964632234e+20;7.273102746323472e-11;2000.0;33116.145;11.513697223307624;-1093130.5;10.475566810440377;-2.586549e-05
13:37:44;-900;-899.9454;7.280200714681504e-11;1.886745375113831e+20;7.271964045490386e-11;2000.0;36787.2;21.831463533166982;-1093067.0;6.822756041366275;-2.68351e-05

File: Data/ProtonIrr2024/CV_onPCB/N8737_4_UL_6e15_90min_CV.csv
time (27.05.2025);set voltage (V);real voltage (V);serial capacitance;1/serial capacitance^2;parallel capacitance;LCR frequency (Hz);r;delta r;x;delta x;sample current
08:54:23;-25;-25.04049;1.0045121999276024e-10;9.91036314578202e+19;8.524119459623925e-11;2000.0;334637.9;8.932776723953195;-792200.15;30.263779919236793;-3.096949e-06
08:54:43;-50;-50.0755;9.359907102022544e-11;1.1414500811448787e+20;8.48279760051749e-11;2000.0;273385.8;5.574764569019933;-850195.1;11.16062274248171;-4.520471e-06
08:55:02;-75;-75.10519;8.947417416013e-11;1.249121267914803e+20;8.350345860006581e-11;2000.0;237822.75;11.092987649862412;-889390.4;20.375156441117205;-5.674741e-06
08:55:21;-100;-100.0782;8.590040724752141e-11;1.3552192266359693e+20;8.160296787114016e-11;2000.0;212591.95;6.247589535172745;-926392.25;13.326453954447146;-6.673124e-06
08:55:41;-125;-125.0239;8.257378948685178e-11;1.4666131291783615e+20;7.95980216997437e-11;2000.0;186335.8;16.43252871593414;-963713.45;16.405102102699633;-1.62302e-05
08:56:00;-150;-150.0127;7.985621765930926e-11;1.568131675672079e+20;7.783526587644165e-11;2000.0;160572.5;9.035900619196738;-996509.4;9.915745055213954;-8.385077e-06
08:56:20;-175;-175.0383;7.754278757146618e-11;1.663095472832872e+20;7.623325172335993e-11;2000.0;134504.0;114.50316589509653;-1026239.5;121.22185240293929;-0.0001176387
08:56:39;-200;-200.0705;7.556518682129728e-11;1.7512835938810964e+20;7.481241652763562e-11;2000.0;105636.2;19.80815488630882;-1053097.0;15.828771272590933;-9.797069e-06
08:56:59;-225;-225.0856;7.415638057833906e-11;1.8184566430288973e+20;7.380678353924354e-11;2000.0;73854.565;10.519000130715728;-1073103.5;8.404611829228045;-1.040888e-05
08:57:18;-250;-250.0602;7.349386950955523e-11;1.8513893968985994e+20;7.33426397341046e-11;2000.0;49167.645000000004;8.198449472308697;-1082777.0;7.486654793697917;-1.086152e-05
08:57:37;-275;-275.0317;7.325545272069865e-11;1.8634600507890762e+20;7.317331647022906e-11;2000.0;36394.96000000001;10.39071316128033;-1086301.0;6.320601237224193;-1.127622e-05
08:57:56;-300;-300.0085;7.31499668350674e-11;1.86883832977527e+20;7.309549277040582e-11;2000.0;29697.889999999992;8.909469400587229;-1087867.5;8.452070752188483;-1.162034e-05
08:58:16;-325;-325.0421;7.308996932378394e-11;1.8719077432726277e+20;7.304870213876798e-11;2000.0;25877.87;9.232532426154869;-1088760.5;8.557891095357547;-1.199571e-05
08:58:35;-350;-350.0557;7.305138916885356e-11;1.8738854622924466e+20;7.301795429790918e-11;2000.0;23310.235;7.161345107589816;-1089335.5;8.702729456900288;-1.233625e-05
08:58:54;-375;-375.0885;7.302269854509503e-11;1.8753582510435805e+20;7.299437579446594e-11;2000.0;21466.205;9.530431456654977;-1089763.5;7.1510488741163;-1.264708e-05
08:59:14;-400;-400.0634;7.299955467384241e-11;1.876547571454851e+20;7.29746504730157e-11;2000.0;20138.18;5.154733746761259;-1090109.0;7.774959806970065;-1.299779e-05
08:59:33;-425;-425.0344;7.29804745311765e-11;1.8775289154662973e+20;7.295809545735268e-11;2000.0;19097.115;9.397061442280743;-1090394.0;7.224956747275376;-1.328923e-05
08:59:53;-450;-449.9871;7.29647158324139e-11;1.8783400090848854e+20;7.294405052424953e-11;2000.0;18357.065;8.67317783456558;-1090629.5;8.199847559558652;-1.366753e-05
09:00:13;-475;-475.021;7.295207364556769e-11;1.8789910771552384e+20;7.293246127980184e-11;2000.0;17887.805;7.208430741152999;-1090818.5;8.979838528615089;-1.400777e-05
09:00:32;-500;-500.0528;7.293900128316197e-11;1.8796646551588363e+20;7.29200994175546e-11;2000.0;17565.440000000002;6.131954826969885;-1091014.0;6.260990336999411;-1.438854e-05
09:00:51;-525;-525.087;7.29257999443258e-11;1.8803452465546438e+20;7.290727314681689e-11;2000.0;17394.969999999998;4.905568774362425;-1091211.5;8.493379774859946;-1.47949e-05
09:01:11;-550;-550.0679;7.291694602796889e-11;1.8808019148932543e+20;7.289838550693348e-11;2000.0;17413.969999999998;6.478738688973366;-1091344.0;5.848076606885378;-1.523582e-05
09:01:30;-575;-575.023;7.290548924495134e-11;1.8813930811481948e+20;7.288666041025225e-11;2000.0;17543.554999999997;6.028185776002642;-1091515.5;6.981224820903564;-1.563054e-05
09:01:49;-600;-599.9966;7.28960726620028e-11;1.8818791824603742e+20;7.287655017631287e-11;2000.0;17867.33;8.493703844613377;-1091656.5;7.525788995181834;-1.607987e-05
09:02:08;-625;-625.0242;7.288669189047751e-11;1.8823636224650746e+20;7.28661354118054e-11;2000.0;18338.059999999998;8.863135449715298;-1091797.0;6.168468205316454;-1.657036e-05
09:02:27;-650;-650.0548;7.287387651885474e-11;1.8830257338173935e+20;7.28517245199056e-11;2000.0;19041.66;6.548627337083725;-1091989.0;9.536770941990795;-1.71144e-05
09:02:47;-675;-675.0672;7.286730371508481e-11;1.8833654559209318e+20;7.284277535216914e-11;2000.0;20040.035000000007;8.631486763588205;-1092087.5;6.437196594791867;-1.772342e-05
09:03:06;-700;-700.0475;7.285896430039729e-11;1.8837966194587982e+20;7.283150021016919e-11;2000.0;21209.485;7.246676048368625;-1092212.5;8.362864341838865;-1.837867e-05
09:03:25;-725;-725.0145;7.28490929010594e-11;1.8843071808910698e+20;7.281760239854012e-11;2000.0;22716.300000000003;7.3328336951004225;-1092360.5;9.259454627568514;-1.911162e-05
09:03:45;-750;-749.9849;7.284432490621629e-11;1.884553862042055e+20;7.280739809453471e-11;2000.0;24602.405000000006;8.825396520836854;-1092432.0;7.503332592921628;-1.990651e-05
09:04:04;-775;-775.0058;7.283719075103742e-11;1.884923051407747e+20;7.279325518304553e-11;2000.0;26841.050000000007;8.22069796306855;-1092539.0;6.960603422117941;-2.075811e-05
09:04:24;-800;-800.0125;7.283195770335701e-11;1.8851939282831773e+20;7.277858685428362e-11;2000.0;29588.190000000002;9.132343346589638;-1092617.5;6.85109480302236;-2.168015e-05
09:04:43;-825;-825.0409;7.283345754460498e-11;1.885116286424711e+20;7.276747466359644e-11;2000.0;32900.78;7.625593747374587;-1092595.0;6.837397165588672;-2.274408e-05
09:05:02;-850;-850.0187;7.283662407899672e-11;1.884952381085245e+20;7.275340256270431e-11;2000.0;36951.45;6.889562758259904;-1092547.5;7.206767652699787;-2.39459e-05
09:05:22;-875;-874.9821;7.284765910272018e-11;1.8843813560430956e+20;7.274118542818294e-11;2000.0;41793.185000000005;8.593515796808758;-1092382.0;9.449867723941958;-2.520423e-05
09:05:41;-900;-899.9469;7.286737043809961e-11;1.8833620068116005e+20;7.272980211748324e-11;2000.0;47496.33;11.519935112664472;-1092086.5;7.391718338789702;-2.667996e-05
