Repository: aimaax/PENGUIN

# PENGUIN :penguin:  

> **NOTE!!** Google ID and GitLab repo for CERN organization is hidden and the create database function won't work properly in this version. Plotting is still possible with the saved database and data stored in this repo.  

A Python-based environment for GUI-driven analysis for IV, CV, and TCT measurements obtained with [Particulars Setup]() at CERN for CMS HGCAL silicon diodes. Used to plot data for individual diodes, but also to analyse Current Volume Normalization, Saturation Voltage, Charge Collection, and Charge Collection Efficiency.

---

File: Data/ProtonIrr2024/CV_onPCB/N8737_4_UL_6e15_noadd_CV.csv
time (03.02.2025);set voltage (V);real voltage (V);serial capacitance;1/serial capacitance^2;parallel capacitance;LCR frequency (Hz);r;delta r;x;delta x;sample current
14:11:47;-25;-25.04168;9.855370083623165e-11;1.0295658416623162e+20;8.544194670523836e-11;2000.0;316309.35;19.831070949396555;-807452.9;60.15878572577741;-4.323461e-06
14:12:07;-50;-50.07534;9.23541297417689e-11;1.1724311793189934e+20;8.465401436498706e-11;2000.0;259871.5;13.418923205682338;-861655.8;42.11048563006606;-6.163184e-06
14:12:26;-75;-75.10392;8.845800017424011e-11;1.277985029454931e+20;8.300692004815204e-11;2000.0;230535.15;7.8905877474368165;-899607.4;32.94475679072469;-9.95516e-06
14:12:46;-100;-100.0694;8.51490825541638e-11;1.3792406675265058e+20;8.113131859572009e-11;2000.0;207973.55;21.728032009365233;-934566.4;32.152946987795694;-5.12826e-05
14:13:06;-125;-125.0236;8.228918831302081e-11;1.4767753783270706e+20;7.936482507658905e-11;2000.0;185630.35;24.22078394685027;-967046.5;42.55223260887729;-9.778476e-06
14:13:26;-150;-150.0043;7.978882416227112e-11;1.5707818340259712e+20;7.773997578198783e-11;2000.0;161912.65;8.374447742985804;-997351.1;16.40089936558358;-1.077625e-05
14:13:45;-175;-175.0379;7.77035342619201e-11;1.6562216395332275e+20;7.632116518646161e-11;2000.0;137828.45;15.415167044180874;-1024116.5;19.573898436438256;-1.16464e-05
14:14:04;-200;-200.0677;7.59834541639909e-11;1.7320560231460677e+20;7.511485139997869e-11;2000.0;112620.85;29.52738347703705;-1047300.0;24.809272460110556;-1.239033e-05
14:14:24;-225;-225.0805;7.46847257899936e-11;1.7928188855774095e+20;7.419238988784597e-11;2000.0;86797.93999999999;34.934091801562516;-1065512.0;19.372661149155526;-1.310098e-05
14:14:43;-250;-250.059;7.386113660098745e-11;1.833023475993364e+20;7.360111673029073e-11;2000.0;64037.625;16.915797165667403;-1077393.0;13.511106542396888;-1.378289e-05
14:15:02;-275;-275.0303;7.341345742054635e-11;1.8554473891922087e+20;7.32736092269978e-11;2000.0;47355.355;26.632662723618118;-1083963.0;12.571793825862718;-1.436631e-05
14:15:22;-300;-300.0082;7.31961910151513e-11;1.866478692159863e+20;7.311094712835013e-11;2000.0;37122.91500000001;15.977021429227372;-1087180.5;7.3984795735340105;-1.484169e-05
14:15:41;-325;-325.0403;7.308030368682256e-11;1.8724029348978767e+20;7.302175747918421e-11;2000.0;30832.805;11.271788844278452;-1088904.5;9.259454627568514;-1.532326e-05
14:16:00;-350;-350.0528;7.301824279561737e-11;1.875587135803966e+20;7.297339828970997e-11;2000.0;27016.625;11.336908474094736;-1089830.0;7.54983443527075;-1.57242e-05
14:16:20;-375;-375.0846;7.297682700828849e-11;1.8777166052061558e+20;7.293977814178577e-11;2000.0;24575.955;7.333353513229761;-1090448.5;6.865675494807484;-1.611222e-05
14:16:39;-400;-400.0605;7.294618883098385e-11;1.8792942584535184e+20;7.291390908337257e-11;2000.0;22953.420000000002;6.936712477824111;-1090906.5;9.007635649825096;-1.660186e-05
14:16:58;-425;-425.0331;7.292489774881228e-11;1.8803917724899967e+20;7.289612669749257e-11;2000.0;21679.034999999996;7.2607550399389895;-1091225.0;8.170067319184096;-1.700853e-05
14:17:18;-450;-449.9878;7.290662474199247e-11;1.8813344774301322e+20;7.288022853034906e-11;2000.0;20772.515;14.067573129363764;-1091498.5;7.787008411450445;-1.733397e-05
14:17:37;-475;-475.0219;7.289093129957784e-11;1.8821446685495905e+20;7.286637876776779e-11;2000.0;20040.16;7.087783151310374;-1091733.5;8.811214445239658;-1.772831e-05
14:17:56;-500;-500.0513;7.287968292570915e-11;1.88272570018546e+20;7.285612048646954e-11;2000.0;19636.350000000002;8.548597838242175;-1091902.0;9.20869154657707;-1.824255e-05
14:18:16;-525;-525.0844;7.286666985253844e-11;1.8833982226171023e+20;7.284396106345947e-11;2000.0;19282.415;6.783569395974326;-1092097.0;9.167878707749137;-1.864343e-05
14:18:35;-550;-550.0671;7.285856405650303e-11;1.8838173165498178e+20;7.283613638222833e-11;2000.0;19165.855000000003;8.41724561540167;-1092218.5;8.284775193087619;-1.921325e-05
14:18:54;-575;-575.022;7.284965976713338e-11;1.8842778562336476e+20;7.282758749938948e-11;2000.0;19016.829999999998;14.660619188833703;-1092352.0;5.079370039680118;-1.957931e-05
14:19:13;-600;-599.998;7.28426912613433e-11;1.8846383928638646e+20;7.282071363979848e-11;2000.0;18978.725000000002;8.126920926771799;-1092456.5;4.963617632332289;-2.001243e-05
14:19:33;-625;-625.0256;7.28355907585628e-11;1.885005865202241e+20;7.281311721215656e-11;2000.0;19194.530000000002;11.054191738883487;-1092563.0;9.800510190801294;-2.071591e-05
14:19:52;-650;-650.0529;7.28273585753532e-11;1.885432039952354e+20;7.280461726279681e-11;2000.0;19311.850000000002;8.335143969962328;-1092686.5;7.2551705700141875;-2.110143e-05
14:20:11;-675;-675.0659;7.282092743568272e-11;1.8857650764198226e+20;7.279783440803592e-11;2000.0;19463.239999999998;8.193294209290862;-1092783.0;9.62029105588807;-2.155579e-05
14:20:31;-700;-700.0469;7.28153302697837e-11;1.8860549973913695e+20;7.27915413412474e-11;2000.0;19756.695;11.093751563380168;-1092867.0;8.127115109311545;-2.204915e-05
14:20:50;-725;-725.0137;7.280923433593104e-11;1.886370829522122e+20;7.278476169820034e-11;2000.0;20041.204999999998;6.724873511821651;-1092958.5;9.281029037773774;-2.260955e-05
14:21:10;-750;-749.9861;7.280417182252498e-11;1.886633180137506e+20;7.277852907710364e-11;2000.0;20517.030000000002;9.916473919695488;-1093034.5;6.613433298975654;-2.321389e-05
14:21:29;-775;-775.0048;7.279911001307523e-11;1.8868955489950774e+20;7.277178519101111e-11;2000.0;21181.72;14.838917750294288;-1093110.5;8.873415351486708;-2.395054e-05
14:21:48;-800;-800.0121;7.279245080974586e-11;1.887240798968898e+20;7.276404848861432e-11;2000.0;21598.435;9.792099557806743;-1093210.5;8.673955268503521;-2.444139e-05
14:22:08;-825;-825.0392;7.278805640288406e-11;1.8874686812526415e+20;7.275797340049448e-11;2000.0;22230.555;9.276961989250525;-1093276.5;8.86777875231447;-2.515121e-05
14:22:27;-850;-850.0186;7.278542667074083e-11;1.8876050719273573e+20;7.275261344771203e-11;2000.0;23219.125;12.723548787582873;-1093316.0;7.293833011524187;-2.592933e-05
14:22:46;-875;-874.9822;7.278086669963556e-11;1.8878416092102676e+20;7.274554026489705e-11;2000.0;24094.595000000005;7.999798356833814;-1093384.5;8.138642392930162;-2.668029e-05
14:23:05;-900;-899.9475;7.277587468575442e-11;1.88810060863227e+20;7.273723816770547e-11;2000.0;25201.32;12.03138312913363;-1093459.5;10.355554065331319;-2.749053e-05

File: Data/ProtonIrr2024/CV_onPCB/N8737_4_UR_6e15_600min_CV.csv
time (23.05.2025);set voltage (V);real voltage (V);serial capacitance;1/serial capacitance^2;parallel capacitance;LCR frequency (Hz);r;delta r;x;delta x;sample current
11:23:50;-25;-25.03923;9.851809804007092e-11;1.0303101119406322e+20;8.55429007694147e-11;2000.0;314585.8;7.092460785933186;-807744.7;12.561667882888798;-3.495379e-06
11:24:09;-50;-50.07134;9.223503265296652e-11;1.1754609021010603e+20;8.468377241746962e-11;2000.0;257634.4;8.509230282463863;-862768.4;21.40822271931979;-5.017078e-06
11:24:28;-75;-75.09859;8.798625648813966e-11;1.2917257563669986e+20;8.279813919485077e-11;2000.0;226396.6;8.317271187114198;-904430.7;13.152015054735907;-6.212755e-06
11:24:47;-100;-100.0739;8.410543925820375e-11;1.4136823418003002e+20;8.056784212408184e-11;2000.0;198261.95;11.562758105227315;-946163.2;15.839602267733868;-7.705687e-06
11:25:07;-125;-125.0227;8.096243108456649e-11;1.5255727378609206e+20;7.862700366484017e-11;2000.0;169396.3;32.3730675098916;-982893.8;35.26603181533187;-3.111068e-05
11:25:27;-150;-150.0022;7.846789625889872e-11;1.624112023595416e+20;7.694708692240125e-11;2000.0;142573.7;13.435419606398609;-1014140.5;17.138771834644395;-8.887234e-06
11:25:48;-175;-175.0359;7.64094956514891e-11;1.712794792274062e+20;7.547510847837385e-11;2000.0;115878.9;9.753435292244472;-1041460.5;8.58705420968099;-9.625621e-06
11:26:07;-200;-200.0674;7.476724600685093e-11;1.7888636199037e+20;7.427540864406843e-11;2000.0;86609.79000000001;13.158270973042182;-1064336.0;9.909591313469996;-1.027023e-05
11:26:26;-225;-225.0799;7.37720535628711e-11;1.8374530637043044e+20;7.355366716192314e-11;2000.0;58777.19999999999;11.104620659887438;-1078694.0;10.848963084092414;-1.07989e-05
11:26:45;-250;-250.0566;7.335620514389876e-11;1.8583447593902942e+20;7.325298279110992e-11;2000.0;40721.850000000006;9.712593628892254;-1084809.0;7.64525996941896;-1.11904e-05
11:27:05;-275;-275.029;7.320093784984746e-11;1.8662366302735103e+20;7.313873244002685e-11;2000.0;31703.984999999997;8.823684817013804;-1087110.0;9.513148795220225;-1.154828e-05
11:27:24;-300;-300.0064;7.312049326747044e-11;1.870345224259438e+20;7.307637202245317e-11;2000.0;26741.54;7.059958923393289;-1088306.0;6.260990336999411;-1.188684e-05
11:27:43;-325;-325.0394;7.307513630483869e-11;1.872667751736324e+20;7.304030620023787e-11;2000.0;23780.260000000002;12.110180428053075;-1088981.5;7.558935110185825;-1.222708e-05
11:28:02;-350;-350.0516;7.30430410900333e-11;1.874313818977591e+20;7.301406020097086e-11;2000.0;21705.204999999998;9.561530931289186;-1089460.0;10.3440804327886;-1.258682e-05
11:28:22;-375;-375.0836;7.301673533432062e-11;1.8756645811783483e+20;7.299167792616591e-11;2000.0;20192.920000000002;8.69941549760667;-1089852.5;8.392705165797258;-1.293115e-05
11:28:41;-400;-400.0603;7.299791405910165e-11;1.8766319225282668e+20;7.29755809386372e-11;2000.0;19070.655;9.538347537702792;-1090133.5;5.397916264633974;-1.32679e-05
11:29:00;-425;-425.032;7.29798721628129e-11;1.877559909455581e+20;7.295957739716384e-11;2000.0;18186.03;8.37687620775195;-1090403.0;9.410100955887774;-1.354144e-05
11:29:20;-450;-449.9861;7.296494998830735e-11;1.8783279533327093e+20;7.294590287784923e-11;2000.0;17623.41;7.3119248491761155;-1090626.0;8.955445270895245;-1.395215e-05
11:29:40;-475;-475.0185;7.295210708472695e-11;1.878989354604102e+20;7.293415821675624e-11;2000.0;17112.18;13.535596772953912;-1090818.0;9.016651263079881;-1.424518e-05
11:29:59;-500;-500.0497;7.293876729378555e-11;1.8796767151999458e+20;7.292150807293862e-11;2000.0;16784.735;8.669908520278769;-1091017.5;9.896337706444744;-1.463224e-05
11:30:18;-525;-525.0829;7.293024441842988e-11;1.8801160716444697e+20;7.291334693019234e-11;2000.0;16610.78;8.235021554313002;-1091145.0;7.22841614740048;-1.500131e-05
11:30:38;-550;-550.0645;7.291794825020472e-11;1.880750213807542e+20;7.290121205598178e-11;2000.0;16535.475;5.395673614109715;-1091329.0;10.022474744293447;-1.535115e-05
11:30:57;-575;-575.0198;7.290786047013932e-11;1.8812707038328675e+20;7.289097118627423e-11;2000.0;16614.394999999997;6.713774925479652;-1091480.0;7.348469228349534;-1.578902e-05
11:31:17;-600;-599.9965;7.289911108073085e-11;1.8817223131184585e+20;7.28817412380584e-11;2000.0;16852.194999999996;7.300566673211072;-1091611.0;10.50951949424901;-1.621589e-05
11:31:36;-625;-625.0216;7.288882822397465e-11;1.8822532818922727e+20;7.28709054251233e-11;2000.0;17122.02;8.99636482141532;-1091765.0;8.558621384311845;-1.669827e-05
11:31:55;-650;-650.0508;7.287861501133572e-11;1.8827808769905374e+20;7.285973892019941e-11;2000.0;17575.28;6.593847890268596;-1091918.0;8.64869932417586;-1.714707e-05
11:32:15;-675;-675.0645;7.287107375701576e-11;1.8831705861954686e+20;7.285086737320592e-11;2000.0;18187.035000000003;6.286637714231598;-1092031.0;8.657366805212773;-1.771057e-05
11:32:34;-700;-700.0447;7.286089887454597e-11;1.8836965851216966e+20;7.283896750785047e-11;2000.0;18951.63;8.563918787564418;-1092183.5;8.374813430757726;-1.827186e-05
11:32:54;-725;-725.013;7.285439511073403e-11;1.8840329180086108e+20;7.283021317642517e-11;2000.0;19903.254999999997;8.6309399111568;-1092281.0;6.996427659884721;-1.884563e-05
11:33:13;-750;-749.9835;7.284579191507556e-11;1.8844779584297638e+20;7.281880333269372e-11;2000.0;21030.71;10.012384581107527;-1092410.0;8.48528137423857;-1.944348e-05
11:33:33;-775;-775.0035;7.283899082659749e-11;1.8848298880634123e+20;7.280808689488213e-11;2000.0;22508.33;8.935572449485331;-1092512.0;7.893034904268446;-2.017275e-05
11:33:52;-800;-800.0091;7.283252430279054e-11;1.8851645967265065e+20;7.279674884303987e-11;2000.0;24221.52;9.913232570660341;-1092609.0;6.160357132504575;-2.088165e-05
11:34:11;-825;-825.0379;7.282922481813637e-11;1.8853354131143324e+20;7.278667777423511e-11;2000.0;26417.590000000004;6.305687512079954;-1092658.5;6.0940544795726925;-2.176765e-05
11:34:31;-850;-850.0156;7.282522584357056e-11;1.8855424736563223e+20;7.277423373390073e-11;2000.0;28924.840000000004;5.959271767590417;-1092718.5;8.581229515634691;-2.264456e-05
11:34:50;-875;-874.9802;7.282649213800105e-11;1.885476903254544e+20;7.276373408892517e-11;2000.0;32090.610000000004;9.541530013577445;-1092699.5;9.73331906391648;-2.369423e-05
11:35:10;-900;-899.9462;7.28295580858412e-11;1.8853181585823852e+20;7.275123452775821e-11;2000.0;35851.594999999994;6.391222398727516;-1092653.5;7.492496246245306;-2.486922e-05

File: Data/ProtonIrr2024/CV_onPCB/N8737_4_UR_6e15_noadd_CV.csv
time (30.01.2025);set voltage (V);real voltage (V);serial capacitance;1/serial capacitance^2;parallel capacitance;LCR frequency (Hz);r;delta r;x;delta x;sample current
11:13:40;-25;-25.03964;9.774852079230123e-11;1.0465973046289893e+20;8.532576007510672e-11;2000.0;310633.95;38.04375605799196;-814104.1;128.2111715101301;-4.214834e-06
11:14:00;-50;-50.07296;9.15980166706639e-11;1.191867176374941e+20;8.431588502724531e-11;2000.0;255316.35;11.001426043927216;-868768.5;29.778053999548057;-5.980581e-06
11:14:19;-75;-75.0976;8.760626606822978e-11;1.3029557276092395e+20;8.249900204366496e-11;2000.0;226008.5;16.507498296228896;-908353.65;41.95540936518197;-7.843309e-06
11:14:39;-100;-100.0703;8.41009016149859e-11;1.4138348956735968e+20;8.048663721134806e-11;2000.0;200510.7;100.76681249300287;-946214.25;134.93533404931415;-4.410199e-05
11:14:58;-125;-125.0315;8.120551213544391e-11;1.5164530911639123e+20;7.869636451505988e-11;2000.0;174980.8;19.42403150738796;-979951.6;25.37187419171079;-9.507428e-06
11:15:18;-150;-150.0008;7.891474551312842e-11;1.6057712550907783e+20;7.719078677078312e-11;2000.0;150699.8;360.96686551538215;-1008398.0;284.732857253953;-0.0001831348
11:15:38;-175;-175.0362;7.699624928492003e-11;1.6867893882434375e+20;7.586884150178231e-11;2000.0;125988.05;17.59992542597837;-1033524.0;17.767948671695333;-1.12465e-05
11:15:57;-200;-200.0675;7.547359482721771e-11;1.755536760485242e+20;7.478403310649394e-11;2000.0;101245.85;18.252571736607415;-1054375.0;15.321553446044563;-1.203094e-05
11:16:16;-225;-225.0792;7.434829569096705e-11;1.8090808023186922e+20;7.397085788919864e-11;2000.0;76455.98500000002;26.513818354775154;-1070333.5;18.01769963119599;-1.261038e-05
11:16:35;-250;-250.0579;7.367622680735867e-11;1.842235927329256e+20;7.347893903378494e-11;2000.0;55966.92;17.3716616936896;-1080097.0;10.39471019317037;-1.321109e-05
11:16:54;-275;-275.03;7.332170070283238e-11;1.8600942069343103e+20;7.32145195978769e-11;2000.0;41525.810000000005;8.716375106659909;-1085319.5;6.9453221667536775;-1.370108e-05
11:17:14;-300;-300.0068;7.315265659853945e-11;1.868700900982007e+20;7.308532054573723e-11;2000.0;33019.37;16.756345216066716;-1087827.5;7.445636305917714;-1.421035e-05
11:17:34;-325;-325.0405;7.306433413988314e-11;1.873221520180622e+20;7.301588942785292e-11;2000.0;28054.284999999996;12.706479203540265;-1089142.5;8.99652710772329;-1.462357e-05
11:17:54;-350;-350.0519;7.301177790057189e-11;1.875919301686264e+20;7.297373023305156e-11;2000.0;24887.309999999998;15.98836123559877;-1089926.5;9.035347253979783;-1.505533e-05
11:18:13;-375;-375.0837;7.297706124192204e-11;1.8777045514547475e+20;7.294511388083152e-11;2000.0;22820.394999999997;11.384499275330501;-1090445.0;8.645808232895291;-1.550398e-05
11:18:32;-400;-400.0612;7.295193988923721e-11;1.8789979673676785e+20;7.292394030305163e-11;2000.0;21374.405;7.1881446667412865;-1090820.5;9.205297387917458;-1.590416e-05
11:18:52;-425;-425.0324;7.293144752714182e-11;1.880054041739823e+20;7.290645464383191e-11;2000.0;20202.285000000003;11.757727831090493;-1091127.0;8.096295449154509;-1.616886e-05
11:19:11;-450;-449.987;7.291460761655454e-11;1.8809225535234064e+20;7.289148334398222e-11;2000.0;19438.879999999997;10.429996644294786;-1091379.0;8.599418584997476;-1.66395e-05
11:19:31;-475;-475.0186;7.290131492751565e-11;1.8816085438403507e+20;7.287951399573471e-11;2000.0;18879.46;11.075415116373804;-1091578.0;9.736529155710468;-1.696723e-05
11:19:50;-500;-500.0503;7.288869469946214e-11;1.8822601780833242e+20;7.286791291546098e-11;2000.0;18437.550000000003;9.948043777547445;-1091767.0;10.370631610466162;-1.74383e-05
11:20:09;-525;-525.0842;7.287928245415152e-11;1.8827463913926158e+20;7.28589279423216e-11;2000.0;18250.510000000002;10.516375088403807;-1091908.0;6.618156843109719;-1.786943e-05
11:20:29;-550;-550.0665;7.287003945889455e-11;1.8832240450281157e+20;7.285027027323038e-11;2000.0;17989.534999999996;9.429860219006393;-1092046.5;7.185923740202091;-1.818277e-05
11:20:48;-575;-575.0203;7.286066538600777e-11;1.883708658090409e+20;7.284102964565617e-11;2000.0;17932.159999999996;10.489021403353169;-1092187.0;9.56817641977822;-1.857036e-05
11:21:08;-600;-599.9957;7.285416166387757e-11;1.8840449920550837e+20;7.283445529717486e-11;2000.0;17966.795000000002;10.496217116180388;-1092284.5;8.816887205811357;-1.913078e-05
11:21:27;-625;-625.0238;7.284612533442054e-11;1.884460707821973e+20;7.2826459738217e-11;2000.0;17951.165;11.775910315130613;-1092405.0;8.231038816577163;-1.947045e-05
11:21:47;-650;-650.0524;7.283895749105633e-11;1.8848316132896063e+20;7.28189262071378e-11;2000.0;18120.019999999997;9.125520807055407;-1092512.5;8.272696053887147;-1.99429e-05
11:22:06;-675;-675.064;7.283325756220281e-11;1.8851266385801275e+20;7.281285938078769e-11;2000.0;18287.405000000002;7.556382980633047;-1092598.0;8.763560920082657;-2.038289e-05
11:22:26;-700;-700.0447;7.282735857535319e-11;1.8854320399523545e+20;7.28064508820273e-11;2000.0;18516.705;12.688269139248286;-1092686.5;8.696982235235392;-2.09004e-05
11:22:45;-725;-725.0135;7.282089411667332e-11;1.8857668020739624e+20;7.279936561052947e-11;2000.0;18792.185;7.264180184301568;-1092783.5;8.86777875231447;-2.124985e-05
11:23:05;-750;-749.9833;7.281622975627355e-11;1.8860084014465702e+20;7.279361362268637e-11;2000.0;19263.025;9.4294747335151;-1092853.5;7.591936511852559;-2.191802e-05
11:23:24;-775;-775.0035;7.281060000288001e-11;1.8863000670195312e+20;7.278693284259776e-11;2000.0;19707.97;13.54740768560524;-1092938.0;8.264381404557753;-2.245498e-05
11:23:43;-800;-800.0098;7.280646984990638e-11;1.88651408450512e+20;7.278143129618627e-11;2000.0;20272.835000000003;10.5182039222483;-1093000.0;7.7781745930520225;-2.303738e-05
11:24:02;-825;-825.0378;7.280124121547326e-11;1.8867850756737276e+20;7.277455250775815e-11;2000.0;20932.704999999994;8.613261504795977;-1093078.5;9.388157433703379;-2.366786e-05
11:24:22;-850;-850.0164;7.27949811634922e-11;1.8871096002584e+20;7.276654716211439e-11;2000.0;21609.355000000003;9.599769463377793;-1093172.5;9.051933495115835;-2.423207e-05
11:24:41;-875;-874.9803;7.279161849498926e-11;1.8872839574362875e+20;7.276093324393643e-11;2000.0;22450.420000000002;9.569290987319775;-1093223.0;7.519973404208288;-2.488675e-05
11:25:00;-900;-899.9459;7.278782338097073e-11;1.8874807663033283e+20;7.275423102808762e-11;2000.0;23492.135000000002;10.446270327250744;-1093280.0;9.027735042633893;-2.574348e-05

File: Data/ProtonIrr2024/CV_onPCB/N8738_3_LL1_2e15_144min_CV.csv
time (20.08.2025);set voltage (V);real voltage (V);serial capacitance;1/serial capacitance^2;parallel capacitance;LCR frequency (Hz);r;delta r;x;delta x;sample current
10:49:52;-25;-25.0368;6.885174647938853e-11;2.1094540910464686e+20;6.412419634947289e-11;2000.0;313821.2;16.714454822099345;-1155780.0;21.908902300206645;-2.777581e-06
10:50:12;-50;-50.07054;6.757158824681284e-11;2.1901393391503406e+20;6.450220405171627e-11;2000.0;256900.15;14.749114380192458;-1177676.5;23.133039143182202;-4.04293e-06
10:50:31;-75;-75.09652;6.657812577704293e-11;2.2559884373925377e+20;6.435054833296103e-11;2000.0;222381.6;22.58964364482096;-1195249.5;33.139666564405864;-4.954552e-06
10:50:50;-100;-100.0708;6.577569226276041e-11;2.311368258354038e+20;6.405953077807643e-11;2000.0;198021.3;16.553715594995587;-1209831.0;18.27429889215999;-5.706848e-06
10:51:10;-125;-125.0293;6.510160815894172e-11;2.3594814453622777e+20;6.372564602514032e-11;2000.0;179615.8;9.107579261252685;-1222358.0;11.674759098157015;-6.367297e-06
10:51:29;-150;-150.0063;6.453063704819125e-11;2.4014198436060234e+20;6.339513927618859e-11;2000.0;165040.05;21.516095719251673;-1233173.5;11.560168683890387;-7.344571e-06
10:51:49;-175;-175.0347;6.399925330165788e-11;2.441463219559486e+20;6.305394291611676e-11;2000.0;152246.15;11.86597551826229;-1243412.5;8.685476383020104;-1.504951e-05
10:52:08;-200;-200.0718;6.357973049738671e-11;2.4737888893503344e+20;6.275958015912599e-11;2000.0;143079.75;11.100647503636893;-1251617.0;18.304371062672434;-7.970208e-06
10:52:28;-225;-225.0765;6.314492136267203e-11;2.50797467359489e+20;6.244402349898062e-11;2000.0;133516.1;22.401216484825106;-1260235.5;18.309492073785115;-5.804569e-05
10:52:47;-250;-250.0628;6.277682401810289e-11;2.5374723553127645e+20;6.215615989929359e-11;2000.0;126670.95;10.153687753717858;-1267625.0;12.17579566188592;-8.836188e-06
10:53:06;-275;-275.0274;6.238977485964024e-11;2.5690535868413598e+20;6.184946728520196e-11;2000.0;119214.55;44.794389994730366;-1275489.0;56.79304534888052;-0.0001385649
10:53:26;-300;-300.0159;6.205788032301667e-11;2.596606410307523e+20;6.157361825492941e-11;2000.0;113719.8;11.064492758369;-1282310.5;13.792661092044565;-9.714985e-06
10:53:45;-325;-325.0358;6.164165951773257e-11;2.6317907455073953e+20;6.122810848700054e-11;2000.0;106097.45;16.867791052772738;-1290969.0;16.686821147240714;-0.0001887989
10:54:05;-350;-350.0494;6.126384094141116e-11;2.6643517308855956e+20;6.09137960104648e-11;2000.0;98466.83499999998;10.021312975353984;-1298930.5;9.78455415438026;-1.040896e-05
10:54:25;-375;-375.0804;6.087257663410745e-11;2.6987125569364407e+20;6.058954408426572e-11;2000.0;89348.61;16.221823109625742;-1307279.5;13.369274475453034;-1.074383e-05
10:54:44;-400;-400.058;6.051668314688209e-11;2.7305476922339724e+20;6.029933669790843e-11;2000.0;78946.89;16.250264459386138;-1314967.5;13.61754383139632;-1.107065e-05
10:55:03;-425;-425.0309;6.022145334160807e-11;2.7573858048241182e+20;6.006365787646683e-11;2000.0;67729.87500000001;13.358695435932399;-1321414.0;15.865055940651455;-1.140669e-05
10:55:22;-450;-449.9846;5.998904026618829e-11;2.778792846059015e+20;5.988030682441104e-11;2000.0;56527.240000000005;10.79764881814568;-1326533.5;9.467708276029633;-1.166768e-05
10:55:41;-475;-475.0175;5.984287665978281e-11;2.7923835829542807e+20;5.97685817527792e-11;2000.0;46883.57499999999;13.270414226767718;-1329773.5;12.966784489610367;-1.193103e-05
10:56:00;-500;-500.0479;5.974484248606479e-11;2.8015550394560174e+20;5.969309055116879e-11;2000.0;39218.5;12.751152889052785;-1331955.5;14.991247446426863;-1.217214e-05
10:56:20;-525;-525.0811;5.968307381792385e-11;2.8073569481091485e+20;5.964554236844109e-11;2000.0;33446.265;10.983531478991381;-1333334.0;9.284395510748128;-1.234469e-05
10:56:39;-550;-550.0629;5.96431725554349e-11;2.8111144462898237e+20;5.961467606565379e-11;2000.0;29170.810000000005;16.219948982657176;-1334226.0;11.009087155618307;-1.249842e-05
10:56:59;-575;-575.0182;5.961319228820477e-11;2.8139426509650828e+20;5.959039823832692e-11;2000.0;26107.805;14.090561512941946;-1334897.0;10.466613587975816;-1.270692e-05
10:57:18;-600;-599.9949;5.959412962393223e-11;2.8157431579485386e+20;5.957509283436845e-11;2000.0;23869.93;13.114139506654656;-1335324.0;12.794530081249563;-1.289087e-05
10:57:37;-625;-625.0222;5.957878121355582e-11;2.8171941023058303e+20;5.956262991009935e-11;2000.0;21994.564999999995;11.259820768999841;-1335668.0;9.60728889958036;-1.307516e-05
10:57:56;-650;-650.0499;5.956359674803541e-11;2.8186306522008047e+20;5.954951393533532e-11;2000.0;20545.41;11.424650760526575;-1336008.5;10.823007899840043;-1.322774e-05
10:58:15;-675;-675.0617;5.955728888668763e-11;2.8192277402554945e+20;5.954478346570063e-11;2000.0;19363.440000000002;11.31561399129544;-1336150.0;13.228756555322953;-1.345205e-05
10:58:34;-700;-700.0428;5.954788529891824e-11;2.820118215160314e+20;5.95366627404231e-11;2000.0;18347.524999999998;11.573298741067694;-1336361.0;12.039518262787759;-1.361723e-05
10:58:53;-725;-725.0101;5.953897468648843e-11;2.820962397007833e+20;5.952877427417304e-11;2000.0;17495.814999999995;12.749878970013759;-1336561.0;10.62779375035101;-1.376802e-05
10:59:12;-750;-749.9825;5.953556708228497e-11;2.8212853299668032e+20;5.952620991274396e-11;2000.0;16758.37;14.477607019117519;-1336637.5;13.395428324618813;-1.39767e-05
10:59:32;-775;-775.0026;5.952527982067622e-11;2.822260573032545e+20;5.951664656516306e-11;2000.0;16101.145;8.705327320095456;-1336868.5;12.06803629427754;-1.41501e-05
10:59:52;-800;-800.0065;5.952352109939329e-11;2.822427352247636e+20;5.951544150062376e-11;2000.0;15576.920000000002;9.207987293648907;-1336908.0;11.436782764396638;-1.430848e-05
11:00:11;-825;-825.033;5.951975912052435e-11;2.8227841496463694e+20;5.951227715627767e-11;2000.0;14991.1;11.952773736668833;-1336992.5;12.059747095192337;-1.451434e-05
11:00:30;-850;-850.0133;5.951301546127245e-11;2.823423907951885e+20;5.950591792051555e-11;2000.0;14603.335000000001;13.310327334442242;-1337144.0;11.497825881443848;-1.470521e-05
11:00:49;-875;-874.9774;5.951232560210482e-11;2.8234893658595167e+20;5.950565141559928e-11;2000.0;14161.304999999998;9.804943842266503;-1337159.5;15.515717837083786;-1.488457e-05
11:01:09;-900;-899.9449;5.95071187940173e-11;2.823983491965433e+20;5.95007954545339e-11;2000.0;13785.835000000001;10.812430982438674;-1337276.5;12.232640761503625;-1.509533e-05

File: Data/ProtonIrr2024/CV_onPCB/N8738_3_LL1_2e15_58min_CV.csv
time (18.02.2025);set voltage (V);real voltage (V);serial capacitance;1/serial capacitance^2;parallel capacitance;LCR frequency (Hz);r;delta r;x;delta x;sample current
12:57:57;-25;-25.03818;6.90396405330117e-11;2.097987793399759e+20;6.395820672917896e-11;2000.0;324890.2;914.3738502385114;-1152634.5;1214.5045234580232;-2.955266e-06
12:58:16;-50;-50.07161;6.776244544021458e-11;2.1778193829373696e+20;6.448730679125954e-11;2000.0;264654.2;1080.9041252581098;-1174359.5;1065.7904285083443;-4.328339e-06
12:58:35;-75;-75.09966;6.713200365276827e-11;2.218915587096399e+20;6.466213000159942e-11;2000.0;231671.65;1106.7895040950648;-1185388.0;1000.1471391750315;-5.327119e-06
12:58:55;-100;-100.0744;6.607668356080417e-11;2.290358813840695e+20;6.411782759583518e-11;2000.0;210500.8;950.8126776605368;-1204320.0;1191.9167336689254;-6.129933e-06
12:59:14;-125;-125.0297;6.547096622185448e-11;2.3329342517892638e+20;6.394670267849099e-11;2000.0;187655.95;1256.8990899730175;-1215462.0;1097.705698263428;-6.896805e-06
12:59:34;-150;-150.0023;6.483798263051742e-11;2.3787073390714985e+20;6.356167282120295e-11;2000.0;173916.6;1150.1835166615804;-1227328.0;1131.826090881457;-1.774296e-05
12:59:54;-175;-175.0455;6.431724129103116e-11;2.417381440199179e+20;6.322740025167633e-11;2000.0;162439.5;1119.4422171331578;-1237265.0;1320.9911998192872;-8.047815e-06
13:00:14;-200;-200.0651;6.388401251064013e-11;2.4502795074444876e+20;6.299259713149383e-11;2000.0;148181.25;956.6804923144405;-1245655.5;1315.2388518820449;-6.289698e-05
13:00:34;-225;-225.0869;6.365031649877555e-11;2.4683052388469883e+20;6.282396664168241e-11;2000.0;143386.7;1228.2018830387779;-1250229.0;971.8870561953174;-9.1374e-06
13:00:54;-250;-250.0548;6.310866569937232e-11;2.510857143166416e+20;6.240222045900447e-11;2000.0;134165.35;1043.5005157521487;-1260959.5;997.1452940770466;-0.0001583874
13:01:13;-275;-275.0292;6.298386772330198e-11;2.5208171643931938e+20;6.236169513539081e-11;2000.0;126199.4;1364.3743463580658;-1263458.0;1239.633131212618;-1.011255e-05
13:01:32;-300;-300.0067;6.247223107919354e-11;2.5622763469608632e+20;6.190607883807151e-11;2000.0;121815.65;1075.6592124715894;-1273805.5;1125.8377936008367;-1.059501e-05
13:01:52;-325;-325.0394;6.211976705201793e-11;2.5914352566300295e+20;6.161590441026689e-11;2000.0;115843.05;1310.8157202196653;-1281033.0;1041.0237989594664;-1.102961e-05
13:02:11;-350;-350.052;6.19189826429521e-11;2.608268976879694e+20;6.148320749926585e-11;2000.0;108198.01499999998;1403.422739844894;-1285187.0;940.9290887202924;-1.154617e-05
13:02:31;-375;-375.0822;6.152037901866364e-11;2.6421775317624298e+20;6.11518521829594e-11;2000.0;100415.53;1037.5805788732746;-1293514.0;1271.9766900379896;-1.187645e-05
13:02:50;-400;-400.0592;6.107306555850681e-11;2.6810231260418418e+20;6.076216917603335e-11;2000.0;93203.37000000001;1242.4183774417536;-1302988.0;1020.8892202389052;-1.232135e-05
13:03:09;-425;-425.0322;6.085418928483172e-11;2.700343658023685e+20;6.060784398332003e-11;2000.0;83369.535;935.7681189876849;-1307674.5;1190.8122175641297;-1.267866e-05
13:03:29;-450;-449.9854;6.038328559549401e-11;2.7426255617180064e+20;6.020977354998956e-11;2000.0;70746.45999999999;1260.8530203477326;-1317872.5;1095.405604102882;-1.302981e-05
13:03:49;-475;-475.019;6.030526554594003e-11;2.7497267061592303e+20;6.016964848494464e-11;2000.0;62647.44000000002;1603.1331836656616;-1319577.5;1046.8576491099445;-1.339243e-05
13:04:08;-500;-500.0482;6.014148703829489e-11;2.7647233201242197e+20;6.004085197465699e-11;2000.0;54171.045;1176.7719932398757;-1323171.0;1501.4639356308228;-1.366496e-05
13:04:27;-525;-525.082;5.99671606033437e-11;2.780820960832778e+20;5.98994859293799e-11;2000.0;44604.45000000001;1115.0962578069211;-1327017.5;1521.3331119449153;-1.398352e-05
13:04:46;-550;-550.0633;5.985829392119462e-11;2.790945340709556e+20;5.980578840074769e-11;2000.0;39390.97;1482.4462594998174;-1329431.0;1295.4693936948104;-1.41722e-05
13:05:06;-575;-575.0192;5.99226820325622e-11;2.784950710772108e+20;5.987744448725678e-11;2000.0;36502.009999999995;1212.1641589714652;-1328002.5;1263.741048435161;-1.448654e-05
13:05:25;-600;-599.9936;5.97364333603432e-11;2.8023438474044336e+20;5.970789911592365e-11;2000.0;29121.795000000002;1129.314778094996;-1332143.0;1429.1544878003917;-1.470149e-05
13:05:45;-625;-625.0226;5.997084376785894e-11;2.7804793979690608e+20;5.994370448021456e-11;2000.0;28234.324999999993;1477.8026216459862;-1326936.0;686.8611213338545;-1.491552e-05
13:06:04;-650;-650.0504;5.973217364010611e-11;2.802743552478378e+20;5.970005957076203e-11;2000.0;30898.835000000003;990.2580254982789;-1332238.0;1223.5036984006217;-1.511824e-05
13:06:23;-675;-675.0616;5.97360970445514e-11;2.8023754020318577e+20;5.971435038369459e-11;2000.0;25422.030000000002;1384.921654825644;-1332150.5;1194.6642781551643;-1.530167e-05
13:06:43;-700;-700.0441;5.973919129268568e-11;2.8020851061606216e+20;5.971858859732413e-11;2000.0;24742.184999999994;1575.777601872723;-1332081.5;1280.270923476746;-1.551201e-05
13:07:02;-725;-725.0118;5.979011301422797e-11;2.7973142091384717e+20;5.976880260673274e-11;2000.0;25131.555;1133.5660195038265;-1330947.0;1355.4696787460796;-1.569817e-05
13:07:22;-750;-749.9833;5.965830817512547e-11;2.8096882388377865e+20;5.963928157931571e-11;2000.0;23825.034999999996;1329.165293808016;-1333887.5;1182.0600397187952;-1.593635e-05
13:07:41;-775;-775.0034;5.987536345150353e-11;2.7893542577462044e+20;5.985858248076352e-11;2000.0;22252.934999999998;1199.4941332969286;-1329052.0;1365.1435089396277;-1.616887e-05
13:08:01;-800;-800.0081;5.990484143001396e-11;2.7866097618964362e+20;5.98886090356172e-11;2000.0;21869.93;969.7535998412171;-1328398.0;1439.325293323229;-1.640555e-05
13:08:20;-825;-825.0359;5.969131121475279e-11;2.8065821714421373e+20;5.967505033294881e-11;2000.0;22006.687;1385.67216115521;-1333150.0;1445.8386839478324;-1.655216e-05
13:08:40;-850;-850.0137;5.965602728007902e-11;2.8099030947975902e+20;5.964571356022518e-11;2000.0;17540.980000000003;1252.2442034922742;-1333938.5;1003.949768414735;-1.679185e-05
13:08:59;-875;-874.9785;5.982636536963402e-11;2.793925117946918e+20;5.981428122052083e-11;2000.0;18906.150500000003;1284.687399760244;-1330140.5;1325.6514389159768;-1.701801e-05
13:09:19;-900;-899.9456;5.966226661284622e-11;2.8093154200502236e+20;5.965018327684266e-11;2000.0;18983.5715;1514.5157419424986;-1333799.0;1328.3557317224931;-1.720059e-05

File: Data/ProtonIrr2024/CV_onPCB/N8738_3_LL1_2e15_noadd_CV.csv
time (31.01.2025);set voltage (V);real voltage (V);serial capacitance;1/serial capacitance^2;parallel capacitance;LCR frequency (Hz);r;delta r;x;delta x;sample current
08:21:25;-25;-25.04045;6.902921998401962e-11;2.0986212594807174e+20;6.34359595586619e-11;2000.0;342311.85;24.268320399236536;-1152808.5;41.31146935174298;-2.882948e-06
08:21:44;-50;-50.07375;6.82200011024144e-11;2.148703819477181e+20;6.415198463368094e-11;2000.0;293741.1;53.63496527452964;-1166483.0;82.67738505782582;-4.18554e-06
08:22:04;-75;-75.10117;6.74569143592493e-11;2.1975919559324887e+20;6.429694096725171e-11;2000.0;261523.2;45.810129884120606;-1179678.5;72.78830606629062;-5.145076e-06
08:22:23;-100;-100.0781;6.676981850076747e-11;2.2430533778809314e+20;6.422210121012125e-11;2000.0;237379.55;23.540759864541332;-1191818.0;36.93643187964966;-5.926277e-06
08:22:42;-125;-125.0327;6.622278587752779e-11;2.2802638716362038e+20;6.409543584706795e-11;2000.0;218921.6;31.71122829535304;-1201663.0;47.88580165351729;-6.686495e-06
08:23:02;-150;-150.0093;6.570660921981671e-11;2.3162310962124993e+20;6.390447861304819e-11;2000.0;203380.15;69.01750774260105;-1211103.0;89.14622818717571;-8.277468e-06
08:23:21;-175;-175.0376;6.523419973132269e-11;2.349899679427654e+20;6.369130749339298e-11;2000.0;189863.95;41.491413268289605;-1219873.5;36.62154420556293;-3.672654e-05
08:23:40;-200;-200.0763;6.480653847405615e-11;2.381016198428548e+20;6.346035795191003e-11;2000.0;178842.9;19.73612170615088;-1227923.5;23.390970480080554;-8.51251e-06
08:24:00;-225;-225.0824;6.439867228826699e-11;2.4112718321023654e+20;6.322345869286798e-11;2000.0;168473.85;100.5878291593968;-1235700.5;80.97677136068096;-0.000119604
08:24:20;-250;-250.0703;6.408769900369992e-11;2.4347290747092982e+20;6.303375890225821e-11;2000.0;160559.8;23.643667228245285;-1241696.5;27.706271853138233;-9.679322e-06
08:24:39;-275;-275.0293;6.37440796112975e-11;2.461049168318288e+20;6.280618653153416e-11;2000.0;152554.75;245.41106204692568;-1248390.0;118.22647757587974;-0.0001859316
08:24:59;-300;-300.0056;6.343000103696575e-11;2.485481660645842e+20;6.259036586109239e-11;2000.0;145307.15;24.833472874328304;-1254571.5;21.18106465690523;-1.067564e-05
08:25:19;-325;-325.0417;6.312145558826471e-11;2.5098397290366724e+20;6.236612056610854e-11;2000.0;138742.2;24.661265174357943;-1260704.0;27.878306978724517;-1.116824e-05
08:25:38;-350;-350.0541;6.281168292269701e-11;2.5346566701442305e+20;6.21331219019366e-11;2000.0;132398.35;14.163911006498166;-1266921.5;13.421531209217523;-1.158816e-05
08:25:58;-375;-375.0872;6.254711248498085e-11;2.5561449047326222e+20;6.19295448022617e-11;2000.0;127050.45;32.37147471154196;-1272280.5;34.296319044468895;-1.21405e-05
08:26:17;-400;-400.0627;6.224556691254969e-11;2.580971129441952e+20;6.169139582086548e-11;2000.0;121168.95;14.010259633568536;-1278444.0;16.25423021862309;-1.2562e-05
08:26:37;-425;-425.0327;6.194235826358772e-11;2.606300746947601e+20;6.144928765325163e-11;2000.0;115079.65;30.125593355152354;-1284702.0;30.980639115421745;-1.302356e-05
08:26:56;-450;-449.9859;6.164836889327102e-11;2.631217925434499e+20;6.121250964031975e-11;2000.0;108923.5;29.556090742857045;-1290828.5;27.011802975736366;-1.347804e-05
08:27:15;-475;-475.0198;6.134256575163618e-11;2.657517455576255e+20;6.096616160564719e-11;2000.0;101932.1;15.834124541634749;-1297263.5;18.32041211326863;-1.387904e-05
08:27:35;-500;-500.0517;6.106015517656073e-11;2.6821569813916336e+20;6.073955518918913e-11;2000.0;94684.345;20.83723167193744;-1303263.5;16.90081358988377;-1.4351e-05
08:27:55;-525;-525.086;6.080281021054172e-11;2.7049092291172178e+20;6.0533441991244e-11;2000.0;87305.57499999998;19.419853082606135;-1308779.5;16.635429059690644;-1.478325e-05
08:28:14;-550;-550.0671;6.055458250287368e-11;2.7271308207001567e+20;6.033555436873256e-11;2000.0;79178.345;18.36973390525856;-1314144.5;19.006248972377477;-1.52183e-05
08:28:34;-575;-575.0201;6.034511979618481e-11;2.7460958538733093e+20;6.016974181271017e-11;2000.0;71194.5;17.205150391670593;-1318706.0;16.17714437099453;-1.560848e-05
08:28:53;-600;-599.9953;6.016688300310762e-11;2.7623898770567315e+20;6.002837766784444e-11;2000.0;63531.27500000001;14.630392809149166;-1322612.5;12.305994474238966;-1.595312e-05
08:29:13;-625;-625.0245;6.001863030987935e-11;2.7760535521982202e+20;5.991082650784482e-11;2000.0;56242.994999999995;42.10454576111707;-1325879.5;19.53810379745179;-1.633957e-05
08:29:32;-650;-650.0533;5.98998587859601e-11;2.787073377748831e+20;5.981602088040764e-11;2000.0;49736.56500000001;15.437956916315015;-1328508.5;9.779442724409197;-1.666701e-05
08:29:51;-675;-675.0669;5.980754821540997e-11;2.7956834909950355e+20;5.974181785844372e-11;2000.0;44134.469999999994;20.61580716343637;-1330559.0;17.732738085247863;-1.707356e-05
08:30:11;-700;-700.0467;5.973582799464452e-11;2.802400645861707e+20;5.96835656942327e-11;2000.0;39420.5;20.754471807299787;-1332156.5;7.787008411450445;-1.74532e-05
08:30:31;-725;-725.0139;5.967421220184268e-11;2.80819079461432e+20;5.963315764573544e-11;2000.0;34989.700000000004;10.887940576619652;-1333532.0;10.13903348450926;-1.770602e-05
08:30:51;-750;-749.9837;5.963094894074346e-11;2.8122670525236032e+20;5.959750026261361e-11;2000.0;31615.05;12.173012158048627;-1334499.5;12.051452194652725;-1.802305e-05
08:31:10;-775;-775.0036;5.959718686494657e-11;2.815454279056013e+20;5.956915319709534e-11;2000.0;28966.339999999997;16.13156285051141;-1335255.5;11.324199750975783;-1.846052e-05
08:31:30;-800;-800.0124;5.956983905672428e-11;2.81803995593524e+20;5.954618210702019e-11;2000.0;26626.625;15.264727110236853;-1335868.5;9.226998428524848;-1.857975e-05
08:31:49;-825;-825.0398;5.955009108725599e-11;2.8199092996557855e+20;5.952951165611365e-11;2000.0;24846.100000000006;10.819378447951575;-1336311.5;13.951254423886047;-1.897648e-05
08:32:08;-850;-850.0183;5.953247162313632e-11;2.82157872952819e+20;5.95142645767844e-11;2000.0;23380.05;9.829154337988596;-1336707.0;11.42584788976293;-1.935577e-05
08:32:27;-875;-874.9805;5.951931394739177e-11;2.8228263756828813e+20;5.950299755479647e-11;2000.0;22139.860000000004;12.465154230895049;-1337002.5;12.507497751348987;-1.967554e-05
08:32:47;-900;-899.9447;5.950553913069477e-11;2.824133427666279e+20;5.949096233915031e-11;2000.0;20933.325;13.274885828134327;-1337312.0;16.71227094083865;-1.989781e-05
