Repository: aimaax/PENGUIN

# PENGUIN :penguin:  

> **NOTE!!** Google ID and GitLab repo for CERN organization is hidden and the create database function won't work properly in this version. Plotting is still possible with the saved database and data stored in this repo.  

A Python-based environment for GUI-driven analysis for IV, CV, and TCT measurements obtained with [Particulars Setup]() at CERN for CMS HGCAL silicon diodes. Used to plot data for individual diodes, but also to analyse Current Volume Normalization, Saturation Voltage, Charge Collection, and Charge Collection Efficiency.

---

File: Data/ProtonIrr2024/CV_onPCB/N8738_3_LR_2e15_1120min_CV.csv
time (18.08.2025);set voltage (V);real voltage (V);serial capacitance;1/serial capacitance^2;parallel capacitance;LCR frequency (Hz);r;delta r;x;delta x;sample current
15:04:01;-25;-25.03614;6.916616534171994e-11;2.090319167764445e+20;6.409072447035338e-11;2000.0;323769.35;41.612634800021965;-1150526.0;54.7968977224076;-2.792009e-06
15:04:21;-50;-50.06844;6.791970023735752e-11;2.1677464267863366e+20;6.456174891481401e-11;2000.0;267204.6;21.140529794685847;-1171640.5;20.24197371799499;-4.106962e-06
15:04:40;-75;-75.09574;6.694605619083317e-11;2.231259099487794e+20;6.44810624140556e-11;2000.0;232411.15;25.609497749858345;-1188680.5;34.86742749329236;-5.065892e-06
15:05:00;-100;-100.072;6.614261637846256e-11;2.285794901709621e+20;6.423206183557663e-11;2000.0;207497.35;15.25864918660888;-1203119.5;25.489948999556667;-5.861119e-06
15:05:19;-125;-125.0267;6.546940417160446e-11;2.333045577195409e+20;6.392958525354516e-11;2000.0;188640.8;13.720349849766954;-1215491.0;19.74715169334555;-6.566211e-06
15:05:38;-150;-150.0105;6.489312969329941e-11;2.3746661413404757e+20;6.361940501241269e-11;2000.0;173513.95;20.970750463443128;-1226285.0;17.937391114652094;-8.683761e-06
15:05:58;-175;-175.0359;6.437650494039254e-11;2.4129327083581538e+20;6.330838782133401e-11;2000.0;160561.55;20.519317118266876;-1236126.0;16.407315441594946;-3.040518e-05
15:06:17;-200;-200.0742;6.394322511811766e-11;2.4457436004240743e+20;6.301835817915665e-11;2000.0;150765.4;21.175032467507577;-1244502.0;19.372661149155526;-8.290151e-06
15:06:37;-225;-225.0747;6.351551046961521e-11;2.4787938748877124e+20;6.27199043220598e-11;2000.0;141109.65;51.73641246742956;-1252882.5;48.077411535980175;-0.0001066097
15:06:57;-250;-250.0553;6.315198705013606e-11;2.5074135012639316e+20;6.245048271377527e-11;2000.0;133552.0;24.30617205567343;-1260094.5;22.455233243054945;-9.247558e-06
15:07:17;-275;-275.0275;6.28057341025907e-11;2.5351368470218693e+20;6.218301970861504e-11;2000.0;126794.2;17.342231690298686;-1267041.5;23.337469871432077;-9.69258e-06
15:07:36;-300;-300.0057;6.246896983837283e-11;2.5625438851757313e+20;6.191286980914697e-11;2000.0;120729.05;19.623898058235017;-1273872.0;32.66190441477655;-1.013687e-05
15:07:55;-325;-325.037;6.210299337350437e-11;2.5928353106288152e+20;6.161187611713766e-11;2000.0;114403.15;15.911674173386029;-1281379.0;13.41454434559743;-1.055186e-05
15:08:14;-350;-350.0482;6.174149566577507e-11;2.6232864028218468e+20;6.131054904726827e-11;2000.0;108058.05;21.172443765423015;-1288881.5;21.659582175102084;-1.094205e-05
15:08:34;-375;-375.0803;6.135869456035167e-11;2.6561205237297057e+20;6.099070489993799e-11;2000.0;100739.55;39.66393040282316;-1296922.5;31.343859047666733;-1.130808e-05
15:08:53;-400;-400.0584;6.097888203563729e-11;2.689311346400226e+20;6.067672598623815e-11;2000.0;92090.59;12.709834577994883;-1305000.5;22.23145294397107;-1.168761e-05
15:09:12;-425;-425.0305;6.062666678801604e-11;2.7206496328439428e+20;6.039030457467132e-11;2000.0;82116.76999999999;18.550828957219554;-1312582.0;14.63898903613224;-1.201522e-05
15:09:31;-450;-449.9867;6.032076197438725e-11;2.7483140758020368e+20;6.014526660820844e-11;2000.0;71261.575;16.43075298791835;-1319238.5;16.677454841791658;-1.237827e-05
15:09:51;-475;-475.0176;6.008529207261028e-11;2.769897171456737e+20;5.996107942612164e-11;2000.0;60279.56999999999;14.361685311968115;-1324408.5;16.283043327339026;-1.26983e-05
15:10:10;-500;-500.048;5.991767386292488e-11;2.785416285871651e+20;5.983081937784397e-11;2000.0;50602.135;25.34478869018252;-1328113.5;23.11141492855857;-1.295404e-05
15:10:29;-525;-525.0789;5.98108072092033e-11;2.7953788347850477e+20;5.974925489431083e-11;2000.0;42703.79;18.5047438512398;-1330486.5;21.439158099141856;-1.319216e-05
15:10:48;-550;-550.0618;5.974188220381403e-11;2.8018326871907628e+20;5.969666667074384e-11;2000.0;36658.95;27.01251793150724;-1332021.5;14.667566260290084;-1.345137e-05
15:11:08;-575;-575.0187;5.969520686265216e-11;2.806215874053716e+20;5.96605835838788e-11;2000.0;32113.75;14.933024643386902;-1333063.0;14.493101807411689;-1.365599e-05
15:11:27;-600;-599.9949;5.966613610200674e-11;2.8089510504501772e+20;5.963837378496635e-11;2000.0;28775.785000000003;13.37700316775023;-1333712.5;14.051245496396394;-1.383372e-05
15:11:47;-625;-625.0219;5.964062462457191e-11;2.8113546408987414e+20;5.96175061037746e-11;2000.0;26274.9;14.487066645805166;-1334283.0;10.224969437607136;-1.408988e-05
15:12:06;-650;-650.0481;5.96236439805012e-11;2.8129562005229643e+20;5.960402363442199e-11;2000.0;24215.15;10.074739450725307;-1334663.0;12.710232098588916;-1.425328e-05
15:12:26;-675;-675.0594;5.96092403595003e-11;2.8143157766515474e+20;5.959221906394744e-11;2000.0;22562.025;20.007068594624304;-1334985.5;15.041193436692447;-1.443803e-05
15:12:45;-700;-700.0422;5.959499990148141e-11;2.8156609208425303e+20;5.957988488330413e-11;2000.0;21268.399999999998;23.06080224103224;-1335304.5;22.016754983421148;-1.463487e-05
15:13:05;-725;-725.0121;5.959024715682863e-11;2.8161100765914474e+20;5.957663670295617e-11;2000.0;20184.280000000006;11.689689046334822;-1335411.0;14.48965147959053;-1.487747e-05
15:13:25;-750;-749.9837;5.957855818448653e-11;2.8172151943689427e+20;5.956621135880275e-11;2000.0;19229.935000000005;22.871131667453614;-1335673.0;24.239430686383702;-1.505981e-05
15:13:45;-775;-775.0023;5.957311679258245e-11;2.817729865176028e+20;5.956175738058159e-11;2000.0;18447.35;20.547861810903747;-1335795.0;14.168627315304752;-1.527659e-05
15:14:04;-800;-800.0079;5.956687379696443e-11;2.8183205289429572e+20;5.955643387930729e-11;2000.0;17687.625000000004;22.246882787257977;-1335935.0;13.555441711725958;-1.546035e-05
15:14:23;-825;-825.0325;5.95588712987904e-11;2.819077934836585e+20;5.954903480068225e-11;2000.0;17172.225000000002;19.17022023217269;-1336114.5;13.142963897081966;-1.572799e-05
15:14:43;-850;-850.0121;5.95600748797872e-11;2.8189640009855877e+20;5.95508309510397e-11;2000.0;16646.359999999997;17.545045454486534;-1336087.5;24.888501361070336;-1.598367e-05
15:15:02;-875;-874.9785;5.955323294671221e-11;2.8196117666906515e+20;5.954447029665126e-11;2000.0;16209.955000000002;20.327180664076366;-1336241.0;17.64794605612789;-1.627267e-05
15:15:21;-900;-899.9454;5.955006880574872e-11;2.819911409874718e+20;5.95417681821637e-11;2000.0;15778.015;21.839474896388893;-1336312.0;24.17229819442082;-1.642851e-05

File: Data/ProtonIrr2024/CV_onPCB/N8738_3_LR_2e15_250min_CV.csv
time (10.02.2025);set voltage (V);real voltage (V);serial capacitance;1/serial capacitance^2;parallel capacitance;LCR frequency (Hz);r;delta r;x;delta x;sample current
10:26:47;-25;-25.03951;6.884927434378724e-11;2.109605579939592e+20;6.383792456273123e-11;2000.0;323838.7;36.309165509551434;-1155821.5;47.48828802978688;-2.97716e-06
10:27:06;-50;-50.07162;6.773467349704996e-11;2.1796056076932796e+20;6.43561522403153e-11;2000.0;269182.85;28.317774894931283;-1174841.0;43.81723405236803;-4.316987e-06
10:27:25;-75;-75.09978;6.69090746284782e-11;2.233726276075884e+20;6.437286751317258e-11;2000.0;236072.85;35.71108196344659;-1189337.5;53.483058065148064;-5.311532e-06
10:27:44;-100;-100.0742;6.615402585222169e-11;2.2850065152841125e+20;6.416800073874113e-11;2000.0;211625.0;42.86099625533686;-1202912.0;63.1411118052256;-6.144862e-06
10:28:04;-125;-125.0286;6.551999320403826e-11;2.329444204621159e+20;6.39072067003754e-11;2000.0;192943.35;16.943033229029567;-1214552.5;29.213652630234378;-6.925471e-06
10:28:24;-150;-150.0029;6.490599143091973e-11;2.3737251093634246e+20;6.35851745733472e-11;2000.0;176704.95;15.462612166125105;-1226042.0;19.514097468240745;-1.898969e-05
10:28:44;-175;-175.0479;6.444273969379226e-11;2.4079751950202408e+20;6.331401845420461e-11;2000.0;164876.8;13.559240391703367;-1234855.5;18.103521756829526;-8.116893e-06
10:29:03;-200;-200.0722;6.397460835285687e-11;2.4433446324260497e+20;6.301601150296087e-11;2000.0;153417.55;57.19280876998437;-1243891.5;57.11512496703478;-6.041525e-05
10:29:23;-225;-225.0923;6.3584124834311e-11;2.4734469711042714e+20;6.274460461478701e-11;2000.0;144766.75;14.129379851925561;-1251530.5;20.0309136087199;-9.243093e-06
10:29:42;-250;-250.0564;6.321173270703249e-11;2.502675891204278e+20;6.247726796519033e-11;2000.0;136495.05;86.38774435647687;-1258903.5;64.25447455236093;-0.0001634432
10:30:01;-275;-275.0285;6.286914699779831e-11;2.530025300277328e+20;6.221836377751675e-11;2000.0;129452.8;22.820013146359056;-1265763.5;25.72231521461472;-1.027151e-05
10:30:21;-300;-300.0061;6.250876552337058e-11;2.559282079359816e+20;6.193365954462748e-11;2000.0;122676.05;24.85100350086491;-1273061.0;31.49523773525134;-1.075172e-05
10:30:40;-325;-325.04;6.215207947873358e-11;2.588741419327818e+20;6.164437632101442e-11;2000.0;116196.4;11.564471453551175;-1280367.0;19.275632285349293;-1.123738e-05
10:31:00;-350;-350.0516;6.178631763504748e-11;2.6194817347855863e+20;6.134342751927183e-11;2000.0;109436.4;21.606873906236416;-1287946.5;13.365534033475804;-1.167709e-05
10:31:19;-375;-375.0843;6.142097166460342e-11;2.650736967276936e+20;6.10415118888569e-11;2000.0;102151.25;51.304087312805784;-1295607.5;42.00520801043604;-1.210725e-05
10:31:38;-400;-400.0608;6.103154218135846e-11;2.6846724850772165e+20;6.07222388476051e-11;2000.0;93058.105;37.33965082522858;-1303874.5;33.0641422087433;-1.259941e-05
10:31:58;-425;-425.0333;6.066532840855766e-11;2.717183033067139e+20;6.042511451291088e-11;2000.0;82706.55;11.858489574983805;-1311745.5;12.216280121215295;-1.291183e-05
10:32:17;-450;-449.9859;6.036441416549135e-11;2.7443406568559926e+20;6.018391822225441e-11;2000.0;72194.255;36.90329353526577;-1318284.5;24.76363260913067;-1.331193e-05
10:32:36;-475;-475.0195;6.012299354170868e-11;2.766424408570723e+20;5.999282876646723e-11;2000.0;61651.92;17.80344994656938;-1323578.0;14.205632685663808;-1.367425e-05
10:32:55;-500;-500.0496;5.994437120134181e-11;2.7829357646747484e+20;5.985218777425552e-11;2000.0;52098.84999999999;21.58041531111018;-1327522.0;14.587666023048374;-1.403066e-05
10:33:14;-525;-525.0845;5.981725881667185e-11;2.7947758745439224e+20;5.975225497850654e-11;2000.0;43878.924999999996;22.26343962082233;-1330343.0;7.619055059520176;-1.435333e-05
10:33:34;-550;-550.0661;5.973567104998475e-11;2.8024153714816244e+20;5.968785583233357e-11;2000.0;37704.78500000001;18.319289389875305;-1332160.0;14.159802258506295;-1.464284e-05
10:33:53;-575;-575.0198;5.967638260686966e-11;2.807986532884087e+20;5.964049947928553e-11;2000.0;32708.615;12.67070099678787;-1333483.5;11.164116624256483;-1.489661e-05
10:34:13;-600;-599.9964;5.963731710925013e-11;2.811666487804434e+20;5.96088444101158e-11;2000.0;29162.920000000006;9.237709672857369;-1334357.0;11.447707194019246;-1.517286e-05
10:34:33;-625;-625.024;5.960883849779732e-11;2.814353723022304e+20;5.958540145997071e-11;2000.0;26476.519999999997;14.214950932029296;-1334994.5;9.911483239152453;-1.546015e-05
10:34:53;-650;-650.0514;5.958792684331028e-11;2.8163293957000607e+20;5.956828985147362e-11;2000.0;24247.21;13.633499000623326;-1335463.0;9.977474630386187;-1.560545e-05
10:35:13;-675;-675.0641;5.957157821858828e-11;2.817875415856644e+20;5.955453741188014e-11;2000.0;22596.369999999995;17.095679424930793;-1335829.5;13.536524664772713;-1.598028e-05
10:35:32;-700;-700.0446;5.955938392919382e-11;2.8190294071741248e+20;5.954428681828458e-11;2000.0;21274.864999999998;11.27951522672851;-1336103.0;11.36001760562016;-1.615082e-05
10:35:51;-725;-725.0135;5.9548731945825e-11;2.8200380244555868e+20;5.953515637174101e-11;2000.0;20179.480000000003;10.847171520723686;-1336342.0;9.235799911215054;-1.648356e-05
10:36:11;-750;-749.9828;5.954100161647784e-11;2.8207703345365844e+20;5.952864812472194e-11;2000.0;19253.33;11.540028379514416;-1336515.5;9.86090766613297;-1.667684e-05
10:36:30;-775;-775.0039;5.953309514297425e-11;2.8215196262312817e+20;5.952170403623146e-11;2000.0;18491.704999999998;16.624852593331493;-1336693.0;8.188406438373708;-1.690679e-05
10:36:49;-800;-800.0105;5.952781790547708e-11;2.8220199129778215e+20;5.951725955560895e-11;2000.0;17805.195;15.644552526358849;-1336811.5;11.603340036386074;-1.714874e-05
10:37:08;-825;-825.0369;5.952147309925972e-11;2.822621582354437e+20;5.951161216851576e-11;2000.0;17209.750000000007;11.47376463938485;-1336954.0;9.808159868191382;-1.732583e-05
10:37:28;-850;-850.0174;5.95164649970272e-11;2.8230966297953544e+20;5.950720838583853e-11;2000.0;16676.09;12.057053744592793;-1337066.5;11.164116624256483;-1.764703e-05
10:37:47;-875;-874.9803;5.951283743156904e-11;2.8234408002425048e+20;5.950402532647873e-11;2000.0;16272.195000000002;11.475084912539808;-1337148.0;13.64917579929279;-1.78462e-05
10:38:06;-900;-899.9452;5.950747478606402e-11;2.8239497041880226e+20;5.949917415628366e-11;2000.0;15794.965;11.68325783974659;-1337268.5;11.859068260196498;-1.80843e-05

File: Data/ProtonIrr2024/CV_onPCB/N8738_3_LR_2e15_980min_CV.csv
time (02.07.2025);set voltage (V);real voltage (V);serial capacitance;1/serial capacitance^2;parallel capacitance;LCR frequency (Hz);r;delta r;x;delta x;sample current
13:42:38;-25;-25.03437;6.930428889079802e-11;2.081995452312234e+20;6.411041090454589e-11;2000.0;326822.25;33.115017363727894;-1148233.0;44.20463776573675;-2.869478e-06
13:42:58;-50;-50.06573;6.802222934677837e-11;2.161216514140078e+20;6.458834280972282e-11;2000.0;269746.1;38.10235557022689;-1169874.5;50.49987623747211;-4.215203e-06
13:43:18;-75;-75.09177;6.70233031258021e-11;2.2261188394900586e+20;6.450754195963406e-11;2000.0;234473.5;15.220298945815747;-1187310.5;19.550895120172886;-5.189613e-06
13:43:37;-100;-100.0692;6.6207110997733e-11;2.2813437282469023e+20;6.425637210659019e-11;2000.0;209424.25;20.228059101159456;-1201947.5;24.25773072651273;-5.999505e-06
13:43:56;-125;-125.0265;6.554392690108357e-11;2.327743298514019e+20;6.396830540680893e-11;2000.0;190546.6;17.19177128745028;-1214109.0;18.109389829588405;-6.713431e-06
13:44:16;-150;-150.0001;6.494325571745903e-11;2.3710018151897806e+20;6.364838213288662e-11;2000.0;174773.7;11.143630467670759;-1225338.5;15.544693628373636;-1.292842e-05
13:44:35;-175;-175.0405;6.444701926786384e-11;2.4076554047126743e+20;6.334680678329675e-11;2000.0;162728.35;9.875291134948885;-1234773.5;10.518436195556827;-7.91064e-06
13:44:56;-200;-200.0612;6.398535924236907e-11;2.4425236345698294e+20;6.304826471305676e-11;2000.0;151622.85;32.54936827343966;-1243682.5;26.67278575627225;-5.69606e-05
13:45:15;-225;-225.0838;6.35911875268033e-11;2.4728975797205647e+20;6.276897655252515e-11;2000.0;143222.85;21.776739310557947;-1251391.5;26.835377768907964;-8.976742e-06
13:45:35;-250;-250.0508;6.319180493134694e-11;2.504254596785183e+20;6.247691336272434e-11;2000.0;134706.85;57.119579611548254;-1259300.5;64.61220859868511;-0.0001434986
13:45:54;-275;-275.0268;6.285586336033452e-11;2.5310947785513147e+20;6.221946764635971e-11;2000.0;128039.75;18.174415396375203;-1266031.0;15.58685343486619;-9.916661e-06
13:46:14;-300;-300.0053;6.249742521428523e-11;2.5602109394806394e+20;6.193285874423382e-11;2000.0;121569.6;14.618891886870221;-1273292.0;13.68575902169843;-1.035216e-05
13:46:33;-325;-325.0359;6.216256640501604e-11;2.587868043209429e+20;6.165804068133702e-11;2000.0;115799.85;22.53289539761812;-1280151.0;19.6837496427891;-1.080732e-05
13:46:53;-350;-350.0454;6.17909233610172e-11;2.619091251369407e+20;6.134866219692772e-11;2000.0;109345.85;21.30214484506196;-1287850.5;17.284024415627282;-1.120336e-05
13:47:12;-375;-375.0745;6.141445388247508e-11;2.6512996310057894e+20;6.103494129030698e-11;2000.0;102174.7;13.413258366258363;-1295745.0;15.173990905493516;-1.158114e-05
13:47:31;-400;-400.0548;6.103463165483863e-11;2.6844007044732984e+20;6.072091952871586e-11;2000.0;93715.255;17.998436702946965;-1303808.5;16.722365263323248;-1.197087e-05
13:47:50;-425;-425.028;6.067342285141949e-11;2.7164580825152445e+20;6.042660726915208e-11;2000.0;83823.12;20.546426209927375;-1311570.5;20.005936618913896;-1.231458e-05
13:48:09;-450;-449.9836;6.036297181096769e-11;2.7444718087636422e+20;6.017791963852285e-11;2000.0;73105.16;17.248735315958978;-1318316.0;17.22498185775532;-1.267943e-05
13:48:28;-475;-475.015;6.011820162897526e-11;2.766865439483644e+20;5.998551197304532e-11;2000.0;62255.75499999999;24.540812410146497;-1323683.5;17.062751829643425;-1.299227e-05
13:48:47;-500;-500.0443;5.99431294621765e-11;2.7830510644983402e+20;5.985021851292899e-11;2000.0;52305.975000000006;15.33505767025348;-1327549.5;12.599107111220222;-1.33136e-05
13:49:06;-525;-525.0768;5.983005375022804e-11;2.793580650880651e+20;5.976354297485056e-11;2000.0;44370.935;22.1665550717742;-1330058.5;19.66309995906037;-1.360852e-05
13:49:26;-550;-550.0594;5.975374752747511e-11;2.800720075769661e+20;5.970499120913537e-11;2000.0;38057.05;10.948793312506814;-1331757.0;21.91004335915381;-1.387855e-05
13:49:46;-575;-575.0162;5.970450025974134e-11;2.8053423302298262e+20;5.966711830410878e-11;2000.0;33361.575;15.415501735266464;-1332855.5;12.776443167016398;-1.41052e-05
13:50:05;-600;-599.9938;5.967067724092533e-11;2.8085235255034403e+20;5.964043880562336e-11;2000.0;30028.829999999998;16.911173968710727;-1333611.0;14.158036587041297;-1.439465e-05
13:50:25;-625;-625.0207;5.964654778148918e-11;2.8107963095788097e+20;5.96215010339699e-11;2000.0;27345.07;14.930966311662464;-1334150.5;12.893312219906877;-1.46267e-05
13:50:44;-650;-650.0453;5.962853609536648e-11;2.8124946516997184e+20;5.960702609053867e-11;2000.0;25351.725;21.378766188674224;-1334553.5;14.287669509055702;-1.492321e-05
13:51:03;-675;-675.0574;5.961421942891065e-11;2.8138456844973926e+20;5.95954140522782e-11;2000.0;23712.364999999998;23.203559290548476;-1334874.0;17.640861656959956;-1.519865e-05
13:51:22;-700;-700.0394;5.960191839636511e-11;2.815007283993658e+20;5.958524518143237e-11;2000.0;22334.190000000006;16.22372013442041;-1335149.5;17.839212426561886;-1.53875e-05
13:51:42;-725;-725.0092;5.959047027342072e-11;2.816088988665673e+20;5.957559015983296e-11;2000.0;21104.85;19.49494998711198;-1335406.0;17.51285242329187;-1.554897e-05
13:52:01;-750;-749.9802;5.95818145746838e-11;2.8169072580863368e+20;5.956837056941089e-11;2000.0;20064.709999999995;14.153416372028314;-1335600.0;21.702534414210703;-1.575154e-05
13:52:20;-775;-775.0012;5.957445474761479e-11;2.8176033024224258e+20;5.956214419518828e-11;2000.0;19203.645;12.315456700829301;-1335765.0;15.866631652622429;-1.595652e-05
13:52:39;-800;-800.0051;5.956928165453935e-11;2.8180926941564882e+20;5.955783936381824e-11;2000.0;18516.325;16.779290621179438;-1335881.0;15.27907065236626;-1.620725e-05
13:52:59;-825;-825.0283;5.956121163983984e-11;2.8188563989070466e+20;5.955061654781591e-11;2000.0;17821.155;19.54451774155605;-1336062.0;19.086644545335883;-1.640517e-05
13:53:18;-850;-850.0093;5.955728888668763e-11;2.8192277402554945e+20;5.954727429388337e-11;2000.0;17327.7;22.797403360909453;-1336150.0;24.657656011875904;-1.667419e-05
13:53:37;-875;-874.9759;5.955372319581785e-11;2.819565344523135e+20;5.954426052289806e-11;2000.0;16844.89;13.527856260324551;-1336230.0;16.82260384126072;-1.694638e-05
13:53:56;-900;-899.9444;5.954752882321251e-11;2.82015198000866e+20;5.95386798023714e-11;2000.0;16292.0;14.487266822972435;-1336369.0;14.644111444536334;-1.710534e-05

File: Data/ProtonIrr2024/CV_onPCB/N8738_3_LR_2e15_noadd_CV.csv
time (24.01.2025);set voltage (V);real voltage (V);serial capacitance;1/serial capacitance^2;parallel capacitance;LCR frequency (Hz);r;delta r;x;delta x;sample current
10:43:44;-25;-25.03802;6.929234019801597e-11;2.0827135481033058e+20;6.349981165111748e-11;2000.0;346858.85;17.84576630464492;-1148431.0;24.687041134976056;-2.785862e-06
10:44:04;-50;-50.06987;6.845429837572668e-11;2.134020332586109e+20;6.422834069958886e-11;2000.0;298186.95;29.086377825366984;-1162490.5;38.003124871515496;-4.049342e-06
10:44:23;-75;-75.09944;6.773475997865892e-11;2.179600041993199e+20;6.442078697643632e-11;2000.0;266464.9;13.016892870420342;-1174839.5;21.08880034520693;-4.994957e-06
10:44:43;-100;-100.0741;6.709826738467609e-11;2.2211474405528112e+20;6.440018890557553e-11;2000.0;242751.85;13.617869693898527;-1185984.0;31.22819239085093;-5.808624e-06
10:45:02;-125;-125.0293;6.650973799023357e-11;2.2606302050566442e+20;6.426294447508589e-11;2000.0;223720.7;11.282530744473956;-1196478.5;24.609703370825095;-6.548485e-06
10:45:21;-150;-150.0069;6.599911136890941e-11;2.295745933789538e+20;6.408865854219516e-11;2000.0;208175.5;29.909154117092648;-1205735.5;30.51618423066685;-8.581194e-06
10:45:41;-175;-175.0369;6.552064055990531e-11;2.3293981741821896e+20;6.388266278003451e-11;2000.0;194479.8;34.75756032865367;-1214540.5;31.972449077291525;-2.619848e-05
10:46:00;-200;-200.0743;6.509899857080962e-11;2.3596706156513627e+20;6.366461218734257e-11;2000.0;183484.7;21.572331816472694;-1222407.0;21.190799890518527;-8.383323e-06
10:46:20;-225;-225.0799;6.469189813177526e-11;2.389462460670223e+20;6.343586143462618e-11;2000.0;173090.8;85.37056284223502;-1230099.5;64.02919256089365;-0.0001141906
10:46:40;-250;-250.0563;6.434615705549784e-11;2.4152092910085725e+20;6.322859095144463e-11;2000.0;164417.25;12.403603307103948;-1236709.0;14.246052084700517;-9.511934e-06
10:46:59;-275;-275.0282;6.399722027544905e-11;2.441618339970392e+20;6.300199876065488e-11;2000.0;156283.0;13.552859476877932;-1243452.0;11.436782764396638;-1.002621e-05
10:47:18;-300;-300.0053;6.368396094007465e-11;2.4656979005757273e+20;6.278885023205781e-11;2000.0;149196.0;12.372146135574054;-1249568.5;9.334746916762125;-1.053398e-05
10:47:37;-325;-325.0388;6.337337488752038e-11;2.4899253607177758e+20;6.256675045135933e-11;2000.0;142576.25;14.756672219711325;-1255692.5;26.943227349372975;-1.101976e-05
10:47:56;-350;-350.0506;6.308057618220201e-11;2.513093789442874e+20;6.235069354471868e-11;2000.0;136489.85;13.193800627567478;-1261521.0;11.31149857445953;-1.15143e-05
10:48:15;-375;-375.0831;6.279017335384402e-11;2.5363935250501236e+20;6.212869512141361e-11;2000.0;130770.6;21.824229654216893;-1267355.5;14.789776874584687;-1.197764e-05
10:48:34;-400;-400.0598;6.251166262578351e-11;2.559044865049284e+20;6.191213433886454e-11;2000.0;125269.7;11.3611399075973;-1273002.0;12.973048986263791;-1.249838e-05
10:48:54;-425;-425.0303;6.222617057686749e-11;2.5825803939745858e+20;6.168597343982651e-11;2000.0;119674.05;21.694063127961993;-1278842.5;22.089307368045745;-1.292617e-05
10:49:13;-450;-449.9857;6.191765774969678e-11;2.6083805998019045e+20;6.143855498535666e-11;2000.0;113493.1;10.859304765959928;-1285214.5;12.399092708742845;-1.338915e-05
10:49:33;-475;-475.0179;6.162199346741797e-11;2.633470833578622e+20;6.120079117047651e-11;2000.0;107132.5;9.953265795707456;-1291381.0;14.964959071110082;-1.382615e-05
10:49:52;-500;-500.049;6.132398793205111e-11;2.6591278648088986e+20;6.096084209377399e-11;2000.0;100155.5;15.982099361473136;-1297656.5;10.350724612315796;-1.423613e-05
10:50:12;-525;-525.0836;6.104666485823358e-11;2.683342538358911e+20;6.073792633304828e-11;2000.0;92938.065;24.287300462381342;-1303551.5;10.398918212968114;-1.469364e-05
10:50:31;-550;-550.0643;6.079145343855244e-11;2.7059199602322584e+20;6.053459351178827e-11;2000.0;85269.54999999999;20.5742660865461;-1309024.0;10.871982339941507;-1.512223e-05
10:50:50;-575;-575.0197;6.054698040754304e-11;2.7278156842509514e+20;6.033887534538745e-11;2000.0;77186.32500000001;13.631426695324112;-1314309.5;12.216280121215295;-1.546619e-05
10:51:08;-600;-599.9943;6.035312900944133e-11;2.745367056268055e+20;6.018563949215777e-11;2000.0;69556.5;14.008877542472794;-1318531.0;11.020435563080072;-1.589273e-05
10:51:29;-625;-625.0238;6.018096574381793e-11;2.761097193623202e+20;6.004873620404285e-11;2000.0;62050.21499999999;12.218036411387779;-1322303.0;11.271645842555557;-1.623724e-05
10:51:48;-650;-650.0521;6.004120441288027e-11;2.7739664808684342e+20;5.993732850527512e-11;2000.0;55175.905000000006;14.063561915460827;-1325381.0;11.95616995529923;-1.660724e-05
10:52:06;-675;-675.0627;5.992735256668442e-11;2.7845166285075825e+20;5.984602236488286e-11;2000.0;48952.325;14.573750160819884;-1327899.0;11.787705459503133;-1.699015e-05
10:52:26;-700;-700.0445;5.983702693161397e-11;2.7929295821186348e+20;5.977331335177295e-11;2000.0;43419.265;15.321431517648739;-1329903.5;11.538522435736734;-1.731629e-05
10:52:46;-725;-725.011;5.976602154359981e-11;2.7995698384738605e+20;5.971537671287818e-11;2000.0;38775.755;10.75656886511699;-1331483.5;11.731900954235847;-1.763402e-05
10:53:05;-750;-749.9813;5.97122282988135e-11;2.8046162346597256e+20;5.967120862336818e-11;2000.0;34941.420000000006;18.849025969529432;-1332683.0;12.208603523745047;-1.804561e-05
10:53:24;-775;-775.0027;5.966615847045515e-11;2.8089489443362095e+20;5.963273903728575e-11;2000.0;31573.245000000003;11.75086268109704;-1333712.0;13.939153489362258;-1.83314e-05
10:53:43;-800;-800.0099;5.963400996076056e-11;2.8119783520048326e+20;5.960619871219903e-11;2000.0;28824.424999999996;11.50474222875071;-1334431.0;15.618898808814915;-1.85898e-05
10:54:03;-825;-825.0361;5.960680694656915e-11;2.8145455669236613e+20;5.958302233291427e-11;2000.0;26673.564999999995;15.323314385275747;-1335040.0;10.024968827881711;-1.899888e-05
10:54:22;-850;-850.0153;5.958518285957888e-11;2.816588793745516e+20;5.956457108998286e-11;2000.0;24843.654999999995;15.68273170560536;-1335524.5;11.257775091020427;-1.926577e-05
10:54:41;-875;-874.98;5.956896951387218e-11;2.818122227775939e+20;5.955083346890698e-11;2000.0;23312.96;11.981728589815377;-1335888.0;13.352902306240392;-1.954196e-05
10:55:01;-900;-899.9442;5.955309924381151e-11;2.8196244273481164e+20;5.953680578436004e-11;2000.0;22105.465;7.740059027552692;-1336244.0;12.537942414925983;-1.98028e-05

File: Data/ProtonIrr2024/CV_onPCB/N8738_3_UL_2e15_13days_CV.csv
time (29.04.2025);set voltage (V);real voltage (V);serial capacitance;1/serial capacitance^2;parallel capacitance;LCR frequency (Hz);r;delta r;x;delta x;sample current
15:46:09;-25;-25.03905;6.945933082471189e-11;2.072711275909789e+20;6.422608936750362e-11;2000.0;327031.2;31.497190350886857;-1145670.0;45.038872099554176;-2.88229e-06
15:46:33;-50;-50.0713;6.813110521440205e-11;2.1543146354716603e+20;6.469320620128154e-11;2000.0;269253.85;17.655066553258866;-1168005.0;22.085062825357777;-4.241906e-06
15:46:58;-75;-75.10115;6.709111128006005e-11;2.2216212920313882e+20;6.458188841698342e-11;2000.0;233797.25;26.747978895610036;-1186110.5;30.906916701605805;-5.215987e-06
15:47:23;-100;-100.0775;6.625255826917616e-11;2.278214934751171e+20;6.43114326305382e-11;2000.0;208674.9;25.73508305795806;-1201123.0;38.47141796191037;-6.047062e-06
15:47:47;-125;-125.0308;6.555391568660615e-11;2.3270339722486075e+20;6.399266897314006e-11;2000.0;189610.4;22.433836051821366;-1213924.0;28.752391204906765;-6.744055e-06
15:48:11;-150;-150.0114;6.490652082975621e-11;2.3736863877628782e+20;6.362845959334472e-11;2000.0;173760.85;15.543692450637334;-1226032.0;26.21640707648552;-7.327651e-06
15:48:36;-175;-175.0473;6.4359557609779e-11;2.4142036354394512e+20;6.328834628750694e-11;2000.0;160861.75;10.893317905945828;-1236451.5;15.08766052110134;-7.872241e-06
15:49:00;-200;-200.067;6.39034299565058e-11;2.4487906690123147e+20;6.298944465882888e-11;2000.0;150003.6;14.207286862733504;-1245277.0;23.022814771439222;-2.557984e-05
15:49:25;-225;-225.0889;6.349756933024825e-11;2.48019483147998e+20;6.269803576491264e-11;2000.0;141522.15;14.331307511877618;-1253236.5;15.285205265222968;-8.869719e-06
15:49:49;-250;-250.0565;6.311287002241513e-11;2.5105226281007435e+20;6.241423827483652e-11;2000.0;133399.6;53.389811762170496;-1260875.5;56.742730811972734;-0.0001124446
15:50:14;-275;-275.0304;6.275749117100513e-11;2.5390359653372913e+20;6.213798238395616e-11;2000.0;126610.5;12.52846758386675;-1268015.5;13.104865508657461;-9.833268e-06
15:50:38;-300;-300.0086;6.239892319305363e-11;2.5683003419228098e+20;6.184894286725673e-11;2000.0;120259.8;15.028739135403207;-1275302.0;10.549881515922346;-1.022317e-05
15:51:03;-325;-325.0395;6.204355860191546e-11;2.597805315262569e+20;6.155481553838921e-11;2000.0;114288.55;16.840794963421413;-1282606.5;21.345667007615386;-1.067795e-05
15:51:28;-350;-350.0525;6.165882983655992e-11;2.6303251843090173e+20;6.123338086901667e-11;2000.0;107578.25;14.040276884734146;-1290609.5;15.676016713438399;-1.103936e-05
15:51:52;-375;-375.0833;6.12708221322259e-11;2.6637446135817034e+20;6.090970644774954e-11;2000.0;100003.765;11.205882997336888;-1298782.5;10.121141239998579;-1.142221e-05
15:52:16;-400;-400.0607;6.088384728513733e-11;2.6977134928651256e+20;6.059047190474091e-11;2000.0;90948.95499999999;11.432780665699982;-1307037.5;13.635890143294642;-1.174386e-05
15:52:40;-425;-425.0326;6.05417061358798e-11;2.7282909885850383e+20;6.031261890972978e-11;2000.0;81008.73000000001;15.82365333922628;-1314424.0;14.237275020171522;-1.218279e-05
15:53:04;-450;-449.9873;6.025029238064561e-11;2.7547467694813826e+20;6.008023915134214e-11;2000.0;70267.99999999999;16.34005966941372;-1320781.5;15.153794904247583;-1.256258e-05
15:53:29;-475;-475.0197;6.001829080905663e-11;2.776084958461803e+20;5.989878914720491e-11;2000.0;59222.19;17.38052775378245;-1325887.0;11.447707194019246;-1.28845e-05
15:53:53;-500;-500.0507;5.986392263778819e-11;2.7904205270616264e+20;5.978021425466656e-11;2000.0;49742.854999999996;15.787191762628336;-1329306.0;15.352524222420232;-1.319845e-05
15:54:17;-525;-525.0835;5.976027658663783e-11;2.800108128529694e+20;5.970096000805473e-11;2000.0;41973.475;13.700591000026309;-1331611.5;11.603340036386074;-1.345788e-05
15:54:42;-550;-550.0652;5.969310225408831e-11;2.806413755880983e+20;5.964914360206885e-11;2000.0;36189.79;14.389363953976552;-1333110.0;10.931605554537724;-1.368783e-05
15:55:06;-575;-575.0206;5.964804552070597e-11;2.8106551553474255e+20;5.96143727973829e-11;2000.0;31707.174999999996;13.353044362616338;-1334117.0;13.2495282934903;-1.388093e-05
15:55:30;-600;-599.996;5.961640780323089e-11;2.8136391093330733e+20;5.958929419890702e-11;2000.0;28473.039999999997;15.159524069046492;-1334825.0;11.715374513859981;-1.40089e-05
15:55:55;-625;-625.0247;5.959366102347215e-11;2.8157874399645857e+20;5.957136865638132e-11;2000.0;25831.484999999997;13.839550706218628;-1335334.5;16.859344589870627;-1.422916e-05
15:56:20;-650;-650.052;5.957588196589263e-11;2.8174683052849244e+20;5.95566586437912e-11;2000.0;23997.650000000005;12.171346474404606;-1335733.0;10.442700800080408;-1.446769e-05
15:56:44;-675;-675.0639;5.956446613403828e-11;2.8185483729389535e+20;5.95475796953724e-11;2000.0;22497.79;10.994616637245716;-1335989.0;15.538661461013945;-1.469089e-05
15:57:08;-700;-700.0445;5.955100464341051e-11;2.819822781359365e+20;5.953606445224814e-11;2000.0;21168.450000000004;18.81640839799142;-1336291.0;14.524117873385633;-1.485447e-05
15:57:33;-725;-725.0134;5.954126891424841e-11;2.820745008105253e+20;5.952796197127053e-11;2000.0;19982.54;17.077668751911066;-1336509.5;14.378369170389247;-1.502926e-05
15:57:57;-750;-749.9833;5.953414179492214e-11;2.82142041851737e+20;5.952196757358194e-11;2000.0;19116.394999999997;9.11571849883486;-1336669.5;9.259454627568514;-1.523633e-05
15:58:22;-775;-775.0046;5.952873077836975e-11;2.8219333623090997e+20;5.951751252487264e-11;2000.0;18352.859999999997;8.667313309209455;-1336791.0;9.562949335848224;-1.549961e-05
15:58:46;-800;-800.0095;5.952058270837554e-11;2.8227060323114195e+20;5.951021251706551e-11;2000.0;17649.02;12.198466297039142;-1336974.0;9.909591313469996;-1.565913e-05
15:59:10;-825;-825.0362;5.951577505788552e-11;2.8231620839091094e+20;5.950624536272262e-11;2000.0;16920.62;18.554391124475146;-1337082.0;11.949895397031725;-1.584191e-05
15:59:35;-850;-850.0157;5.95082535335159e-11;2.8238757941296234e+20;5.949932033203964e-11;2000.0;16385.530000000002;12.965600834515845;-1337251.0;13.562816816576118;-1.59761e-05
15:59:59;-875;-874.9796;5.950723004107436e-11;2.8239729332632784e+20;5.949871743684289e-11;2000.0;15995.499999999996;16.060756520164308;-1337274.0;11.18928058455949;-1.636003e-05
16:00:23;-900;-899.9471;5.950133452016845e-11;2.8245325716780866e+20;5.949323755692219e-11;2000.0;15602.375;10.727466790906407;-1337406.5;10.518436195556827;-1.659351e-05

File: Data/ProtonIrr2024/CV_onPCB/N8738_3_UL_2e15_27days_CV.csv
time (15.08.2025);set voltage (V);real voltage (V);serial capacitance;1/serial capacitance^2;parallel capacitance;LCR frequency (Hz);r;delta r;x;delta x;sample current
08:26:03;-25;-25.03656;6.874682219073113e-11;2.1158980797790198e+20;6.423498119938657e-11;2000.0;306781.1;24.909124834084402;-1157544.0;48.00208328812406;-2.640875e-06
08:26:23;-50;-50.06889;6.746294764796049e-11;2.1971989071751755e+20;6.454570980418428e-11;2000.0;250770.85;18.73983391068341;-1179573.0;23.633662433063563;-3.81035e-06
08:26:42;-75;-75.09871;6.64406029821972e-11;2.2653372665146275e+20;6.433532866110658e-11;2000.0;216663.7;13.389006684590164;-1197723.5;19.70120554686946;-4.6631e-06
08:27:02;-100;-100.074;6.56293346764883e-11;2.3216887493630185e+20;6.400907445159046e-11;2000.0;192914.0;9.792343948207701;-1212529.0;12.587692401707312;-5.370876e-06
08:27:21;-125;-125.0266;6.498326904969171e-11;2.3680828338517416e+20;6.367957123774811e-11;2000.0;175217.3;13.869769284310395;-1224584.0;14.93987951758648;-6.003113e-06
08:27:40;-150;-150.008;6.439408648482137e-11;2.411615280173825e+20;6.33215726134693e-11;2000.0;160831.0;20.944211610848473;-1235788.5;27.214655977983625;-6.551925e-06
08:27:59;-175;-175.0411;6.38811919350023e-11;2.4504958888566653e+20;6.298027780984573e-11;2000.0;148989.8;21.02565100062303;-1245710.5;12.776443167016398;-7.882652e-06
08:28:19;-200;-200.0651;6.339712938902256e-11;2.4880597918725954e+20;6.263875270958966e-11;2000.0;138115.2;26.15880348945647;-1255222.0;27.42808779335519;-2.165526e-05
08:28:38;-225;-225.0864;6.301162168700225e-11;2.5185970259996862e+20;6.234545284703192e-11;2000.0;130544.7;21.37183894754964;-1262901.5;24.952705264159235;-7.911955e-06
08:28:58;-250;-250.0585;6.263994391189172e-11;2.548574184402826e+20;6.20583012081614e-11;2000.0;122989.2;15.456810796538852;-1270395.0;21.558061137310098;-5.12573e-05
08:29:18;-275;-275.0367;6.225610976602183e-11;2.580097046672917e+20;6.174234416965246e-11;2000.0;116600.15;16.59522145076708;-1278227.5;11.680646386223666;-8.734292e-06
08:29:37;-300;-300.003;6.185929830915215e-11;2.6133045301495913e+20;6.141315344464993e-11;2000.0;109645.9;14.95207343481164;-1286427.0;17.074835284710655;-0.0001319025
08:29:57;-325;-325.0477;6.149976838005227e-11;2.643948793439292e+20;6.110875545953066e-11;2000.0;103504.8;10.34108311541881;-1293947.5;11.310946025863618;-9.549733e-06
08:30:17;-350;-350.0502;6.105441637853075e-11;2.6826612227394277e+20;6.073794769640586e-11;2000.0;94082.39499999999;193.70885504733621;-1303386.0;85.07467308194607;-0.000174036
08:30:36;-375;-375.0828;6.066986103045802e-11;2.7167770488419126e+20;6.042336804810716e-11;2000.0;83775.48500000002;10.651850250074139;-1311647.5;10.905847055593618;-1.011611e-05
08:30:55;-400;-400.0572;6.03359690121568e-11;2.7469288838574234e+20;6.015451061547583e-11;2000.0;72438.30500000001;13.52138024574423;-1318906.0;13.700364958642524;-1.040944e-05
08:31:15;-425;-425.0304;6.0067739923594e-11;2.771516168647482e+20;5.994180134688649e-11;2000.0;60724.415;14.017921163638828;-1324795.5;12.1547315889739;-1.068402e-05
08:31:34;-450;-449.9857;5.988676357067371e-11;2.7882923888989192e+20;5.980232511660377e-11;2000.0;49931.015;16.03493572640697;-1328799.0;14.087228258248674;-1.090604e-05
08:31:53;-475;-475.0176;5.976314892705493e-11;2.7998389770336338e+20;5.970675925475049e-11;2000.0;40920.854999999996;10.968433058098974;-1331547.5;10.556396165358708;-1.112686e-05
08:32:12;-500;-500.0478;5.96932813639333e-11;2.806396914602796e+20;5.965376888645997e-11;2000.0;34309.38;13.488386856848543;-1333106.0;8.526429498916881;-1.131223e-05
08:32:31;-525;-525.082;5.964779961806182e-11;2.8106783296795407e+20;5.961865971960954e-11;2000.0;29495.015000000003;9.805930029833997;-1334122.5;8.5110222652746;-1.152834e-05
08:32:50;-550;-550.0631;5.961488932235365e-11;2.8137824463968328e+20;5.959234354470071e-11;2000.0;25964.07;11.77384622797503;-1334859.0;10.651291001564083;-1.171687e-05
08:33:10;-575;-575.0181;5.959359408115087e-11;2.815793765995303e+20;5.957529250714231e-11;2000.0;23404.625;16.18912578708306;-1335336.0;15.205262246998569;-1.186953e-05
08:33:29;-600;-599.993;5.957461084628332e-11;2.8175885369529922e+20;5.955948135967682e-11;2000.0;21289.504999999997;13.198589839448825;-1335761.5;16.14427142982922;-1.20002e-05
08:33:49;-625;-625.0226;5.956112248062045e-11;2.818864838211537e+20;5.954805781492407e-11;2000.0;19789.855;11.512728770799795;-1336064.0;12.891857895586655;-1.216457e-05
08:34:08;-650;-650.0493;5.955269813871152e-11;2.8196624094910562e+20;5.954125689826961e-11;2000.0;18523.21;13.364361002307573;-1336253.0;12.47196856955629;-1.232185e-05
08:34:28;-675;-675.0622;5.954178124168362e-11;2.820696466096335e+20;5.953155157632567e-11;2000.0;17519.65;9.856854214200416;-1336498.0;14.621901381147392;-1.254196e-05
08:34:47;-700;-700.0425;5.953708152488579e-11;2.821141801925408e+20;5.95277679857303e-11;2000.0;16718.610000000004;12.582759832405571;-1336603.5;15.736502152638623;-1.271846e-05
08:35:06;-725;-725.0104;5.95309796822552e-11;2.821720157787169e+20;5.952250751427453e-11;2000.0;15947.91;13.251358232271821;-1336740.5;18.020474466561637;-1.289028e-05
08:35:25;-750;-749.9797;5.952198508608087e-11;2.822573024201215e+20;5.951418580429047e-11;2000.0;15304.875000000004;16.38124670927093;-1336942.5;16.35351644142629;-1.303401e-05
08:35:45;-775;-775.0028;5.951962556788537e-11;2.82279681742416e+20;5.951235054817354e-11;2000.0;14782.350000000002;9.89575287686589;-1336995.5;8.290808163261286;-1.323887e-05
08:36:05;-800;-800.0076;5.951326025385379e-11;2.8234006811347937e+20;5.95064841031349e-11;2000.0;14268.745000000004;10.180764890223116;-1337138.5;13.04367662892637;-1.34691e-05
08:36:24;-825;-825.0339;5.95100781073636e-11;2.823702637208934e+20;5.950372544028342e-11;2000.0;13816.740000000002;8.983318985764654;-1337210.0;11.554220008291342;-1.361009e-05
08:36:43;-850;-850.0145;5.950787528220788e-11;2.8239116931800413e+20;5.950191763958025e-11;2000.0;13380.965;17.920105015038214;-1337259.5;12.439352877059159;-1.38015e-05
08:37:03;-875;-874.978;5.950255802278015e-11;2.824416415749217e+20;5.949687291129301e-11;2000.0;13073.050000000001;16.45094602142992;-1337379.0;14.122676800097068;-1.400609e-05
08:37:22;-900;-899.9435;5.950389281028936e-11;2.8242897029144635e+20;5.949847094449603e-11;2000.0;12766.335000000001;12.631500851046958;-1337349.0;18.91956659123036;-1.42155e-05
