Repository: aimaax/PENGUIN

# PENGUIN :penguin:  

> **NOTE!!** Google ID and GitLab repo for CERN organization is hidden and the create database function won't work properly in this version. Plotting is still possible with the saved database and data stored in this repo.  

A Python-based environment for GUI-driven analysis for IV, CV, and TCT measurements obtained with [Particulars Setup]() at CERN for CMS HGCAL silicon diodes. Used to plot data for individual diodes, but also to analyse Current Volume Normalization, Saturation Voltage, Charge Collection, and Charge Collection Efficiency.

---

File: Data/ProtonIrr2024/CV_onPCB/N8740_4_LL2_6e15_27days_CV.csv
time (18.08.2025);set voltage (V);real voltage (V);serial capacitance;1/serial capacitance^2;parallel capacitance;LCR frequency (Hz);r;delta r;x;delta x;sample current
09:00:41;-25;-25.0409;8.003106360514254e-11;1.5612872843070987e+20;7.013730837546385e-11;2000.0;373454.4;22.554312226268397;-994332.3;39.79033174026072;-3.777477e-06
09:01:00;-50;-50.07323;7.74833295969314e-11;1.6656488537715835e+20;7.098808145052899e-11;2000.0;310661.2;30.395443737507758;-1027027.0;47.23928449923856;-5.599506e-06
09:01:19;-75;-75.09846;7.587102045469494e-11;1.737193314736317e+20;7.100020392825992e-11;2000.0;274716.85;34.011268353297275;-1048852.0;54.65162394659467;-6.95739e-06
09:01:39;-100;-100.0689;7.449699966012604e-11;1.8018657734388436e+20;7.066443799725193e-11;2000.0;248768.55;13.91087254632146;-1068197.0;15.654072952429985;-2.934267e-05
09:01:59;-125;-125.0317;7.345045494573897e-11;1.853578655429007e+20;7.028284664171864e-11;2000.0;230004.7;60.11364653720483;-1083417.0;101.02747151146562;-9.008248e-06
09:02:19;-150;-150.0009;7.243785197917611e-11;1.9057629205819326e+20;6.980789080234043e-11;2000.0;213229.35;17.265467702903383;-1098562.0;23.670656940608975;-0.0001522953
09:02:39;-175;-175.0377;7.169845646639866e-11;1.9452722324751984e+20;6.943066149742372e-11;2000.0;200588.75;20.703849279783697;-1109891.0;26.94345931761547;-1.074874e-05
09:02:58;-200;-200.0672;7.095988966532197e-11;1.9859766450236985e+20;6.900078543364714e-11;2000.0;188963.95;19.660680939377457;-1121443.0;21.084354388977623;-1.145391e-05
09:03:18;-225;-225.081;7.037769876357337e-11;2.01897004742966e+20;6.864490905374464e-11;2000.0;179648.6;16.285484334216157;-1130720.0;22.237355957937087;-1.227821e-05
09:03:37;-250;-250.0569;6.98157619011649e-11;2.0516016340703278e+20;6.827637633651073e-11;2000.0;171149.3;31.883702733528295;-1139821.0;35.148968690418215;-1.298413e-05
09:03:56;-275;-275.0297;6.927342985837815e-11;2.083850786328698e+20;6.790180614206898e-11;2000.0;163267.7;34.58403533424056;-1148744.5;40.05917497902322;-1.36516e-05
09:04:15;-300;-300.0065;6.875605861467233e-11;2.1153296347754227e+20;6.753120149318381e-11;2000.0;155872.55;13.432325747985717;-1157388.5;15.704696749698797;-1.429072e-05
09:04:35;-325;-325.0404;6.826693713455712e-11;2.1457502092475918e+20;6.71686881262616e-11;2000.0;149055.05;22.78239177522852;-1165681.0;23.32273568859365;-1.492126e-05
09:04:54;-350;-350.0516;6.78035539171239e-11;2.1751794122241943e+20;6.681856078258525e-11;2000.0;142497.0;22.80405665665651;-1173647.5;25.883150890106094;-1.557087e-05
09:05:13;-375;-375.0858;6.734348387589184e-11;2.2050012503908922e+20;6.646794757102611e-11;2000.0;135620.55;31.5741567583364;-1181665.5;29.0557653487221;-1.621991e-05
09:05:32;-400;-400.0615;6.685980130123463e-11;2.2370198450055365e+20;6.610009893495191e-11;2000.0;127598.55;21.470034350228683;-1190214.0;15.401298646542763;-1.688248e-05
09:05:52;-425;-425.0317;6.640442694609011e-11;2.267806175570042e+20;6.575714672190746e-11;2000.0;118896.15;28.266523928491807;-1198376.0;23.274449510138794;-1.744972e-05
09:06:11;-450;-449.988;6.59811623069164e-11;2.2969951415758075e+20;6.543988279635823e-11;2000.0;109688.15;17.08146290573497;-1206063.5;10.278010507875539;-1.80827e-05
09:06:31;-475;-475.0193;6.561164024908783e-11;2.322941164096427e+20;6.516519591411287e-11;2000.0;100388.75;26.46250885687145;-1212856.0;20.437710243566915;-1.881235e-05
09:06:50;-500;-500.05;6.527941844341431e-11;2.3466452805098124e+20;6.492028658563343e-11;2000.0;90667.285;27.062352332160177;-1219028.5;23.47631785438253;-1.945002e-05
09:07:09;-525;-525.0837;6.499606037356171e-11;2.36715084093846e+20;6.471174161064196e-11;2000.0;81154.81999999999;15.125459662436699;-1224343.0;8.369587803470372;-2.013156e-05
09:07:28;-550;-550.0647;6.477082790211112e-11;2.3836424081718074e+20;6.45484508910409e-11;2000.0;72112.86;8.167791623198964;-1228600.5;9.73331906391648;-2.071561e-05
09:07:47;-575;-575.0204;6.459671757881056e-11;2.3965091937356435e+20;6.442277375403677e-11;2000.0;64012.455;17.325865743159792;-1231912.0;15.517731793016658;-2.127171e-05
09:08:06;-600;-599.9953;6.44786378725973e-11;2.4052946836480223e+20;6.433752789179222e-11;2000.0;57799.085;9.748805760194356;-1234168.0;11.76010204037363;-2.18642e-05
09:08:25;-625;-625.0237;6.43997927827111e-11;2.41118792521168e+20;6.428194844128467e-11;2000.0;52907.29;17.872042272778973;-1235679.0;13.377219442021573;-2.246956e-05
09:08:45;-650;-650.053;6.433512855384271e-11;2.416037405392788e+20;6.42342817386304e-11;2000.0;49010.555;16.140525820121372;-1236921.0;14.780054127099804;-2.297727e-05
09:09:04;-675;-675.0647;6.429367545685687e-11;2.419153871158866e+20;6.420476321819856e-11;2000.0;46059.479999999996;13.105423686398;-1237718.5;13.679820905260419;-2.355737e-05
09:09:23;-700;-700.0443;6.425987683477967e-11;2.4216993341786282e+20;6.417938989815153e-11;2000.0;43854.59999999999;12.754309075759357;-1238369.5;12.358701388090903;-2.410459e-05
09:09:42;-725;-725.0137;6.423083116993152e-11;2.4238900506943734e+20;6.415647089803118e-11;2000.0;42179.05499999999;11.047120609009392;-1238929.5;13.066656037410642;-2.469701e-05
09:10:02;-750;-749.9838;6.421201737761479e-11;2.425310633524002e+20;6.414161245216927e-11;2000.0;41058.72;13.637724516942038;-1239292.5;11.765946625750093;-2.53719e-05
09:10:21;-775;-775.0051;6.419013365648369e-11;2.4269645907812676e+20;6.412320623378727e-11;2000.0;40051.270000000004;17.395546987663227;-1239715.0;13.70218960604472;-2.603951e-05
09:10:40;-800;-800.0098;6.417548378783488e-11;2.4280727638266633e+20;6.411055718872696e-11;2000.0;39460.95;21.280321308664536;-1239998.0;14.467204291085407;-2.676364e-05
09:11:00;-825;-825.0361;6.416213390295848e-11;2.4290832621394484e+20;6.409851773710035e-11;2000.0;39072.49;12.901315630585861;-1240256.0;12.235195135346228;-2.753404e-05
09:11:20;-850;-850.016;6.414713484703321e-11;2.430219344532706e+20;6.4083877707698e-11;2000.0;38975.64;18.58211155923889;-1240546.0;9.5236547606473;-2.831434e-05
09:11:39;-875;-874.9808;6.413971549364098e-11;2.4307816076748443e+20;6.407566809868227e-11;2000.0;39225.39;17.338419622330214;-1240689.5;8.380781586463161;-2.917343e-05
09:11:58;-900;-899.945;6.41268972417609e-11;2.4317534770887236e+20;6.406188611406907e-11;2000.0;39531.55499999999;30.393159160409688;-1240937.5;10.859903314486735;-2.996846e-05

File: Data/ProtonIrr2024/CV_onPCB/N8740_4_LL2_6e15_6days_CV.csv
time (17.02.2025);set voltage (V);real voltage (V);serial capacitance;1/serial capacitance^2;parallel capacitance;LCR frequency (Hz);r;delta r;x;delta x;sample current
12:44:07;-25;-25.04067;8.068508819693432e-11;1.5360786179652308e+20;6.961894700854384e-11;2000.0;393216.05;47.18588109805728;-986272.35;79.75572941801737;-4.231672e-06
12:44:27;-50;-50.07485;7.818872255036929e-11;1.63573054896594e+20;7.05906311289647e-11;2000.0;333906.4;41.145558691066526;-1017761.5;82.2899598979122;-6.333951e-06
12:44:47;-75;-75.09465;7.640656105872986e-11;1.7129263634808e+20;7.0693539652075e-11;2000.0;296075.55;55.0752882425503;-1041500.5;97.34339987898511;-1.814382e-05
12:45:07;-100;-100.0765;7.515188950106425e-11;1.7705989055796697e+20;7.055745465332158e-11;2000.0;270205.9;23.53262628777333;-1058888.5;40.36257548769652;-9.228576e-06
12:45:27;-125;-125.0206;7.398164767881729e-11;1.8270565983566587e+20;7.02259010250062e-11;2000.0;248751.45;45.168544087672345;-1075638.0;66.65433219228889;-0.0001698525
12:45:47;-150;-150.0042;7.30920168875182e-11;1.871802867339895e+20;6.991579267562708e-11;2000.0;232053.5;19.44292930604851;-1088730.0;30.504098085339287;-1.153125e-05
12:46:06;-175;-175.0375;7.224316484315815e-11;1.916048390890281e+20;6.953661636738799e-11;2000.0;217317.4;33.369027555504225;-1101522.5;49.25888244773728;-1.252371e-05
12:46:25;-200;-200.0672;7.155340154346228e-11;1.95316724012556e+20;6.919741327702685e-11;2000.0;205211.4;28.52888010420318;-1112141.0;41.508432878151396;-1.355732e-05
12:46:44;-225;-225.0804;7.092734933894347e-11;1.9877993312825947e+20;6.885693256983503e-11;2000.0;194550.1;19.961199863735647;-1121957.5;29.73108642481805;-1.450497e-05
12:47:04;-250;-250.0575;7.03534951502885e-11;2.0203594531975293e+20;6.851987138803102e-11;2000.0;185033.9;31.165918885859924;-1131109.0;40.130412407549464;-1.542055e-05
12:47:23;-275;-275.0292;6.984606392105132e-11;2.0498218863046823e+20;6.820297866681002e-11;2000.0;176838.4;36.817482260469674;-1139326.5;45.80543090071307;-1.642538e-05
12:47:41;-300;-300.0075;6.93628850106276e-11;2.0784792973839863e+20;6.788438120643297e-11;2000.0;169312.6;46.85399662782248;-1147263.0;51.64833007949047;-1.728087e-05
12:48:01;-325;-325.0415;6.888992329147058e-11;2.1071167414237482e+20;6.755885789984616e-11;2000.0;162141.05;41.61997567274638;-1155139.5;50.221882680759784;-1.818771e-05
12:48:21;-350;-350.0519;6.841563219277665e-11;2.1364331653005692e+20;6.72187904609175e-11;2000.0;155205.75;29.616454463692982;-1163147.5;30.404563802166276;-1.897507e-05
12:48:40;-375;-375.0828;6.797861958009412e-11;2.1639903386243252e+20;6.689717083601392e-11;2000.0;148839.05;46.12534417215767;-1170625.0;48.08066139312145;-1.989132e-05
12:48:59;-400;-400.0615;6.752164978157237e-11;2.193380155777584e+20;6.655632346492937e-11;2000.0;141935.0;17.03643155123748;-1178547.5;19.670726981990267;-2.062906e-05
12:49:19;-425;-425.0326;6.708734998735236e-11;2.2218704120879514e+20;6.622948560927123e-11;2000.0;134999.8;36.4344342621098;-1186177.0;28.81926439033446;-2.158875e-05
12:49:38;-450;-449.9867;6.66330656755522e-11;2.252269782762426e+20;6.58881072128735e-11;2000.0;126988.05;28.634635932730134;-1194264.0;25.616400996236763;-2.240099e-05
12:49:57;-475;-475.0197;6.619097555434847e-11;2.2824561149106612e+20;6.555788644623265e-11;2000.0;118143.9;31.996554502008497;-1202240.5;30.589826740274287;-2.321213e-05
12:50:17;-500;-500.0507;6.580748552586069e-11;2.3091354367498345e+20;6.527113040580847e-11;2000.0;109617.65;23.164118265109938;-1209246.5;19.965908444145484;-2.400838e-05
12:50:36;-525;-525.0839;6.545984497085157e-11;2.333727023338436e+20;6.501278237882142e-11;2000.0;100809.15;33.1677761539721;-1215668.5;19.264929275759098;-2.481959e-05
12:50:55;-550;-550.0659;6.516526162411247e-11;2.3548742109607553e+20;6.479541924340487e-11;2000.0;92259.30500000001;27.96047699432194;-1221164.0;19.25357109733153;-2.57381e-05
12:51:15;-575;-575.0212;6.491663400550943e-11;2.3729468658170574e+20;6.461415492155809e-11;2000.0;83872.19;29.454524185598153;-1225841.0;11.851160280748886;-2.660935e-05
12:51:34;-600;-599.9962;6.472352064353693e-11;2.387128151741155e+20;6.447486844665197e-11;2000.0;76353.495;23.18307192220189;-1229498.5;11.02893920556279;-2.730814e-05
12:51:54;-625;-625.024;6.458725424101493e-11;2.3972115192257518e+20;6.437689674855684e-11;2000.0;70429.93500000001;36.5051847516211;-1232092.5;18.05373922488081;-2.80772e-05
12:52:13;-650;-650.0537;6.448725938749554e-11;2.4046515830440067e+20;6.43065808476828e-11;2000.0;65409.64499999998;22.653994653261478;-1234003.0;14.783436677579404;-2.890515e-05
12:52:32;-675;-675.0652;6.441623987267526e-11;2.409956808273288e+20;6.4256019664753e-11;2000.0;61687.40499999999;23.905417246933737;-1235363.5;12.947490104263451;-2.97865e-05
12:52:51;-700;-700.0461;6.436080687783771e-11;2.414109915103596e+20;6.421605597312898e-11;2000.0;58702.619999999995;21.764099567866342;-1236427.5;9.188987974744553;-3.058039e-05
12:53:11;-725;-725.0147;6.432015249319047e-11;2.4171626183670304e+20;6.418605002332648e-11;2000.0;56551.11;24.299587342175347;-1237209.0;12.36729558149234;-3.143312e-05
12:53:30;-750;-749.9858;6.428401508028097e-11;2.419881009727837e+20;6.415924137884033e-11;2000.0;54590.75;24.122833063303162;-1237904.5;9.232415718543008;-3.231105e-05
12:53:49;-775;-775.0058;6.425655600074423e-11;2.4219496516523124e+20;6.413768506385511e-11;2000.0;53315.55;25.746309929774398;-1238433.5;13.78903549926535;-3.315013e-05
12:54:09;-800;-800.0104;6.423044234367662e-11;2.423919397368909e+20;6.411713506565206e-11;2000.0;52082.409999999996;14.89595901578673;-1238937.0;9.952386648437649;-3.406863e-05
12:54:28;-825;-825.0403;6.421147334102128e-11;2.4253517309558538e+20;6.410033931084106e-11;2000.0;51602.515;18.32901562414071;-1239303.0;12.411688039908189;-3.507764e-05
12:54:47;-850;-850.0168;6.419520831510675e-11;2.42658090077329e+20;6.408545417094897e-11;2000.0;51300.10500000001;20.588165866584607;-1239617.0;10.101980003939822;-3.611853e-05
12:55:07;-875;-874.9832;6.417742464050079e-11;2.427925906570706e+20;6.406886366091952e-11;2000.0;51041.240000000005;14.66956611491971;-1239960.5;12.63873015773341;-3.712877e-05
12:55:26;-900;-899.9487;6.416901512668314e-11;2.4285623200893996e+20;6.405818395839718e-11;2000.0;51583.215;22.1031856018538;-1240123.0;11.876447280226524;-3.824251e-05

File: Data/ProtonIrr2024/CV_onPCB/N8740_4_LL2_6e15_noadd_CV.csv
time (23.01.2025);set voltage (V);real voltage (V);serial capacitance;1/serial capacitance^2;parallel capacitance;LCR frequency (Hz);r;delta r;x;delta x;sample current
11:33:55;-25;-25.03931;8.161064990872113e-11;1.5014342799613742e+20;6.981227012912377e-11;2000.0;400856.2;33.88780016466103;-975086.85;64.72029337850687;-5.082773e-06
11:34:14;-50;-50.073;7.899460981740991e-11;1.6025259962923745e+20;7.077835416765583e-11;2000.0;343225.4;21.005285049244158;-1007378.5;31.87691170737843;-7.547188e-06
11:34:34;-75;-75.09431;7.707776262621682e-11;1.683223557314387e+20;7.082913954300512e-11;2000.0;306653.0;44.96292917504374;-1032431.0;77.48838622658236;-6.031059e-05
11:34:54;-100;-100.0686;7.571563351626722e-11;1.7443309196536955e+20;7.06694916461505e-11;2000.0;280846.05;39.31707485304572;-1051004.5;48.11171894663503;-1.095199e-05
11:35:13;-125;-125.0218;7.458654985563293e-11;1.7975416541969416e+20;7.040136407229152e-11;2000.0;260133.6;22.03013844713646;-1066914.5;47.151219496424474;-1.234551e-05
11:35:32;-150;-150.0018;7.368553900438736e-11;1.8417703222691476e+20;7.011970999399197e-11;2000.0;243538.75;35.10419312560823;-1079960.5;53.788823188465464;-1.370101e-05
11:35:52;-175;-175.0368;7.284509174438568e-11;1.884514184963132e+20;6.977760335780157e-11;2000.0;229046.3;18.753679638940195;-1092420.5;32.26821191203504;-1.490267e-05
11:36:11;-200;-200.0671;7.212027152989255e-11;1.922583866999379e+20;6.943731390759016e-11;2000.0;216891.85;42.8401257584522;-1103399.5;59.06130289792124;-1.614994e-05
11:36:30;-225;-225.0802;7.14735181625995e-11;1.9575356495350124e+20;6.910551365883377e-11;2000.0;206100.9;40.98127011208901;-1113384.0;34.766363053963524;-1.718841e-05
11:36:50;-250;-250.0572;7.09218182389723e-11;1.988109395119895e+20;6.880352717645033e-11;2000.0;196878.25;31.254829626795274;-1122045.0;35.67562192870644;-1.837109e-05
11:37:09;-275;-275.0297;7.045499413309199e-11;2.014542499501049e+20;6.853701398444215e-11;2000.0;188946.05;38.661639579821234;-1129479.5;46.17615726757695;-1.95e-05
11:37:29;-300;-300.0075;6.994533450406073e-11;2.044007556736647e+20;6.821923848739425e-11;2000.0;180971.6;18.325992469713608;-1137709.5;27.10604176193935;-2.048905e-05
11:37:48;-325;-325.0407;6.950146229849257e-11;2.070199101073197e+20;6.793190893181487e-11;2000.0;174039.3;23.11948312571023;-1144975.5;32.40736798939401;-2.15606e-05
11:38:07;-350;-350.0533;6.90690925917596e-11;2.0961989502764902e+20;6.764126801815184e-11;2000.0;167393.25;20.55284347724178;-1152143.0;19.673586353280886;-2.25405e-05
11:38:26;-375;-375.0844;6.869640717592742e-11;2.1190048558122648e+20;6.738418178435349e-11;2000.0;161652.1;17.88335818575471;-1158393.5;18.977289058240114;-2.369835e-05
11:38:46;-400;-400.0617;6.827036330025173e-11;2.1455348446024545e+20;6.708058693460148e-11;2000.0;155235.9;16.848575607451206;-1165622.5;19.632562237262867;-2.459134e-05
11:39:05;-425;-425.0322;6.787821924981665e-11;2.170396694841514e+20;6.679629221686403e-11;2000.0;149204.7;14.909577458801442;-1172356.5;14.769478663784989;-2.561707e-05
11:39:25;-450;-449.9866;6.748734915122732e-11;2.1956103053360182e+20;6.651016954709413e-11;2000.0;142925.9;18.156527751748126;-1179146.5;20.763850798924558;-2.669143e-05
11:39:44;-475;-475.0209;6.710799987346029e-11;2.220503233452444e+20;6.623027211060359e-11;2000.0;136510.95;19.38214061965293;-1185812.0;20.25586334867018;-2.761948e-05
11:40:03;-500;-500.0496;6.675004806017565e-11;2.244382297400816e+20;6.596432399894874e-11;2000.0;130112.5;30.67128135569168;-1192171.0;25.960546989614837;-2.880943e-05
11:40:23;-525;-525.0851;6.637454561722464e-11;2.2698485342836002e+20;6.568597789747934e-11;2000.0;122751.15;21.40271886933994;-1198915.5;11.279960106312432;-2.969627e-05
11:40:42;-550;-550.0667;6.603531279265114e-11;2.293229507742838e+20;6.543319908429401e-11;2000.0;115599.0;32.739731214535034;-1205074.5;26.70650669780681;-3.068483e-05
11:41:01;-575;-575.0219;6.572158660646622e-11;2.315175518050507e+20;6.519975265142834e-11;2000.0;108324.15;20.037124918510635;-1210827.0;15.954623154433952;-3.174549e-05
11:41:20;-600;-599.9963;6.544299526427636e-11;2.3349289144694155e+20;6.499264077240576e-11;2000.0;101221.35;23.444964811233984;-1215981.5;18.18344026855204;-3.27482e-05
11:41:39;-625;-625.0251;6.519553263357823e-11;2.3526879301657936e+20;6.480784050988795e-11;2000.0;94406.525;21.132442919596247;-1220597.0;19.988746834156462;-3.378361e-05
11:41:59;-650;-650.0535;6.498297719027288e-11;2.36810410554047e+20;6.465190726624302e-11;2000.0;87631.395;14.837092833503412;-1224589.5;14.941134495077675;-3.473312e-05
11:42:18;-675;-675.0659;6.481551186451324e-11;2.3803569639822197e+20;6.452885013107534e-11;2000.0;81831.23000000001;13.065186757180479;-1227753.5;13.139159029405192;-3.579094e-05
11:42:38;-700;-700.0471;6.467843769215294e-11;2.390457121738887e+20;6.442885418996473e-11;2000.0;76577.0;35.61495472410402;-1230355.5;12.318177624957354;-3.665959e-05
11:42:57;-725;-725.0142;6.456810012669614e-11;2.398633994842981e+20;6.434924075001668e-11;2000.0;71875.85000000002;22.580166629146206;-1232458.0;9.20869154657707;-3.76762e-05
11:43:16;-750;-749.9849;6.448498621887237e-11;2.4048211194025686e+20;6.428818947999745e-11;2000.0;68277.06999999998;18.68968980480956;-1234046.5;15.350488591572581;-3.872121e-05
11:43:35;-775;-775.0054;6.442200225050874e-11;2.409525699021009e+20;6.424288268555938e-11;2000.0;65225.124999999985;26.030943005392555;-1235253.0;16.644819013735173;-3.97607e-05
11:43:54;-800;-800.0123;6.436999569338886e-11;2.4134207360165606e+20;6.42053553881661e-11;2000.0;62602.130000000005;23.575367547506094;-1236251.0;15.393180308175433;-4.071976e-05
11:44:13;-825;-825.0397;6.432613168113957e-11;2.4167132831583076e+20;6.417329602864869e-11;2000.0;60372.319999999985;16.3719617028627;-1237094.0;16.269603560013376;-4.174752e-05
11:44:32;-850;-850.0191;6.429432477983276e-11;2.4191050082377872e+20;6.415028798881849e-11;2000.0;58648.23;15.931753042273701;-1237706.0;13.1224997618594;-4.276703e-05
11:44:52;-875;-874.9831;6.426771328804058e-11;2.4211087926558294e+20;6.413075995642013e-11;2000.0;57220.335;15.581880943904057;-1238218.5;14.701615557482107;-4.38461e-05
11:45:11;-900;-899.9485;6.424275746131137e-11;2.422990172268931e+20;6.411150265799907e-11;2000.0;56047.415;10.23500677820986;-1238699.5;10.086500879888922;-4.495793e-05

File: Data/ProtonIrr2024/CV_onPCB/N8740_4_LR_4e15_noadd_CV.csv
time (27.01.2025);set voltage (V);real voltage (V);serial capacitance;1/serial capacitance^2;parallel capacitance;LCR frequency (Hz);r;delta r;x;delta x;sample current
11:54:42;-25;-25.04025;8.148136095188129e-11;1.5062028031355834e+20;7.10390378989095e-11;2000.0;374439.7;16.794954599521844;-976634.05;33.73829241381371;-4.195042e-06
11:55:01;-50;-50.07132;7.838774159784637e-11;1.627435163243572e+20;7.156696304593873e-11;2000.0;313402.65;17.287029096984824;-1015177.5;38.541373872761724;-6.118165e-06
11:55:21;-75;-75.10068;7.625496640472732e-11;1.7197437185657766e+20;7.128753447230846e-11;2000.0;275474.35;31.551249975238704;-1043571.0;54.3548525892583;-9.429923e-06
11:55:41;-100;-100.0695;7.461078107157507e-11;1.7963742747255616e+20;7.079075595868513e-11;2000.0;247761.25;27.744537750699685;-1066568.0;40.5807836296935;-5.310462e-05
11:56:01;-125;-125.0391;7.334968026795667e-11;1.858675395005431e+20;7.026920846665866e-11;2000.0;227152.75;18.294927575697038;-1084905.5;29.064368219522677;-9.934155e-06
11:56:21;-150;-150.0011;7.224936314125632e-11;1.9157196480710345e+20;6.972043038476279e-11;2000.0;209770.65;27.829056308110765;-1101428.0;43.558007300610065;-0.0002032404
11:56:40;-175;-175.0389;7.135367507845538e-11;1.9641167855386522e+20;6.922078450611175e-11;2000.0;195767.15;17.32776312742068;-1115254.0;25.820534463871965;-1.185088e-05
11:56:59;-200;-200.0678;7.053739854803191e-11;2.009838321814747e+20;6.87159053205237e-11;2000.0;183677.45;11.45108619302117;-1128160.0;10.908712114635714;-1.272018e-05
11:57:19;-225;-225.0816;6.981273008288894e-11;2.05177983132416e+20;6.823477966858611e-11;2000.0;173340.2;11.119937050181534;-1139870.5;15.370019518530222;-1.361201e-05
11:57:39;-250;-250.057;6.910535040378387e-11;2.093999883243613e+20;6.77368809992669e-11;2000.0;163675.4;12.64424770399568;-1151538.5;15.79992088587788;-1.441008e-05
11:57:58;-275;-275.031;6.840428193288867e-11;2.137142216920945e+20;6.722417273868478e-11;2000.0;154136.4;13.478390111582316;-1163340.5;14.772863635734272;-1.519645e-05
11:58:18;-300;-300.0068;6.772504659197867e-11;2.1802253000717422e+20;6.67186998476949e-11;2000.0;144308.15;16.941705197529558;-1175008.0;18.18790807102345;-1.601135e-05
11:58:37;-325;-325.0408;6.70206218730557e-11;2.2262969609840165e+20;6.619316997651608e-11;2000.0;132753.65;19.748958833315744;-1187358.0;18.10524785801067;-1.674973e-05
11:58:57;-350;-350.0521;6.635318270338833e-11;2.2713103597044613e+20;6.569844615461596e-11;2000.0;119724.8;31.52575137883315;-1199301.5;20.44841069618859;-1.743307e-05
11:59:16;-375;-375.0848;6.575218664856674e-11;2.313021126326755e+20;6.525675436742462e-11;2000.0;105453.1;10.179611976887921;-1210263.5;9.307926729406502;-1.81146e-05
11:59:35;-400;-400.0612;6.527767810302166e-11;2.346770407999881e+20;6.491137887592336e-11;2000.0;91576.28499999999;14.375582205601292;-1219061.0;9.99749968742185;-1.883551e-05
11:59:55;-425;-425.0331;6.490016861363654e-11;2.3741510678140528e+20;6.463734075197449e-11;2000.0;78187.67;20.919763502487232;-1226152.0;10.549881515922346;-1.945999e-05
12:00:14;-450;-449.9868;6.461746273472397e-11;2.3949706629972895e+20;6.44316992273004e-11;2000.0;66125.75499999999;10.741413954875586;-1231516.5;14.496120170583575;-2.003493e-05
12:00:33;-475;-475.0211;6.442682675324193e-11;2.4091648453625178e+20;6.429233957446944e-11;2000.0;56491.645000000004;11.292786358999189;-1235160.5;9.340101712508275;-2.061167e-05
12:00:53;-500;-500.0514;6.429567541363493e-11;2.4190033749426586e+20;6.419550397053983e-11;2000.0;48890.9;14.112570637555871;-1237680.0;15.524174696260024;-2.106944e-05
12:01:12;-525;-525.0845;6.420849425647152e-11;2.4255767944951883e+20;6.413008918687287e-11;2000.0;43334.999999999985;9.08100490034005;-1239360.5;10.135950868073502;-2.162653e-05
12:01:31;-550;-550.0674;6.41498755300898e-11;2.4300116958459875e+20;6.408563904011103e-11;2000.0;39273.97499999999;10.280561451107886;-1240493.0;12.064410470470573;-2.219744e-05
12:01:51;-575;-575.0201;6.410894479990306e-11;2.4331155966972664e+20;6.405471088450788e-11;2000.0;36118.645000000004;11.013281697568408;-1241285.0;9.313968005098578;-2.266578e-05
12:02:11;-600;-599.998;6.40775070545052e-11;2.4355036556703446e+20;6.403051444440743e-11;2000.0;33643.86;12.361457033861404;-1241894.0;13.198484761517134;-2.312062e-05
12:02:30;-625;-625.0253;6.405280181229605e-11;2.4373827713304225e+20;6.401110779972613e-11;2000.0;31707.439999999995;7.186064291390762;-1242373.0;11.706835610018617;-2.357303e-05
12:02:49;-650;-650.0531;6.403259791348138e-11;2.4389211254016718e+20;6.399488092811507e-11;2000.0;30170.664999999997;9.573330859737423;-1242765.0;10.111874208078342;-2.407087e-05
12:03:09;-675;-675.066;6.401719585310787e-11;2.4400948390821183e+20;6.39826714646541e-11;2000.0;28875.22;9.728326166407115;-1243064.0;10.425929215182693;-2.44394e-05
12:03:28;-700;-700.0473;6.400337121883943e-11;2.4411490667352123e+20;6.39714032435808e-11;2000.0;27794.055;11.48936785684919;-1243332.5;9.430668056930006;-2.48638e-05
12:03:47;-725;-725.0132;6.399215113977894e-11;2.4420051806881074e+20;6.396203779438464e-11;2000.0;26982.475;11.430865835534942;-1243550.5;7.532429886829349;-2.54762e-05
12:04:07;-750;-749.9844;6.398330137626977e-11;2.4426807526711742e+20;6.395473175748656e-11;2000.0;26286.899999999994;11.83813963424997;-1243722.5;10.905847055593618;-2.590056e-05
12:04:26;-775;-775.0064;6.397401690159739e-11;2.443389810953532e+20;6.394686829595611e-11;2000.0;25630.120000000003;9.64816459229423;-1243903.0;9.085703054799888;-2.640483e-05
12:04:45;-800;-800.0134;6.396596910834866e-11;2.4440046733027528e+20;6.393995225839211e-11;2000.0;25094.720000000005;10.380902176593457;-1244059.5;7.761282110579412;-2.682911e-05
12:05:05;-825;-825.0386;6.395854019593867e-11;2.444572458340905e+20;6.393334153236067e-11;2000.0;24701.120000000003;10.034629041474322;-1244204.0;11.166915420114902;-2.736499e-05
12:05:24;-850;-850.0178;6.395388836481048e-11;2.4449280943193322e+20;6.392914634804868e-11;2000.0;24478.864999999998;8.315687809796607;-1244294.5;12.009891756381487;-2.787334e-05
12:05:43;-875;-874.9811;6.39488003962956e-11;2.4453171621973698e+20;6.392461405499355e-11;2000.0;24205.205;10.946680946752783;-1244393.5;10.75348780628871;-2.84621e-05
12:06:03;-900;-899.947;6.394402152690902e-11;2.4456826784010764e+20;6.392012244014407e-11;2000.0;24063.680000000004;9.143884841794588;-1244486.5;9.0905170370007;-2.903335e-05

File: Data/ProtonIrr2024/CV_onPCB/N8740_4_UR_4e15_109min_CV.csv
time (07.07.2025);set voltage (V);real voltage (V);serial capacitance;1/serial capacitance^2;parallel capacitance;LCR frequency (Hz);r;delta r;x;delta x;sample current
08:10:41;-25;-25.03878;7.994792223581567e-11;1.5645362757855956e+20;7.093797168969335e-11;2000.0;354735.6;15.321781880708262;-995366.35;23.037933392559324;-2.927084e-06
08:11:00;-50;-50.07277;7.701748728604678e-11;1.6858592333694806e+20;7.128506183069478e-11;2000.0;293002.1;17.1108006826098;-1033239.0;27.972307734614958;-4.307149e-06
08:11:20;-75;-75.10224;7.49879467472051e-11;1.7783493290209516e+20;7.089862162352865e-11;2000.0;254862.3;18.359207499235907;-1061203.5;31.814108505504286;-5.334262e-06
08:11:40;-100;-100.077;7.34855896495866e-11;1.8518066245108348e+20;7.03645460346761e-11;2000.0;228066.2;13.039861962459574;-1082899.0;16.701796310576896;-6.165183e-06
08:11:59;-125;-125.0297;7.226173011951322e-11;1.9150639860523735e+20;6.978541219072066e-11;2000.0;207444.85;10.08545363382332;-1101239.5;17.712636732005766;-6.972644e-06
08:12:19;-150;-150.0006;7.121794479489526e-11;1.9716105195573966e+20;6.920863899709438e-11;2000.0;190389.75;15.382924786918771;-1117379.5;9.886227794260053;-2.071364e-05
08:12:39;-175;-175.0428;7.03473691130475e-11;2.0207113451391572e+20;6.866257144872373e-11;2000.0;177196.9;11.274506641090776;-1131207.5;13.654211804421374;-8.128471e-06
08:12:59;-200;-200.0675;6.951837171404106e-11;2.0691921269841445e+20;6.811010521940614e-11;2000.0;164599.0;19.762211414717736;-1144697.0;9.723682430026187;-6.558561e-05
08:13:19;-225;-225.0816;6.878274235251514e-11;2.1136887012850785e+20;6.758956277292355e-11;2000.0;153717.65;12.907996552525104;-1156939.5;10.523188680243264;-9.206649e-06
08:13:39;-250;-250.0712;6.810763500400988e-11;2.1557996651524332e+20;6.709314735040936e-11;2000.0;143674.15;15.693673088222528;-1168407.5;15.047840376612186;-9.733625e-06
08:13:59;-275;-275.0291;6.742819240942506e-11;2.199464542660944e+20;6.658148746550948e-11;2000.0;133087.7;250.69849520888627;-1180181.0;127.90015637207016;-0.000191836
08:14:18;-300;-300.0061;6.677121911770557e-11;2.2429592766904674e+20;6.607938673443216e-11;2000.0;121946.2;17.041948245432497;-1191793.0;11.876447280226524;-1.062366e-05
08:14:38;-325;-325.0406;6.614698725391314e-11;2.2854928291544092e+20;6.559776699099328e-11;2000.0;110080.1;25.38561600591957;-1203040.0;22.135943621178654;-1.106232e-05
08:14:57;-350;-350.0528;6.557382134228527e-11;2.325621393100054e+20;6.515916256615395e-11;2000.0;96809.35500000001;16.224286540553788;-1213555.5;14.823545459841919;-1.149102e-05
08:15:16;-375;-375.0849;6.50864861062745e-11;2.360577966306923e+20;6.478913797159088e-11;2000.0;82828.69499999999;15.04300747024989;-1222642.0;14.741099009232654;-1.189006e-05
08:15:36;-400;-400.0609;6.47183621179368e-11;2.3875087099641636e+20;6.451445036303784e-11;2000.0;69128.20000000001;14.734451126526418;-1229596.5;16.374904579874656;-1.225953e-05
08:15:55;-425;-425.0322;6.447323100788415e-11;2.4056981270016275e+20;6.433582590975792e-11;2000.0;57040.81;14.225735306127302;-1234271.5;9.0905170370007;-1.260709e-05
08:16:15;-450;-449.9851;6.432054240634827e-11;2.4171333126237173e+20;6.422554089062271e-11;2000.0;47583.0;13.044882138217918;-1237201.5;8.696982235235392;-1.293103e-05
08:16:34;-475;-475.0195;6.423137553459723e-11;2.4238489656484787e+20;6.416172734440585e-11;2000.0;40818.76;13.212263999784394;-1238919.0;13.654669530969983;-1.323056e-05
08:16:53;-500;-500.05;6.41755872970136e-11;2.4280649313275603e+20;6.412193598091546e-11;2000.0;35868.00000000001;14.451991212286314;-1239996.0;14.635573101180562;-1.352611e-05
08:17:12;-525;-525.0858;6.413583846567797e-11;2.4310754993066774e+20;6.409223664113935e-11;2000.0;32362.27;8.349635021963564;-1240764.5;14.840400937980078;-1.388062e-05
08:17:32;-550;-550.0656;6.410806680884078e-11;2.4331822425495667e+20;6.407157993632374e-11;2000.0;29621.909999999996;8.794475254385578;-1241302.0;12.033287165193057;-1.414664e-05
08:17:51;-575;-575.02;6.408537650223309e-11;2.434905550673724e+20;6.405393163064966e-11;2000.0;27512.7;10.054402021005439;-1241741.5;11.051583596933066;-1.450727e-05
08:18:10;-600;-599.9941;6.406809205869983e-11;2.4362195172107708e+20;6.404028878881205e-11;2000.0;25880.32;11.385634808828199;-1242076.5;12.674284989694685;-1.482598e-05
08:18:30;-625;-625.0224;6.405401342049695e-11;2.437290563992686e+20;6.402905076533447e-11;2000.0;24530.174999999996;18.76093264606005;-1242349.5;9.577969513419845;-1.516673e-05
08:18:49;-650;-650.0519;6.403870412538697e-11;2.438456036065504e+20;6.401601952434203e-11;2000.0;23392.08;14.264202746736242;-1242646.5;11.774442661969184;-1.551184e-05
08:19:08;-675;-675.0632;6.40295581240366e-11;2.4391527054061352e+20;6.400868405134509e-11;2000.0;22443.665;9.272651387278561;-1242824.0;12.049896265113654;-1.587353e-05
08:19:28;-700;-700.0457;6.401977093254596e-11;2.4398985462311558e+20;6.400041684120204e-11;2000.0;21615.784999999996;12.478470008378395;-1243014.0;12.696456198483101;-1.621151e-05
08:19:47;-725;-725.0117;6.40100382205864e-11;2.440640574693293e+20;6.399181191368915e-11;2000.0;20981.145;12.231427706936005;-1243203.0;12.105783741666624;-1.659111e-05
08:20:07;-750;-749.9827;6.400388599574742e-11;2.441109799053402e+20;6.398660868690722e-11;2000.0;20430.420000000006;9.72057508586807;-1243322.5;15.457603307110709;-1.696734e-05
08:20:26;-775;-775.0035;6.399387507042338e-11;2.441873612132345e+20;6.397742880317291e-11;2000.0;19937.559999999998;11.916350951528809;-1243517.0;8.034301463101817;-1.735029e-05
08:20:45;-800;-800.0103;6.398821475084384e-11;2.4423056415740307e+20;6.397220016351725e-11;2000.0;19676.704999999998;12.290910208361323;-1243627.0;13.603308421115797;-1.776734e-05
08:21:05;-825;-825.038;6.398263259828772e-11;2.4427318171421373e+20;6.396699272467777e-11;2000.0;19447.629999999997;8.952273733527209;-1243735.5;11.235546270653689;-1.820879e-05
08:21:24;-850;-850.015;6.397790010748893e-11;2.4430932117295638e+20;6.396249628897476e-11;2000.0;19302.415;11.153067459223944;-1243827.5;12.080459428349569;-1.865538e-05
08:21:43;-875;-874.9797;6.397149692749212e-11;2.4435823154476466e+20;6.395615998582221e-11;2000.0;19263.35;11.806624199998877;-1243952.0;12.218837915284741;-1.90976e-05
08:22:03;-900;-899.9445;6.396566060705621e-11;2.444028247839825e+20;6.395027400534415e-11;2000.0;19297.16;13.69093020944889;-1244065.5;11.168594360974884;-1.959666e-05

File: Data/ProtonIrr2024/CV_onPCB/N8740_4_UR_4e15_144min_CV.csv
time (21.08.2025);set voltage (V);real voltage (V);serial capacitance;1/serial capacitance^2;parallel capacitance;LCR frequency (Hz);r;delta r;x;delta x;sample current
08:43:48;-25;-25.03864;7.950539990093747e-11;1.5820009766623137e+20;7.091254076250201e-11;2000.0;348418.2;38.42346939046499;-1000906.5;73.70303589405255;-2.850923e-06
08:44:08;-50;-50.0723;7.641943825985901e-11;1.7123491323634998e+20;7.1098865839522e-11;2000.0;284861.75;15.550864123899995;-1041325.0;32.33805807404025;-4.138468e-06
08:44:27;-75;-75.0985;7.443881150980296e-11;1.8046838790327124e+20;7.066964950006229e-11;2000.0;246886.1;6.854524053499267;-1069032.0;12.680693987317886;-5.088011e-06
08:44:46;-100;-100.0724;7.298221476230748e-11;1.877439378712048e+20;7.011718559454331e-11;2000.0;220407.0;27.817170956083938;-1090368.0;45.62674654191333;-5.879748e-06
08:45:05;-125;-125.0267;7.179966512209865e-11;1.939791994437711e+20;6.953183762124554e-11;2000.0;200161.65;24.548958735555356;-1108326.5;32.282154512981315;-6.563312e-06
08:45:24;-150;-150.0071;7.083375306731794e-11;1.9930559643760266e+20;6.897982795519635e-11;2000.0;184176.8;9.42830843789065;-1123440.0;13.509256086106296;-9.352787e-06
08:45:44;-175;-175.0339;6.994644114502717e-11;2.0439428796904024e+20;6.841390086417098e-11;2000.0;170277.9;13.318764957757908;-1137691.5;7.357818970319941;-3.09906e-05
08:46:03;-200;-200.0719;6.92139010995581e-11;2.0874368404103653e+20;6.790773992662849e-11;2000.0;159454.05;7.466081636306958;-1149732.5;10.767427733679014;-8.330234e-06
08:46:23;-225;-225.0767;6.849044395056245e-11;2.1317684844967186e+20;6.73924931320005e-11;2000.0;148301.6;50.39282687049815;-1161877.0;55.13211405342624;-0.000110318
08:46:42;-250;-250.0638;6.784719959071073e-11;2.1723817541056253e+20;6.691111630611213e-11;2000.0;138728.7;12.799628900870529;-1172892.5;14.43736471798091;-9.381678e-06
08:47:02;-275;-275.0273;6.719251380512933e-11;2.214920902103093e+20;6.641337413366916e-11;2000.0;128277.1;192.92543766958258;-1184320.5;173.87563802902346;-0.0001729769
08:47:21;-300;-300.0055;6.656718207760758e-11;2.2567302710725047e+20;6.592989880600693e-11;2000.0;117531.7;16.336630619561667;-1195446.0;12.11197754291181;-1.038383e-05
08:47:41;-325;-325.0385;6.595261715472934e-11;2.2989839107278858e+20;6.545504751041301e-11;2000.0;105199.45;12.434523513186987;-1206585.5;11.257775091020427;-1.082742e-05
08:48:00;-350;-350.0497;6.54114993633295e-11;2.3371780112060305e+20;6.504133475640189e-11;2000.0;91778.035;15.974422172648323;-1216567.0;12.571793825862718;-1.132337e-05
08:48:19;-375;-375.0821;6.494102978295123e-11;2.3711643560434106e+20;6.468432666546014e-11;2000.0;77194.615;10.284313965938594;-1225380.5;9.472987913008229;-1.165193e-05
08:48:39;-400;-400.0593;6.462116206958947e-11;2.3946964635061158e+20;6.444761325721922e-11;2000.0;63903.225;16.63394853154258;-1231446.0;9.73139250056229;-1.204677e-05
08:48:58;-425;-425.0316;6.440836715874049e-11;2.410545988248629e+20;6.429303455248228e-11;2000.0;52328.94;13.221133461242914;-1235514.5;12.37891352259963;-1.233459e-05
08:49:18;-450;-449.9855;6.428323614414965e-11;2.4199396546961097e+20;6.420265901588679e-11;2000.0;43855.27;13.029898503058252;-1237919.5;15.321145518530917;-1.261993e-05
08:49:37;-475;-475.0165;6.42100485269649e-11;2.4254593687370963e+20;6.415083200818062e-11;2000.0;37653.679999999986;12.168509769071877;-1239330.5;12.277520107904527;-1.286673e-05
08:49:57;-500;-500.0486;6.416076300838533e-11;2.4291870655383218e+20;6.411411766619041e-11;2000.0;33453.990000000005;13.049474893650137;-1240282.5;12.386989141837494;-1.323434e-05
08:50:17;-525;-525.0804;6.41298945997155e-11;2.4315261676462945e+20;6.409135402766077e-11;2000.0;30429.089999999997;14.692981147473;-1240879.5;11.168594360974884;-1.35368e-05
08:50:36;-550;-550.0625;6.4105794473054e-11;2.4333547419351017e+20;6.407326445418939e-11;2000.0;27970.265000000003;13.848076175050483;-1241346.0;10.80277742064512;-1.389226e-05
08:50:55;-575;-575.0186;6.408243490868098e-11;2.43512909607643e+20;6.405443636420692e-11;2000.0;25962.364999999998;12.147856343816311;-1241798.5;12.850583644333046;-1.410098e-05
08:51:15;-600;-599.9933;6.406796310536421e-11;2.4362293242635934e+20;6.404333973364888e-11;2000.0;24354.879999999997;12.662025114490985;-1242079.0;11.020435563080072;-1.437466e-05
08:51:34;-625;-625.0222;6.405164180484208e-11;2.4374710565860665e+20;6.402954564211414e-11;2000.0;23079.590000000004;13.86564982249295;-1242395.5;15.40251602823383;-1.470441e-05
08:51:53;-650;-650.0486;6.40409201695856e-11;2.4382872804372605e+20;6.402065810160083e-11;2000.0;22106.215;12.10875360018536;-1242603.5;11.710572146569099;-1.504365e-05
08:52:13;-675;-675.0615;6.403043396597192e-11;2.439085977836668e+20;6.401189515611527e-11;2000.0;21150.19;13.064794104768628;-1242807.0;16.46359620496081;-1.534866e-05
08:52:32;-700;-700.0416;6.402111005572674e-11;2.4397964770690305e+20;6.400369665651498e-11;2000.0;20502.469999999998;10.267336801722204;-1242988.0;11.260550608207398;-1.573478e-05
08:52:52;-725;-725.012;6.401333362234445e-11;2.4403892931629685e+20;6.399693671244655e-11;2000.0;19898.534999999996;15.276848947017742;-1243139.0;12.36729558149234;-1.608405e-05
08:53:11;-750;-749.9816;6.400627981715055e-11;2.4409272084817664e+20;6.399077596574337e-11;2000.0;19352.125;14.476978060009603;-1243276.0;13.311649033834987;-1.646842e-05
08:53:31;-775;-775.0021;6.399853272062939e-11;2.441518198381878e+20;6.398343208575315e-11;2000.0;19102.225;16.26823419274509;-1243426.5;20.775887466002505;-1.697408e-05
08:53:50;-800;-800.0077;6.399364349224977e-11;2.4418912853143545e+20;6.39791420794297e-11;2000.0;18721.44;17.308684814277456;-1243521.5;16.390164733766404;-1.731782e-05
08:54:09;-825;-825.0348;6.398587372957726e-11;2.4424843558340608e+20;6.397175646632437e-11;2000.0;18475.114999999998;13.775950557039701;-1243672.5;13.432702632009686;-1.772742e-05
08:54:28;-850;-850.0131;6.398013766534035e-11;2.44292233160936e+20;6.396612649180769e-11;2000.0;18408.024999999998;18.5609184511434;-1243784.0;10.756393447619885;-1.814542e-05
08:54:47;-875;-874.9783;6.397589415419394e-11;2.4432464196768262e+20;6.396206892820223e-11;2000.0;18287.259999999995;9.428572002164495;-1243866.5;11.02893920556279;-1.863083e-05
08:55:06;-900;-899.9442;6.396861720016888e-11;2.443802329869099e+20;6.39547333382461e-11;2000.0;18329.135000000002;15.722379392127635;-1244008.0;18.528356645962965;-1.905968e-05
