Repository: aimaax/PENGUIN

# PENGUIN :penguin:  

> **NOTE!!** Google ID and GitLab repo for CERN organization is hidden and the create database function won't work properly in this version. Plotting is still possible with the saved database and data stored in this repo.  

A Python-based environment for GUI-driven analysis for IV, CV, and TCT measurements obtained with [Particulars Setup]() at CERN for CMS HGCAL silicon diodes. Used to plot data for individual diodes, but also to analyse Current Volume Normalization, Saturation Voltage, Charge Collection, and Charge Collection Efficiency.

---

File: Data/ProtonIrr2024/CV_onPCB/N8740_4_UR_4e15_30min_CV.csv
time (07.02.2025);set voltage (V);real voltage (V);serial capacitance;1/serial capacitance^2;parallel capacitance;LCR frequency (Hz);r;delta r;x;delta x;sample current
08:12:35;-25;-25.04268;7.981571346908154e-11;1.5697236433983285e+20;7.088848583694587e-11;2000.0;353811.7;45.98543791245223;-997015.1;89.80013641415029;-3.476996e-06
08:12:55;-50;-50.07872;7.676188402099942e-11;1.6971051416279384e+20;7.116169343987819e-11;2000.0;290819.0;20.574984811659036;-1036679.5;40.8930006235786;-5.135689e-06
08:13:14;-75;-75.10482;7.476464692917584e-11;1.7889879962367338e+20;7.076863435327071e-11;2000.0;252922.15;32.592428185086185;-1064373.0;62.992459866241134;-6.347681e-06
08:13:33;-100;-100.0779;7.32434848420357e-11;1.8640690738539636e+20;7.020340139893249e-11;2000.0;226091.8;73.83608873714803;-1086478.5;122.08864607325285;-8.643509e-06
08:13:53;-125;-125.0267;7.194416017888761e-11;1.932007932981184e+20;6.955905731634348e-11;2000.0;204819.5;32.54523774686552;-1106100.5;37.17172984944338;-4.045586e-05
08:14:12;-150;-150.0092;7.097786446520758e-11;1.984970894486479e+20;6.900660221479944e-11;2000.0;189493.4;37.17730490500891;-1121159.0;59.26592612960671;-9.063803e-06
08:14:32;-175;-175.0369;7.0018940862513e-11;2.0397123511573653e+20;6.839854167667803e-11;2000.0;174929.15;222.85197188941365;-1136513.5;240.05652980079503;-0.000157375
08:14:51;-200;-200.0708;6.910222995582864e-11;2.0941890049316068e+20;6.778038281920176e-11;2000.0;160818.75;11.151205091827519;-1151590.5;12.479483162374954;-1.047489e-05
08:15:10;-225;-225.0862;6.836000490162106e-11;2.1399115835354386e+20;6.725980240761084e-11;2000.0;148883.5;28.590076949878956;-1164094.0;40.03373577371964;-1.113883e-05
08:15:30;-250;-250.0605;6.765828127876997e-11;2.184530323592783e+20;6.674404168279508e-11;2000.0;137655.3;18.55587508041591;-1176167.5;18.69324744393012;-1.17449e-05
08:15:49;-275;-275.0306;6.695520938340663e-11;2.230649087259569e+20;6.62133220772593e-11;2000.0;125806.2;25.220983327380402;-1188518.0;17.938784797192923;-1.236023e-05
08:16:08;-300;-300.008;6.629345620473122e-11;2.275404836975319e+20;6.570974524392863e-11;2000.0;113136.7;33.89344331873054;-1200382.0;30.451600943135976;-1.291248e-05
08:16:27;-325;-325.0412;6.571013588834346e-11;2.315982478248372e+20;6.52639121643598e-11;2000.0;100137.685;41.07304850811538;-1211038.0;26.17823523463719;-1.343069e-05
08:16:46;-350;-350.0566;6.517889878393645e-11;2.3538889093662497e+20;6.486016564239316e-11;2000.0;85586.98;19.772542325153804;-1220908.5;10.823007899840043;-1.390819e-05
08:17:05;-375;-375.0898;6.477865764877072e-11;2.3830662249364623e+20;6.45588190782147e-11;2000.0;71685.67000000001;25.32022126680568;-1228452.0;16.890825912311097;-1.433555e-05
08:17:24;-400;-400.0656;6.450511063687055e-11;2.4033208328155447e+20;6.43556366937142e-11;2000.0;59454.60000000001;21.3779021421655;-1233661.5;10.8460822419895;-1.474618e-05
08:17:44;-425;-425.0346;6.433468645217668e-11;2.4160706110518523e+20;6.423060399577968e-11;2000.0;49792.35999999999;32.95411082095828;-1236929.5;12.63873015773341;-1.509895e-05
08:18:04;-450;-449.986;6.422704679445578e-11;2.4241756992105018e+20;6.415130495257871e-11;2000.0;42573.305;18.130679075809667;-1239002.5;10.720890821195784;-1.547317e-05
08:18:24;-475;-475.0225;6.416342725342914e-11;2.4289853364378003e+20;6.410473666229826e-11;2000.0;37526.81999999999;15.25780554339312;-1240231.0;9.10768905925098;-1.574949e-05
08:18:43;-500;-500.0542;6.411731274494766e-11;2.4324805467200854e+20;6.406988955512803e-11;2000.0;33766.28;19.411818049837663;-1241123.0;9.140568910084315;-1.616017e-05
08:19:02;-525;-525.0889;6.408586679408092e-11;2.4348682941042252e+20;6.404599429212941e-11;2000.0;30982.655;15.556560472996495;-1241732.0;8.933084573650916;-1.644065e-05
08:19:21;-550;-550.0689;6.406105196608606e-11;2.4367550111788597e+20;6.402662237998609e-11;2000.0;28805.915;13.437433302160109;-1242213.0;8.279492738084864;-1.684331e-05
08:19:40;-575;-575.0226;6.404277558035895e-11;2.4381460011465392e+20;6.401216256091655e-11;2000.0;27173.265000000003;12.453961769252357;-1242567.5;8.302860952707807;-1.714888e-05
08:19:59;-600;-599.9958;6.402865654707192e-11;2.439221396504577e+20;6.400111149239354e-11;2000.0;25783.615;17.933305990530524;-1242841.5;11.363868179453684;-1.740209e-05
08:20:19;-625;-625.0251;6.40141575258021e-11;2.4403264748016815e+20;6.398925131500814e-11;2000.0;24525.304999999993;9.797562133000266;-1243123.0;8.065358020571683;-1.770885e-05
08:20:38;-650;-650.0557;6.40041176480576e-11;2.441092128699625e+20;6.398104205965768e-11;2000.0;23612.01;12.883910314807416;-1243318.0;6.348228099241551;-1.809577e-05
08:20:57;-675;-675.0707;6.399305168897623e-11;2.441936450403386e+20;6.397164903100189e-11;2000.0;22745.6;12.928110844203031;-1243533.0;11.491301057756688;-1.831792e-05
08:21:17;-700;-700.0477;6.398525634592027e-11;2.4425314903548818e+20;6.39652184862505e-11;2000.0;22012.225;10.109804337869187;-1243684.5;6.382593516745367;-1.870113e-05
08:21:36;-725;-725.0147;6.397877453675433e-11;2.4430264302815317e+20;6.395966479291956e-11;2000.0;21499.510000000002;9.09472896792428;-1243810.5;8.816887205811357;-1.911626e-05
08:21:56;-750;-749.984;6.397023701488548e-11;2.443678570538333e+20;6.395197861035783e-11;2000.0;21019.219999999998;9.028057930695889;-1243976.5;7.945910898065746;-1.948293e-05
08:22:15;-775;-775.0046;6.396365542118664e-11;2.44418148510218e+20;6.39459213344121e-11;2000.0;20718.335;10.360058578502349;-1244104.5;11.078695771614996;-1.999888e-05
08:22:35;-800;-800.011;6.39597225371129e-11;2.4444820798388906e+20;6.394245350571129e-11;2000.0;20446.684999999998;16.31927583411713;-1244181.0;8.772114910328067;-2.040851e-05
08:22:54;-825;-825.0421;6.395268054142725e-11;2.4450204460138506e+20;6.393597138487761e-11;2000.0;20115.739999999998;12.823500692088789;-1244318.0;11.502173707608488;-2.076392e-05
08:23:13;-850;-850.0204;6.394892887038534e-11;2.4453073368699873e+20;6.393242179953723e-11;2000.0;19995.454999999998;13.556630250545313;-1244391.0;9.135097153287424;-2.116262e-05
08:23:32;-875;-874.9831;6.39426599368168e-11;2.445786835868454e+20;6.39263981177075e-11;2000.0;19849.239999999998;9.027149051610925;-1244513.0;12.8666234887013;-2.164702e-05
08:23:52;-900;-899.9457;6.394021949591659e-11;2.4459735387663077e+20;6.39239125614704e-11;2000.0;19877.9;15.577978045946782;-1244560.5;7.296403223506771;-2.224765e-05

File: Data/ProtonIrr2024/CV_onPCB/N8740_4_UR_4e15_58min_CV.csv
time (19.02.2025);set voltage (V);real voltage (V);serial capacitance;1/serial capacitance^2;parallel capacitance;LCR frequency (Hz);r;delta r;x;delta x;sample current
14:50:45;-25;-25.04278;7.972003488433133e-11;1.573493813943999e+20;7.079873931464558e-11;2000.0;354343.0;25.307409982058612;-998211.7;47.669649673560656;-3.209456e-06
14:51:04;-50;-50.07653;7.672765305613664e-11;1.6986197586653957e+20;7.109539598000662e-11;2000.0;291916.55;11.705655684326276;-1037142.0;24.16195356340211;-4.726797e-06
14:51:23;-75;-75.10322;7.471947293393828e-11;1.79115182748148e+20;7.070757507593059e-11;2000.0;253687.05;19.61064443102266;-1065016.5;37.15020188370448;-5.837953e-06
14:51:43;-100;-100.0756;7.324503538888401e-11;1.8639901525777554e+20;7.018241534817295e-11;2000.0;226957.4;34.40417125872965;-1086455.5;58.49134551367408;-6.77689e-06
14:52:02;-125;-125.0246;7.200434278879352e-11;1.9287796641422157e+20;6.959006321461136e-11;2000.0;205850.35;21.193191713378134;-1105176.0;39.55628900693289;-1.845584e-05
14:52:22;-150;-150.01;7.099518331350319e-11;1.984002569168978e+20;6.901630291877564e-11;2000.0;189799.55;16.83025178064785;-1120885.5;19.267524490707153;-8.307324e-06
14:52:41;-175;-175.0373;7.006921870598317e-11;2.036786229038949e+20;6.843605725212195e-11;2000.0;175442.55;26.76373245644187;-1135698.0;32.19937887599697;-0.0001119813
14:53:02;-200;-200.0694;6.924660514732138e-11;2.0854655809345084e+20;6.788487119295299e-11;2000.0;162761.35;10.997107574266973;-1149189.5;15.370019518530222;-9.612817e-06
14:53:21;-225;-225.0843;6.851155387552652e-11;2.1304549968518254e+20;6.736953935718576e-11;2000.0;151227.35;19.26905226003603;-1161519.0;16.969089545405787;-1.020962e-05
14:53:41;-250;-250.0585;6.781375214721767e-11;2.174525228922567e+20;6.686013975684931e-11;2000.0;140144.05;25.66587958749904;-1173471.0;22.615260334561704;-1.080322e-05
14:54:00;-275;-275.0315;6.71478079619239e-11;2.2178711955656645e+20;6.635798881965866e-11;2000.0;129293.15;25.609985845368985;-1185109.0;28.643498389686965;-1.131786e-05
14:54:19;-300;-300.0079;6.650037274647216e-11;2.2612669787416796e+20;6.586316757380026e-11;2000.0;117702.15;17.915534460350322;-1196647.0;14.968299836654795;-1.190468e-05
14:54:38;-325;-325.0413;6.588332580285761e-11;2.3038222661435752e+20;6.539135225850853e-11;2000.0;104767.2;15.370523738636878;-1207854.5;15.691956538303309;-1.234221e-05
14:54:58;-350;-350.0551;6.532507526286024e-11;2.343366205259638e+20;6.496567570605335e-11;2000.0;90606.01000000002;39.915413000494226;-1218176.5;30.465349169179067;-1.277634e-05
14:55:17;-375;-375.0883;6.489495543198366e-11;2.374532526675967e+20;6.464132517061646e-11;2000.0;76811.21;38.25352918359289;-1226250.5;23.806249179574678;-1.326613e-05
14:55:36;-400;-400.0634;6.457323472520017e-11;2.3982525509548353e+20;6.440280598459263e-11;2000.0;63395.235;17.779710733023766;-1232360.0;11.597413504743201;-1.363574e-05
14:55:55;-425;-425.0332;6.43761664271004e-11;2.4129580845800604e+20;6.425915053818143e-11;2000.0;52749.69499999999;16.388130575206073;-1236132.5;10.744184473472147;-1.400058e-05
14:56:15;-450;-449.9874;6.425585555615031e-11;2.4220024546465894e+20;6.41722502779919e-11;2000.0;44701.35;20.43771819455383;-1238447.0;10.538026380684384;-1.432033e-05
14:56:34;-475;-475.0209;6.418161728292763e-11;2.427608710055184e+20;6.411785908624549e-11;2000.0;39098.310000000005;17.829758691580874;-1239879.5;11.67208207647633;-1.462865e-05
14:56:53;-500;-500.0523;6.413144506722828e-11;2.4314085979656828e+20;6.408088650993912e-11;2000.0;34853.965;24.624017010837353;-1240849.5;11.101238669626015;-1.493659e-05
14:57:13;-525;-525.0872;6.409843630927526e-11;2.4339134466853333e+20;6.40566354559468e-11;2000.0;31714.159999999996;14.094653951055307;-1241488.5;11.859068260196498;-1.52394e-05
14:57:32;-550;-550.069;6.406953637152468e-11;2.436109679567744e+20;6.403405905073717e-11;2000.0;29235.359999999997;12.479960737117665;-1242048.5;14.752542153812;-1.553027e-05
14:57:52;-575;-575.0216;6.405115203653212e-11;2.437508333062951e+20;6.401975746629978e-11;2000.0;27512.715000000004;15.822019901074615;-1242405.0;13.955285736952861;-1.595714e-05
14:58:11;-600;-599.9963;6.403352536433215e-11;2.43885047606357e+20;6.400534530501209e-11;2000.0;26076.274999999998;17.302433174267705;-1242747.0;15.396428157205813;-1.632838e-05
14:58:30;-625;-625.0267;6.401989969195593e-11;2.4398887317958695e+20;6.399451645957319e-11;2000.0;24755.815000000002;18.31172203125641;-1243011.5;17.165008010484584;-1.658306e-05
14:58:50;-650;-650.0543;6.400895699081395e-11;2.44072302926419e+20;6.398588655499795e-11;2000.0;23606.695;12.932266767663018;-1243224.0;17.626684316683043;-1.686212e-05
14:59:09;-675;-675.069;6.399752908123688e-11;2.441594777058924e+20;6.397616200199794e-11;2000.0;22724.295000000002;10.487429320381674;-1243446.0;10.47377677822093;-1.717035e-05
14:59:28;-700;-700.0492;6.398885791854926e-11;2.4422565453947204e+20;6.39687043034043e-11;2000.0;22073.870000000003;17.23880665823475;-1243614.5;12.216280121215295;-1.7569e-05
14:59:47;-725;-725.0156;6.398175806355981e-11;2.4427985945633715e+20;6.39627855829467e-11;2000.0;21420.635;15.81228837803053;-1243752.5;10.071618539241843;-1.803147e-05
15:00:06;-750;-749.9847;6.397309117375434e-11;2.4434605260089888e+20;6.395508251929622e-11;2000.0;20873.53;10.848228196346156;-1243921.0;15.344380078712858;-1.829887e-05
15:00:26;-775;-775.0062;6.396494078227932e-11;2.444083255535153e+20;6.394755248959715e-11;2000.0;20514.674999999996;13.691745460312902;-1244079.5;14.4131016786811;-1.880535e-05
15:00:46;-800;-800.014;6.396046794858056e-11;2.4444251029462765e+20;6.394375710764568e-11;2000.0;20113.08;14.308517742939028;-1244166.5;13.081953218078711;-1.907752e-05
15:01:06;-825;-825.0424;6.395355428143808e-11;2.444953638230555e+20;6.393715028529172e-11;2000.0;19930.749999999996;15.080854584538656;-1244301.0;16.24653809277533;-1.951186e-05
15:01:25;-850;-850.0198;6.394882609107225e-11;2.4453151971303142e+20;6.393273352033539e-11;2000.0;19742.795;11.409521188463678;-1244393.0;15.876082640248507;-1.994122e-05
15:01:44;-875;-874.9829;6.39458456346997e-11;2.4455431501751733e+20;6.392979771183122e-11;2000.0;19716.760000000002;14.198895027430794;-1244451.0;19.02498357423732;-2.048029e-05
15:02:03;-900;-899.946;6.39384984548758e-11;2.4461052177266242e+20;6.392253801681393e-11;2000.0;19666.32;10.57546358321941;-1244594.0;12.657013865837392;-2.087524e-05

File: Data/ProtonIrr2024/CV_onPCB/N8740_4_UR_4e15_noadd_CV.csv
time (03.02.2025);set voltage (V);real voltage (V);serial capacitance;1/serial capacitance^2;parallel capacitance;LCR frequency (Hz);r;delta r;x;delta x;sample current
08:12:25;-25;-25.04088;8.17497966293088e-11;1.4963274328922112e+20;7.156810095549913e-11;2000.0;367158.65;40.4575255669449;-973427.15;95.06761475392132;-4.019277e-06
08:12:45;-50;-50.0739;7.845389410157202e-11;1.6246918061977128e+20;7.193759021285936e-11;2000.0;305280.0;74.65373399904387;-1014321.5;160.29702898057718;-5.844972e-06
08:13:04;-75;-75.10333;7.619545986440616e-11;1.7224309117371584e+20;7.151230864699047e-11;2000.0;267263.55;35.26822046829128;-1044386.0;64.86293240364638;-7.385688e-06
08:13:24;-100;-100.0727;7.439316094594655e-11;1.806899408333993e+20;7.084936436438034e-11;2000.0;239234.35;51.84463689717579;-1069688.0;60.91633606841436;-3.681828e-05
08:13:44;-125;-125.0337;7.309755595447349e-11;1.871519201259745e+20;7.024856921902458e-11;2000.0;219236.95;38.0228533253358;-1088647.5;74.79597248515456;-9.516984e-06
08:14:03;-150;-150.0031;7.191331048139321e-11;1.9336658915434617e+20;6.958862983317376e-11;2000.0;202252.25;295.98650201487226;-1106575.0;199.61400251485364;-0.0001795894
08:14:23;-175;-175.0384;7.091129572807593e-11;1.9886994690907147e+20;6.8981475230056e-11;2000.0;187701.15;28.5260648355149;-1122211.5;44.655766704872505;-1.134747e-05
08:14:42;-200;-200.0704;6.994662558859273e-11;2.0439321002821802e+20;6.834909831657899e-11;2000.0;173932.65;22.461664564319356;-1137688.5;32.266662362258664;-1.216841e-05
08:15:02;-225;-225.0839;6.912155726135797e-11;2.093018042538403e+20;6.778674644231576e-11;2000.0;161552.65;32.73211534563569;-1151268.5;35.10893760853495;-1.304112e-05
08:15:21;-250;-250.0606;6.833335469722817e-11;2.141581052335538e+20;6.722700583211284e-11;2000.0;149393.45;22.728008601723115;-1164548.0;22.952124084711635;-1.379126e-05
08:15:41;-275;-275.031;6.758573464745053e-11;2.1892225969941506e+20;6.66796371064176e-11;2000.0;137254.3;31.349170642937267;-1177430.0;29.0516780926679;-1.452749e-05
08:16:00;-300;-300.0076;6.685626248843561e-11;2.2372566696103962e+20;6.613736081756482e-11;2000.0;124096.45;13.258483133450829;-1190277.0;14.055248130146973;-1.513568e-05
08:16:20;-325;-325.0415;6.622237256048782e-11;2.280292335577271e+20;6.566154689027164e-11;2000.0;111056.45;35.361029043284354;-1201670.5;29.635072127464102;-1.582348e-05
08:16:39;-350;-350.0544;6.566618809690129e-11;2.3190835071746546e+20;6.524238456816146e-11;2000.0;97671.01500000001;27.35917056034401;-1211848.5;22.02583710100481;-1.647235e-05
08:16:59;-375;-375.089;6.51932626675998e-11;2.352851769627624e+20;6.488624601746818e-11;2000.0;83963.79500000001;29.188530688440178;-1220639.5;23.753683924814695;-1.71019e-05
08:17:18;-400;-400.0639;6.483700531671183e-11;2.378779050003595e+20;6.461674684409222e-11;2000.0;71657.38500000001;27.029732032523224;-1227346.5;15.768243402484627;-1.767283e-05
08:17:38;-425;-425.0338;6.456506166731116e-11;2.3988597616362383e+20;6.441111076599699e-11;2000.0;60256.415;20.379372260940674;-1232516.0;9.338094023943002;-1.816216e-05
08:17:57;-450;-449.9872;6.437921317489705e-11;2.41272970338663e+20;6.427002823320772e-11;2000.0;50947.34999999999;18.49621785663212;-1236074.0;9.5236547606473;-1.864012e-05
08:18:17;-475;-475.0205;6.425476600602332e-11;2.422084593781771e+20;6.417425177525435e-11;2000.0;43867.280000000006;19.468580585137722;-1238468.0;12.157302332343306;-1.910726e-05
08:18:36;-500;-500.0532;6.41715765605407e-11;2.4283684499077274e+20;6.411010093022613e-11;2000.0;38400.395000000004;14.596087617919983;-1240073.5;10.565864848652948;-1.947844e-05
08:18:56;-525;-525.0874;6.411878510939148e-11;2.432368833538369e+20;6.406842948767036e-11;2000.0;34794.19499999999;12.330692346741865;-1241094.5;9.551832284959781;-2.009438e-05
08:19:15;-550;-550.067;6.407755865114602e-11;2.4354997334311272e+20;6.403603520525507e-11;2000.0;31624.135;10.464559892800068;-1241893.0;9.646242791885346;-2.035663e-05
08:19:34;-575;-575.0215;6.404713106412536e-11;2.4378144033349842e+20;6.40115079972036e-11;2000.0;29310.76;15.523851648350643;-1242483.0;9.952386648437649;-2.072827e-05
08:19:53;-600;-599.9963;6.402569440151425e-11;2.4394471026380636e+20;6.399390253867271e-11;2000.0;27702.855;8.467338646233463;-1242899.0;7.345066371381541;-2.11807e-05
08:20:13;-625;-625.0254;6.400836490427411e-11;2.4407681835479787e+20;6.397999226605544e-11;2000.0;26180.695;8.898321400691275;-1243235.5;13.066656037410642;-2.155483e-05
08:20:33;-650;-650.0536;6.399436396318292e-11;2.441836302291459e+20;6.39682804683248e-11;2000.0;25110.13;15.404100265838359;-1243507.5;11.399013115177997;-2.189477e-05
08:20:53;-675;-675.0687;6.398096071449632e-11;2.442859480654693e+20;6.395698782379656e-11;2000.0;24079.950000000004;13.908838017605909;-1243768.0;7.3348483283569;-2.222558e-05
08:21:12;-700;-700.0479;6.39728597459797e-11;2.4434782049327392e+20;6.395030796743933e-11;2000.0;23359.495000000003;21.09836068868867;-1243925.5;10.641311009457434;-2.263335e-05
08:21:31;-725;-725.014;6.396308987867097e-11;2.4442247067370118e+20;6.394194253591575e-11;2000.0;22625.370000000003;16.05886997892439;-1244115.5;9.525623339183635;-2.293478e-05
08:21:51;-750;-749.9847;6.395733219684316e-11;2.4446648033185658e+20;6.393701540665242e-11;2000.0;22179.47;15.60037836079631;-1244227.5;9.794769012079865;-2.351185e-05
08:22:10;-775;-775.0063;6.394754137753366e-11;2.4454134514503097e+20;6.392826407948928e-11;2000.0;21609.410000000003;8.70569325211959;-1244418.0;8.876936408468858;-2.371174e-05
08:22:29;-800;-800.0126;6.394242872916425e-11;2.4458045232058466e+20;6.392370626251708e-11;2000.0;21298.625;8.540049399740063;-1244517.5;7.9333158263112145;-2.422744e-05
08:22:49;-825;-825.0408;6.393734258379805e-11;2.4461936608090856e+20;6.39192388101051e-11;2000.0;20946.155000000002;15.502632800592249;-1244616.5;10.89208428171578;-2.458739e-05
08:23:08;-850;-850.0189;6.393069071597553e-11;2.4467027309674263e+20;6.391304828113916e-11;2000.0;20680.7;11.599525852378607;-1244746.0;8.927485648266257;-2.488057e-05
08:23:27;-875;-874.9821;6.392719839746957e-11;2.4469700631464067e+20;6.390977139606313e-11;2000.0;20555.695;16.428176214966825;-1244814.0;12.577758146824099;-2.548427e-05
08:23:47;-900;-899.9464;6.392203765475274e-11;2.4473651911230138e+20;6.390506080479069e-11;2000.0;20290.86;12.392928225403448;-1244914.5;9.936674494014584;-2.579692e-05

File: Data/ProtonIrr2024/CV_onPCB/P6212_2_UL_6e15_600min_CV.csv
time (23.05.2025);set voltage (V);real voltage (V);serial capacitance;1/serial capacitance^2;parallel capacitance;LCR frequency (Hz);r;delta r;x;delta x;sample current
09:27:24;-25;-25.04204;8.120252489503073e-11;1.516564666346788e+20;6.977021003784888e-11;2000.0;396691.3;14.89498237662603;-979987.65;31.738247824982405;-4.071896e-06
09:27:43;-50;-50.07491;7.866309176724521e-11;1.616061843080755e+20;7.075516964666608e-11;2000.0;338198.15;15.07121013721194;-1011624.0;22.90633100258529;-6.140969e-06
09:28:03;-75;-75.09687;7.688221184528743e-11;1.6917970433994523e+20;7.089635736663164e-11;2000.0;300756.75;14.838442472173416;-1035057.0;18.73632834895887;-1.095345e-05
09:28:22;-100;-100.0818;7.556317772908978e-11;1.7513767222301832e+20;7.074978503478628e-11;2000.0;274690.1;19.405012239109773;-1053125.0;33.80458548777074;-9.0023e-06
09:28:42;-125;-125.0218;7.437438810303551e-11;1.8078116825877787e+20;7.042793058594142e-11;2000.0;253278.3;12.000645815955075;-1069958.0;8.763560920082657;-0.0001567364
09:29:02;-150;-150.0022;7.342558253853875e-11;1.8548346419675103e+20;7.009579400174561e-11;2000.0;236213.7;11.298694614865914;-1083784.0;9.73139250056229;-1.122977e-05
09:29:21;-175;-175.0374;7.259476279919965e-11;1.8975333559433734e+20;6.974017989437189e-11;2000.0;221776.05;10.64013040333623;-1096187.5;19.670726981990267;-1.223865e-05
09:29:41;-200;-200.0696;7.18428359104145e-11;1.9374614297302008e+20;6.936916595401143e-11;2000.0;209167.55;14.329074464179469;-1107660.5;20.20488802245635;-1.319055e-05
09:30:00;-225;-225.0829;7.11868867637632e-11;1.9733312774555225e+20;6.901606940019166e-11;2000.0;198256.15;16.483214947333536;-1117867.0;18.842770496930648;-1.411733e-05
09:30:19;-250;-250.0593;7.060508344888815e-11;2.005986743536531e+20;6.867922649314481e-11;2000.0;188735.45;10.075831231218594;-1127078.5;10.42293144945317;-1.503729e-05
09:30:38;-275;-275.0308;7.005456871974481e-11;2.0376381937505403e+20;6.833838824982702e-11;2000.0;180012.55;17.755770188871;-1135935.5;17.442405224050955;-1.591944e-05
09:30:58;-300;-300.0066;6.955868997363073e-11;2.0667940931165405e+20;6.80149438028543e-11;2000.0;172355.25;15.783357532540409;-1144033.5;17.539598056968124;-1.68076e-05
09:31:17;-325;-325.0417;6.907421855762205e-11;2.0958878459081166e+20;6.768369121496233e-11;2000.0;165128.45;11.170379357926928;-1152057.5;11.551515052147922;-1.7679e-05
09:31:36;-350;-350.0545;6.862803942567914e-11;2.1232288947630018e+20;6.736710460542276e-11;2000.0;158639.35;42.37394688956883;-1159547.5;50.40771270351393;-1.855326e-05
09:31:55;-375;-375.0874;6.817269154556178e-11;2.1516871107485e+20;6.703302707771667e-11;2000.0;152203.2;22.83906740652954;-1167292.5;23.10708765725356;-1.944998e-05
09:32:14;-400;-400.0616;6.770666507784444e-11;2.1814092686564704e+20;6.668667020084539e-11;2000.0;145357.75;9.14600322545318;-1175327.0;12.188108959145385;-2.028756e-05
09:32:34;-425;-425.0336;6.725654356131897e-11;2.2107055996357666e+20;6.634855446209129e-11;2000.0;138414.05;16.33209646677364;-1183193.0;18.776314867406757;-2.120887e-05
09:32:52;-450;-449.9862;6.680768383795194e-11;2.2405114576073877e+20;6.60107116441045e-11;2000.0;130881.45;25.343981040870425;-1191142.5;23.96742581087923;-2.211017e-05
09:33:12;-475;-475.0198;6.637125173247788e-11;2.270073836799219e+20;6.568413393106452e-11;2000.0;122629.65;14.708717653147056;-1198975.0;14.150971698084906;-2.302803e-05
09:33:32;-500;-500.0519;6.59611179645298e-11;2.2983913808789258e+20;6.537835333593772e-11;2000.0;113902.1;22.455500439758627;-1206430.0;16.015617378046965;-2.395452e-05
09:33:51;-525;-525.0869;6.557768503412297e-11;2.325347360258333e+20;6.50951136418594e-11;2000.0;104481.8;15.243293607354024;-1213484.0;14.906374475371265;-2.484968e-05
09:34:10;-550;-550.0674;6.525166438517555e-11;2.348641943164229e+20;6.485687194166757e-11;2000.0;95149.15999999997;11.752130445158048;-1219547.0;9.276313923105448;-2.568052e-05
09:34:29;-575;-575.0209;6.498212815959725e-11;2.3681659873599927e+20;6.466146333274856e-11;2000.0;86238.08499999999;10.584527091466866;-1224605.5;7.1928784224397955;-2.643082e-05
09:34:48;-600;-599.9967;6.479329406851199e-11;2.3819897055682616e+20;6.45278364615419e-11;2000.0;78774.22;15.035969539740695;-1228174.5;9.340101712508275;-2.72904e-05
09:35:08;-625;-625.0261;6.465032555369277e-11;2.3925364762235693e+20;6.442662282440161e-11;2000.0;72530.78499999999;12.849309855007963;-1230890.5;9.313296945765233;-2.820683e-05
09:35:27;-650;-650.0546;6.454440248983821e-11;2.4003956469771495e+20;6.435211662674553e-11;2000.0;67394.40000000001;11.46912594751669;-1232910.5;12.970639922532735;-2.896192e-05
09:35:46;-675;-675.067;6.44668588630349e-11;2.4061737268620686e+20;6.429816297337744e-11;2000.0;63227.585;11.063862966884805;-1234393.5;9.007635649825096;-2.974599e-05
09:36:06;-700;-700.0469;6.440823683198829e-11;2.410555743489976e+20;6.425543293343696e-11;2000.0;60250.55;16.571658788425523;-1235517.0;12.511994245522974;-3.057373e-05
09:36:25;-725;-725.0135;6.436629902723374e-11;2.4136979577018027e+20;6.422495921632756e-11;2000.0;57997.855;18.872883291908465;-1236322.0;10.478549517943787;-3.157984e-05
09:36:44;-750;-749.9838;6.432927770019782e-11;2.4164769105327728e+20;6.41973937449691e-11;2000.0;56068.475;10.67232138524684;-1237033.5;12.8700233100022;-3.242649e-05
09:37:03;-775;-775.0057;6.429858466379747e-11;2.4187844797122363e+20;6.417314731125594e-11;2000.0;54717.40499999999;11.793598846407928;-1237624.0;11.606032913963324;-3.330827e-05
09:37:23;-800;-800.0119;6.427648615499433e-11;2.4204479408545294e+20;6.415512960262503e-11;2000.0;53846.06;11.79343122250696;-1238049.5;11.52117615523693;-3.437937e-05
09:37:42;-825;-825.0415;6.425279453304843e-11;2.4222332300430013e+20;6.413477423688617e-11;2000.0;53128.76000000001;13.382425789071448;-1238506.0;12.11197754291181;-3.532812e-05
09:38:01;-850;-850.0172;6.423842718696306e-11;2.423316847945331e+20;6.412055471618862e-11;2000.0;53113.240000000005;14.570517149367113;-1238783.0;10.956733089748969;-3.654178e-05
09:38:21;-875;-874.9829;6.4222770468489e-11;2.4244985414220127e+20;6.410500088052525e-11;2000.0;53109.44;9.812095596762132;-1239085.0;10.781929326423912;-3.760657e-05
09:38:40;-900;-899.9481;6.421015214767327e-11;2.425451540454287e+20;6.408985071076138e-11;2000.0;53694.18000000001;14.196178358980994;-1239328.5;12.026533166295264;-3.895855e-05

File: Data/ProtonIrr2024/CV_onPCB/P6212_2_UL_6e15_noadd_CV.csv
time (27.01.2025);set voltage (V);real voltage (V);serial capacitance;1/serial capacitance^2;parallel capacitance;LCR frequency (Hz);r;delta r;x;delta x;sample current
14:58:30;-25;-25.04107;8.129105030541315e-11;1.5132634072826226e+20;6.993372722954213e-11;2000.0;394495.5;13.894873155232471;-978920.45;23.770094131071506;-4.774407e-06
14:58:49;-50;-50.076;7.879456871123288e-11;1.6106732076032282e+20;7.084333254843303e-11;2000.0;338346.5;13.290880332017137;-1009936.0;23.015212360523638;-7.078776e-06
14:59:09;-75;-75.09377;7.694625585389579e-11;1.6889819779378515e+20;7.088566665774903e-11;2000.0;302399.35;21.184224673091066;-1034195.5;26.11967649110532;-4.491643e-05
14:59:29;-100;-100.0688;7.557609518630856e-11;1.7507780831912424e+20;7.06995385696883e-11;2000.0;276537.5;15.918621171445722;-1052945.0;26.57536453183662;-1.031489e-05
14:59:48;-125;-125.0229;7.443512119798489e-11;1.8048628271214363e+20;7.040004170990478e-11;2000.0;255948.05;11.504015603257848;-1069085.0;16.054594358002323;-1.165495e-05
15:00:07;-150;-150.0036;7.349773860827146e-11;1.8511944787982575e+20;7.007780900295645e-11;2000.0;239185.3;16.364763976299812;-1082720.0;25.70992026436488;-1.291017e-05
15:00:27;-175;-175.0374;7.266121390080003e-11;1.8940642280042362e+20;6.972411269063286e-11;2000.0;224778.85;11.78861208963973;-1095185.0;23.911294402436685;-1.405052e-05
15:00:46;-200;-200.0675;7.194998200374831e-11;1.931695289212712e+20;6.93873474578617e-11;2000.0;212550.75;21.992598186662708;-1106011.0;29.537264599146617;-1.514565e-05
15:01:06;-225;-225.0798;7.132885956780731e-11;1.9654836667642888e+20;6.906568655305336e-11;2000.0;201954.05;13.56953849620539;-1115642.0;21.361179742701477;-1.621174e-05
15:01:25;-250;-250.058;7.077283541097456e-11;1.9964884833748933e+20;6.87541321728515e-11;2000.0;192668.35;13.43805696520148;-1124407.0;16.659831931925364;-1.726395e-05
15:01:45;-275;-275.0307;7.026305028492641e-11;2.0255641446162704e+20;6.845007983775955e-11;2000.0;184319.6;16.08763500331854;-1132565.0;22.366269246345038;-1.826613e-05
15:02:04;-300;-300.0069;6.977291215676666e-11;2.054122314295518e+20;6.814046726367191e-11;2000.0;176530.6;14.624192285387933;-1140521.0;19.96121238802894;-1.923674e-05
15:02:23;-325;-325.0409;6.933798466111719e-11;2.0799723939657826e+20;6.785431027822045e-11;2000.0;169706.9;14.05042703977356;-1147675.0;19.045996954740907;-2.028368e-05
15:02:43;-350;-350.0523;6.89531077506238e-11;2.1032568419454668e+20;6.759390750765246e-11;2000.0;163653.1;16.966570071761705;-1154081.0;18.192031222488595;-2.140751e-05
15:03:02;-375;-375.0844;6.853123083774961e-11;2.1292317628975356e+20;6.729734818469317e-11;2000.0;157231.5;17.154518355232245;-1161185.5;15.451132644566869;-2.23288e-05
15:03:21;-400;-400.0606;6.81425983945543e-11;2.1535879875673093e+20;6.701906044005526e-11;2000.0;151205.0;44.7799620366074;-1167808.0;46.68297334146573;-2.330102e-05
15:03:41;-425;-425.0324;6.773424109231759e-11;2.1796334363002755e+20;6.672252261191411e-11;2000.0;144669.0;11.867602959317438;-1174848.5;13.770893217217248;-2.43076e-05
15:04:00;-450;-449.9885;6.734941138988337e-11;2.204613137107308e+20;6.64400535646099e-11;2000.0;138232.05;14.665686993796099;-1181561.5;16.31372121865517;-2.526033e-05
15:04:19;-475;-475.0206;6.697498882391758e-11;2.2293317454678354e+20;6.616425771438775e-11;2000.0;131523.75;15.443748735329775;-1188167.0;12.043670536842162;-2.627712e-05
15:04:39;-500;-500.0518;6.65957323532629e-11;2.25479571886976e+20;6.588341919786618e-11;2000.0;124248.5;12.841436835494694;-1194933.5;14.786395774494876;-2.713927e-05
15:04:58;-525;-525.0849;6.623270703451291e-11;2.2795807903464676e+20;6.561368870292701e-11;2000.0;116700.35;18.715671908857555;-1201483.0;11.047624178980744;-2.796207e-05
15:05:18;-550;-550.0651;6.592032858985215e-11;2.301236601887967e+20;6.538117395017738e-11;2000.0;109622.85;28.289775096313512;-1207176.5;22.530812235691812;-2.891111e-05
15:05:37;-575;-575.0222;6.562397664077333e-11;2.3220678851517953e+20;6.515929370727185e-11;2000.0;102404.2;14.534889060464135;-1212628.0;12.876334882255897;-2.986901e-05
15:05:57;-600;-599.9963;6.536945351022667e-11;2.3401855396896653e+20;6.49689232943272e-11;2000.0;95582.87500000001;20.857436173940595;-1217349.5;18.282163438718076;-3.086097e-05
15:06:16;-625;-625.0267;6.513429898472853e-11;2.357113597960822e+20;6.479352307273037e-11;2000.0;88603.12500000001;16.46850156359101;-1221744.5;13.536524664772713;-3.174765e-05
15:06:35;-650;-650.0541;6.493951941429161e-11;2.3712746547955397e+20;6.464825114177855e-11;2000.0;82252.53000000001;16.05827528098814;-1225409.0;10.974971526158964;-3.277634e-05
15:06:55;-675;-675.0663;6.478021327836935e-11;2.382951772585798e+20;6.453022085767631e-11;2000.0;76459.175;13.767330669014964;-1228422.5;10.096410253154335;-3.369073e-05
15:07:14;-700;-700.0461;6.464685920741122e-11;2.3927930573587808e+20;6.44313426889397e-11;2000.0;71192.52500000001;20.481595244267545;-1230956.5;12.35465499315946;-3.456161e-05
15:07:33;-725;-725.0161;6.454963803921826e-11;2.400006275923814e+20;6.435989787473446e-11;2000.0;66937.31499999999;11.129185223995368;-1232810.5;11.010790162381626;-3.548565e-05
15:07:52;-750;-749.986;6.446664996157856e-11;2.4061893210960013e+20;6.429965182613066e-11;2000.0;62908.094999999994;9.794336309827127;-1234397.5;12.447389284504602;-3.61486e-05
15:08:12;-775;-775.0058;6.440766340054427e-11;2.4105986667864054e+20;6.425582844022361e-11;2000.0;60059.57000000001;15.578393851742085;-1235528.0;8.35463942968217;-3.71682e-05
15:08:31;-800;-800.0135;6.436093701271624e-11;2.41410015267323e+20;6.422174681507433e-11;2000.0;57561.36;22.864246543457295;-1236425.0;9.604686356149273;-3.810123e-05
15:08:51;-825;-825.04;6.43206203895471e-11;2.417127451496374e+20;6.419158266191084e-11;2000.0;55470.134999999995;16.00952884222395;-1237200.0;8.276472678623424;-3.902184e-05
15:09:10;-850;-850.0192;6.42885073136339e-11;2.41954283760856e+20;6.416770368453256e-11;2000.0;53707.944999999985;14.966311294036537;-1237818.0;12.239281024635392;-3.992674e-05
15:09:29;-875;-874.9835;6.426558532032072e-11;2.4212691312454114e+20;6.415021913629694e-11;2000.0;52511.19;12.820744713159211;-1238259.5;10.804512945986968;-4.088629e-05
15:09:49;-900;-899.9476;6.424060521606024e-11;2.4231525292838073e+20;6.413084923418113e-11;2000.0;51246.135;12.779196522082222;-1238741.0;10.50951949424901;-4.185618e-05

File: Data/ProtonIrr2024/CV_onPCB/P6212_2_UR_6e15_109min_CV.csv
time (07.07.2025);set voltage (V);real voltage (V);serial capacitance;1/serial capacitance^2;parallel capacitance;LCR frequency (Hz);r;delta r;x;delta x;sample current
10:48:41;-25;-25.03918;8.211730222154862e-11;1.4829641547236422e+20;6.973809552519031e-11;2000.0;408288.2;31.532729028740903;-969070.7;59.81835420671486;-3.834492e-06
10:49:00;-50;-50.07378;7.965952882659193e-11;1.5758850423678052e+20;7.086929986828516e-11;2000.0;351822.35;19.686705539525903;-998969.9;31.497928503315904;-5.798141e-06
10:49:20;-75;-75.09867;7.797153090956875e-11;1.6448559771889635e+20;7.117673619399974e-11;2000.0;315335.75;13.21890218588518;-1020596.5;22.386100598362365;-7.468906e-06
10:49:39;-100;-100.07;7.659962290567799e-11;1.7043027184680816e+20;7.110770911538778e-11;2000.0;288713.45;36.61102805166771;-1038875.5;33.199962349376236;-4.497116e-05
10:49:59;-125;-125.0319;7.551921971680596e-11;1.7534161883675846e+20;7.090837162172977e-11;2000.0;268704.1;9.054805354064767;-1053738.0;14.892951352905172;-9.795679e-06
10:50:19;-150;-150.0006;7.449027027305481e-11;1.802191346158526e+20;7.058577923335825e-11;2000.0;251254.7;15.152739026327884;-1068293.5;15.98866786195773;-0.0001956162
10:50:38;-175;-175.0366;7.363872897065153e-11;1.8441125879165547e+20;7.026355083842583e-11;2000.0;236846.6;13.588855728132517;-1080647.0;16.554455593585672;-1.179792e-05
10:50:58;-200;-200.0668;7.285452850960942e-11;1.8840260185708544e+20;6.991092686611052e-11;2000.0;224130.3;12.874412607960027;-1092279.0;20.480478510034867;-1.274405e-05
10:51:17;-225;-225.0802;7.217832689888879e-11;1.9194923177128473e+20;6.95768206932158e-11;2000.0;213188.35;13.14082855074215;-1102512.0;15.820872289478858;-1.373088e-05
10:51:37;-250;-250.0558;7.152584314593172e-11;1.9546726129054364e+20;6.92204640726941e-11;2000.0;203039.75;7.755925154357796;-1112569.5;9.936674494014584;-1.461794e-05
10:51:56;-275;-275.0288;7.093525240706405e-11;1.9873564248894118e+20;6.88757088961412e-11;2000.0;193990.5;10.28554811373706;-1121832.5;9.614442261514705;-1.551397e-05
10:52:15;-300;-300.0066;7.038656929396496e-11;2.0184611944815736e+20;6.853784387433796e-11;2000.0;185682.65;10.647364697426308;-1130577.5;8.714212528966687;-1.639549e-05
10:52:35;-325;-325.04;6.989815042102078e-11;2.0467680639524658e+20;6.822408029166511e-11;2000.0;178337.4;10.804027026993223;-1138477.5;12.86225096940656;-1.733219e-05
10:52:55;-350;-350.0514;6.943145327837826e-11;2.0743760460391576e+20;6.791000456634229e-11;2000.0;171551.95;14.869679720827884;-1146130.0;18.0;-1.826666e-05
10:53:14;-375;-375.083;6.90070717984663e-11;2.0999686029038056e+20;6.761312700540221e-11;2000.0;165578.45;10.146298586184026;-1153178.5;12.75294083731278;-1.928047e-05
10:53:33;-400;-400.0613;6.856252483699744e-11;2.1272885155950277e+20;6.72905125705237e-11;2000.0;159577.65;9.686401550627561;-1160655.5;10.546918981389778;-2.02241e-05
10:53:52;-425;-425.0325;6.812221087134884e-11;2.1548772262641356e+20;6.696101039915958e-11;2000.0;153831.05;11.002380424253655;-1168157.5;9.21615429558338;-2.11717e-05
10:54:12;-450;-449.9873;6.767125550915579e-11;2.1836927483917314e+20;6.661547391765201e-11;2000.0;148042.15;17.92808899464747;-1175942.0;21.361179742701477;-2.212807e-05
10:54:31;-475;-475.02;6.721317172205877e-11;2.213559602841461e+20;6.625994804208692e-11;2000.0;142006.3;13.68230609217613;-1183956.5;13.933323365227693;-2.321398e-05
10:54:51;-500;-500.0507;6.672802313497314e-11;2.2458641488921087e+20;6.588503000551677e-11;2000.0;134896.45;11.056779594438881;-1192564.5;15.467304225365195;-2.42413e-05
10:55:10;-525;-525.0835;6.624094936663939e-11;2.2790135311750503e+20;6.551315384361719e-11;2000.0;126620.5;13.486382020393757;-1201333.5;17.018739671315263;-2.532551e-05
10:55:30;-550;-550.0663;6.576935903908861e-11;2.3118134236158194e+20;6.51611496386095e-11;2000.0;116895.75;18.162857016449806;-1209947.5;12.745097096530884;-2.635549e-05
10:55:50;-575;-575.0214;6.535906456359051e-11;2.3409295526303957e+20;6.486288649918739e-11;2000.0;106489.05;20.719492633749507;-1217543.0;8.065358020571683;-2.740904e-05
10:56:09;-600;-599.9969;6.504057731349498e-11;2.363911563148352e+20;6.463646473261991e-11;2000.0;96742.685;16.402917842566705;-1223505.0;12.932517156377562;-2.846716e-05
10:56:29;-625;-625.0257;6.480677597296538e-11;2.3809987469289076e+20;6.447374550888528e-11;2000.0;88251.12499999999;13.334181405320441;-1227919.0;10.022474744293447;-2.953702e-05
10:56:48;-650;-650.0529;6.464320944151275e-11;2.3930632599404708e+20;6.436137451532353e-11;2000.0;81461.41999999998;14.932604595314112;-1231026.0;13.700364958642524;-3.065122e-05
10:57:07;-675;-675.0651;6.452328567254379e-11;2.4019670799983238e+20;6.427934956695162e-11;2000.0;75975.92000000001;17.258281490345503;-1233314.0;10.756393447619885;-3.160251e-05
10:57:27;-700;-700.0464;6.444271360057179e-11;2.40797714502628e+20;6.42234477924943e-11;2000.0;72153.095;14.863528307572105;-1234856.0;16.407315441594946;-3.265273e-05
10:57:47;-725;-725.014;6.438163515451532e-11;2.4125481773276286e+20;6.417958747120197e-11;2000.0;69351.62000000002;16.014572426387282;-1236027.5;12.725466592624413;-3.376079e-05
10:58:06;-750;-749.9849;6.433606478919339e-11;2.4159670882797833e+20;6.414442873640733e-11;2000.0;67607.48500000002;19.44106128147335;-1236903.0;17.875961512601215;-3.497119e-05
10:58:25;-775;-775.0043;6.430180592644869e-11;2.4185421429743757e+20;6.41172087013457e-11;2000.0;66403.695;20.867498023241797;-1237562.0;19.982492337043443;-3.618328e-05
10:58:45;-800;-800.011;6.42726444865538e-11;2.4207372968141203e+20;6.409133571097175e-11;2000.0;65852.72;21.40139901969068;-1238123.5;18.10075965256707;-3.74436e-05
10:59:04;-825;-825.0376;6.425546642686322e-11;2.422031789892124e+20;6.407405200104029e-11;2000.0;65898.40000000001;21.8638857479635;-1238454.5;22.399497762226723;-3.887541e-05
10:59:23;-850;-850.0175;6.424146091075754e-11;2.4230879770481856e+20;6.405693634515456e-11;2000.0;66484.24500000001;31.548958362361002;-1238724.5;29.338328173227595;-4.024566e-05
10:59:43;-875;-874.9821;6.42322569064766e-11;2.4237824477409916e+20;6.404213861069e-11;2000.0;67501.9;29.958183356138374;-1238902.0;22.322634253152113;-4.180551e-05
11:00:02;-900;-899.9468;6.423565300662976e-11;2.4235261666895217e+20;6.403623938521278e-11;2000.0;69131.9;25.783227106008187;-1238836.5;27.076511961476868;-4.339619e-05
