Repository: aimaax/PENGUIN

# PENGUIN :penguin:  

> **NOTE!!** Google ID and GitLab repo for CERN organization is hidden and the create database function won't work properly in this version. Plotting is still possible with the saved database and data stored in this repo.  

A Python-based environment for GUI-driven analysis for IV, CV, and TCT measurements obtained with [Particulars Setup]() at CERN for CMS HGCAL silicon diodes. Used to plot data for individual diodes, but also to analyse Current Volume Normalization, Saturation Voltage, Charge Collection, and Charge Collection Efficiency.

---

File: Data/ProtonIrr2024/CV_onPCB/P6213_10_UL_8e15_109min_CV.csv
time (07.07.2025);set voltage (V);real voltage (V);serial capacitance;1/serial capacitance^2;parallel capacitance;LCR frequency (Hz);r;delta r;x;delta x;sample current
14:44:34;-25;-25.03785;8.392970515769347e-11;1.4196085459022938e+20;7.063168541456822e-11;2000.0;411403.65;40.70087683330667;-948144.3;88.9681993748328;-3.59847e-06
14:44:53;-50;-50.07054;8.134299689055817e-11;1.5113312491579304e+20;7.181275075155323e-11;2000.0;356386.5;23.370868618859674;-978295.3;53.8322440550271;-5.390814e-06
14:45:12;-75;-75.09974;7.957434825277876e-11;1.5792606688383333e+20;7.216214795643753e-11;2000.0;320505.8;24.189315823313404;-1000039.25;47.6769270716979;-6.799975e-06
14:45:32;-100;-100.0665;7.817988876444998e-11;1.636100222294394e+20;7.214047843230271e-11;2000.0;294511.9;27.869329019551234;-1017876.5;44.07536159806292;-2.185094e-05
14:45:51;-125;-125.0286;7.700686682115721e-11;1.6863242787401148e+20;7.192439977029242e-11;2000.0;274700.75;16.35770078586841;-1033381.5;31.908266953878893;-9.057804e-06
14:46:11;-150;-150.0;7.595089238543551e-11;1.7335414807251193e+20;7.161568919933237e-11;2000.0;257785.15;31.234858331678087;-1047749.0;45.27637352968985;-0.0001594598
14:46:31;-175;-175.0352;7.510808956810783e-11;1.7726645878888985e+20;7.132185899101978e-11;2000.0;244115.65;30.47722715405717;-1059506.0;56.94910008068609;-1.109632e-05
14:46:51;-200;-200.0646;7.426565752434746e-11;1.813109105638962e+20;7.09501941003883e-11;2000.0;231631.4;20.205618030636924;-1071524.5;37.14481794274943;-1.203767e-05
14:47:11;-225;-225.0784;7.351973912130836e-11;1.850086718215473e+20;7.058531390852416e-11;2000.0;220694.0;14.8263279337805;-1082396.0;24.00416630503963;-1.296728e-05
14:47:30;-250;-250.0542;7.285859740999294e-11;1.88381559178789e+20;7.023544204672176e-11;2000.0;211078.1;21.646697207657343;-1092218.0;23.638950907347812;-1.39037e-05
14:47:49;-275;-275.0291;7.22278868096848e-11;1.9168590624683976e+20;6.987475413513331e-11;2000.0;202184.7;30.017753080468893;-1101755.5;50.874723586472676;-1.479331e-05
14:48:09;-300;-300.0063;7.163804223875336e-11;1.9485546134712e+20;6.951760967929751e-11;2000.0;194004.25;19.960570507878778;-1110827.0;22.10316719386613;-1.574975e-05
14:48:29;-325;-325.0385;7.109921062532542e-11;1.9782011133107942e+20;6.917467496517591e-11;2000.0;186687.3;19.894232832657814;-1119245.5;21.348009274871508;-1.665697e-05
14:48:48;-350;-350.0511;7.057102137102414e-11;2.007923645258216e+20;6.882338694087795e-11;2000.0;179688.8;16.679418455090097;-1127622.5;21.998579499594968;-1.76315e-05
14:49:07;-375;-375.0822;7.011153757861493e-11;2.034328188985655e+20;6.850518115411309e-11;2000.0;173804.05;21.319647628420135;-1135012.5;26.859588604444408;-1.861954e-05
14:49:26;-400;-400.0587;6.960888722043938e-11;2.0638143021868787e+20;6.814276050191546e-11;2000.0;167687.75;17.391646701793363;-1143208.5;19.612177339602045;-1.955253e-05
14:49:45;-425;-425.0312;6.91006398359417e-11;2.0942853875383727e+20;6.776509583467267e-11;2000.0;161671.75;14.928140373134223;-1151617.0;15.396428157205813;-2.048419e-05
14:50:05;-450;-449.9865;6.860345678780071e-11;2.1247507982040862e+20;6.738480467601851e-11;2000.0;155992.25;22.446143878180944;-1159963.0;24.362881602963142;-2.149516e-05
14:50:24;-475;-475.0185;6.808100643483285e-11;2.1574863936577303e+20;6.698057420174366e-11;2000.0;149820.55;35.491933942798894;-1168864.5;36.32819153219714;-2.248116e-05
14:50:43;-500;-500.0493;6.756031553991616e-11;2.1908702670137724e+20;6.657723262552611e-11;2000.0;143130.0;19.195181687079703;-1177873.0;20.397303743387262;-2.359408e-05
14:51:03;-525;-525.0818;6.700958865933002e-11;2.2270301465731446e+20;6.615755772273338e-11;2000.0;134769.35;32.75066984047807;-1187553.5;27.37950876111549;-2.464981e-05
14:51:23;-550;-550.0634;6.646896148006112e-11;2.263404699598993e+20;6.575637410587956e-11;2000.0;124629.65;15.697973595340258;-1197212.5;10.744184473472147;-2.567133e-05
14:51:42;-575;-575.0209;6.599790716288116e-11;2.295829711485917e+20;6.541341911624367e-11;2000.0;113976.25;34.532656645557985;-1205757.5;18.639675426358686;-2.677057e-05
14:52:01;-600;-599.9949;6.562562725549713e-11;2.321951077392405e+20;6.514689594722029e-11;2000.0;103947.9;31.801092748520453;-1212597.5;19.45347012746055;-2.7935e-05
14:52:21;-625;-625.0229;6.533604347714699e-11;2.342579491405195e+20;6.494407808332168e-11;2000.0;94621.84;14.051110988103417;-1217972.0;12.461942063739503;-2.894624e-05
14:52:40;-650;-650.0508;6.513158015882992e-11;2.3573103908296298e+20;6.480137162029048e-11;2000.0;87216.885;35.11567048697761;-1221795.5;20.080774387458266;-3.002591e-05
14:52:59;-675;-675.0629;6.499311420746405e-11;2.3673654537542435e+20;6.470553950444218e-11;2000.0;81625.79000000001;20.678023237243732;-1224398.5;13.56972733698065;-3.126809e-05
14:53:19;-700;-700.0438;6.488889649162172e-11;2.374975986911475e+20;6.4631690951131e-11;2000.0;77363.68500000003;28.541547150601534;-1226365.0;10.307764064044152;-3.244897e-05
14:53:38;-725;-725.013;6.481390174977657e-11;2.3804752316787576e+20;6.45766639008024e-11;2000.0;74417.68500000001;21.834840593647446;-1227784.0;12.557866060760482;-3.373133e-05
14:53:58;-750;-749.983;6.475854665904508e-11;2.3845465936168115e+20;6.453485956151299e-11;2000.0;72346.29999999999;25.217392807346346;-1228833.5;11.667797564236363;-3.50392e-05
14:54:17;-775;-775.0048;6.471283603862212e-11;2.3879164845766853e+20;6.449762900292475e-11;2000.0;71032.32999999999;27.802416351821027;-1229701.5;9.414749067287985;-3.633831e-05
14:54:36;-800;-800.0086;6.467825370151938e-11;2.390470722054936e+20;6.446722429378532e-11;2000.0;70393.70999999999;20.252871277919976;-1230359.0;13.093891705677116;-3.766207e-05
14:54:55;-825;-825.035;6.46527154482877e-11;2.3923595987553462e+20;6.444223924114585e-11;2000.0;70342.785;17.88035832275145;-1230845.0;13.407087677791921;-3.913906e-05
14:55:15;-850;-850.0161;6.463753868055603e-11;2.3934831733610467e+20;6.442161215712103e-11;2000.0;71275.87000000001;13.072392856703658;-1231134.0;9.549869109050658;-4.071142e-05
14:55:35;-875;-874.9817;6.463076657541702e-11;2.3939847848923464e+20;6.440673970918132e-11;2000.0;72616.48500000002;21.545807335766924;-1231263.0;9.977474630386187;-4.238901e-05
14:55:54;-900;-899.9471;6.462887693886512e-11;2.394124778885805e+20;6.439244971005229e-11;2000.0;74609.615;26.804311476887673;-1231299.0;14.897986441126868;-4.423329e-05

File: Data/ProtonIrr2024/CV_onPCB/P6213_10_UL_8e15_144min_CV.csv
time (21.08.2025);set voltage (V);real voltage (V);serial capacitance;1/serial capacitance^2;parallel capacitance;LCR frequency (Hz);r;delta r;x;delta x;sample current
14:57:22;-25;-25.03777;8.372695868672195e-11;1.4264920899603019e+20;7.073144021424226e-11;2000.0;407394.7;14.61405145741591;-950440.25;26.075743038310527;-3.523483e-06
14:57:41;-50;-50.07023;8.120131928882167e-11;1.5166096999341064e+20;7.194396427792805e-11;2000.0;351538.85;14.54325874761224;-980002.2;24.86177789298263;-5.292673e-06
14:58:01;-75;-75.09821;7.942212187555908e-11;1.585320328636992e+20;7.226652803681451e-11;2000.0;315284.7;16.884178985073575;-1001956.0;36.492464975663125;-6.658653e-06
14:58:20;-100;-100.065;7.800301959689417e-11;1.6435282362498636e+20;7.219894039670813e-11;2000.0;289254.4;19.31584841522629;-1020184.5;17.627748012721305;-2.049908e-05
14:58:41;-125;-125.0215;7.685050811596092e-11;1.6931931913325373e+20;7.197515294634244e-11;2000.0;269497.8;8.423063575683136;-1035484.0;13.9534941860453;-8.85008e-06
14:59:01;-150;-150.0019;7.582587275269878e-11;1.739262625182395e+20;7.165537997641882e-11;2000.0;253187.35;8.616923755029983;-1049476.5;26.667161453743066;-9.810134e-06
14:59:20;-175;-175.0359;7.490462163017106e-11;1.7823080589980503e+20;7.129074297381838e-11;2000.0;239194.8;9.147294682035778;-1062384.0;16.558985476169727;-1.073183e-05
14:59:39;-200;-200.0652;7.409320374457951e-11;1.8215590412589616e+20;7.092377952866907e-11;2000.0;227041.9;12.073711111336067;-1074018.5;19.928309010048995;-1.164931e-05
14:59:58;-225;-225.0769;7.336215630189484e-11;1.858043272758359e+20;7.055368267642102e-11;2000.0;216418.0;8.585743998046993;-1084721.0;9.431330765061736;-1.252834e-05
15:00:18;-250;-250.0543;7.268948832203953e-11;1.8925910258793293e+20;7.018409707374962e-11;2000.0;206841.15;17.532722977335833;-1094759.0;15.904401906390571;-1.337547e-05
15:00:37;-275;-275.0288;7.204038983974413e-11;1.9268499293277245e+20;6.980152729778377e-11;2000.0;197831.45;15.100078642179323;-1104623.0;14.38923208513922;-1.421744e-05
15:00:57;-300;-300.0055;7.144181997126048e-11;1.9592731222149743e+20;6.942788765630624e-11;2000.0;189711.25;10.5455855693271;-1113878.0;13.069047402163632;-1.503034e-05
15:01:16;-325;-325.0383;7.088975486308896e-11;1.989908242216307e+20;6.906991131120271e-11;2000.0;182212.95;11.465704295855534;-1122552.5;14.60950033368698;-1.586818e-05
15:01:35;-350;-350.0505;7.040450393102623e-11;2.0174329716794422e+20;6.874149854813414e-11;2000.0;175803.3;15.401314878931604;-1130289.5;15.563980853239315;-1.676871e-05
15:01:54;-375;-375.0817;6.993955594788351e-11;2.044345331269965e+20;6.841352919885378e-11;2000.0;169932.85;13.802766932756631;-1137803.5;13.024496151483172;-1.772419e-05
15:02:14;-400;-400.0584;6.946930551267339e-11;2.072116101860373e+20;6.807040535389038e-11;2000.0;164214.45;12.251219327071082;-1145505.5;23.435816606211954;-1.86347e-05
15:02:33;-425;-425.0309;6.89855059481714e-11;2.101281768232288e+20;6.770423468936189e-11;2000.0;158688.3;14.168468512863345;-1153539.0;11.851160280748886;-1.955365e-05
15:02:51;-450;-449.9855;6.85079855024539e-11;2.1306769405034067e+20;6.733529001265358e-11;2000.0;153292.25;14.211944800061671;-1161579.5;19.678351048804878;-2.052696e-05
15:03:11;-475;-475.0187;6.798744742163867e-11;2.163428407729785e+20;6.692967356659541e-11;2000.0;147146.0;13.64404632064843;-1170473.0;12.531959144523254;-2.153018e-05
15:03:30;-500;-500.0484;6.744302188403862e-11;2.1984974057575108e+20;6.650703303695698e-11;2000.0;139976.35;12.794193018709699;-1179921.5;12.395059499655497;-2.248752e-05
15:03:49;-525;-525.0809;6.688531430368114e-11;2.2353135748540724e+20;6.608353673217794e-11;2000.0;131050.8;9.423799658311927;-1189760.0;13.114877048604;-2.345139e-05
15:04:09;-550;-550.0638;6.637235888415135e-11;2.2699981036136776e+20;6.570064647663358e-11;2000.0;121229.9;10.876327505182989;-1198955.0;13.79311422413372;-2.448688e-05
15:04:28;-575;-575.0191;6.592436975811721e-11;2.3009544786208227e+20;6.537488139819066e-11;2000.0;110666.95;13.33987912239088;-1207102.5;13.854151002497408;-2.555668e-05
15:04:47;-600;-599.9951;6.55482729984903e-11;2.3274346324495706e+20;6.510691903620851e-11;2000.0;99955.99;14.440602307383209;-1214028.5;14.093881651269815;-2.655265e-05
15:05:06;-625;-625.0233;6.526924546006124e-11;2.3473768423228054e+20;6.491039101854439e-11;2000.0;90653.29500000001;11.652028739665884;-1219218.5;11.09673375367725;-2.755473e-05
15:05:25;-650;-650.0499;6.507230225805747e-11;2.36160715161222e+20;6.477461136150769e-11;2000.0;82903.78;10.833209589036539;-1222908.5;13.861367176436817;-2.854618e-05
15:05:45;-675;-675.062;6.493631342595444e-11;2.3715088062634472e+20;6.467950389503107e-11;2000.0;77219.10000000002;15.028105336336052;-1225469.5;12.358701388090903;-2.962453e-05
15:06:04;-700;-700.0435;6.484094116540398e-11;2.3784902747300715e+20;6.461178876676485e-11;2000.0;73088.18;11.251172383356383;-1227272.0;11.674759098157015;-3.076292e-05
15:06:23;-725;-725.0137;6.477019527796411e-11;2.3836889714746665e+20;6.456122890785668e-11;2000.0;69898.4;16.28612753235092;-1228612.5;19.037791363495923;-3.184519e-05
15:06:43;-750;-749.9847;6.471299391350617e-11;2.387904833390255e+20;6.45167483785205e-11;2000.0;67820.705;13.127047411737475;-1229698.5;12.947490104263451;-3.297483e-05
15:07:03;-775;-775.0053;6.467575678927873e-11;2.3906553015982034e+20;6.448668621886724e-11;2000.0;66623.21;11.484966042614069;-1230406.5;11.407782431305392;-3.424033e-05
15:07:22;-800;-800.0074;6.464286811757421e-11;2.3930885314656148e+20;6.445747968785127e-11;2000.0;66019.79499999997;13.455278657463667;-1231032.5;11.333026956643137;-3.551752e-05
15:07:42;-825;-825.0342;6.462187050118271e-11;2.3946439590113123e+20;6.443537054222648e-11;2000.0;66250.295;10.858983550498998;-1231432.5;13.506942659240098;-3.696619e-05
15:08:01;-850;-850.0153;6.460770481991201e-11;2.3956941582704886e+20;6.441798073513991e-11;2000.0;66844.16500000001;12.136775261576375;-1231702.5;14.069026263391507;-3.848306e-05
15:08:21;-875;-874.9797;6.459142196222578e-11;2.396902172050431e+20;6.439562059306598e-11;2000.0;67935.22;18.325675430935455;-1232013.0;12.690547663517126;-3.989884e-05
15:08:40;-900;-899.9465;6.458950841337761e-11;2.3970441968914625e+20;6.438450163181586e-11;2000.0;69521.89499999999;14.417490202874953;-1232049.5;14.874054591805153;-4.140994e-05

File: Data/ProtonIrr2024/CV_onPCB/P6213_10_UL_8e15_30min_CV.csv
time (10.02.2025);set voltage (V);real voltage (V);serial capacitance;1/serial capacitance^2;parallel capacitance;LCR frequency (Hz);r;delta r;x;delta x;sample current
08:16:11;-25;-25.04184;8.265802023902791e-11;1.4636256154570518e+20;7.008891666508177e-11;2000.0;407692.4;117.16536177556914;-962731.4;236.83400727091535;-3.965347e-06
08:16:30;-50;-50.07662;8.030021361862209e-11;1.5508385886481187e+20;7.117499518680846e-11;2000.0;354839.0;58.040804611927975;-990999.5;122.09630420287094;-5.98526e-06
08:16:49;-75;-75.10483;7.870343059744773e-11;1.614405667804394e+20;7.150171631176583e-11;2000.0;320890.0;54.412728290355005;-1011105.5;104.40180793453722;-8.54372e-06
08:17:08;-100;-100.0748;7.726684517442896e-11;1.6749954802968212e+20;7.141143572363815e-11;2000.0;294911.5;130.73711217554103;-1029904.5;185.2842073680323;-5.452224e-05
08:17:27;-125;-125.0237;7.611103262075185e-11;1.7262542930238154e+20;7.119857333391233e-11;2000.0;274635.3;41.66821930440511;-1045544.5;81.02923855004438;-1.015734e-05
08:17:46;-150;-150.0031;7.514979587271883e-11;1.770697562605976e+20;7.093620227354388e-11;2000.0;258080.2;33.23421429791894;-1058918.0;59.057599003007226;-1.127844e-05
08:18:05;-175;-175.0385;7.424286205712598e-11;1.8142226676194276e+20;7.06026356819932e-11;2000.0;243382.4;53.80001858735739;-1071853.5;94.57345029129475;-1.233122e-05
08:18:24;-200;-200.0701;7.353471922617697e-11;1.8493330151913397e+20;7.031844314983071e-11;2000.0;231440.7;51.60983917820321;-1082175.5;90.35063641170437;-1.355277e-05
08:18:43;-225;-225.0846;7.286330055779799e-11;1.8835724082604746e+20;7.000665438033715e-11;2000.0;220617.45;86.47775653311086;-1092147.5;131.73624216592788;-1.455537e-05
08:19:02;-250;-250.0599;7.214737421265718e-11;1.9211396732505522e+20;6.962502414209776e-11;2000.0;209937.3;43.901998815543685;-1102985.0;58.49572633962244;-1.557231e-05
08:19:22;-275;-275.0308;7.159911100729391e-11;1.9506741999722627e+20;6.932418557286929e-11;2000.0;201337.05;73.42150485382331;-1111431.0;108.88043901454476;-1.655213e-05
08:19:41;-300;-300.007;7.105749968943517e-11;1.980524213271715e+20;6.900506536177766e-11;2000.0;193140.95;34.627407858515774;-1119902.5;44.02769015063134;-1.760127e-05
08:20:01;-325;-325.0417;7.057555899600698e-11;2.0076654563972137e+20;6.870661563848768e-11;2000.0;185966.45;45.81787178601817;-1127550.0;59.06775770248943;-1.870553e-05
08:20:20;-350;-350.0556;7.006857089292515e-11;2.036823891083378e+20;6.837436540307556e-11;2000.0;178773.55;40.120847137118126;-1135708.5;50.80981696483466;-1.970921e-05
08:20:39;-375;-375.0884;6.961010502287915e-11;2.0637420915184183e+20;6.806249057460299e-11;2000.0;172383.35;41.82931238975846;-1143188.5;43.67078542916305;-2.078671e-05
08:20:58;-400;-400.064;6.916030443142147e-11;2.0906734661540758e+20;6.774459908662762e-11;2000.0;166334.5;77.03117875250254;-1150623.5;89.76712928461063;-2.181636e-05
08:21:18;-425;-425.0342;6.867056072178667e-11;2.1206002721967653e+20;6.739044403984827e-11;2000.0;159714.8;36.1381792568469;-1158829.5;37.16500369971729;-2.276623e-05
08:21:37;-450;-449.9862;6.823120253036884e-11;2.14799837755368e+20;6.706551850567718e-11;2000.0;153761.6;46.55117613981413;-1166291.5;50.09129165833119;-2.382598e-05
08:21:56;-475;-475.0207;6.775053215055405e-11;2.1785853481159246e+20;6.670928129120754e-11;2000.0;146744.55;36.49886813313531;-1174566.0;34.93136126749142;-2.482402e-05
08:22:15;-500;-500.0535;6.73211795589787e-11;2.2064625793260398e+20;6.638882465622745e-11;2000.0;140081.75;42.24250673196372;-1182057.0;36.04233621728758;-2.597997e-05
08:22:34;-525;-525.0891;6.690041210546496e-11;2.23430477648866e+20;6.607604257927229e-11;2000.0;132861.85;79.07810300582582;-1189491.5;58.88664959054811;-2.722305e-05
08:22:53;-550;-550.0682;6.646365976502928e-11;2.2637658113815908e+20;6.575491791636091e-11;2000.0;124304.2;47.34461954647011;-1197308.0;33.28362960976462;-2.821219e-05
08:23:12;-575;-575.0228;6.608184140348047e-11;2.2900012920418196e+20;6.547516653868751e-11;2000.0;115917.15;30.55587300340149;-1204226.0;18.952572384771415;-2.92367e-05
08:23:32;-600;-599.9969;6.574960613094293e-11;2.3132026911835652e+20;6.523368065893428e-11;2000.0;107635.25;28.23250564508931;-1210311.0;16.761563172926323;-3.040772e-05
08:23:51;-625;-625.026;6.548993222502298e-11;2.3315832034682814e+20;6.504498743595181e-11;2000.0;100499.0;51.14943792457548;-1215110.0;23.706539182259394;-3.169731e-05
08:24:11;-650;-650.0547;6.528003427839618e-11;2.3466010054277543e+20;6.489377514207151e-11;2000.0;94047.58;32.00123794480462;-1219017.0;16.15704180844996;-3.294481e-05
08:24:30;-675;-675.0686;6.509641581713827e-11;2.359857863098718e+20;6.476463461680019e-11;2000.0;87496.36000000002;34.10211899574557;-1222455.5;17.881205216651363;-3.409401e-05
08:24:50;-700;-700.0498;6.497085407460347e-11;2.3689879319524878e+20;6.467501178128566e-11;2000.0;82838.73;28.629473536898946;-1224818.0;14.808781178746615;-3.501436e-05
08:25:09;-725;-725.0147;6.487908287995291e-11;2.375694519102107e+20;6.460870624531226e-11;2000.0;79345.90000000001;28.908719272911725;-1226550.5;12.835010712889957;-3.637359e-05
08:25:29;-750;-749.986;6.480632736537595e-11;2.3810317109263653e+20;6.455565466815256e-11;2000.0;76517.20499999997;41.924312442185716;-1227927.5;14.677789343085694;-3.739986e-05
08:25:48;-775;-775.0065;6.476076010124393e-11;2.3843835947314227e+20;6.451880211375249e-11;2000.0;75249.745;62.331003712037074;-1228791.5;22.229203764417655;-3.911075e-05
08:26:08;-800;-800.0132;6.470970501255746e-11;2.3881475723133095e+20;6.447931592250357e-11;2000.0;73509.16;30.622404706358466;-1229761.0;11.133283433021903;-4.023253e-05
08:26:27;-825;-825.0412;6.467097376951003e-11;2.3910089370469024e+20;6.444849105216842e-11;2000.0;72297.37000000001;29.139806193590065;-1230497.5;9.107002800043492;-4.161929e-05
08:26:46;-850;-850.0203;6.464672791372231e-11;2.392802776611601e+20;6.442441284268333e-11;2000.0;72310.73999999999;58.48610193883719;-1230959.0;15.213480864023198;-4.363655e-05
08:27:06;-875;-874.9834;6.462433701383334e-11;2.3944611700752364e+20;6.440214180004745e-11;2000.0;72328.79500000001;26.52376997619301;-1231385.5;15.72378771161707;-4.463971e-05
08:27:25;-900;-899.9484;6.4613921215238e-11;2.3952332091346705e+20;6.438489563977765e-11;2000.0;73453.76;40.091123955310046;-1231584.0;14.618481453283716;-4.645157e-05

File: Data/ProtonIrr2024/CV_onPCB/P6213_10_UL_8e15_90min_CV.csv
time (27.05.2025);set voltage (V);real voltage (V);serial capacitance;1/serial capacitance^2;parallel capacitance;LCR frequency (Hz);r;delta r;x;delta x;sample current
10:48:29;-25;-25.03966;8.35268332137169e-11;1.4333358642766201e+20;7.045569094148024e-11;2000.0;410357.95;15.63992886812469;-952717.45;31.635855844278964;-3.653715e-06
10:48:48;-50;-50.0722;8.101674619460679e-11;1.5235278797534773e+20;7.161346757827132e-11;2000.0;355924.3;10.854054541967255;-982234.85;11.5209103372954;-5.487869e-06
10:49:07;-75;-75.10275;7.929150672693699e-11;1.590547556803508e+20;7.195385567492003e-11;2000.0;320490.35;12.472625024428497;-1003606.5;17.62491134729477;-6.922755e-06
10:49:27;-100;-100.0695;7.788853652004697e-11;1.6483632082952883e+20;7.191499602171323e-11;2000.0;294457.6;20.571387896785186;-1021684.0;27.580790416519974;-3.063638e-05
10:49:47;-125;-125.0233;7.672680229681305e-11;1.698657428021227e+20;7.17058975795628e-11;2000.0;274445.8;8.798749911208978;-1037153.5;16.236917810963998;-9.22766e-06
10:50:07;-150;-150.0031;7.569204737033371e-11;1.7454181792833185e+20;7.140321331990466e-11;2000.0;257662.15;10.722470564193683;-1051332.0;20.37891066764855;-1.026385e-05
10:50:27;-175;-175.0388;7.477947111994947e-11;1.7882787729626192e+20;7.10638666886793e-11;2000.0;243331.35;9.397147173477705;-1064162.0;14.415269681833914;-1.122003e-05
10:50:46;-200;-200.0676;7.397765869348557e-11;1.827253638884635e+20;7.071803643944702e-11;2000.0;230944.75;14.052913399007338;-1075696.0;16.543881044059766;-1.218935e-05
10:51:05;-225;-225.0826;7.325049653314551e-11;1.863712225733756e+20;7.036613723638181e-11;2000.0;219949.2;7.244515166662293;-1086374.5;7.432193485102497;-1.314939e-05
10:51:24;-250;-250.0598;7.257420583160907e-11;1.898608477766115e+20;7.000658920905418e-11;2000.0;209992.35;9.204693096459003;-1096498.0;12.32071426500915;-1.406374e-05
10:51:44;-275;-275.0298;7.199108681312407e-11;1.9294900357001914e+20;6.96791777522703e-11;2000.0;201347.05;59.55050272667729;-1105379.5;84.86599731341168;-1.499285e-05
10:52:03;-300;-300.0087;7.138497490138967e-11;1.9623947696650938e+20;6.931170313954864e-11;2000.0;192800.5;8.326613957666106;-1114765.0;11.280514172678478;-1.59356e-05
10:52:22;-325;-325.0425;7.084627085622075e-11;1.992351722658007e+20;6.897009655348973e-11;2000.0;185259.0;23.702215086358486;-1123241.5;37.6116670728645;-1.683113e-05
10:52:42;-350;-350.054;7.033508915547277e-11;2.0214170075922573e+20;6.863053175723372e-11;2000.0;178305.7;9.66102996579557;-1131405.0;8.046738469715539;-1.776063e-05
10:53:01;-375;-375.0851;6.985562876316379e-11;2.049260589218767e+20;6.829906673933675e-11;2000.0;171974.7;10.298567861600953;-1139170.5;12.479483162374954;-1.876456e-05
10:53:20;-400;-400.0622;6.937809389526407e-11;2.0775681196562763e+20;6.795579197374308e-11;2000.0;165939.75;10.735193291226757;-1147011.5;8.404611829228045;-1.972632e-05
10:53:39;-425;-425.0344;6.890599941633923e-11;2.106133653721263e+20;6.760479966359004e-11;2000.0;160219.85;10.480285062916943;-1154870.0;8.48528137423857;-2.071847e-05
10:53:59;-450;-449.9885;6.843381221549482e-11;2.1352981928919767e+20;6.72452804277183e-11;2000.0;154594.45;11.959823368260924;-1162838.5;12.435332725745619;-2.177573e-05
10:54:18;-475;-475.0219;6.792019298375912e-11;2.16771497383163e+20;6.685135678473736e-11;2000.0;148146.6;14.856210822413631;-1171632.0;14.432601983010548;-2.283671e-05
10:54:37;-500;-500.052;6.738203137788075e-11;2.2024791246555454e+20;6.644150534319415e-11;2000.0;140511.45;11.408434379878775;-1180989.5;12.297865668480853;-2.379049e-05
10:54:57;-525;-525.0878;6.684199869297622e-11;2.2382116134201878e+20;6.60350254013848e-11;2000.0;131608.25;15.706507409351067;-1190531.0;12.587692401707312;-2.476525e-05
10:55:16;-550;-550.0673;6.634914411299196e-11;2.2715868718283116e+20;6.566953135549149e-11;2000.0;122012.3;12.400423379868933;-1199374.5;9.911483239152453;-2.581655e-05
10:55:35;-575;-575.0233;6.590990029626245e-11;2.3019648648433277e+20;6.535079059510801e-11;2000.0;111676.7;29.68190526229743;-1207367.5;17.376348868505143;-2.686271e-05
10:55:55;-600;-599.9983;6.555567078766733e-11;2.32690937204018e+20;6.509689859729954e-11;2000.0;101905.65;25.013224002515145;-1213891.5;14.47886390570752;-2.777058e-05
10:56:14;-625;-625.0262;6.530730331351757e-11;2.3446417701635798e+20;6.492044336360148e-11;2000.0;94062.07;17.974838107754913;-1218508.0;10.573551910309043;-2.913664e-05
10:56:33;-650;-650.0549;6.513451223557512e-11;2.3570981635734238e+20;6.479759861032442e-11;2000.0;88096.53000000001;18.632055844699686;-1221740.5;10.827626702098664;-3.06662e-05
10:56:53;-675;-675.0684;6.500898950285305e-11;2.3662093663487358e+20;6.470809848130644e-11;2000.0;83472.23;24.948951981996924;-1224099.5;13.77452358522791;-3.219702e-05
10:57:12;-700;-700.0476;6.491663400550943e-11;2.3729468658170574e+20;6.46414098058858e-11;2000.0;79987.48499999999;20.598645920302772;-1225841.0;10.86047881080756;-3.37604e-05
10:57:31;-725;-725.0155;6.48468326237258e-11;2.3780581136140452e+20;6.458858691380442e-11;2000.0;77596.12500000001;14.22109502640334;-1227160.5;11.477695761780758;-3.540068e-05
10:57:50;-750;-749.9866;6.478817716274266e-11;2.3823659747801835e+20;6.454381280191343e-11;2000.0;75576.36499999999;14.416184091152472;-1228271.5;11.09673375367725;-3.684932e-05
10:58:09;-775;-775.007;6.474105524923021e-11;2.3858352570747997e+20;6.45059436980532e-11;2000.0;74207.44499999999;12.52323934730948;-1229165.5;12.618934186372476;-3.828242e-05
10:58:29;-800;-800.0139;6.470273364803348e-11;2.388662219631131e+20;6.447205694904314e-11;2000.0;73567.095;9.658745971915508;-1229893.5;8.284775193087619;-3.97399e-05
10:58:48;-825;-825.0402;6.467523114810935e-11;2.3906941613574206e+20;6.444591260038322e-11;2000.0;73396.28;11.634465178941376;-1230416.5;12.986050207819158;-4.124343e-05
10:59:08;-850;-850.0211;6.465263665773733e-11;2.3923654297764486e+20;6.442223931171871e-11;2000.0;73607.94999999998;14.698672559112739;-1230846.5;14.718610668130331;-4.270575e-05
10:59:27;-875;-874.9834;6.463375872595462e-11;2.3937631361070413e+20;6.439970975984386e-11;2000.0;74223.62000000002;15.50439066845228;-1231206.0;13.6088206689632;-4.40976e-05
10:59:46;-900;-899.9492;6.462428453288036e-11;2.394465059128895e+20;6.438250084444514e-11;2000.0;75461.24500000001;12.018376502256853;-1231386.5;12.947490104263451;-4.556214e-05

File: Data/ProtonIrr2024/CV_onPCB/P6213_10_UL_8e15_noadd_CV.csv
time (04.02.2025);set voltage (V);real voltage (V);serial capacitance;1/serial capacitance^2;parallel capacitance;LCR frequency (Hz);r;delta r;x;delta x;sample current
08:14:11;-25;-25.04304;8.309953740965736e-11;1.4481141179918125e+20;7.038117031621913e-11;2000.0;407079.25;45.16175788208426;-957616.3;93.65247193747743;-4.648055e-06
08:14:30;-50;-50.07909;8.053739270270154e-11;1.5417177356560554e+20;7.142440942682084e-11;2000.0;352938.9;63.44560268450447;-988081.05;131.92369906502773;-7.002487e-06
08:14:49;-75;-75.10059;7.849591557322204e-11;1.6229527687954068e+20;7.149907362795474e-11;2000.0;317134.8;102.74781262878541;-1013778.5;104.45399705133356;-4.318582e-05
08:15:09;-100;-100.0725;7.700653148576397e-11;1.6863389654279966e+20;7.133748710518376e-11;2000.0;291312.15;33.13150124881154;-1033386.0;63.7040030139394;-1.036943e-05
08:15:28;-125;-125.0252;7.580720043244026e-11;1.7401195376711644e+20;7.106849199154672e-11;2000.0;271063.55;24.98344201666376;-1049735.0;48.215661356036584;-1.178505e-05
08:15:48;-150;-150.0042;7.4765208876605e-11;1.788961103690259e+20;7.073418414474912e-11;2000.0;254087.7;27.403476056880088;-1064365.0;54.46329038903176;-1.30445e-05
08:16:07;-175;-175.0396;7.395902620242785e-11;1.8281744345595966e+20;7.044265839656487e-11;2000.0;240396.55;26.3344332576192;-1075967.0;44.345800252109555;-1.438064e-05
08:16:26;-200;-200.071;7.317404725747009e-11;1.8676085218508007e+20;7.009419556189474e-11;2000.0;227959.1;22.837348795339622;-1087509.5;29.945575633138194;-1.555123e-05
08:16:46;-225;-225.0853;7.248218996980359e-11;1.9034320899446437e+20;6.975658768460637e-11;2000.0;217018.85;37.17393408021271;-1097890.0;57.82732917920384;-1.668822e-05
08:17:05;-250;-250.0615;7.188414302304889e-11;1.9352354049111838e+20;6.944280158680015e-11;2000.0;207566.7;31.16753920347258;-1107024.0;49.119242665171456;-1.787678e-05
08:17:24;-275;-275.0326;7.135489071446616e-11;1.9640498628447378e+20;6.914804987591496e-11;2000.0;199233.3;27.83272354621444;-1115235.0;36.024297356090095;-1.903837e-05
08:17:43;-300;-300.0074;7.086049668566404e-11;1.9915518408594866e+20;6.885462340977358e-11;2000.0;191677.5;43.35847667988348;-1123016.0;62.037891646960404;-2.001226e-05
08:18:03;-325;-325.0435;7.037365329921044e-11;2.0192021770905508e+20;6.854996810841481e-11;2000.0;184438.4;49.012875859308636;-1130785.0;63.40938416354475;-2.11203e-05
08:18:22;-350;-350.0576;6.990029935279796e-11;2.0466422190744093e+20;6.82418754938449e-11;2000.0;177473.45;16.47717739784336;-1138442.5;19.46631706307076;-2.21463e-05
08:18:42;-375;-375.0899;6.94794347225276e-11;2.071511970034436e+20;6.796020561731626e-11;2000.0;171245.1;21.299518773906613;-1145338.5;25.370011824987387;-2.323062e-05
08:19:01;-400;-400.0646;6.908432283488051e-11;2.0952748013757972e+20;6.769141556176392e-11;2000.0;165236.1;25.48498577594267;-1151889.0;28.034799803101855;-2.433813e-05
08:19:20;-425;-425.0359;6.866801269850451e-11;2.1207576508335604e+20;6.74028830843623e-11;2000.0;158768.35;16.900040680424407;-1158872.5;19.759491390215487;-2.544807e-05
08:19:40;-450;-449.9892;6.828055597990617e-11;2.144894336721407e+20;6.713200605538898e-11;2000.0;152441.5;48.96618731328793;-1165448.5;49.83610638884221;-2.644615e-05
08:19:59;-475;-475.022;6.790947011858308e-11;2.168399589702728e+20;6.687009490697194e-11;2000.0;146093.2;41.96990588505054;-1171817.0;40.909045454520204;-2.756493e-05
08:20:18;-500;-500.0548;6.755804997904995e-11;2.191017211254105e+20;6.661899425898247e-11;2000.0;139849.1;24.873168274266956;-1177912.5;22.856891739691992;-2.863209e-05
08:20:38;-525;-525.0893;6.72151019563761e-11;2.2134324698837028e+20;6.637142204735687e-11;2000.0;133481.65;24.55720617252703;-1183922.5;22.02129651042372;-2.958753e-05
08:20:57;-550;-550.0707;6.690595248664459e-11;2.2339347529815094e+20;6.614545023907784e-11;2000.0;127533.9;39.130736001256096;-1189393.0;26.17345984007464;-3.065992e-05
08:21:16;-575;-575.0242;6.662280111478078e-11;2.252963849676688e+20;6.593560605999404e-11;2000.0;121940.3;29.066054083758946;-1194448.0;17.008821240756223;-3.182015e-05
08:21:35;-600;-599.9983;6.633357524652708e-11;2.2726533056167418e+20;6.572084295309383e-11;2000.0;115835.2;24.078994995638837;-1199656.0;18.86001060445089;-3.279951e-05
08:21:54;-625;-625.0275;6.607092309271867e-11;2.2907582062929468e+20;6.552430163175332e-11;2000.0;110007.4;57.88965365244466;-1204425.0;34.5;-3.386065e-05
08:22:13;-650;-650.056;6.58338627008027e-11;2.307285438435745e+20;6.53455903657528e-11;2000.0;104487.35;20.956296786407652;-1208762.0;13.758633653092156;-3.511635e-05
08:22:33;-675;-675.0697;6.562330018331703e-11;2.3221157580331188e+20;6.518682424173552e-11;2000.0;99227.56;31.86593353410493;-1212640.5;15.944826747255675;-3.626912e-05
08:22:52;-700;-700.0505;6.542798318776913e-11;2.336000509559177e+20;6.503910560298707e-11;2000.0;94047.18000000001;29.26295832618424;-1216260.5;16.14736820661497;-3.735559e-05
08:23:11;-725;-725.0168;6.525755044823773e-11;2.3482182793571477e+20;6.49120952720421e-11;2000.0;88959.51499999998;22.82555286844119;-1219437.0;10.772650555921693;-3.844574e-05
08:23:30;-750;-749.9869;6.512824857385037e-11;2.357551569763014e+20;6.48146663911934e-11;2000.0;84988.42499999999;34.35758349695142;-1221858.0;14.028542333400145;-3.979195e-05
08:23:50;-775;-775.0084;6.500782115659898e-11;2.366294420012838e+20;6.472494790384492e-11;2000.0;80925.35500000001;21.332559006129827;-1224121.5;14.39227223200006;-4.08648e-05
08:24:09;-800;-800.0156;6.491446284874701e-11;2.3731056016539458e+20;6.465608745283969e-11;2000.0;77494.25999999998;32.45510314264906;-1225882.0;12.973048986263791;-4.211369e-05
08:24:29;-825;-825.0426;6.483922412567352e-11;2.3786162483650124e+20;6.459907895376114e-11;2000.0;74830.05999999998;12.361054566662116;-1227304.5;9.577969513419845;-4.35224e-05
08:24:48;-850;-850.0212;6.478440594031771e-11;2.3826433468841175e+20;6.455743567584268e-11;2000.0;72833.47;49.50235049974908;-1228343.0;21.76120401080786;-4.481263e-05
08:25:07;-875;-874.9828;6.474208234493517e-11;2.3857595578813605e+20;6.452417018496543e-11;2000.0;71430.385;65.5741314372522;-1229146.0;22.785960589801782;-4.613401e-05
08:25:27;-900;-899.9499;6.46950011369119e-11;2.38923325172531e+20;6.448863012554024e-11;2000.0;69582.845;24.906666251226447;-1230040.5;15.644088340328432;-4.772286e-05

File: Data/ProtonIrr2024/CV_onPCB/P6213_10_UR_8e15_13days_CV.csv
time (07.05.2025);set voltage (V);real voltage (V);serial capacitance;1/serial capacitance^2;parallel capacitance;LCR frequency (Hz);r;delta r;x;delta x;sample current
08:07:10;-25;-25.04318;8.262245606630654e-11;1.4648858984233422e+20;7.029612560363076e-11;2000.0;403313.95;18.940495637654262;-963145.8;34.46161632889554;-3.555988e-06
08:07:30;-50;-50.07765;8.0249614227351e-11;1.552794890330571e+20;7.1434650926318e-11;2000.0;348339.7;20.27499691738571;-991624.35;39.06182759421274;-5.330661e-06
08:07:50;-75;-75.10763;7.861762891453018e-11;1.6179314498302044e+20;7.174401995321297e-11;2000.0;313306.75;11.841003969258688;-1012209.0;19.02498357423732;-6.67804e-06
08:08:09;-100;-100.0733;7.72932999459451e-11;1.6738490927160168e+20;7.16889195085744e-11;2000.0;287863.15;20.7456350830723;-1029552.0;31.14161203277698;-2.14125e-05
08:08:29;-125;-125.0357;7.623754290983908e-11;1.720529876376183e+20;7.149759382906528e-11;2000.0;268758.6;12.598888839893778;-1043809.5;14.63685417021021;-8.926161e-06
08:08:49;-150;-150.0033;7.525739598672567e-11;1.7656378325194264e+20;7.120521217025556e-11;2000.0;252249.1;16.460088092109345;-1057404.0;23.435016535091243;-0.0001520938
08:09:09;-175;-175.0398;7.436750710097469e-11;1.8081462408349434e+20;7.086026583740056e-11;2000.0;238061.05;10.2436504723658;-1070057.0;12.371337841963577;-1.085432e-05
08:09:28;-200;-200.0717;7.358503724535367e-11;1.846804703409035e+20;7.050961605818009e-11;2000.0;225854.5;21.355502803727195;-1081435.5;36.30754053912217;-1.176504e-05
08:09:47;-225;-225.0853;7.285859740999294e-11;1.88381559178789e+20;7.014404124946164e-11;2000.0;214863.85;7.708201800679586;-1092218.0;10.9453186340097;-1.266183e-05
08:10:07;-250;-250.0613;7.222369139949664e-11;1.917081766222823e+20;6.980117934677961e-11;2000.0;205263.65;13.631081211701439;-1101819.5;17.542448517809593;-1.355721e-05
08:10:26;-275;-275.0328;7.162788638900693e-11;1.9491072091652817e+20;6.945524164540108e-11;2000.0;196494.25;14.4571565323199;-1110984.5;20.80234361796766;-1.443154e-05
08:10:46;-300;-300.0092;7.109466893288289e-11;1.9784538655396902e+20;6.91297456584322e-11;2000.0;188709.35;21.55032192334954;-1119317.0;36.08392994118019;-1.529018e-05
08:11:05;-325;-325.0429;7.055190716601384e-11;2.0090117820572218e+20;6.877915317790051e-11;2000.0;181082.8;15.030236192422265;-1127928.0;21.972710347155626;-1.615e-05
08:11:24;-350;-350.0573;7.007702425249989e-11;2.0363325184423346e+20;6.846008248762321e-11;2000.0;174519.1;22.89977074121049;-1135571.5;30.481756839132483;-1.704506e-05
08:11:43;-375;-375.0885;6.959305966534949e-11;2.0647531558380146e+20;6.81208465920714e-11;2000.0;168100.7;10.822684509861682;-1143468.5;13.458733224193129;-1.79833e-05
08:12:03;-400;-400.064;6.91326363201536e-11;2.092347250475414e+20;6.77856416085693e-11;2000.0;162263.6;8.770518798794061;-1151084.0;14.342245291445826;-1.88878e-05
08:12:22;-425;-425.035;6.866617586878258e-11;2.1208711134733235e+20;6.743581174192995e-11;2000.0;156537.65;12.99928363410846;-1158903.5;17.780255903670227;-1.979254e-05
08:12:41;-450;-449.9888;6.81972001631263e-11;2.150140847837547e+20;6.707722333838017e-11;2000.0;150778.9;33.76817288512957;-1166873.0;35.875479090877654;-2.072353e-05
08:13:01;-475;-475.0226;6.768581788716886e-11;2.1827532210445582e+20;6.668460327001154e-11;2000.0;144059.95;22.036387521551713;-1175689.0;23.333452380648687;-2.171186e-05
08:13:20;-500;-500.0552;6.717039440939173e-11;2.2163799013872094e+20;6.629054104130416e-11;2000.0;136487.1;16.22327032382805;-1184710.5;13.846931067929818;-2.263258e-05
08:13:39;-525;-525.0894;6.666817875309257e-11;2.2498979376386245e+20;6.59113482950632e-11;2000.0;127905.95;18.390823119153747;-1193635.0;14.823967080373592;-2.357853e-05
08:13:58;-550;-550.0703;6.620063935473346e-11;2.281789789311088e+20;6.556385929409006e-11;2000.0;118465.1;15.556654524672068;-1202065.0;12.559856687080469;-2.459904e-05
08:14:17;-575;-575.0245;6.57922241884205e-11;2.3102068272604633e+20;6.526504947560453e-11;2000.0;108705.75;16.322051801167646;-1209527.0;11.621101496846157;-2.566315e-05
08:14:37;-600;-599.9984;6.544754329186409e-11;2.3346044117727622e+20;6.501547805804445e-11;2000.0;99120.405;22.93749166212392;-1215897.0;10.88806686239573;-2.664113e-05
08:14:56;-625;-625.0281;6.517908563397453e-11;2.3538754135156202e+20;6.482395624367019e-11;2000.0;90366.48999999999;11.18733413284854;-1220905.0;15.354152532784086;-2.762482e-05
08:15:16;-650;-650.0569;6.49894252409599e-11;2.36763421685492e+20;6.469100646904745e-11;2000.0;83164.61000000002;19.578065404937263;-1224468.0;14.892951352905172;-2.864092e-05
08:15:35;-675;-675.0685;6.485071681628742e-11;2.3777732575793784e+20;6.459279949481675e-11;2000.0;77539.6;11.660540296229438;-1227087.0;19.0538709977789;-2.972264e-05
08:15:55;-700;-700.0498;6.475093251949806e-11;2.3851074299576163e+20;6.452177591543542e-11;2000.0;73241.485;26.55789456545812;-1228978.0;16.04057355583023;-3.074861e-05
08:16:15;-725;-725.0174;6.467930509066823e-11;2.390393006484343e+20;6.446951101620214e-11;2000.0;70184.98499999999;23.29582502831776;-1230339.0;19.822966478304906;-3.19453e-05
08:16:34;-750;-749.9863;6.462179178579418e-11;2.394649792815644e+20;6.44266445426954e-11;2000.0;67773.44999999998;24.204274932334016;-1231434.0;20.017492350441902;-3.299344e-05
08:16:53;-775;-775.008;6.458266774817615e-11;2.3975520187517125e+20;6.439560710969407e-11;2000.0;66410.575;17.996022998151457;-1232180.0;27.919527216627433;-3.413538e-05
08:17:12;-800;-800.0139;6.454832907224661e-11;2.400103615726266e+20;6.436589999362415e-11;2000.0;65633.30000000002;22.80741655690089;-1232835.5;26.603336256943415;-3.541328e-05
08:17:31;-825;-825.0433;6.452114074694445e-11;2.4021267835080763e+20;6.434077339733161e-11;2000.0;65301.61500000001;33.66106896326955;-1233355.0;24.09875515457178;-3.658359e-05
08:17:50;-850;-850.0205;6.45075420985864e-11;2.403139661055602e+20;6.432562428067043e-11;2000.0;65603.235;22.3430361354492;-1233615.0;23.994791101403653;-3.79736e-05
08:18:09;-875;-874.9845;6.449183233855776e-11;2.4043105797339585e+20;6.430523383636837e-11;2000.0;66468.56999999998;28.448594077739717;-1233915.5;29.210229372601646;-3.937279e-05
08:18:29;-900;-899.9494;6.448543038864903e-11;2.404787991138574e+20;6.429279715801839e-11;2000.0;67548.075;38.246780174937804;-1234038.0;22.842942017174583;-4.073286e-05
