Repository: aimaax/PENGUIN

# PENGUIN :penguin:  

> **NOTE!!** Google ID and GitLab repo for CERN organization is hidden and the create database function won't work properly in this version. Plotting is still possible with the saved database and data stored in this repo.  

A Python-based environment for GUI-driven analysis for IV, CV, and TCT measurements obtained with [Particulars Setup]() at CERN for CMS HGCAL silicon diodes. Used to plot data for individual diodes, but also to analyse Current Volume Normalization, Saturation Voltage, Charge Collection, and Charge Collection Efficiency.

---

## Using saved database from another computer

GUI only searches for Database/Diodes_Database.pkl so either create new database or copy a previous backup database:

```bash
cp Database/SavedDatabases/DB_DI_DISR_HF_20260216.pkl Database/Diodes_Database.pkl
```

> **Important!** If database was previously created on another system (Windows vs Linux), after you copied the file, then go to "Manage Database" --> "Create Database" then select one campaign at the time and under "Columns to Overwrite" select **file_iv**, **file_cv**, and **file_tct** then press Create Database. (This has to be done once, have patience :>)

---

## Creating the Database

Before you can plot any data, you must create the sensor database:

1. Navigate to the **Manage Database** tab.
2. Click the **Manage Database** sub-tab.
3. Select the **campaign** you want to import from the campaign dropdown.
4. Choose which **measurement directories** under Data/ to scan (IV_onPCB, CV_onPCB, TCT, IVCV_bare).
5. Press **"Create Database"**.

It scans the selected directories in `Data/` and matches the sensor id and annealing time from the filename to fetch metadata from the corresponding Google Sheets. Saves the database to `Database/Diodes_Database.pkl`.

---

## GUI Overview

Divided into **8 main tabs** containing:

1. Plot IV|CV|TCT vs Voltage
2. Current Volume Noramlization
3. Saturation Voltage
4. Charge Collection
5. Charge Collection Efficiency
6. DI vs HF Comparison
7. Manage Database
8. Annealing

Plots can be saved with Save Plot:

- **Original** = saves exactly as you see it in the GUI
- **16:9** = 16 to 9 ratio with the base_width of 5.12 (full width of 15' laptop screen)

<!-- - **Left side**: Matplotlib plot canvas (resizable)
- **Right side**: A narrow panel (max 300px) with two sub-tabs:
  - **Filter tab**: Campaign, measurement type, sensor ID, annealing time, and other filters specific to the tab
  - **Plot Settings tab**: Visual customization (axis scales, labels, fonts, markers, legend, colors, etc.)

### Extract Saturation Voltage from CV and TCT data

Extraction of saturation voltage from CV and TCT data can be done under `Saturation Voltage` --> `Fit`,

**How to use the fit tab:**

1. Select a **campaign**, **measurement type**, **annealing temperature**, **sensor ID**, and **annealing time**
2. Default fit from `CV`. To fit from `TCT` data, click in the checkbox `Fit from TCT | CC vs V`
3. **Annealing Time** displays green checkbox if all diodes for the specific sensor id, campaign and annealing temperature are done, otherwise a red X. To skip looking through already fit diodes, check `Only iterate through non analysed annealing times`
4. Click **Interactive Fit Saturation Voltage** to load first diode
5. First tries an **automatic fit** using a curvature-based algorithm (@GUI.SaturationVoltage.SaturationVoltageFitTab.py -> automatic_fit_saturation_voltage -> @Utils.saturation_voltage_fit_helper.py -> find_saturation_voltage_from_curvature_fit):
6. If the automatic fit is unsatisfactory, use the **manual fit modes** by pressing `1`:
   - **Manual Fit Mode**: Click on the plot to define the lower and upper fit regions by placing interactive vertical lines. Move lower lines by `left click` and `right click`. Move upper lines by `SHIFT` + `left click` and `right click`.
   - **Endcap Assumption**: Remove lines for upper fit and uses end capacitance assumption for the upper fit (values extracted from mean value of all diodes with equal thicknesses for 120um, 200um, and 300um)
   - **Manual Upper Fit Mode**: Manually align upper fit line by moving it with the left click and rotating it with keyboard controls `A` & `D`
7. When satisfied with the selected region, press `2` to fit.
8. If saturation voltage is not possible to extract, press `3` to skip (stores 0 in the database).
9. If you are happy with the **automatic fit** or **manual fit**, press `SPACE` to save the saturation voltage, uncertainties, and fit regions to the database.

**Fit result colors:**

- Orange lines/points: Not yet saved to database = current analysis
- Green lines/points: Stored in database = already analysed

---

### Manage Database Tab

#### Display Database

Shows the full database as an interactive table. You can:

- Select which columns to display
- Edit individual cell values directly in the table **delete individual row** by setting `thickness value to 0`

File: Data/ProtonIrr2024/CV_onPCB/N8737_4_LL1_6e15_6days_CV.csv
time (20.02.2025);set voltage (V);real voltage (V);serial capacitance;1/serial capacitance^2;parallel capacitance;LCR frequency (Hz);r;delta r;x;delta x;sample current
10:49:36;-25;-25.03876;1.0070878246445649e-10;9.85973650706402e+19;8.540405279462396e-11;2000.0;334500.2;637.2076725840641;-790174.1;489.2536504718181;-3.958435e-06
10:49:56;-50;-50.07157;9.470439643956765e-11;1.1149611083663793e+20;8.545596304023574e-11;2000.0;276428.55;566.724847148067;-840272.2;512.3068884955578;-5.707721e-06
10:50:15;-75;-75.09859;9.106324181016737e-11;1.205906916669005e+20;8.437670571848988e-11;2000.0;246000.7;612.9178905041032;-873870.4;544.0393202701437;-7.03924e-06
10:50:34;-100;-100.0692;8.782529423009619e-11;1.296464929260982e+20;8.278376707035386e-11;2000.0;223603.7;682.9231329366431;-906088.3;575.6270628627532;-3.352343e-05
10:50:54;-125;-125.0323;8.542267161179356e-11;1.3704200377629403e+20;8.153476344391178e-11;2000.0;203424.65;642.7184036380163;-931573.2;522.3714894593693;-9.295438e-06
10:51:14;-150;-150.0004;8.299222394673693e-11;1.4518615199777813e+20;7.990643641040467e-11;2000.0;188427.75;739.5320306619585;-958854.55;627.7527597510026;-0.0001692683
10:51:34;-175;-175.0369;8.03582727026631e-11;1.5485984274861526e+20;7.797477455863963e-11;2000.0;173137.0;781.0412793188334;-990283.5;564.0515158210285;-1.125359e-05
10:51:53;-200;-200.0663;7.817931271731129e-11;1.6361243328753425e+20;7.649835471096868e-11;2000.0;150886.6;793.2146317359508;-1017884.0;624.317387231847;-1.219994e-05
10:52:12;-225;-225.0797;7.548931020703081e-11;1.754805900575222e+20;7.46050675565068e-11;2000.0;114764.15;733.3893041045799;-1054155.5;1031.7752844006295;-1.307802e-05
10:52:32;-250;-250.0574;7.404890616291805e-11;1.823739081450554e+20;7.365973178137478e-11;2000.0;78113.93999999999;914.1074956043188;-1074661.0;702.2588198093349;-1.379909e-05
10:52:51;-275;-275.028;7.36450327548936e-11;1.8437969008997813e+20;7.34625876956882e-11;2000.0;53849.244999999995;867.3121201008032;-1080554.5;849.2333233570147;-1.44115e-05
10:53:10;-300;-300.0052;7.336645120321177e-11;1.8578257379372322e+20;7.322906085423754e-11;2000.0;46981.729999999996;967.9621906639744;-1084657.5;727.2705394143227;-1.490321e-05
10:53:29;-325;-325.0394;7.311441330980732e-11;1.8706563008879067e+20;7.30259076036878e-11;2000.0;37890.844999999994;805.6895682108276;-1088396.5;923.1861337238553;-1.534139e-05
10:53:49;-350;-350.0518;7.336881868663768e-11;1.8577058422987948e+20;7.33018103376215e-11;2000.0;32793.34500000001;732.7194074294403;-1084622.5;866.0259450501468;-1.586088e-05
10:54:08;-375;-375.0831;7.324422639972909e-11;1.8640313286873314e+20;7.317288639711882e-11;2000.0;33924.090000000004;537.4744655283635;-1086467.5;696.1762977148819;-1.636151e-05
10:54:28;-400;-400.0602;7.303851582080092e-11;1.8745460810194865e+20;7.298767605847105e-11;2000.0;28755.120000000003;793.3217112748143;-1089527.5;843.5531622251202;-1.680145e-05
10:54:47;-425;-425.031;7.320979352024689e-11;1.865785166715786e+20;7.316679692828999e-11;2000.0;26350.02;950.855249357125;-1086978.5;641.3272468093024;-1.730058e-05
10:55:06;-450;-449.987;7.316641110563833e-11;1.8679983752336772e+20;7.311852597384843e-11;2000.0;27833.32;902.003682187606;-1087623.0;761.0397821401979;-1.783488e-05
10:55:26;-475;-475.0193;7.303697400528721e-11;1.8746252254466605e+20;7.298772597138843e-11;2000.0;28301.985000000004;592.1125814942205;-1089550.5;809.4542837615969;-1.827205e-05
10:55:45;-500;-500.0499;7.310188708251705e-11;1.871297440933304e+20;7.306921539149062e-11;2000.0;23018.665;670.4628379438714;-1088583.0;901.3443015851378;-1.885996e-05
10:56:04;-525;-525.082;7.30987645897412e-11;1.8714573133352803e+20;7.305673977093907e-11;2000.0;26109.76;914.5459567020126;-1088629.5;729.1503531508437;-1.933564e-05
10:56:23;-550;-550.0652;7.285966473779362e-11;1.8837603998231006e+20;7.281949605573445e-11;2000.0;25652.1;629.6215209949544;-1092202.0;703.491506700685;-1.986192e-05
10:56:42;-575;-575.0204;7.310111482829252e-11;1.8713369786336733e+20;7.306578138434972e-11;2000.0;23938.785;748.3331601390854;-1088594.5;638.5735959934453;-2.048152e-05
10:57:01;-600;-599.9954;7.301479247601476e-11;1.875764402019325e+20;7.297022199233803e-11;2000.0;26935.815000000002;1035.242312052473;-1089881.5;765.1360254882787;-2.110139e-05
10:57:20;-625;-625.0242;7.284172444481149e-11;1.8846884222024283e+20;7.280003788691086e-11;2000.0;26142.199999999997;803.3719689222422;-1092471.0;799.7489918718247;-2.177324e-05
10:57:40;-650;-650.0527;7.298459098114352e-11;1.8773171300529354e+20;7.294212405281907e-11;2000.0;26308.445;775.631875714085;-1090332.5;751.5593373114327;-2.252073e-05
10:57:59;-675;-675.0639;7.298362039419348e-11;1.8773670621229937e+20;7.292778894089335e-11;2000.0;30168.775000000005;755.7541202625032;-1090347.0;793.1617426477401;-2.320506e-05
10:58:19;-700;-700.0453;7.293843302585206e-11;1.8796939438972158e+20;7.288315309829266e-11;2000.0;30047.189999999995;840.51141734958;-1091022.5;767.3903423291174;-2.410868e-05
10:58:38;-725;-725.0139;7.317145684231656e-11;1.8677407583063795e+20;7.311606278988846e-11;2000.0;29934.609999999993;798.6252232399124;-1087548.0;563.6885664974943;-2.491855e-05
10:58:58;-750;-749.9838;7.28777139829263e-11;1.882827433048711e+20;7.280029003882665e-11;2000.0;35609.55;487.561354318613;-1091931.5;750.0730881054192;-2.592102e-05
10:59:17;-775;-775.0054;7.296565246500501e-11;1.8782917863083203e+20;7.288845334967698e-11;2000.0;35493.47;599.6849606293291;-1090615.5;875.1649773042794;-2.708163e-05
10:59:37;-800;-800.0108;7.300665369356569e-11;1.8761826457977396e+20;7.292262429717514e-11;2000.0;37000.89;688.8017187079311;-1090003.0;832.9207945537198;-2.823514e-05
10:59:56;-825;-825.0369;7.291868323068775e-11;1.8807123001296516e+20;7.281436907225981e-11;2000.0;41306.12;616.9524711677552;-1091318.0;944.8705202301529;-2.953639e-05
11:00:16;-850;-850.017;7.299998995135565e-11;1.876525192916835e+20;7.286942673819546e-11;2000.0;46142.92;757.4144774692386;-1090102.5;917.7428493319901;-3.093481e-05
11:00:35;-875;-874.9802;7.301241429021447e-11;1.8758866001129013e+20;7.28611303015744e-11;2000.0;49664.03;977.8769744988375;-1089917.0;735.3982254533934;-3.250178e-05
11:00:54;-900;-899.9461;7.296769306926803e-11;1.8781867316883748e+20;7.275325067440253e-11;2000.0;59209.125;857.2426118630303;-1090585.0;885.3975095966782;-3.427077e-05

File: Data/ProtonIrr2024/CV_onPCB/N8737_4_UL_6e15_58min_CV.csv
time (21.02.2025);set voltage (V);real voltage (V);serial capacitance;1/serial capacitance^2;parallel capacitance;LCR frequency (Hz);r;delta r;x;delta x;sample current
08:45:06;-25;-25.0393;9.873548254554522e-11;1.0257782680924114e+20;8.482076232256957e-11;2000.0;326439.75;18.740714367387383;-805966.3;58.63037182211965;-3.321584e-06
08:45:20;-50;-50.07273;9.26149309438756e-11;1.165837405817066e+20;8.442149643187922e-11;2000.0;267679.8;13.996892512268571;-859229.4;37.03325532545039;-5.188369e-06
08:45:35;-75;-75.09599;8.853685696960092e-11;1.2757095268520028e+20;8.293452924337033e-11;2000.0;233605.25;22.426978730983805;-898806.15;44.206802361175136;-1.751329e-05
08:45:49;-100;-100.0791;8.513453464704545e-11;1.3797120809096e+20;8.108203157684527e-11;2000.0;208969.9;13.216448085624217;-934726.1;26.65191362735517;-6.957485e-06
08:46:04;-125;-125.0207;8.203102356224561e-11;1.486085301826684e+20;7.92052664729148e-11;2000.0;183232.45;28.996678689118863;-970089.95;55.144785564910855;-0.0001024453
08:46:18;-150;-150.0101;7.937621315748686e-11;1.5871546582924385e+20;7.74756323370996e-11;2000.0;157021.95;32.73869843167257;-1002535.5;40.289421688577264;-8.697262e-06
08:46:33;-175;-175.0366;7.717512564723762e-11;1.6789791753960106e+20;7.594830114913424e-11;2000.0;131052.4;466.6588121958054;-1031128.5;454.28475376133855;-0.0001690922
08:46:47;-200;-200.0687;7.527675971018536e-11;1.7647295860559338e+20;7.459089416825573e-11;2000.0;101369.15;29.188976943359968;-1057132.0;23.13655116909173;-1.010082e-05
08:47:01;-225;-225.0834;7.400387007151177e-11;1.8259594807841636e+20;7.368766028328107e-11;2000.0;70441.07499999998;16.455947063295714;-1075315.0;11.84271928232701;-1.06259e-05
08:47:15;-250;-250.0582;7.343771166241174e-11;1.8542219959370508e+20;7.32929370069707e-11;2000.0;48159.97000000001;19.596370965053552;-1083605.0;9.447221813845593;-1.113285e-05
08:47:29;-275;-275.0301;7.32206724277847e-11;1.865230782393567e+20;7.313909716727282e-11;2000.0;36296.174999999996;9.333136865491554;-1086817.0;5.481788029466298;-1.150875e-05
08:47:43;-300;-300.0056;7.312240815963546e-11;1.8702472662569432e+20;7.30668734126793e-11;2000.0;30002.8;7.617092621204006;-1088277.5;9.896337706444744;-1.188522e-05
08:47:57;-325;-325.0393;7.30657764802512e-11;1.8731475649999716e+20;7.302347467247515e-11;2000.0;26213.459999999995;9.730879713571674;-1089121.0;5.239274758971893;-1.222779e-05
08:48:11;-350;-350.0536;7.30277914961378e-11;1.8750966855623328e+20;7.299336443225378e-11;2000.0;23665.204999999998;8.609220275379231;-1089687.5;8.027297179001161;-1.256154e-05
08:48:25;-375;-375.0872;7.29989185083527e-11;1.8765802787889037e+20;7.296949923782904e-11;2000.0;21888.649999999994;4.8959243253955265;-1090118.5;5.92768926311088;-1.289678e-05
08:48:39;-400;-400.0637;7.297886823763702e-11;1.8776115666728754e+20;7.295259729687487e-11;2000.0;20692.379999999997;11.898484357261683;-1090418.0;7.893034904268446;-1.332242e-05
08:48:53;-425;-425.0322;7.296020026271979e-11;1.8785725204448297e+20;7.29363112999731e-11;2000.0;19739.259999999995;8.603067476197069;-1090697.0;9.085703054799888;-1.366912e-05
08:49:07;-450;-449.9857;7.29456873281924e-11;1.8793200988997694e+20;7.292367600263026e-11;2000.0;18953.059999999998;5.775774406951912;-1090914.0;4.969909455915671;-1.408588e-05
08:49:21;-475;-475.021;7.292847324728301e-11;1.880207395310729e+20;7.29077947728763e-11;2000.0;18376.605;8.168244839009207;-1091171.5;6.374754897248991;-1.437031e-05
08:49:35;-500;-500.0521;7.29170128419275e-11;1.880798468132099e+20;7.289713932958812e-11;2000.0;18019.525;7.591336756461286;-1091343.0;8.605230967266364;-1.478962e-05
08:49:49;-525;-525.0869;7.290552264141828e-11;1.8813913574964006e+20;7.288594061174781e-11;2000.0;17891.084999999995;8.445709783671248;-1091515.0;7.984359711335655;-1.529081e-05
08:50:03;-550;-550.0684;7.289450346800132e-11;1.881960205450284e+20;7.287496861979387e-11;2000.0;17873.565000000002;10.560843420390212;-1091680.0;8.031189202104505;-1.569615e-05
08:50:18;-575;-575.021;7.288358775405787e-11;1.8825239668741698e+20;7.286375953066842e-11;2000.0;18011.359999999997;5.506021249504993;-1091843.5;8.78279568246922;-1.611318e-05
08:50:32;-600;-599.9958;7.287324254195192e-11;1.8830584975582085e+20;7.28528270683105e-11;2000.0;18280.1;6.549904579457559;-1091998.5;7.04538856274088;-1.657875e-05
08:50:46;-625;-625.0245;7.286493512722256e-11;1.8834879013483738e+20;7.28434475096782e-11;2000.0;18757.304999999997;7.965392253367027;-1092123.0;6.484597134749389;-1.715099e-05
08:51:01;-650;-650.0538;7.285369477465281e-11;1.8840691402640966e+20;7.283088900714082e-11;2000.0;19328.719999999998;10.18972178226655;-1092291.5;7.525788995181834;-1.763306e-05
08:51:16;-675;-675.0664;7.284515842672863e-11;1.884510734802095e+20;7.282030643895149e-11;2000.0;20181.050000000003;8.107689251568639;-1092419.5;7.227551452601357;-1.82083e-05
08:51:30;-700;-700.0462;7.283649074568034e-11;1.884959282218995e+20;7.280883923473305e-11;2000.0;21291.609999999997;9.61032231509427;-1092549.5;5.8083990909716245;-1.896145e-05
08:51:44;-725;-725.0151;7.282722527595712e-11;1.8854389419641035e+20;7.279632015180126e-11;2000.0;22514.219999999998;10.96566596244845;-1092688.5;6.17555665507167;-1.95869e-05
08:51:58;-750;-749.9841;7.281986124250449e-11;1.885820297743922e+20;7.27840601102872e-11;2000.0;24236.534999999996;9.501176966565705;-1092799.0;7.242237223399962;-2.035547e-05
08:52:12;-775;-775.0049;7.28142309275853e-11;1.8861119487722432e+20;7.277272284388835e-11;2000.0;26100.925000000003;11.782066616260499;-1092883.5;5.209366564180332;-2.102781e-05
08:52:26;-800;-800.0136;7.281033352725733e-11;1.886313874232887e+20;7.276072679934864e-11;2000.0;28537.695;12.738246494317828;-1092942.0;8.41427358718505;-2.20324e-05
08:52:40;-825;-825.04;7.280736911750298e-11;1.886467482889641e+20;7.274657964675842e-11;2000.0;31595.315000000002;11.515075499101151;-1092986.5;6.974059076319901;-2.308509e-05
08:52:54;-850;-850.0189;7.281043345538724e-11;1.8863086965219574e+20;7.273576106180917e-11;2000.0;35018.905;9.41607262875564;-1092940.5;5.218955834264168;-2.417318e-05
08:53:08;-875;-874.9813;7.281789553067813e-11;1.8859221141798247e+20;7.272373730368455e-11;2000.0;39322.675;15.655974698178419;-1092828.5;9.830437426686567;-2.542126e-05
08:53:23;-900;-899.9462;7.283009132051308e-11;1.8852905514955017e+20;7.271072168724251e-11;2000.0;44271.78;17.298640987083317;-1092645.5;8.014830004435527;-2.661542e-05

File: Data/ProtonIrr2024/CV_onPCB/N8737_4_UR_6e15_1120min_CV.csv
time (19.08.2025);set voltage (V);real voltage (V);serial capacitance;1/serial capacitance^2;parallel capacitance;LCR frequency (Hz);r;delta r;x;delta x;sample current
14:32:53;-25;-25.0377;9.974559745876e-11;1.0051075330911705e+20;8.566252245223122e-11;2000.0;323481.7;18.132305424297265;-797804.35;61.631699433002815;-3.063541e-06
14:33:12;-50;-50.0708;9.287292227253149e-11;1.159369251874741e+20;8.496117910776192e-11;2000.0;261473.0;10.130646573639808;-856842.55;32.421634366576896;-4.487974e-06
14:33:32;-75;-75.0946;8.842951835767861e-11;1.2788084015074388e+20;8.309455370042094e-11;2000.0;228019.7;9.345346435526078;-899897.15;22.375798868420322;-5.544803e-06
14:33:51;-100;-100.0727;8.446709873411307e-11;1.4016024414216541e+20;8.083969829655779e-11;2000.0;199566.65;9.786540502138639;-942112.05;19.096658739161672;-6.4882e-06
14:34:10;-125;-125.0298;8.122131792149255e-11;1.515862940657864e+20;7.883420714765653e-11;2000.0;170490.05;19.53950805419625;-979760.9;24.463738471460164;-9.45427e-06
14:34:30;-150;-150.0032;7.862454209574722e-11;1.6176469442221595e+20;7.7092341134472e-11;2000.0;142686.95;39.39876108458233;-1012120.0;42.06542523260641;-3.227098e-05
14:34:49;-175;-175.0429;7.651179686900057e-11;1.708217619632286e+20;7.557246015115214e-11;2000.0;115955.3;9.492128317716737;-1040068.0;8.35463942968217;-8.669052e-06
14:35:09;-200;-200.062;7.478586630586462e-11;1.7879729428156934e+20;7.430553248878143e-11;2000.0;85552.285;17.16343100169678;-1064071.0;11.70256382165891;-0.0001320807
14:35:29;-225;-225.0868;7.377834599411801e-11;1.83713965049713e+20;7.357119888914077e-11;2000.0;57233.030000000006;14.510697950133135;-1078602.0;9.6850400102426;-9.750695e-06
14:35:49;-250;-250.0551;7.33423453945734e-11;1.859047181054171e+20;7.325045924842844e-11;2000.0;38428.65499999999;322.30504971804265;-1085014.0;69.56076480315609;-0.0001907394
14:36:08;-275;-275.0282;7.319245457835068e-11;1.8666692625601082e+20;7.314006590377486e-11;2000.0;29098.115;11.558958160232214;-1087236.0;10.207840124139874;-1.042813e-05
14:36:28;-300;-300.0054;7.311767150391941e-11;1.870489588096833e+20;7.308065209028225e-11;2000.0;24495.219999999998;17.21889891950129;-1088348.0;8.443932733033819;-1.077603e-05
14:36:47;-325;-325.0392;7.307627709254773e-11;1.8726092840703626e+20;7.304759111442698e-11;2000.0;21579.71;10.716948959475348;-1088964.5;8.260599251870289;-1.103562e-05
14:37:07;-350;-350.0492;7.304511954973447e-11;1.8742071553061706e+20;7.302132661967398e-11;2000.0;19665.184999999998;10.157758795620284;-1089429.0;10.533280590585251;-1.135339e-05
14:37:26;-375;-375.0799;7.302122440236879e-11;1.875433970771718e+20;7.300084807173593e-11;2000.0;18207.07;10.7744979001343;-1089785.5;7.227551452601357;-1.160361e-05
14:37:45;-400;-400.058;7.30047448591602e-11;1.876280759113856e+20;7.298667724385841e-11;2000.0;17150.14;8.522932007237841;-1090031.5;11.90115540609398;-1.188576e-05
14:38:05;-425;-425.0302;7.298743595368908e-11;1.8771707812592583e+20;7.297085497813615e-11;2000.0;16435.1;9.744644683106698;-1090290.0;8.246211251235321;-1.222255e-05
14:38:24;-450;-449.9863;7.297592354978686e-11;1.877763098609713e+20;7.29603908930024e-11;2000.0;15910.720000000001;9.051816392304884;-1090462.0;11.326958991715296;-1.254301e-05
14:38:43;-475;-475.0186;7.296471583241393e-11;1.878340009084884e+20;7.295001525853024e-11;2000.0;15482.165000000003;8.876038742029;-1090629.5;10.06168474958344;-1.287968e-05
14:39:01;-500;-500.0467;7.295227428098307e-11;1.8789807418602645e+20;7.293797086824396e-11;2000.0;15275.459999999997;8.770554144408429;-1090815.5;10.570596009686493;-1.320794e-05
14:39:21;-525;-525.0801;7.294445031745564e-11;1.8793838394267537e+20;7.293031166141486e-11;2000.0;15189.654999999999;10.414190979139944;-1090932.5;11.976539567003483;-1.361923e-05
14:39:40;-550;-550.0629;7.29324835692298e-11;1.8800006279196774e+20;7.291841364898588e-11;2000.0;15156.409999999998;12.775057534116991;-1091111.5;9.11797674925748;-1.395945e-05
14:39:59;-575;-575.018;7.292349437793834e-11;1.8804641473112952e+20;7.290911918645777e-11;2000.0;15322.814999999999;8.926710690394286;-1091246.0;6.648308055437864;-1.435987e-05
14:40:19;-600;-599.9955;7.291570999182002e-11;1.880865680544303e+20;7.2901039061819e-11;2000.0;15482.14;8.181440582195783;-1091362.5;9.845684333757607;-1.474249e-05
14:40:38;-625;-625.0225;7.290375267083082e-11;1.881482712129531e+20;7.288836889112883e-11;2000.0;15857.789999999999;7.893329145550694;-1091541.5;11.47333865969274;-1.512972e-05
14:40:57;-650;-650.0488;7.289630637752812e-11;1.881867115355784e+20;7.287999945988903e-11;2000.0;16329.255000000001;9.061524361276044;-1091653.0;6.484597134749389;-1.552124e-05
14:41:16;-675;-675.0598;7.288615782667022e-11;1.8823912081135983e+20;7.286851907608425e-11;2000.0;16986.7;10.168569220888543;-1091805.0;12.134661099511597;-1.605617e-05
14:41:36;-700;-700.0419;7.28773802743545e-11;1.8828446761792907e+20;7.285767940046665e-11;2000.0;17955.704999999998;9.792774057947064;-1091936.5;10.398918212968114;-1.657878e-05
14:41:56;-725;-725.011;7.287084020326068e-11;1.8831826574784522e+20;7.28487987648417e-11;2000.0;18995.254999999997;11.204841531677339;-1092034.5;9.758970232560399;-1.728598e-05
14:42:15;-750;-749.9831;7.286083216338236e-11;1.8837000345373806e+20;7.283565229987073e-11;2000.0;20307.229999999996;7.6655237916269865;-1092184.5;8.107866550455798;-1.785471e-05
14:42:35;-775;-775.002;7.28560626317893e-11;1.8839466759446538e+20;7.282671777748591e-11;2000.0;21925.274999999998;8.472649747865272;-1092256.0;6.648308055437864;-1.850309e-05
14:42:55;-800;-800.0084;7.284765910272018e-11;1.8843813560430956e+20;7.281311679936778e-11;2000.0;23792.79;9.717190694845916;-1092382.0;7.635443667528429;-1.920922e-05
14:43:14;-825;-825.0333;7.284285795644271e-11;1.8846297671829507e+20;7.280075438146432e-11;2000.0;26272.095;10.354734364048191;-1092454.0;10.639548862616309;-2.006729e-05
14:43:33;-850;-850.0136;7.284319134893042e-11;1.8846125158803377e+20;7.279153935705919e-11;2000.0;29100.754999999997;9.172511856084;-1092449.0;12.24540730233176;-2.09166e-05
14:43:52;-875;-874.98;7.284245788948581e-11;1.8846504688503076e+20;7.277784394718904e-11;2000.0;32551.355;13.33626161073632;-1092460.0;10.124228365658293;-2.196852e-05
14:44:12;-900;-899.9454;7.284999322188615e-11;1.884260606541756e+20;7.276744458087605e-11;2000.0;36791.46000000001;9.783295457053418;-1092347.0;11.070230349906906;-2.312061e-05

File: Data/ProtonIrr2024/CV_onPCB/N8737_4_UR_6e15_250min_CV.csv
time (11.02.2025);set voltage (V);real voltage (V);serial capacitance;1/serial capacitance^2;parallel capacitance;LCR frequency (Hz);r;delta r;x;delta x;sample current
12:21:38;-25;-25.03904;9.628378113745598e-11;1.0786827308857308e+20;8.502179547837176e-11;2000.0;300801.05;21.357606958645906;-826488.85;72.6817815893364;-3.77352e-06
12:21:57;-50;-50.07276;9.064789049681666e-11;1.2169832369439043e+20;8.394080996148391e-11;2000.0;248149.05;16.932140295898808;-877874.5;40.94725265509275;-5.358444e-06
12:22:17;-75;-75.10151;8.649727048413236e-11;1.3365807252908812e+20;8.190376941396707e-11;2000.0;217875.15;14.630494694302032;-919999.8;33.023143399743155;-6.488198e-06
12:22:36;-100;-100.0694;8.293498666562274e-11;1.4538662054571275e+20;7.982943129226089e-11;2000.0;189252.0;20.48438429633656;-959516.3;45.09102460579046;-1.287143e-05
12:22:55;-125;-125.0322;8.005496337776252e-11;1.5603552036576326e+20;7.800354298751637e-11;2000.0;161202.6;31.527717963722022;-994035.45;36.57051236994089;-8.440491e-06
12:23:15;-150;-150.0015;7.778917617486373e-11;1.652576816023234e+20;7.6458283743704e-11;2000.0;134967.8;188.41993790467083;-1022989.0;195.1139410703397;-0.0001227772
12:23:34;-175;-175.0482;7.58871188975207e-11;1.7364563480062054e+20;7.509173714189497e-11;2000.0;107922.95;20.24962653976611;-1048629.5;14.65392438905019;-9.989545e-06
12:23:54;-200;-200.0672;7.443257996958034e-11;1.8049860701147673e+20;7.402918855800487e-11;2000.0;78920.32999999999;37.100624725198465;-1069121.5;26.582654118804612;-0.0002079413
12:24:14;-225;-225.0812;7.362673772296453e-11;1.8447133210802605e+20;7.344340062073475e-11;2000.0;54001.19499999999;17.952372371082248;-1080823.0;9.058145505565694;-1.111173e-05
12:24:33;-250;-250.058;7.32870262240581e-11;1.8618547656150077e+20;7.319418334659914e-11;2000.0;38672.215;27.63222961959462;-1085833.0;9.594269122762816;-1.161243e-05
12:24:53;-275;-275.0301;7.313907531546494e-11;1.8693949680636576e+20;7.308249332432786e-11;2000.0;30274.230000000003;7.615221927166583;-1088029.5;6.872954241081487;-1.18804e-05
12:25:12;-300;-300.0072;7.307017093798036e-11;1.8729222686808864e+20;7.302879011620011e-11;2000.0;25924.03;15.800873551800851;-1089055.5;7.631349815072035;-1.228913e-05
12:25:32;-325;-325.0399;7.302675274450715e-11;1.8751500296730676e+20;7.299391590127724e-11;2000.0;23112.425000000003;11.105316013063359;-1089703.0;9.222255689363639;-1.258222e-05
12:25:51;-350;-350.0526;7.299379610615319e-11;1.8768436692891e+20;7.296653808522968e-11;2000.0;21071.21;15.450346112627985;-1090195.0;7.533259586659682;-1.284658e-05
12:26:10;-375;-375.0848;7.297147350660498e-11;1.8779921300726887e+20;7.294766057613149e-11;2000.0;19703.245;13.42189158613639;-1090528.5;6.64360594857943;-1.323965e-05
12:26:29;-400;-400.0616;7.295367875979177e-11;1.8789083955913356e+20;7.293216881290888e-11;2000.0;18732.815;7.395952524861104;-1090794.5;7.696590154087716;-1.353264e-05
12:26:48;-425;-425.0321;7.293605981162108e-11;1.8798162699182362e+20;7.291618867340655e-11;2000.0;18011.39;7.088613757287005;-1091058.0;5.727128425310541;-1.391433e-05
12:27:08;-450;-449.9865;7.292316024997703e-11;1.8804813796168935e+20;7.29046655714666e-11;2000.0;17380.824999999997;9.001960550346775;-1091251.0;8.482334584299302;-1.428912e-05
12:27:27;-475;-475.0194;7.29097976418068e-11;1.8811707365853885e+20;7.289229695354837e-11;2000.0;16911.845;7.990067193084106;-1091451.0;7.446475676452586;-1.465178e-05
12:27:46;-500;-500.0502;7.289884395684163e-11;1.8817361035676995e+20;7.288193372985923e-11;2000.0;16627.779999999995;11.351866806829673;-1091615.0;6.689544080129826;-1.494958e-05
12:28:05;-525;-525.084;7.288595755476025e-11;1.8824015527839062e+20;7.286945716200116e-11;2000.0;16429.360000000004;10.791404913170519;-1091808.0;6.877499545619759;-1.533696e-05
12:28:24;-550;-550.0659;7.287597873172507e-11;1.882917098189933e+20;7.285965999210391e-11;2000.0;16342.01;7.495321540801304;-1091957.5;8.452070752188483;-1.568561e-05
12:28:43;-575;-575.0209;7.286767069317842e-11;1.8833464858586916e+20;7.285126225419082e-11;2000.0;16389.674999999996;9.079385648269383;-1092082.0;8.988882021697693;-1.61691e-05
12:29:02;-600;-599.9957;7.285893094657148e-11;1.8837983442120403e+20;7.284253771395696e-11;2000.0;16385.025;7.838063775576105;-1092213.0;5.661271941887264;-1.649447e-05
12:29:22;-625;-625.0258;7.28499598762735e-11;1.884262331507392e+20;7.283312176122274e-11;2000.0;16608.985;9.376553937881381;-1092347.5;8.685476383020104;-1.690258e-05
12:29:41;-650;-650.0526;7.284152441700916e-11;1.884698773182966e+20;7.282432230588605e-11;2000.0;16790.504999999997;9.851290461152828;-1092474.0;7.529940238806679;-1.72777e-05
12:30:00;-675;-675.0665;7.283382418186123e-11;1.88509730754694e+20;7.281565468180911e-11;2000.0;17259.019999999997;6.924783751136237;-1092589.5;7.920700726577163;-1.784056e-05
12:30:20;-700;-700.0466;7.282722527595714e-11;1.885438941964103e+20;7.280800310064593e-11;2000.0;17754.485;8.793009368242378;-1092688.5;6.134940912510894;-1.83815e-05
12:30:39;-725;-725.0148;7.282026106128764e-11;1.885799589652635e+20;7.279971762201429e-11;2000.0;18357.335;8.55770201339125;-1092793.0;7.5531450403126765;-1.89455e-05
12:30:59;-750;-749.9846;7.28129983712608e-11;1.886175804373287e+20;7.279073744550946e-11;2000.0;19112.38;7.0024338625937625;-1092902.0;7.861297602813419;-1.938812e-05
12:31:19;-775;-775.0051;7.280766887830511e-11;1.8864519491457244e+20;7.278339399414116e-11;2000.0;19960.685;12.722449204064423;-1092982.0;8.443932733033819;-1.994194e-05
12:31:38;-800;-800.0117;7.280120791447615e-11;1.8867868017945028e+20;7.277395819634337e-11;2000.0;21151.665;10.676121194047875;-1093079.0;8.743569065318807;-2.06125e-05
12:31:57;-825;-825.0388;7.279754499077669e-11;1.886976679900032e+20;7.276665864268592e-11;2000.0;22521.144999999997;11.186423635371602;-1093134.0;8.197560612767678;-2.137985e-05
12:32:16;-850;-850.0183;7.279151861849757e-11;1.8872891364855336e+20;7.275638030018588e-11;2000.0;24025.05;10.295403100413385;-1093224.5;8.645085309006499;-2.208293e-05
12:32:35;-875;-874.9811;7.278848916182432e-11;1.8874462376897236e+20;7.274711938784855e-11;2000.0;26071.204999999998;9.171792286679802;-1093270.0;6.670832032063167;-2.307402e-05
12:32:55;-900;-899.9465;7.278779009224776e-11;1.887482492742299e+20;7.273861329898176e-11;2000.0;28426.879999999994;11.821972339673295;-1093280.5;8.788486786699972;-2.392462e-05

File: Data/ProtonIrr2024/CV_onPCB/N8737_4_UR_6e15_980min_CV.csv
time (03.07.2025);set voltage (V);real voltage (V);serial capacitance;1/serial capacitance^2;parallel capacitance;LCR frequency (Hz);r;delta r;x;delta x;sample current
14:18:53;-25;-25.0346;9.926588753227699e-11;1.0148455228547103e+20;8.550194337271756e-11;2000.0;321642.6;9.739969199129943;-801659.8;25.95916023295052;-3.15825e-06
14:19:13;-50;-50.06488;9.26278943088287e-11;1.1655111084672572e+20;8.479679380301666e-11;2000.0;261077.85;17.59478260735267;-859109.15;54.59612051235873;-4.592208e-06
14:19:32;-75;-75.08906;8.836762449156622e-11;1.2806004178808529e+20;8.302924608464692e-11;2000.0;228342.15;14.588741378199833;-900527.45;29.05576319768593;-5.729079e-06
14:19:51;-100;-100.0685;8.442456438855723e-11;1.403015093314621e+20;8.078596741432604e-11;2000.0;200041.6;9.176982074734592;-942586.7;15.085440000212124;-6.684319e-06
14:20:11;-125;-125.0176;8.12006398564216e-11;1.5166350799823723e+20;7.880711420121507e-11;2000.0;170791.8;10.364506741760557;-980010.4;16.358697992199744;-1.595897e-05
14:20:31;-150;-150.009;7.865943725375905e-11;1.6162120108724545e+20;7.7098404022989e-11;2000.0;143953.65;7.869013597649962;-1011671.0;12.90155029444136;-8.260031e-06
14:20:50;-175;-175.0303;7.655117398480634e-11;1.706460693398297e+20;7.559291439719426e-11;2000.0;117041.35;104.68823417653007;-1039533.0;97.44511275584836;-0.0001105063
14:21:10;-200;-200.0736;7.48698782135164e-11;1.7839626052800174e+20;7.435935329061502e-11;2000.0;88069.125;16.54050615156601;-1062877.0;16.264993083306244;-9.613199e-06
14:21:29;-225;-225.0698;7.380475855111376e-11;1.835824969056473e+20;7.358259962626056e-11;2000.0;59244.77999999999;430.22429026032444;-1078216.0;148.82439316187384;-0.000183889
14:21:49;-250;-250.0501;7.336421914449114e-11;1.857938785939913e+20;7.326583893530046e-11;2000.0;39747.42;12.9914964496013;-1084690.5;8.528628260160012;-1.046031e-05
14:22:08;-275;-275.0246;7.320379971432104e-11;1.8660907140251153e+20;7.314646294781186e-11;2000.0;30435.22;9.276719786648686;-1087067.5;9.743587634952538;-1.078489e-05
14:22:28;-300;-300.0038;7.312865745280113e-11;1.869927631671206e+20;7.308828627262353e-11;2000.0;25574.925;13.503423408528686;-1088184.5;11.607648340641614;-1.11304e-05
14:22:47;-325;-325.0352;7.308231715036735e-11;1.8722997645753018e+20;7.305084707249451e-11;2000.0;22600.295000000002;11.128898137282059;-1088874.5;6.18364779074617;-1.14296e-05
14:23:06;-350;-350.0454;7.305122151797485e-11;1.8738940633506713e+20;7.302519066233129e-11;2000.0;20566.980000000003;12.033772475828188;-1089338.0;11.171392035015153;-1.174835e-05
14:23:25;-375;-375.0734;7.302675274450715e-11;1.8751500296730676e+20;7.300440598277822e-11;2000.0;19065.18;11.123793417715014;-1089703.0;9.697937925146768;-1.205333e-05
14:23:44;-400;-400.0529;7.300856262779329e-11;1.8760845350469308e+20;7.298863954905399e-11;2000.0;18008.059999999998;10.506168188259679;-1089974.5;9.604035610096414;-1.236753e-05
14:24:03;-425;-425.0274;7.299218922615335e-11;1.8769263054117644e+20;7.297404254309625e-11;2000.0;17192.07;12.099370024922768;-1090219.0;11.110805551354051;-1.267026e-05
14:24:22;-450;-449.9832;7.297732893934443e-11;1.8776907757862266e+20;7.296048107438177e-11;2000.0;16570.315;9.727705985996833;-1090441.0;10.86047881080756;-1.299321e-05
14:24:41;-475;-475.0132;7.29668901949553e-11;1.8782280643030313e+20;7.295082684726915e-11;2000.0;16183.304999999997;11.342328850372828;-1090597.0;12.924782396620841;-1.332668e-05
14:25:01;-500;-500.043;7.29538125224987e-11;1.8789015055431264e+20;7.293831363086909e-11;2000.0;15900.64;9.614973738913735;-1090792.5;8.742854225022855;-1.365748e-05
14:25:21;-525;-525.0734;7.294585449502336e-11;1.8793114853979472e+20;7.293059743104391e-11;2000.0;15778.659999999998;8.328425421410719;-1090911.5;8.696982235235392;-1.40451e-05
14:25:40;-550;-550.0575;7.29339875536713e-11;1.8799230930793064e+20;7.291879514095703e-11;2000.0;15749.030000000002;5.9771527502649615;-1091089.0;13.055650117860848;-1.442342e-05
14:26:00;-575;-575.0149;7.292483092040298e-11;1.8803952188784765e+20;7.290946920707616e-11;2000.0;15839.539999999999;11.50671847226656;-1091226.0;11.30044246921332;-1.479938e-05
14:26:19;-600;-599.9925;7.291464102137589e-11;1.8809208300871634e+20;7.289881911266304e-11;2000.0;16078.465000000002;10.247873620903011;-1091378.5;8.224202088956716;-1.52095e-05
14:26:39;-625;-625.0188;7.29047879262131e-11;1.8814292780182684e+20;7.288821976111774e-11;2000.0;16456.695;9.846206058680663;-1091526.0;9.338094023943002;-1.56414e-05
14:26:58;-650;-650.044;7.289700753309593e-11;1.8818309142741543e+20;7.287936823732984e-11;2000.0;16983.170000000002;10.78726587231444;-1091642.5;8.242420760917268;-1.612317e-05
14:27:18;-675;-675.0546;7.288709244346918e-11;1.8823429333613298e+20;7.286812568757288e-11;2000.0;17614.374999999996;11.195742215235187;-1091791.0;10.604244433244641;-1.661993e-05
14:27:37;-700;-700.0358;7.28786150113357e-11;1.8827808769905377e+20;7.285760844458144e-11;2000.0;18540.87;5.292731336465046;-1091918.0;8.820430828479978;-1.72345e-05
14:27:57;-725;-725.0084;7.286903855318375e-11;1.8832757801047468e+20;7.284571898479204e-11;2000.0;19539.135000000002;10.239553884325113;-1092061.5;10.683515339063261;-1.772437e-05
14:28:16;-750;-749.981;7.285966473779362e-11;1.8837603998231006e+20;7.283310560598815e-11;2000.0;20856.695;9.956119914404443;-1092202.0;8.848728722251575;-1.836915e-05
14:28:35;-775;-775.0005;7.285639614516049e-11;1.883929427768731e+20;7.282529233525129e-11;2000.0;22572.940000000002;7.7639983256052;-1092251.0;11.681181447096865;-1.910409e-05
14:28:54;-800;-800.0031;7.285009325890728e-11;1.884255431649583e+20;7.281362394629282e-11;2000.0;24446.544999999995;8.769257308917283;-1092345.5;8.759994292235584;-1.983986e-05
14:29:14;-825;-825.0278;7.284479167535316e-11;1.8845297107268806e+20;7.28005838520756e-11;2000.0;26919.919999999995;9.634795275458615;-1092425.0;9.656603957913982;-2.072613e-05
14:29:33;-850;-850.0081;7.28430246523051e-11;1.8846211415217743e+20;7.278882026783653e-11;2000.0;29811.72;13.472478613826013;-1092451.5;12.212186536406984;-2.161134e-05
14:29:53;-875;-874.9744;7.284299131307158e-11;1.8846228666524303e+20;7.27753742477054e-11;2000.0;33299.545;8.168358081646538;-1092452.0;8.848728722251575;-2.260088e-05
14:30:12;-900;-899.9432;7.285192731965204e-11;1.8841605598858088e+20;7.276609682582356e-11;2000.0;37515.034999999996;11.73878672393362;-1092318.0;10.784247771634329;-2.376036e-05

File: Data/ProtonIrr2024/CV_onPCB/N8738_3_LL1_2e15_109min_CV.csv
time (04.07.2025);set voltage (V);real voltage (V);serial capacitance;1/serial capacitance^2;parallel capacitance;LCR frequency (Hz);r;delta r;x;delta x;sample current
11:42:52;-25;-25.03291;6.884230566414016e-11;2.11003269839246e+20;6.40452971624274e-11;2000.0;316356.2;25.041625346610395;-1155938.5;33.243608408233904;-2.807774e-06
11:43:12;-50;-50.06785;6.754110610855441e-11;2.1921166592987827e+20;6.442887871847337e-11;2000.0;258950.85;20.27366210135702;-1178208.0;26.875639527274508;-4.090909e-06
11:43:31;-75;-75.09344;6.658222014661244e-11;2.255710988957083e+20;6.431279301416308e-11;2000.0;224512.9;22.096707899594453;-1195176.0;35.75192302520243;-5.023255e-06
11:43:51;-100;-100.0722;6.57978545529731e-11;2.309811472421131e+20;6.404369726059167e-11;2000.0;200158.7;12.447308946113615;-1209423.5;16.374904579874656;-5.796887e-06
11:44:10;-125;-125.0265;6.512009429207076e-11;2.358142027858441e+20;6.371575756229024e-11;2000.0;181420.9;11.633335721107684;-1222011.0;14.175683405042593;-6.457115e-06
11:44:29;-150;-150.0069;6.456532359220135e-11;2.3988402985631764e+20;6.340313174079364e-11;2000.0;166868.5;13.278836545420686;-1232511.0;13.339790103296227;-7.717887e-06
11:44:49;-175;-175.0339;6.404625476535024e-11;2.4378811135086808e+20;6.307691162149637e-11;2000.0;154028.1;11.079237338373071;-1242500.0;17.08800749063506;-2.475228e-05
11:45:09;-200;-200.0694;6.363194295968117e-11;2.4697308766084832e+20;6.27907699141427e-11;2000.0;144747.05;12.472464672228984;-1250590.0;17.102631376487068;-8.112842e-06
11:45:29;-225;-225.0799;6.32130131322874e-11;2.5025745052141932e+20;6.249088259328883e-11;2000.0;135326.6;32.55675045209517;-1258878.0;25.99615356163292;-5.985519e-05
11:45:49;-250;-250.0525;6.283744936121996e-11;2.5325784290326453e+20;6.220320172522147e-11;2000.0;127877.65;17.464002261795546;-1266402.0;20.767763480933617;-9.051467e-06
11:46:10;-275;-275.0266;6.247904890797369e-11;2.5617171768520733e+20;6.191912141738755e-11;2000.0;121118.15;14.584628037766334;-1273666.5;19.06928158059448;-9.459966e-06
11:46:29;-300;-300.019;6.214329454729356e-11;2.5894733896397888e+20;6.164156552091744e-11;2000.0;115529.7;18.220469258501545;-1280548.0;18.420097719610503;-9.944262e-06
11:46:49;-325;-325.0369;6.174365138320312e-11;2.6231032272120404e+20;6.130993146599547e-11;2000.0;108401.95;262.6782963531627;-1288836.5;111.34916928293627;-0.0002021985
11:47:09;-350;-350.0476;6.136553176098582e-11;2.655528679522954e+20;6.099668732248995e-11;2000.0;100840.3;16.841629968622392;-1296778.0;10.784247771634329;-1.063328e-05
11:47:28;-375;-375.0784;6.097752698000134e-11;2.689430872631215e+20;6.067424010460754e-11;2000.0;92266.695;16.582272876478633;-1305029.5;13.756362164467756;-1.102189e-05
11:47:47;-400;-400.0562;6.061327497726182e-11;2.7218519585691333e+20;6.037676505292361e-11;2000.0;82169.78499999999;26.091445221566218;-1312872.0;16.54690303349844;-1.135619e-05
11:48:07;-425;-425.0293;6.0298205655351e-11;2.750370635972272e+20;6.012369528047986e-11;2000.0;71100.645;17.112260918709918;-1319732.0;11.260550608207398;-1.1669e-05
11:48:26;-450;-449.9829;6.00490425246057e-11;2.7732423647371117e+20;5.992670539154133e-11;2000.0;59876.02999999999;16.62080939665702;-1325208.0;20.29285588575447;-1.196255e-05
11:48:45;-475;-475.0161;5.987817928279168e-11;2.7890919195653377e+20;5.979399939792682e-11;2000.0;49865.125;21.35257229820344;-1328989.5;19.254544918018706;-1.222614e-05
11:49:04;-500;-500.0456;5.976810885227591e-11;2.7993743006030243e+20;5.9709465880428e-11;2000.0;41726.02500000001;18.243252005878873;-1331437.0;22.683694584436637;-1.247977e-05
11:49:23;-525;-525.0781;5.969840883902686e-11;2.8059148544408024e+20;5.96560589957947e-11;2000.0;35516.16;18.030602319390233;-1332991.5;18.086942804133592;-1.271989e-05
11:49:43;-550;-550.0605;5.965280748985684e-11;2.8102064348433262e+20;5.96206356949281e-11;2000.0;30988.360000000004;22.040614102152432;-1334010.5;21.336295367284357;-1.291491e-05
11:50:02;-575;-575.016;5.961955666450099e-11;2.8133419073494644e+20;5.959393640704491e-11;2000.0;27675.285000000003;14.178360756801201;-1334754.5;17.428066444674805;-1.314969e-05
11:50:21;-600;-599.9921;5.959886066990385e-11;2.8152961399539614e+20;5.957774937461508e-11;2000.0;25134.345;17.24249035812403;-1335218.0;22.984777571253545;-1.332315e-05
11:50:40;-625;-625.0198;5.958326445196343e-11;2.8167701685804643e+20;5.956538214730174e-11;2000.0;23140.920000000006;24.192003430886015;-1335567.5;23.472057856097745;-1.354693e-05
11:50:59;-650;-650.0471;5.957106537825061e-11;2.8179239335855463e+20;5.955546733774455e-11;2000.0;21618.670000000002;20.741811757896226;-1335841.0;16.277284785860324;-1.372747e-05
11:51:19;-675;-675.0592;5.955610770429481e-11;2.8193395694303298e+20;5.954248063391095e-11;2000.0;20213.97;13.954119642600176;-1336176.5;28.10938455391722;-1.389743e-05
11:51:39;-700;-700.0397;5.95480858183783e-11;2.8200992225219458e+20;5.953580402383308e-11;2000.0;19193.94;20.376370383363252;-1336356.5;20.115603396368698;-1.407428e-05
11:51:57;-725;-725.0095;5.954097934177195e-11;2.8207724450776616e+20;5.952989232932583e-11;2000.0;18239.54;20.298314462043354;-1336516.0;16.23884232326923;-1.423007e-05
11:52:17;-750;-749.982;5.953300606791204e-11;2.8215280695215125e+20;5.95227936239515e-11;2000.0;17508.765000000003;20.188333605079944;-1336695.0;20.694202086574876;-1.446356e-05
11:52:37;-775;-775.0005;5.952712770309671e-11;2.8220853546085024e+20;5.951764291464201e-11;2000.0;16875.87;16.81634338969085;-1336827.0;17.522842235208305;-1.465451e-05
11:52:56;-800;-800.0062;5.952194056513807e-11;2.8225772466327408e+20;5.951322957750734e-11;2000.0;16174.839999999997;15.454406167821476;-1336943.5;23.940290307345897;-1.482387e-05
11:53:15;-825;-825.0306;5.951588633731029e-11;2.8231515267426664e+20;5.950774075502425e-11;2000.0;15643.414999999997;16.41067225161723;-1337079.5;23.95281820579783;-1.500086e-05
11:53:34;-850;-850.013;5.951461777653537e-11;2.823271879610267e+20;5.95068927019374e-11;2000.0;15234.710000000001;24.264378108659585;-1337108.0;24.562166028263874;-1.522175e-05
11:53:54;-875;-874.9763;5.951061215014357e-11;2.8236519581389177e+20;5.950331672756612e-11;2000.0;14806.430000000002;22.094352332666375;-1337198.0;21.69792616818483;-1.544997e-05
11:54:13;-900;-899.9423;5.950949957183483e-11;2.823757540048005e+20;5.950257793354212e-11;2000.0;14422.495;15.86125069942463;-1337223.0;12.269881825021788;-1.566541e-05

File: Data/ProtonIrr2024/CV_onPCB/N8738_3_LL1_2e15_30min_CV.csv
time (06.02.2025);set voltage (V);real voltage (V);serial capacitance;1/serial capacitance^2;parallel capacitance;LCR frequency (Hz);r;delta r;x;delta x;sample current
10:31:20;-25;-25.03863;6.856426751248694e-11;2.127180379780916e+20;6.373624456050003e-11;2000.0;319435.9;10.419189027942625;-1160626.0;19.3700800204852;-3.010024e-06
10:31:39;-50;-50.07397;6.747187088701255e-11;2.196617781014947e+20;6.42382158056571e-11;2000.0;264616.85;10.747854437049284;-1179417.0;18.194779471046083;-4.384123e-06
10:31:59;-75;-75.09948;6.660359145705021e-11;2.254263626600188e+20;6.420522146704364e-11;2000.0;230922.05;14.91601069321151;-1194792.5;20.406800337142517;-5.373817e-06
10:32:18;-100;-100.0769;6.586663903177407e-11;2.304989722840662e+20;6.399253027495503e-11;2000.0;206755.65;23.243630848040926;-1208160.5;22.830626360220606;-6.181583e-06
10:32:38;-125;-125.0266;6.524024310177912e-11;2.3494643451655157e+20;6.372342151203605e-11;2000.0;188188.15;20.503082085384136;-1219760.5;21.230579360912408;-7.010708e-06
10:32:58;-150;-150.0013;6.467583563619107e-11;2.3906494726615613e+20;6.342598656308652e-11;2000.0;172720.25;14.384866179426211;-1230405.0;10.062305898749052;-2.091324e-05
10:33:17;-175;-175.0462;6.420064633980766e-11;2.4261698379954704e+20;6.313826912120315e-11;2000.0;160784.35;14.640743662806198;-1239512.0;10.16366075781753;-8.130137e-06
10:33:38;-200;-200.068;6.376057659240063e-11;2.4597758225763418e+20;6.285482447077739e-11;2000.0;149821.2;38.409868523596906;-1248067.0;31.13759785211441;-6.559667e-05
10:33:57;-225;-225.09;6.337597414065619e-11;2.489721125164103e+20;6.258265271938488e-11;2000.0;141371.9;15.015475350450943;-1255641.0;15.538661461013945;-9.253277e-06
10:34:16;-250;-250.059;6.299381444569554e-11;2.5200211532553385e+20;6.230301348693506e-11;2000.0;133019.15;106.03596736485218;-1263258.5;74.75050167055737;-0.0001643409
10:34:36;-275;-275.0297;6.264936305187803e-11;2.5478079013547118e+20;6.203849085776107e-11;2000.0;126042.8;13.773452726168554;-1270204.0;7.949842765740716;-1.02749e-05
10:34:55;-300;-300.006;6.231263452372753e-11;2.575418277593063e+20;6.176964991677175e-11;2000.0;119734.75;18.501064158582878;-1277068.0;19.932385707686873;-1.076201e-05
10:35:15;-325;-325.041;6.195241279613146e-11;2.605454839321979e+20;6.147502579927493e-11;2000.0;113192.55;12.979305643985736;-1284493.5;13.861367176436817;-1.124765e-05
10:35:34;-350;-350.0535;6.158043536069591e-11;2.6370264755706423e+20;6.116742825098324e-11;2000.0;106185.7;33.7533776087668;-1292252.5;31.967757193772602;-1.167406e-05
10:35:53;-375;-375.0856;6.120089346756813e-11;2.669835326030726e+20;6.085425278730809e-11;2000.0;98135.62000000001;11.461663491832256;-1300266.5;12.614971264335086;-1.209713e-05
10:36:13;-400;-400.0616;6.083253439689e-11;2.702266512228071e+20;6.055278663881359e-11;2000.0;88914.065;18.037511295907585;-1308140.0;13.638181696985855;-1.25355e-05
10:36:32;-425;-425.0325;6.0495934598721e-11;2.7324210285584872e+20;6.028095080175784e-11;2000.0;78555.53;13.294920270539603;-1315418.5;15.624899999679997;-1.295472e-05
10:36:51;-450;-449.9874;6.02109504832409e-11;2.7583478543578484e+20;6.005363646990078e-11;2000.0;67643.91;11.533622371137746;-1321644.5;9.681812846776165;-1.332267e-05
10:37:10;-475;-475.0208;5.99996015576775e-11;2.777814670952911e+20;5.98876565243838e-11;2000.0;57342.354999999996;9.721387439558148;-1326300.0;5.338539126015656;-1.370788e-05
10:37:30;-500;-500.0506;5.984595947668669e-11;2.7920959048665196e+20;5.976725800991116e-11;2000.0;48251.969999999994;14.676282056433706;-1329705.0;10.452272480183435;-1.404419e-05
10:37:49;-525;-525.0868;5.974078338581977e-11;2.8019357568966672e+20;5.968456484513417e-11;2000.0;40881.61;10.106957751964652;-1332046.0;11.798304963002101;-1.431223e-05
10:38:08;-550;-550.069;5.967461494548476e-11;2.8081528898143368e+20;5.963275565078807e-11;2000.0;35330.845;10.920667275858106;-1333523.0;10.726136303441235;-1.463335e-05
10:38:27;-575;-575.0228;5.962576603220004e-11;2.8127559806294465e+20;5.959352319361299e-11;2000.0;31043.684999999998;14.424753507426072;-1334615.5;11.3682672382382;-1.486892e-05
10:38:46;-600;-599.9954;5.959221064018182e-11;2.8159245055544335e+20;5.956632194278393e-11;2000.0;27839.109999999997;9.018281155519562;-1335367.0;11.204909638189859;-1.509622e-05
10:39:06;-625;-625.0248;5.956890262701193e-11;2.8181285564288136e+20;5.95475192697958e-11;2000.0;25314.924999999996;8.178434676024523;-1335889.5;11.346254888728703;-1.528883e-05
10:39:25;-650;-650.0543;5.954940036828387e-11;2.8199747168098465e+20;5.953122986989692e-11;2000.0;23346.605000000003;14.914711654939916;-1336327.0;9.723682430026187;-1.545732e-05
10:39:44;-675;-675.0663;5.953674745004169e-11;2.821173462208922e+20;5.95208448081405e-11;2000.0;21847.670000000006;12.993398516169682;-1336611.0;9.718538984847465;-1.565506e-05
10:40:04;-700;-700.0476;5.952492361556783e-11;2.8222943507034833e+20;5.951074900019438e-11;2000.0;20632.374999999996;8.133953144074553;-1336876.5;12.947490104263451;-1.58988e-05
10:40:23;-725;-725.0159;5.951497385831103e-11;2.8232380960902074e+20;5.950217985809531e-11;2000.0;19606.525;11.469500588517228;-1337100.0;12.68857754044952;-1.608885e-05
10:40:42;-750;-749.985;5.950745253643633e-11;2.8239518159181876e+20;5.949571150880581e-11;2000.0;18785.769999999997;10.166371279861949;-1337269.0;15.904401906390571;-1.635846e-05
10:41:01;-775;-775.0059;5.950113431544055e-11;2.8245515792392972e+20;5.949039402272003e-11;2000.0;17970.059999999998;11.87245425343897;-1337411.0;12.387493693237547;-1.65276e-05
10:41:20;-800;-800.0117;5.949544016731301e-11;2.8250922655403305e+20;5.948538746869126e-11;2000.0;17387.72;11.1524450234018;-1337539.0;7.9341036040626545;-1.675906e-05
10:41:40;-825;-825.0396;5.948916896862305e-11;2.82568792518889e+20;5.947981392983069e-11;2000.0;16776.07;9.488440598960421;-1337680.0;11.022703842524301;-1.695187e-05
10:41:59;-850;-850.0179;5.948514453409436e-11;2.8260702788275598e+20;5.947629952198838e-11;2000.0;16313.939999999997;10.56841142272577;-1337770.5;10.209676782347225;-1.717734e-05
10:42:18;-875;-874.9829;5.94814763250878e-11;2.8264188557877802e+20;5.947311453661496e-11;2000.0;15863.450000000003;12.214791238494403;-1337853.0;10.322305943925514;-1.746617e-05
10:42:37;-900;-899.9465;5.947803084386497e-11;2.826746326452919e+20;5.947012468709667e-11;2000.0;15426.48;9.902632478285732;-1337930.5;12.539437786440027;-1.762011e-05
