Repository: aimaax/PENGUIN

# PENGUIN :penguin:  

> **NOTE!!** Google ID and GitLab repo for CERN organization is hidden and the create database function won't work properly in this version. Plotting is still possible with the saved database and data stored in this repo.  

A Python-based environment for GUI-driven analysis for IV, CV, and TCT measurements obtained with [Particulars Setup]() at CERN for CMS HGCAL silicon diodes. Used to plot data for individual diodes, but also to analyse Current Volume Normalization, Saturation Voltage, Charge Collection, and Charge Collection Efficiency.

---

File: Data/ProtonIrr2024/CV_onPCB/N8738_3_LL1_2e15_90min_CV.csv
time (26.05.2025);set voltage (V);real voltage (V);serial capacitance;1/serial capacitance^2;parallel capacitance;LCR frequency (Hz);r;delta r;x;delta x;sample current
07:59:59;-25;-25.04141;6.871986959040317e-11;2.1175581568214843e+20;6.382828384439168e-11;2000.0;320572.35;15.221247485012519;-1157998.0;16.607227342335023;-2.841928e-06
08:00:18;-50;-50.07507;6.753265168783756e-11;2.1926655563467715e+20;6.429700293737463e-11;2000.0;264339.25;14.15748476954858;-1178355.5;19.652925990803507;-4.159568e-06
08:00:39;-75;-75.10524;6.66035635846106e-11;2.2542655133412744e+20;6.423012178070455e-11;2000.0;229674.4;11.55755164383876;-1194793.0;15.034959261667456;-5.126839e-06
08:00:58;-100;-100.0773;6.584614659627381e-11;2.306424649736436e+20;6.400264824263793e-11;2000.0;205107.8;13.205604870660038;-1208536.5;13.38422579008588;-5.917473e-06
08:01:18;-125;-125.0299;6.519740213602232e-11;2.3525530078335772e+20;6.371311216067267e-11;2000.0;186296.55;10.846998432746268;-1220562.0;12.876334882255897;-6.603962e-06
08:01:37;-150;-150.0023;6.461869579928402e-11;2.3948792614227427e+20;6.340143008251291e-11;2000.0;170637.75;18.90897604313888;-1231493.0;8.065358020571683;-8.711605e-06
08:01:56;-175;-175.0453;6.414622995594153e-11;2.4302879097265796e+20;6.311166371350287e-11;2000.0;158833.95;8.909678725969863;-1240563.5;11.429676285879665;-7.744571e-06
08:02:16;-200;-200.0733;6.370442986882272e-11;2.464113643831485e+20;6.282338010048941e-11;2000.0;147931.3;22.893787366881874;-1249167.0;13.078608488673403;-4.663618e-05
08:02:36;-225;-225.0941;6.333524338319293e-11;2.4929244233465017e+20;6.256041911323621e-11;2000.0;139828.75;14.089158065690086;-1256448.5;12.634773444743677;-8.786813e-06
08:02:56;-250;-250.0586;6.294916605996156e-11;2.5235972063042152e+20;6.227600137984828e-11;2000.0;131431.8;53.20825123982182;-1264154.5;54.838284984124;-0.0001353435
08:03:16;-275;-275.0311;6.261276265047166e-11;2.550787423193557e+20;6.201577185491359e-11;2000.0;124698.15;15.213854705497873;-1270946.5;14.146996147592603;-9.674773e-06
08:03:35;-300;-300.006;6.227837592583933e-11;2.5782524711651954e+20;6.174748611443036e-11;2000.0;118480.1;10.020204588729715;-1277770.5;11.455893679674231;-1.011813e-05
08:03:55;-325;-325.0421;6.194587818424439e-11;2.6060045622308287e+20;6.147327387655817e-11;2000.0;112637.6;12.232620324362234;-1284629.0;11.020435563080072;-1.056764e-05
08:04:14;-350;-350.0538;6.159926427330234e-11;2.6354146137059377e+20;6.118478446732804e-11;2000.0;106327.25;10.153293800535863;-1291857.5;8.362864341838865;-1.098876e-05
08:04:33;-375;-375.0879;6.122615585232909e-11;2.667632591207297e+20;6.087462003954926e-11;2000.0;98768.80500000001;14.101296881847054;-1299730.0;9.433981132056603;-1.135589e-05
08:04:53;-400;-400.0631;6.086103087388041e-11;2.6997365830880323e+20;6.0573352619659e-11;2000.0;90108.04000000001;12.568729848317865;-1307527.5;10.720890821195784;-1.170235e-05
08:05:12;-425;-425.034;6.052678653700001e-11;2.729636178915237e+20;6.030238593143197e-11;2000.0;80202.38499999998;15.829472946058598;-1314748.0;11.304866208850063;-1.206713e-05
08:05:32;-450;-449.9867;6.023480933687957e-11;2.7561631380890246e+20;6.006885097860931e-11;2000.0;69441.24500000001;17.142625929244314;-1321121.0;13.339790103296227;-1.235845e-05
08:05:51;-475;-475.021;6.001430761963662e-11;2.7764534718922408e+20;5.989574946002098e-11;2000.0;58993.35000000001;17.542402201523036;-1325975.0;10.18577439373168;-1.266744e-05
08:06:11;-500;-500.0523;5.985921695815377e-11;2.7908592678883905e+20;5.97760456981796e-11;2000.0;49588.634999999995;12.973091911722413;-1329410.5;9.286414808740776;-1.295514e-05
08:06:30;-525;-525.0872;5.975608077310492e-11;2.8005013652982327e+20;5.969681266697221e-11;2000.0;41960.725;12.826224844045113;-1331705.0;10.136567466356645;-1.32244e-05
08:06:49;-550;-550.0672;5.969124405286847e-11;2.806588487123982e+20;5.964733983223261e-11;2000.0;36169.05;11.34282702856754;-1333151.5;12.53544973265818;-1.344991e-05
08:07:09;-575;-575.0223;5.964730781885597e-11;2.810724678630384e+20;5.961333053695337e-11;2000.0;31850.915;13.239258429005726;-1334133.5;13.716322393411435;-1.368492e-05
08:07:28;-600;-599.9963;5.961504563299e-11;2.8137676909422844e+20;5.95876877684949e-11;2000.0;28602.045000000002;11.021700129744078;-1334855.5;10.06168474958344;-1.389586e-05
08:07:47;-625;-625.0239;5.959421888199825e-11;2.8157347233182944e+20;5.957144605213418e-11;2000.0;26108.109999999997;10.076695638948362;-1335322.0;10.261578825892242;-1.409643e-05
08:08:07;-650;-650.0542;5.957559205664553e-11;2.8174957263167373e+20;5.955615394456241e-11;2000.0;24131.564999999995;13.771516392540038;-1335739.5;9.366829773194343;-1.433052e-05
08:08:26;-675;-675.0682;5.95625267693321e-11;2.8187319206332393e+20;5.954546038049528e-11;2000.0;22618.485;15.382514870787572;-1336032.5;9.297176990893526;-1.455744e-05
08:08:45;-700;-700.0477;5.955205192519287e-11;2.8197236034816632e+20;5.953701503066568e-11;2000.0;21236.305;16.30501989419207;-1336267.5;16.368796534870853;-1.473722e-05
08:09:04;-725;-725.0145;5.954204854645422e-11;2.820671139996621e+20;5.952847563251591e-11;2000.0;20180.9;14.505843650060427;-1336492.0;12.074767078498864;-1.493765e-05
08:09:23;-750;-749.9841;5.953545572925221e-11;2.821295883643354e+20;5.952310387366609e-11;2000.0;19254.744999999995;14.05069299892358;-1336640.0;12.845232578665128;-1.51547e-05
08:09:43;-775;-775.0036;5.95282632058295e-11;2.821977692973611e+20;5.951690036198965e-11;2000.0;18470.995000000003;10.844070903032692;-1336801.5;12.25306084209166;-1.539404e-05
08:10:03;-800;-800.0109;5.952180700270928e-11;2.822589913946266e+20;5.95112410546024e-11;2000.0;17814.300000000003;12.152567629929122;-1336946.5;16.31372121865517;-1.559529e-05
08:10:22;-825;-825.0392;5.95185349104334e-11;2.822900272006738e+20;5.950870685600026e-11;2000.0;17182.305;7.910984373009454;-1337020.0;11.811011811017716;-1.582111e-05
08:10:41;-850;-850.0179;5.951194729902874e-11;2.823525262453589e+20;5.950275954204954e-11;2000.0;16615.835000000003;10.365211707919903;-1337168.0;10.737783756436894;-1.612904e-05
08:11:00;-875;-874.9811;5.950791978211221e-11;2.8239074697504994e+20;5.949919814087176e-11;2000.0;16190.449999999997;14.376036484372204;-1337258.5;13.98704757981469;-1.639045e-05
08:11:20;-900;-899.9453;5.950329214849952e-11;2.8243467233383488e+20;5.949509071529766e-11;2000.0;15701.945000000002;16.90754339784465;-1337362.5;15.809411753762376;-1.659951e-05

File: Data/ProtonIrr2024/CV_onPCB/N8738_3_LR_2e15_600min_CV.csv
time (22.05.2025);set voltage (V);real voltage (V);serial capacitance;1/serial capacitance^2;parallel capacitance;LCR frequency (Hz);r;delta r;x;delta x;sample current
09:41:36;-25;-25.03666;6.92219387333737e-11;2.086952107415009e+20;6.408992623044046e-11;2000.0;325308.45;23.705640151660113;-1149599.0;27.92758492959962;-2.975001e-06
09:41:56;-50;-50.07225;6.798422383218152e-11;2.1636335779871058e+20;6.458180977993552e-11;2000.0;268670.8;23.51537794720723;-1170528.5;41.23272365488363;-4.343598e-06
09:42:16;-75;-75.09901;6.696819712901775e-11;2.2297839514243082e+20;6.448184445445736e-11;2000.0;233337.3;34.87664691451859;-1188287.5;53.68833672223418;-5.332938e-06
09:42:35;-100;-100.0745;6.617927814721046e-11;2.283263049611392e+20;6.42438625319903e-11;2000.0;208708.15;29.215858279366024;-1202453.0;41.964866257382496;-6.150331e-06
09:42:54;-125;-125.0307;6.54997158647177e-11;2.3308867220859768e+20;6.394164682574399e-11;2000.0;189649.7;11.712194499751106;-1214928.5;13.38422579008588;-6.943243e-06
09:43:14;-150;-150.0022;6.492905475448088e-11;2.372039076281903e+20;6.364159654685102e-11;2000.0;174319.95;29.552874225699266;-1225606.5;53.53164951689794;-1.91928e-05
09:43:33;-175;-175.0453;6.443300838833634e-11;2.40870260205153e+20;6.333792740772131e-11;2000.0;162395.1;26.58805182784177;-1235042.0;39.19566302539096;-8.201244e-06
09:43:53;-200;-200.0656;6.394975111678366e-11;2.445244455242169e+20;6.302035608538227e-11;2000.0;151116.2;48.66547030492977;-1244375.0;46.917480750782005;-0.0001014635
09:44:12;-225;-225.0794;6.353077348336032e-11;2.477602977368532e+20;6.272563981350093e-11;2000.0;141911.45;16.27735774012478;-1252581.5;13.062828943226654;-9.243049e-06
09:44:32;-250;-250.0714;6.317951320214132e-11;2.5052291093170176e+20;6.246393603578637e-11;2000.0;134811.65;16.12331774170564;-1259545.5;14.738978933426832;-9.839349e-06
09:44:52;-275;-275.0291;6.278712653053231e-11;2.5366396943160495e+20;6.215988364600452e-11;2000.0;127315.8;307.46216515207203;-1267417.0;125.08816890497677;-0.0001955418
09:45:12;-300;-300.0067;6.24485029076577e-11;2.5642238614855303e+20;6.18904321427694e-11;2000.0;121004.35;33.27095392380567;-1274289.5;41.722146397327165;-1.074267e-05
09:45:31;-325;-325.0394;6.207269283840087e-11;2.5953672927026273e+20;6.158190365829616e-11;2000.0;114448.6;15.350146579104706;-1282004.5;10.355554065331319;-1.118959e-05
09:45:51;-350;-350.0508;6.169728877306855e-11;2.62704698578725e+20;6.126942896365553e-11;2000.0;107783.65;23.970427092565533;-1289805.0;22.444375687463438;-1.165162e-05
09:46:10;-375;-375.0834;6.129680330322136e-11;2.661486990556223e+20;6.093749702991267e-11;2000.0;99687.88999999998;14.130721673007777;-1298232.0;13.813037319865606;-1.209358e-05
09:46:30;-400;-400.06;6.090549211253231e-11;2.6957963860432634e+20;6.061661369609005e-11;2000.0;90197.68500000001;12.062916883987963;-1306573.0;13.455482154125878;-1.250793e-05
09:46:49;-425;-425.0318;6.054525292479664e-11;2.7279713470495192e+20;6.032498266211908e-11;2000.0;79421.735;17.88172289657804;-1314347.0;7.68439978137525;-1.289824e-05
09:47:08;-450;-449.9864;6.024536613088958e-11;2.75519729792212e+20;6.00870851412239e-11;2000.0;67793.84999999999;12.87334358276832;-1320889.5;12.951351280850966;-1.318461e-05
09:47:28;-475;-475.0198;6.001964883539301e-11;2.7759593344733892e+20;5.990960535410771e-11;2000.0;56823.84499999999;15.576847362351648;-1325857.0;10.39471019317037;-1.347426e-05
09:47:47;-500;-500.0497;5.98732010728671e-11;2.789555741844852e+20;5.979607881298286e-11;2000.0;47732.17000000001;11.574003412821195;-1329100.0;9.82344135219425;-1.378506e-05
09:48:06;-525;-525.0835;5.977684121859666e-11;2.7985564796591594e+20;5.972193506201213e-11;2000.0;40364.61;9.69639597995059;-1331242.5;9.161741100904347;-1.408236e-05
09:48:26;-550;-550.0648;5.971251953939885e-11;2.8045888763741205e+20;5.967127623669276e-11;2000.0;35036.345;9.485202883966013;-1332676.5;11.164116624256483;-1.435065e-05
09:48:45;-575;-575.0208;5.967154975563932e-11;2.808441393894818e+20;5.963934349383219e-11;2000.0;30990.355;12.422748236602153;-1333591.5;11.859068260196498;-1.464333e-05
09:49:05;-600;-599.9946;5.964004354801909e-11;2.811409423562351e+20;5.961384373572742e-11;2000.0;27972.27;19.69689709065871;-1334296.0;11.366617790706256;-1.486798e-05
09:49:24;-625;-625.0234;5.961727873158124e-11;2.813556902958645e+20;5.959525250485927e-11;2000.0;25661.510000000002;13.55591180998169;-1334805.5;14.115151433831661;-1.514751e-05
09:49:44;-650;-650.0516;5.960238712669443e-11;2.814963008112557e+20;5.958349762292525e-11;2000.0;23772.44;13.637003703159941;-1335139.0;14.403124660989363;-1.53605e-05
09:50:03;-675;-675.064;5.958685599032239e-11;2.81643062278438e+20;5.957015935610503e-11;2000.0;22358.350000000002;15.180496533381293;-1335487.0;12.126417442921879;-1.558984e-05
09:50:22;-700;-700.0447;5.957652869668847e-11;2.8174071357717263e+20;5.95616348525681e-11;2000.0;21122.000000000004;12.386434111559323;-1335718.5;13.38422579008588;-1.581031e-05
09:50:41;-725;-725.0119;5.956760951057096e-11;2.8182509117811117e+20;5.955425298949957e-11;2000.0;20006.46;11.24935642603614;-1335918.5;12.475475942824787;-1.597768e-05
09:51:00;-750;-749.9835;5.955722202605593e-11;2.8192340701495706e+20;5.954506126652812e-11;2000.0;19094.714999999997;11.08290637648811;-1336151.5;9.361490265977954;-1.612802e-05
09:51:20;-775;-775.0033;5.955289869058613e-11;2.8196434183876084e+20;5.954165342072363e-11;2000.0;18363.765000000003;11.737919907291962;-1336248.5;13.825248641525404;-1.639808e-05
09:51:39;-800;-800.0098;5.95463257492148e-11;2.8202659378641158e+20;5.953594708579038e-11;2000.0;17644.78;16.039804549931386;-1336396.0;16.604216332004352;-1.65341e-05
09:51:58;-825;-825.0374;5.954140256403368e-11;2.8207323449322242e+20;5.953163430350227e-11;2000.0;17120.08;13.601773046187828;-1336506.5;11.94309423893155;-1.677126e-05
09:52:17;-850;-850.0172;5.953650246420547e-11;2.8211966798630715e+20;5.952738512367755e-11;2000.0;16541.79;14.022526341569115;-1336616.5;16.25230752847115;-1.697352e-05
09:52:36;-875;-874.9795;5.953095741504725e-11;2.8217222686835504e+20;5.952232172136167e-11;2000.0;16101.115;14.092956174983293;-1336741.0;14.281106399715673;-1.717951e-05
09:52:56;-900;-899.9467;5.952848585850403e-11;2.821956583089941e+20;5.952021372807166e-11;2000.0;15759.475;12.63744213636607;-1336796.5;13.328071878557678;-1.740412e-05

File: Data/ProtonIrr2024/CV_onPCB/N8738_3_UL_2e15_20days_CV.csv
time (01.07.2025);set voltage (V);real voltage (V);serial capacitance;1/serial capacitance^2;parallel capacitance;LCR frequency (Hz);r;delta r;x;delta x;sample current
09:29:52;-25;-25.03898;6.891563675676387e-11;2.105544640582109e+20;6.41310533054615e-11;2000.0;315398.95;21.947833036543724;-1154708.5;19.355554758259967;-2.702006e-06
09:30:12;-50;-50.07197;6.763832621352961e-11;2.1858195002480925e+20;6.451847245019535e-11;2000.0;258715.45;27.247979282875274;-1176514.5;29.80331357416487;-3.930939e-06
09:30:31;-75;-75.10059;6.663663669900157e-11;2.2520283932476103e+20;6.436907086747528e-11;2000.0;224139.5;16.597213621569136;-1194200.0;15.182226450688978;-4.836353e-06
09:30:51;-100;-100.0753;6.584200605731587e-11;2.3067147423980428e+20;6.408907080336694e-11;2000.0;199884.0;16.37238528742834;-1208612.5;14.558073361540666;-5.580634e-06
09:31:10;-125;-125.0289;6.515635118239665e-11;2.3555183355559667e+20;6.375303200094524e-11;2000.0;181201.25;15.677671223750037;-1221331.0;8.09011742807235;-6.223688e-06
09:31:29;-150;-150.009;6.458410914716131e-11;2.3974450020094067e+20;6.342603098641451e-11;2000.0;166494.4;20.821671402651614;-1232152.5;31.063443144635464;-6.853565e-06
09:31:48;-175;-175.0364;6.40679373147594e-11;2.436231285676525e+20;6.309977658262876e-11;2000.0;153854.15;15.113119300792933;-1242079.5;19.589218973711024;-1.48922e-05
09:32:08;-200;-200.0773;6.363453802396221e-11;2.4695294457535886e+20;6.279914483259013e-11;2000.0;144233.4;10.47148509047308;-1250539.0;19.873348988029168;-7.811285e-06
09:32:28;-225;-225.0811;6.320929753155613e-11;2.5028687290490182e+20;6.249291520472263e-11;2000.0;134792.65;22.153698901086468;-1258952.0;10.922453936730518;-5.170087e-05
09:32:47;-250;-250.0644;6.285469665480251e-11;2.5311887435163668e+20;6.221846010927562e-11;2000.0;128027.15;12.025239082862345;-1266054.5;10.965286133977534;-8.677845e-06
09:33:06;-275;-275.0291;6.247421741525924e-11;2.5621134169965003e+20;6.191865550441654e-11;2000.0;120654.85;39.07520153498891;-1273765.0;39.060849965150524;-0.0001293141
09:33:26;-300;-300.0067;6.212810878459698e-11;2.5907394167242418e+20;6.163443180547846e-11;2000.0;114633.55;17.009185018689166;-1280861.0;20.468268124098824;-9.487774e-06
09:33:46;-325;-325.0392;6.176660713035604e-11;2.6211538209668737e+20;6.133197270392336e-11;2000.0;108456.35;13.900589016297113;-1288357.5;9.871043511199815;-9.891025e-06
09:34:06;-350;-350.0524;6.137897402220734e-11;2.6543656623192064e+20;6.100607705983144e-11;2000.0;101362.75;16.683506076361766;-1296494.0;13.423859355639866;-1.025716e-05
09:34:25;-375;-375.084;6.099711105034621e-11;2.6877041827198756e+20;6.068843880117656e-11;2000.0;93041.49500000001;15.54601633055847;-1304610.5;14.585523645039283;-1.06252e-05
09:34:45;-400;-400.0607;6.06296230192254e-11;2.720384327771166e+20;6.038781435572896e-11;2000.0;83055.14500000002;15.999111655026207;-1312518.0;17.386776584519627;-1.094166e-05
09:35:04;-425;-425.0313;6.030905892063034e-11;2.7493808073560372e+20;6.013008914188985e-11;2000.0;71986.575;15.51923785983049;-1319494.5;9.205297387917458;-1.125955e-05
09:35:23;-450;-449.9867;6.006341015672056e-11;2.7719157613907237e+20;5.993688361767425e-11;2000.0;60872.884999999995;13.168979222020146;-1324891.0;12.36729558149234;-1.157554e-05
09:35:43;-475;-475.0191;5.988820579224776e-11;2.788158095778458e+20;5.980135285181504e-11;2000.0;50639.05500000001;14.146214113677015;-1328767.0;14.918109799837243;-1.186332e-05
09:36:02;-500;-500.0498;5.977484309990834e-11;2.7987435798228025e+20;5.971457848721826e-11;2000.0;42292.435000000005;19.39699754472336;-1331287.0;17.819932659805424;-1.213305e-05
09:36:21;-525;-525.0827;5.970559774341059e-11;2.8052391978866734e+20;5.966238500982476e-11;2000.0;35869.939999999995;12.408177545473706;-1332831.0;15.618898808814915;-1.2371e-05
09:36:41;-550;-550.0643;5.96562508895291e-11;2.8098820301246054e+20;5.962347188575083e-11;2000.0;31276.879999999997;16.94805092038613;-1333933.5;14.287669509055702;-1.26034e-05
09:37:00;-575;-575.0187;5.962498420610586e-11;2.8128297450243264e+20;5.959926040550032e-11;2000.0;27727.390000000003;17.21495410972679;-1334633.0;13.694889557787606;-1.275454e-05
09:37:19;-600;-599.9952;5.960015514353973e-11;2.8151738487604065e+20;5.957932735550258e-11;2000.0;24964.135000000002;13.768945629567964;-1335189.0;16.24653809277533;-1.289475e-05
09:37:39;-625;-625.0231;5.958101159609085e-11;2.816983186017333e+20;5.956342089921232e-11;2000.0;22952.71;7.957662659349295;-1335618.0;12.759310326189263;-1.308135e-05
09:37:58;-650;-650.051;5.957068632802399e-11;2.8179597947840568e+20;5.955545885229397e-11;2000.0;21360.465000000004;17.980389699614282;-1335849.5;18.40482273753268;-1.327867e-05
09:38:18;-675;-675.0626;5.95585592672131e-11;2.8191074736182346e+20;5.954511751637424e-11;2000.0;20074.78;14.156361820750458;-1336121.5;15.52860264157725;-1.348368e-05
09:38:38;-700;-700.0437;5.954944493031467e-11;2.8199704963253967e+20;5.953736176536466e-11;2000.0;19037.414999999997;12.248463730198976;-1336326.0;14.184498581197714;-1.366337e-05
09:38:57;-725;-725.0115;5.954149166422386e-11;2.820723902832663e+20;5.953056624279108e-11;2000.0;18105.874999999996;8.398579865072442;-1336504.5;11.190956170050887;-1.386568e-05
09:39:17;-750;-749.9836;5.953278338142266e-11;2.8215491778023594e+20;5.952281849638319e-11;2000.0;17295.31;13.300266726648855;-1336700.0;10.074720839804941;-1.40404e-05
09:39:36;-775;-775.0035;5.953020033988775e-11;2.8217940396303417e+20;5.952098597307331e-11;2000.0;16632.23;13.668379750358078;-1336758.0;17.242389625571043;-1.424951e-05
09:39:55;-800;-800.0078;5.952309813129657e-11;2.8224674644395187e+20;5.951458258713664e-11;2000.0;15991.865000000002;17.321837770571545;-1336917.5;19.440614702215566;-1.442166e-05
09:40:15;-825;-825.0355;5.951924717199625e-11;2.822832709615598e+20;5.951125821462144e-11;2000.0;15490.954999999998;18.050317829611767;-1337004.0;18.86001060445089;-1.463994e-05
09:40:34;-850;-850.015;5.95167320745379e-11;2.8230712929227706e+20;5.950922119446215e-11;2000.0;15021.189999999999;12.003755454023569;-1337060.5;14.20343268368601;-1.484462e-05
09:40:53;-875;-874.9793;5.951036737934628e-11;2.8236751859895553e+20;5.950326515321786e-11;2000.0;14609.130000000001;11.447454083768998;-1337203.5;10.937892850087717;-1.505435e-05
09:41:13;-900;-899.945;5.950780853247622e-11;2.8239180283302724e+20;5.950108538698552e-11;2000.0;14214.775000000003;7.524360022619901;-1337261.0;22.281157959136685;-1.528609e-05

File: Data/ProtonIrr2024/CV_onPCB/N8738_3_UL_2e15_6days_CV.csv
time (20.02.2025);set voltage (V);real voltage (V);serial capacitance;1/serial capacitance^2;parallel capacitance;LCR frequency (Hz);r;delta r;x;delta x;sample current
08:30:45;-25;-25.03882;6.87767084709597e-11;2.1140595915764194e+20;6.379828928964232e-11;2000.0;323213.85;40.26967065919462;-1157041.0;54.01342425730847;-2.936815e-06
08:31:05;-50;-50.07513;6.761470589765256e-11;2.1873469420804565e+20;6.429453096114363e-11;2000.0;267449.9;9.868358526117703;-1176925.5;14.447750689986313;-4.311429e-06
08:31:24;-75;-75.10182;6.670260200880931e-11;2.24757632423278e+20;6.425075140515755e-11;2000.0;233053.3;15.260586489385004;-1193019.0;20.974985101305794;-5.327301e-06
08:31:43;-100;-100.0756;6.591912725699019e-11;2.3013204797079296e+20;6.401606263780957e-11;2000.0;208142.6;12.61376232533339;-1207198.5;14.111608696388942;-6.123402e-06
08:32:02;-125;-125.0284;6.529369273570038e-11;2.3456193609223854e+20;6.375160242326171e-11;2000.0;189551.95;14.506287429938785;-1218762.0;21.302582003128165;-6.908622e-06
08:32:22;-150;-150.0011;6.472302054638739e-11;2.3871650412616453e+20;6.345384495133761e-11;2000.0;173885.45;23.41414903429121;-1229508.0;18.420097719610503;-1.898347e-05
08:32:42;-175;-175.0448;6.424148684125576e-11;2.423086020933255e+20;6.31632597289898e-11;2000.0;161844.3;12.526591715227253;-1238724.0;12.091319200153471;-8.086858e-06
08:33:03;-200;-200.0684;6.381592677851864e-11;2.4555107429131836e+20;6.289214089297083e-11;2000.0;151129.25;20.513395013990248;-1246984.5;13.199905302690622;-6.395666e-05
08:33:22;-225;-225.0922;6.342881292046251e-11;2.4855747750933922e+20;6.262025689066358e-11;2000.0;142561.15;12.509851118218794;-1254595.0;17.109938632268673;-9.205486e-06
08:33:42;-250;-250.058;6.303927527558591e-11;2.5163878327854596e+20;6.233596017413516e-11;2000.0;134086.35;39.862154670815286;-1262347.5;41.73652477147564;-0.0001575338
08:34:01;-275;-275.0308;6.269832899936943e-11;2.5438298970220465e+20;6.207522302268469e-11;2000.0;127161.6;16.208392887636943;-1269212.0;11.886967653695368;-1.017461e-05
08:34:21;-300;-300.0051;6.236522949295699e-11;2.571076212971779e+20;6.180974692847393e-11;2000.0;120963.5;8.42095600273508;-1275991.0;10.268885041717041;-1.066553e-05
08:34:40;-325;-325.0405;6.2007783202703e-11;2.600803788279549e+20;6.151720368285889e-11;2000.0;114604.15;15.358592871744465;-1283346.5;17.00404363673535;-1.107841e-05
08:34:59;-350;-350.0532;6.16548170002775e-11;2.6306675876552173e+20;6.122436729580152e-11;2000.0;108223.65;12.02981192704192;-1290693.5;14.63343773690926;-1.154775e-05
08:35:19;-375;-375.0858;6.129212931521136e-11;2.6618929230220843e+20;6.092306322585118e-11;2000.0;101052.4;15.342164123747335;-1298331.0;8.714929718592112;-1.204719e-05
08:35:38;-400;-400.0606;6.091542265986992e-11;2.694917510042818e+20;6.061326453365192e-11;2000.0;92235.09;20.458983234755372;-1306360.0;16.462077633154326;-1.242849e-05
08:35:57;-425;-425.033;6.057548658394376e-11;2.725248926539179e+20;6.033732934300782e-11;2000.0;82533.84499999999;8.151295832565436;-1313691.0;10.437911668528336;-1.28716e-05
08:36:17;-450;-449.9857;6.026767753113367e-11;2.753157699467276e+20;6.009142721001641e-11;2000.0;71509.60500000001;18.52020177400905;-1320400.5;10.617791672471258;-1.317305e-05
08:36:36;-475;-475.0205;6.0034998804956e-11;2.7745399809400976e+20;5.99083896658454e-11;2000.0;60936.05500000001;19.052029386655647;-1325518.0;8.080841540334768;-1.356437e-05
08:36:56;-500;-500.0523;5.987126407463131e-11;2.789736244195717e+20;5.978114924946071e-11;2000.0;51604.515;8.075612283288576;-1329143.0;12.310564568694645;-1.391241e-05
08:37:15;-525;-525.0864;5.975652949507783e-11;2.8004593065712543e+20;5.96924650466286e-11;2000.0;43626.81999999999;11.991856820359322;-1331695.0;7.664854858377946;-1.418781e-05
08:37:34;-550;-550.0662;5.968332001149579e-11;2.8073337874736765e+20;5.963537761407477e-11;2000.0;37804.634999999995;12.64548788105852;-1333328.5;11.253332839652437;-1.453494e-05
08:37:54;-575;-575.0201;5.96315968676663e-11;2.812205939498495e+20;5.959485849117209e-11;2000.0;33133.649999999994;9.85671471637481;-1334485.0;9.313968005098578;-1.476117e-05
08:38:13;-600;-599.9956;5.959749930140172e-11;2.8154247594198162e+20;5.956828248508585e-11;2000.0;29571.339999999997;11.07647823091802;-1335248.5;9.804973227908375;-1.495864e-05
08:38:33;-625;-625.0236;5.957117686452942e-11;2.817913386217645e+20;5.954693112354887e-11;2000.0;26955.164999999997;12.255882822138991;-1335838.5;8.811214445239658;-1.521907e-05
08:38:52;-650;-650.052;5.95526535718117e-11;2.819666629744953e+20;5.953203982251142e-11;2000.0;24865.21;14.387782838227645;-1336254.0;11.322543883774529;-1.542135e-05
08:39:11;-675;-675.0663;5.953757150810563e-11;2.8210953671642766e+20;5.951948240910099e-11;2000.0;23301.18;11.765174456845077;-1336592.5;12.080459428349569;-1.568197e-05
08:39:31;-700;-700.0454;5.952634846158074e-11;2.8221592412325118e+20;5.95102863184768e-11;2000.0;21962.745000000003;10.595252415586897;-1336844.5;13.085774719136808;-1.589525e-05
08:39:51;-725;-725.0129;5.951604212920408e-11;2.823136746742807e+20;5.950163378286895e-11;2000.0;20806.484999999997;12.353979672558975;-1337076.0;9.57601169589929;-1.606125e-05
08:40:10;-750;-749.9816;5.950676280622985e-11;2.8240172799449737e+20;5.949359398431331e-11;2000.0;19895.835;12.845865628676064;-1337284.5;10.475566810440377;-1.629925e-05
08:40:29;-775;-775.002;5.950075615463038e-11;2.824587482584966e+20;5.948861077663093e-11;2000.0;19109.805000000004;12.613384706334784;-1337419.5;10.641311009457434;-1.657463e-05
08:40:49;-800;-800.0098;5.949361649093712e-11;2.8252654650629692e+20;5.948240851357242e-11;2000.0;18360.695000000003;12.426098492688695;-1337580.0;6.519202405202648;-1.676874e-05
08:41:08;-825;-825.0381;5.948810166221203e-11;2.825789320318622e+20;5.947762827132377e-11;2000.0;17751.164999999997;11.040000622735487;-1337704.0;10.47377677822093;-1.697488e-05
08:41:27;-850;-850.0171;5.948365496436523e-11;2.826211819607134e+20;5.94738653679879e-11;2000.0;17163.735000000004;8.323272418346095;-1337804.0;10.56882207249228;-1.720707e-05
08:41:47;-875;-874.9805;5.947734179551916e-11;2.8268118228622728e+20;5.946808195431483e-11;2000.0;16695.46;14.984147289719216;-1337946.0;11.77709641634983;-1.741739e-05
08:42:07;-900;-899.944;5.947634159245728e-11;2.826906899645367e+20;5.946750842089719e-11;2000.0;16306.635;10.88861854185368;-1337968.5;10.326543468169781;-1.770309e-05

File: Data/ProtonIrr2024/CV_onPCB/N8738_4_LL1_4e15_20days_CV.csv
time (01.07.2025);set voltage (V);real voltage (V);serial capacitance;1/serial capacitance^2;parallel capacitance;LCR frequency (Hz);r;delta r;x;delta x;sample current
11:29:38;-25;-25.03766;6.969460265321513e-11;2.058740969483083e+20;6.314416836671074e-11;2000.0;367755.7;15.686634438272607;-1141802.5;18.437394067492292;-3.414112e-06
11:29:57;-50;-50.0692;6.89365020292194e-11;2.1042702471141468e+20;6.409304603988618e-11;2000.0;317331.45;14.114084277770205;-1154359.0;13.636348484840067;-5.13712e-06
11:30:16;-75;-75.0958;6.827343835715373e-11;2.1453415778412895e+20;6.439083767302741e-11;2000.0;286211.9;19.17836020101823;-1165570.0;23.0108669980077;-6.404688e-06
11:30:36;-100;-100.0757;6.767678041677881e-11;2.1833362240956118e+20;6.444739085154343e-11;2000.0;263213.4;22.792476828988995;-1175846.0;17.484278652549552;-8.113382e-06
11:30:55;-125;-125.0225;6.712390611966087e-11;2.2194509798422194e+20;6.438810742011537e-11;2000.0;244372.4;45.819722827620865;-1185531.0;17.817126592130393;-4.500359e-05
11:31:15;-150;-150.0021;6.664054294419174e-11;2.251764388278082e+20;6.427498102403612e-11;2000.0;229085.6;16.49399890869403;-1194130.0;18.49324200890693;-9.24326e-06
11:31:35;-175;-175.0359;6.621564999444385e-11;2.280755373967403e+20;6.413957909230636e-11;2000.0;216215.85;17.206579410213983;-1201792.5;17.66175246118006;-1.004458e-05
11:31:54;-200;-200.0644;6.581341786682463e-11;2.308719170225465e+20;6.397616312097831e-11;2000.0;204904.4;16.25444554575763;-1209137.5;20.855155237974135;-1.079081e-05
11:32:13;-225;-225.0755;6.545120370212232e-11;2.334343289883647e+20;6.380908766512496e-11;2000.0;195044.25;17.526248172384186;-1215829.0;17.319064639870135;-1.149599e-05
11:32:32;-250;-250.0543;6.512915473121926e-11;2.3574859678716707e+20;6.364703558417175e-11;2000.0;186452.05;18.81176161341622;-1221841.0;22.044273632850775;-1.218756e-05
11:32:51;-275;-275.0277;6.482831644355748e-11;2.3794167433967944e+20;6.348270226223094e-11;2000.0;178713.75;9.251993028531745;-1227511.0;15.098013114314082;-1.287234e-05
11:33:11;-300;-300.0063;6.4540581075049e-11;2.400679907789002e+20;6.331366424641989e-11;2000.0;171639.05;13.655488823180225;-1232983.5;12.395059499655497;-1.350793e-05
11:33:30;-325;-325.0373;6.427656403140077e-11;2.4204420757098607e+20;6.315137638424185e-11;2000.0;165256.5;13.275447261768623;-1238048.0;11.349008767288886;-1.416818e-05
11:33:49;-350;-350.0474;6.404334253287289e-11;2.4381028332907882e+20;6.300389449617059e-11;2000.0;159600.35;17.440796283426966;-1242556.5;13.679820905260419;-1.480641e-05
11:34:09;-375;-375.0788;6.380403053033086e-11;2.456426487207364e+20;6.284434386805437e-11;2000.0;154125.2;16.86647562474153;-1247217.0;19.275632285349293;-1.541391e-05
11:34:28;-400;-400.0565;6.358984092121712e-11;2.4730023150967063e+20;6.269736699166467e-11;2000.0;149305.4;17.078846565268975;-1251418.0;19.475625792256327;-1.602903e-05
11:34:47;-425;-425.0298;6.338963003029597e-11;2.4886485303343432e+20;6.25572625392105e-11;2000.0;144807.35;12.279306780107746;-1255370.5;16.590283300775788;-1.666191e-05
11:35:07;-450;-449.986;6.321213440348915e-11;2.5026440836137606e+20;6.243016357317739e-11;2000.0;140892.45;14.749148280494035;-1258895.5;18.499662159077392;-1.733349e-05
11:35:26;-475;-475.017;6.303201011486612e-11;2.5169679512239443e+20;6.22966734311305e-11;2000.0;137163.85;15.938518594900842;-1262493.0;17.162459031269382;-1.795391e-05
11:35:45;-500;-500.0462;6.286311279930458e-11;2.5305110352941413e+20;6.217033772139539e-11;2000.0;133628.4;12.382124211943605;-1265885.0;13.35102992281869;-1.862015e-05
11:36:05;-525;-525.0784;6.269067302517528e-11;2.5444512553297255e+20;6.203772860292341e-11;2000.0;130225.9;12.807205003434591;-1269367.0;12.690547663517126;-1.924356e-05
11:36:24;-550;-550.0621;6.251377424249145e-11;2.558871986969396e+20;6.189957300666743e-11;2000.0;126801.95;14.176825279307073;-1272959.0;18.054085410233327;-1.980363e-05
11:36:43;-575;-575.0182;6.233777332076904e-11;2.5733415315184927e+20;6.176021704977653e-11;2000.0;123447.3;19.700647197490746;-1276553.0;13.713132391981054;-2.034651e-05
11:37:02;-600;-599.9933;6.218641791252964e-11;2.5858832780800577e+20;6.163790312664151e-11;2000.0;120716.0;29.660832759718662;-1279660.0;27.730849247724095;-2.097342e-05
11:37:21;-625;-625.0225;6.2009764273548e-11;2.6006376114099687e+20;6.149407136576348e-11;2000.0;117519.25;16.969513104388113;-1283305.5;19.993436422986417;-2.156679e-05
11:37:41;-650;-650.0496;6.183058018394185e-11;2.615732669602329e+20;6.134687142051887e-11;2000.0;114283.25;16.82986556690219;-1287024.5;18.74133132944402;-2.212102e-05
11:38:00;-675;-675.06;6.166485007049504e-11;2.629811621073676e+20;6.120954324061261e-11;2000.0;111299.95;17.32764770532919;-1290483.5;23.35888481927166;-2.275573e-05
11:38:19;-700;-700.0411;6.149218847123744e-11;2.6446006526899035e+20;6.106682251820021e-11;2000.0;108006.25;20.85831668663605;-1294107.0;16.59969879244801;-2.338549e-05
11:38:40;-725;-725.0106;6.130997928734529e-11;2.660343165600435e+20;6.091599735729582e-11;2000.0;104383.4;14.044109085306905;-1297953.0;12.269881825021788;-2.399628e-05
11:38:59;-750;-749.9833;6.11283771628155e-11;2.676173509323836e+20;6.07664172428125e-11;2000.0;100472.15;19.796499059177098;-1301809.0;20.6990337938755;-2.459737e-05
11:39:18;-775;-775.002;6.094530375470971e-11;2.6922755560354015e+20;6.061614852653371e-11;2000.0;96217.94999999998;15.681336837144928;-1305719.5;14.465044071830546;-2.523778e-05
11:39:37;-800;-800.0068;6.07690774581771e-11;2.7079130383462377e+20;6.047277012967243e-11;2000.0;91663.99;14.347762717580332;-1309506.0;14.70374102057024;-2.58271e-05
11:39:57;-825;-825.0337;6.060332730754627e-11;2.7227455829851262e+20;6.033889491478076e-11;2000.0;86926.525;17.62160020401073;-1313087.5;18.260271082325147;-2.65647e-05
11:40:16;-850;-850.0135;6.044075114028592e-11;2.737412802281398e+20;6.020898997734028e-11;2000.0;81686.435;13.539356105443156;-1316619.5;14.65392438905019;-2.71973e-05
11:40:35;-875;-874.98;6.02994621492521e-11;2.750256015118247e+20;6.009794174778162e-11;2000.0;76419.89000000001;12.295065880262776;-1319704.5;13.218831264525619;-2.781323e-05
11:40:55;-900;-899.945;6.018055613648493e-11;2.761134779500737e+20;6.000496045999672e-11;2000.0;71531.49000000002;16.5311235250359;-1322312.0;11.567194992737003;-2.851513e-05

File: Data/ProtonIrr2024/CV_onPCB/N8738_4_UL_4e15_1120min_CV.csv
time (19.08.2025);set voltage (V);real voltage (V);serial capacitance;1/serial capacitance^2;parallel capacitance;LCR frequency (Hz);r;delta r;x;delta x;sample current
08:26:54;-25;-25.03977;6.976462374601615e-11;2.05461042474214e+20;6.282695008861085e-11;2000.0;379043.3;32.72163657276328;-1140656.5;33.53561539617247;-3.476741e-06
08:27:13;-50;-50.07318;6.897770249273962e-11;2.1017572316225513e+20;6.373161247490602e-11;2000.0;330995.3;30.54939442934998;-1153669.5;38.4933435804166;-5.275882e-06
08:27:33;-75;-75.10117;6.833936972228213e-11;2.141204077925775e+20;6.409632825301292e-11;2000.0;299599.6;15.526171453387985;-1164445.5;11.86328369381766;-6.654145e-06
08:27:52;-100;-100.0703;6.783739610178122e-11;2.173009680899933e+20;6.425863174687351e-11;2000.0;276835.5;31.33564264539663;-1173062.0;27.005554984113914;-2.106248e-05
08:28:12;-125;-125.0298;6.72996868291205e-11;2.20787210970721e+20;6.424303518031169e-11;2000.0;257921.2;37.25779113152039;-1182434.5;44.57844209929279;-8.845181e-06
08:28:32;-150;-150.0011;6.685424047788076e-11;2.237392003584073e+20;6.419246835183886e-11;2000.0;242384.35;200.25907314026998;-1190313.0;122.00020491786069;-0.0001503463
08:28:51;-175;-175.0361;6.642560108476978e-11;2.2663606127653572e+20;6.40892874101558e-11;2000.0;228732.3;33.78698714002182;-1197994.0;46.1053142273209;-1.070548e-05
08:29:11;-200;-200.0685;6.601534507009286e-11;2.2946169880531383e+20;6.39490270967086e-11;2000.0;216684.0;13.04204738528426;-1205439.0;12.706297651164952;-1.150538e-05
08:29:30;-225;-225.0826;6.569147597202838e-11;2.317298392571587e+20;6.383062423972386e-11;2000.0;206834.25;25.365712586087543;-1211382.0;31.484917023870334;-1.232484e-05
08:29:50;-250;-250.0576;6.534771297987211e-11;2.341742911342143e+20;6.367320590637502e-11;2000.0;197480.8;26.253913993917173;-1217754.5;33.5147355651212;-1.307679e-05
08:30:09;-275;-275.0304;6.507363256266658e-11;2.36151059561427e+20;6.354530883955772e-11;2000.0;189649.2;17.285774498124177;-1222883.5;30.457142019565783;-1.38619e-05
08:30:28;-300;-300.0078;6.481532709318511e-11;2.3803705355358716e+20;6.341165510776943e-11;2000.0;182667.25;28.579614675499037;-1227757.0;32.841284993130216;-1.467421e-05
08:30:47;-325;-325.0406;6.456972424812804e-11;2.398513330741353e+20;6.327594655319945e-11;2000.0;176226.7;7.64627360221958;-1232427.0;13.154847015454038;-1.546856e-05
08:31:06;-350;-350.0534;6.432355789441376e-11;2.416906687541238e+20;6.313061600647339e-11;2000.0;170062.95;12.86341226113818;-1237143.5;19.368466640392576;-1.618173e-05
08:31:25;-375;-375.0844;6.406664781099149e-11;2.436329357329884e+20;6.296758784438278e-11;2000.0;164100.65;13.877909604836024;-1242104.5;15.451132644566869;-1.68466e-05
08:31:44;-400;-400.0614;6.385446012134793e-11;2.4525480528240152e+20;6.283226046000966e-11;2000.0;158955.45;16.473232075096863;-1246232.0;22.611943746613203;-1.753785e-05
08:32:03;-425;-425.0328;6.361744502524047e-11;2.4708566708392595e+20;6.267238320077766e-11;2000.0;153605.2;10.652135936045878;-1250875.0;18.255136263528684;-1.817404e-05
08:32:22;-450;-449.9877;6.342833263067977e-11;2.4856124175991623e+20;6.254237152161362e-11;2000.0;149323.1;13.574221892985248;-1254604.5;13.25660212875079;-1.885985e-05
08:32:42;-475;-475.0195;6.320593378332469e-11;2.5031351358175687e+20;6.238488095797464e-11;2000.0;144436.9;9.930231618648179;-1259019.0;11.95616995529923;-1.942308e-05
08:33:01;-500;-500.0504;6.304621744026259e-11;2.5158336927387127e+20;6.227024079129636e-11;2000.0;140901.35;14.608435063346105;-1262208.5;17.610721166380436;-2.023432e-05
08:33:20;-525;-525.0843;6.286807913346079e-11;2.530111249992156e+20;6.213875918881508e-11;2000.0;137131.65;11.010284964522945;-1265785.0;11.456439237389601;-2.092583e-05
08:33:40;-550;-550.0654;6.270334344089635e-11;2.543423048662027e+20;6.201475403723062e-11;2000.0;133731.0;16.957741594917643;-1269110.5;16.224595526545492;-2.158559e-05
08:33:59;-575;-575.0199;6.252060114230424e-11;2.5583131884741096e+20;6.187409124694174e-11;2000.0;130106.85;10.844877823193768;-1272820.0;12.74754878398196;-2.221203e-05
08:34:18;-600;-599.9949;6.235995134072488e-11;2.5715114636628453e+20;6.174938137159595e-11;2000.0;126892.45;8.39776011803147;-1276099.0;10.883473710171765;-2.290494e-05
08:34:37;-625;-625.0253;6.218398820509934e-11;2.586085357835386e+20;6.160981071872772e-11;2000.0;123540.6;11.594912677549583;-1279710.0;12.569805089976535;-2.354873e-05
08:34:57;-650;-650.0522;6.201218038492543e-11;2.6004349638760373e+20;6.147193921657138e-11;2000.0;120300.8;14.736112105979647;-1283255.5;15.976154105415985;-2.417511e-05
08:35:17;-675;-675.0657;6.186064475014958e-11;2.6131907705184302e+20;6.13486398001342e-11;2000.0;117519.6;15.862597517430741;-1286399.0;13.30225544785545;-2.50134e-05
08:35:36;-700;-700.0454;6.168657568624245e-11;2.6279595417527085e+20;6.120578077272382e-11;2000.0;114336.05;19.336167536510434;-1290029.0;19.620142710999836;-2.564324e-05
08:35:55;-725;-725.0129;6.151992719571595e-11;2.642216341978208e+20;6.10692114964019e-11;2000.0;111125.7;9.804616259701344;-1293523.5;13.421531209217523;-2.638744e-05
08:36:15;-750;-749.9846;6.134958854530838e-11;2.6569090691466448e+20;6.092845354247941e-11;2000.0;107839.8;24.743948755200734;-1297115.0;22.666053913286273;-2.716942e-05
08:36:34;-775;-775.0064;6.119475171501294e-11;2.6703712638467673e+20;6.079972018705986e-11;2000.0;104819.25;23.378395475310104;-1300397.0;17.49428478103635;-2.816426e-05
08:36:53;-800;-800.0112;6.103699578138556e-11;2.6841927604228778e+20;6.067020287191355e-11;2000.0;101372.4;16.888368778541043;-1303758.0;16.0249804992081;-2.907787e-05
08:37:13;-825;-825.0389;6.086133342863914e-11;2.6997097412140797e+20;6.052614746159978e-11;2000.0;97301.62;19.84653571785272;-1307521.0;15.714642853084507;-2.994832e-05
08:37:33;-850;-850.0167;6.069519605365547e-11;2.7145094807703526e+20;6.03920543919256e-11;2000.0;92889.95000000001;14.951639542203766;-1311100.0;21.656407827707714;-3.070892e-05
08:37:52;-875;-874.9802;6.053622555211025e-11;2.7287850168808073e+20;6.026433573809825e-11;2000.0;88296.01000000001;28.713064883428874;-1314543.0;17.235138525698016;-3.163967e-05
08:38:11;-900;-899.9463;6.03999911544732e-11;2.741108649012935e+20;6.015481301749603e-11;2000.0;84112.19;11.646477793736777;-1317508.0;11.282730166054668;-3.253653e-05
