Repository: aimaax/PENGUIN

# PENGUIN :penguin:  

> **NOTE!!** Google ID and GitLab repo for CERN organization is hidden and the create database function won't work properly in this version. Plotting is still possible with the saved database and data stored in this repo.  

A Python-based environment for GUI-driven analysis for IV, CV, and TCT measurements obtained with [Particulars Setup]() at CERN for CMS HGCAL silicon diodes. Used to plot data for individual diodes, but also to analyse Current Volume Normalization, Saturation Voltage, Charge Collection, and Charge Collection Efficiency.

---

File: Data/ProtonIrr2024/CV_onPCB/N8738_4_UL_4e15_600min_CV.csv
time (22.05.2025);set voltage (V);real voltage (V);serial capacitance;1/serial capacitance^2;parallel capacitance;LCR frequency (Hz);r;delta r;x;delta x;sample current
12:04:20;-25;-25.03852;6.973051213943362e-11;2.0566211142698025e+20;6.279057930000519e-11;2000.0;379400.3;48.34992761111436;-1141214.5;60.392362927774236;-3.704017e-06
12:04:39;-50;-50.07272;6.898756922573573e-11;2.101156080003409e+20;6.371084559148552e-11;2000.0;331966.9;21.167888416183605;-1153504.5;27.959569023860148;-5.647248e-06
12:04:59;-75;-75.10275;6.840748667649029e-11;2.1369419805799285e+20;6.410256234552714e-11;2000.0;301461.3;42.04301963465516;-1163286.0;59.3354868523045;-7.187399e-06
12:05:19;-100;-100.0682;6.777066891890313e-11;2.177290889859466e+20;6.419936213298552e-11;2000.0;276946.95;20.4894454536964;-1174217.0;29.17276126800478;-3.912776e-05
12:05:39;-125;-125.0221;6.727664365786538e-11;2.2093848215576868e+20;6.421417743200174e-11;2000.0;258312.85;16.025179406172022;-1182839.5;23.49973404104821;-9.497538e-06
12:05:58;-150;-150.0026;6.676572903558101e-11;2.243328164654231e+20;6.41235305347997e-11;2000.0;241941.6;11.84744698236713;-1191891.0;16.30797350991226;-1.046517e-05
12:06:18;-175;-175.0367;6.633761194177282e-11;2.272376728591953e+20;6.401721642910733e-11;2000.0;228382.55;18.35435575006652;-1199583.0;23.506382112098834;-1.140258e-05
12:06:37;-200;-200.0687;6.59506767625855e-11;2.2991191935229264e+20;6.389104878278071e-11;2000.0;216643.3;9.862073818421763;-1206621.0;11.552056094046634;-1.229379e-05
12:06:56;-225;-225.081;6.561334434285231e-11;2.3228205039414565e+20;6.376296856082921e-11;2000.0;206606.35;26.341912895611813;-1212824.5;38.94531422392173;-1.314917e-05
12:07:15;-250;-250.0571;6.528900536608308e-11;2.345956176579025e+20;6.361903181066726e-11;2000.0;197474.65;17.067260324961353;-1218849.5;24.924636406575722;-1.396766e-05
12:07:34;-275;-275.0296;6.498701038898115e-11;2.36781017793906e+20;6.347108019530437e-11;2000.0;189241.0;20.112806865278646;-1224513.5;18.990458130334822;-1.47526e-05
12:07:54;-300;-300.007;6.471491478629712e-11;2.3877630795654e+20;6.332797360415013e-11;2000.0;181977.2;30.005716122099138;-1229662.0;45.44007042248064;-1.554243e-05
12:08:13;-325;-325.0402;6.447357054275028e-11;2.4056727889837746e+20;6.319546107084356e-11;2000.0;175529.25;26.625164318741767;-1234265.0;29.09037641557771;-1.63854e-05
12:08:32;-350;-350.052;6.422917221071654e-11;2.424015264410438e+20;6.305028616395812e-11;2000.0;169414.35;23.453067496598386;-1238961.5;21.497383561726764;-1.717071e-05
12:08:51;-375;-375.0847;6.399418384392874e-11;2.4418500479891502e+20;6.290448509976359e-11;2000.0;163667.35;27.243648342320082;-1243511.0;31.740352865083274;-1.790243e-05
12:09:10;-400;-400.0605;6.378027689434176e-11;2.458256517708927e+20;6.276793630135496e-11;2000.0;158452.15;52.876945590682524;-1247681.5;60.69709630616608;-1.856219e-05
12:09:29;-425;-425.0326;6.35840486267612e-11;2.4734529001210695e+20;6.263809017422946e-11;2000.0;153800.85;23.90348039512238;-1251532.0;28.884251764586182;-1.940442e-05
12:09:48;-450;-449.987;6.338783751706434e-11;2.4887892828404554e+20;6.250424478179178e-11;2000.0;149264.15;19.989656700403827;-1255406.0;24.570307283385773;-2.013682e-05
12:10:07;-475;-475.0194;6.319740050615727e-11;2.503811156913432e+20;6.23710546032353e-11;2000.0;144937.35;16.456651390851054;-1259189.0;20.394852291693606;-2.077021e-05
12:10:27;-500;-500.0503;6.304127286413785e-11;2.5162283617704244e+20;6.226018268952683e-11;2000.0;141387.35;22.935591882486918;-1262307.5;24.544602257930357;-2.157074e-05
12:10:46;-525;-525.0837;6.286177202360643e-11;2.5306189827405375e+20;6.212856371685151e-11;2000.0;137521.8;24.349702256906554;-1265912.0;21.349473061413015;-2.228332e-05
12:11:06;-550;-550.0665;6.26881049881463e-11;2.54465972801787e+20;6.199861267937007e-11;2000.0;133868.6;19.665757041110826;-1269419.0;24.371089429896234;-2.295134e-05
12:11:25;-575;-575.0202;6.252683997314959e-11;2.5578026849219346e+20;6.187575955182838e-11;2000.0;130551.15;25.19228800645149;-1272693.0;24.12571242471401;-2.367135e-05
12:11:44;-600;-599.996;6.237708415565269e-11;2.5700990481870727e+20;6.175965365602946e-11;2000.0;127557.7;20.96891747325073;-1275748.5;19.47145346398157;-2.447635e-05
12:12:03;-625;-625.0247;6.221395976599652e-11;2.583594265961342e+20;6.163099867242876e-11;2000.0;124400.6;23.644597691650414;-1279093.5;18.483438532913727;-2.517359e-05
12:12:23;-650;-650.0521;6.206964262485999e-11;2.59562238097569e+20;6.151585022563311e-11;2000.0;121644.05;15.063444991103465;-1282067.5;11.93471826228001;-2.596874e-05
12:12:42;-675;-675.0646;6.190340066918759e-11;2.6095822195582416e+20;6.138154930598107e-11;2000.0;118530.5;15.873169185767532;-1285510.5;12.756860899139724;-2.666556e-05
12:13:02;-700;-700.0447;6.175340189638762e-11;2.6222749462553523e+20;6.12590698030123e-11;2000.0;115758.65;13.688914310492267;-1288633.0;14.69863939281456;-2.745398e-05
12:13:21;-725;-725.0138;6.159344753221524e-11;2.635912401990942e+20;6.112825644292808e-11;2000.0;112706.85;16.60184854165342;-1291979.5;19.124264691746973;-2.825476e-05
12:13:40;-750;-749.9845;6.143372681808475e-11;2.6496363650945378e+20;6.099663246220131e-11;2000.0;109652.35;16.091344723173385;-1295338.5;14.39227223200006;-2.905463e-05
12:14:00;-775;-775.0051;6.128712563331735e-11;2.6623275920981534e+20;6.087510232189084e-11;2000.0;106822.3;28.655461957539607;-1298437.0;24.35261792908516;-3.010798e-05
12:14:19;-800;-800.0105;6.110603404473497e-11;2.6781309262420994e+20;6.07269016159568e-11;2000.0;102898.95;16.676401740183643;-1302285.0;13.64734406395618;-3.060604e-05
12:14:39;-825;-825.0386;6.094518706581315e-11;2.6922858655932095e+20;6.059502338006519e-11;2000.0;99258.52000000002;16.761838502980403;-1305722.0;18.447222013083703;-3.155461e-05
12:14:58;-850;-850.0172;6.079131411800343e-11;2.7059323630135407e+20;6.046944999878185e-11;2000.0;95502.97;27.059555705887217;-1309027.0;18.09834246554087;-3.252959e-05
12:15:17;-875;-874.9796;6.063636800080136e-11;2.7197791489902264e+20;6.034381524495115e-11;2000.0;91378.21500000001;26.33288844297157;-1312372.0;15.59807680452946;-3.328798e-05
12:15:37;-900;-899.9473;6.049756728340541e-11;2.7322735475285315e+20;6.023218886405464e-11;2000.0;87311.35;23.715736863947477;-1315383.0;17.47998855834866;-3.418739e-05

File: Data/ProtonIrr2024/CV_onPCB/N8738_4_UL_4e15_980min_CV.csv
time (03.07.2025);set voltage (V);real voltage (V);serial capacitance;1/serial capacitance^2;parallel capacitance;LCR frequency (Hz);r;delta r;x;delta x;sample current
08:20:34;-25;-25.03854;6.971722498225709e-11;2.057405117134202e+20;6.279769565334247e-11;2000.0;378892.9;45.88752008988937;-1141432.0;60.644867878494054;-3.539403e-06
08:20:54;-50;-50.07428;6.902796254428575e-11;2.0986977187501566e+20;6.373657651398087e-11;2000.0;332166.2;34.0318674186416;-1152829.5;41.51791781869606;-5.387798e-06
08:21:14;-75;-75.10148;6.839631547702546e-11;2.137640092882384e+20;6.410852849224173e-11;2000.0;300895.8;27.644040949181072;-1163476.0;30.95480576582576;-6.82433e-06
08:21:34;-100;-100.0694;6.780866709381266e-11;2.1748513816698202e+20;6.42309800431624e-11;2000.0;276970.7;18.52175747600643;-1173559.0;24.41208717008851;-2.612898e-05
08:21:54;-125;-125.0277;6.727237813548458e-11;2.2096650102307697e+20;6.421599917182185e-11;2000.0;258068.7;17.264283941131186;-1182914.5;22.720860459058322;-8.99503e-06
08:22:14;-150;-149.9995;6.681284424627475e-11;2.2401653712343368e+20;6.415949926907115e-11;2000.0;242212.5;29.878294797394307;-1191050.5;41.13073668195113;-0.0001560001
08:22:34;-175;-175.0372;6.641199154755595e-11;2.267289579922041e+20;6.407261736856796e-11;2000.0;228958.75;24.800894641121314;-1198239.5;28.42951811058358;-1.09128e-05
08:22:53;-200;-200.069;6.602692980864415e-11;2.2938118557853594e+20;6.394914366552627e-11;2000.0;217246.15;21.052348443819753;-1205227.5;27.10973072533182;-1.175295e-05
08:23:12;-225;-225.0826;6.568797841749321e-11;2.3175451681146785e+20;6.382166727259785e-11;2000.0;207163.0;32.00648371814686;-1211446.5;42.40445141727457;-1.256156e-05
08:23:31;-250;-250.0582;6.534913506624442e-11;2.3416409934072267e+20;6.366775877535792e-11;2000.0;197889.6;26.784827794854312;-1217728.0;37.753145564310266;-1.335259e-05
08:23:51;-275;-275.03;6.506370980070452e-11;2.3622309509221754e+20;6.353179074650152e-11;2000.0;189921.3;15.201825548268868;-1223070.0;24.0;-1.414405e-05
08:24:10;-300;-300.0063;6.478256004743466e-11;2.3827791293247223e+20;6.338323411428842e-11;2000.0;182517.4;17.888599721610404;-1228378.0;21.23205124334434;-1.486484e-05
08:24:30;-325;-325.0409;6.454620865841146e-11;2.4002613103952937e+20;6.325434181243588e-11;2000.0;176190.75;21.521486356662265;-1232876.0;18.14386948806676;-1.570356e-05
08:24:48;-350;-350.0528;6.42903770986714e-11;2.4194021024188652e+20;6.310188903942131e-11;2000.0;169871.45;15.661972257669214;-1237782.0;24.764894508154075;-1.640087e-05
08:25:08;-375;-375.0858;6.405293070460678e-11;2.4373729619562696e+20;6.295349330003669e-11;2000.0;164182.35;17.359763103222342;-1242370.5;16.91855490282784;-1.712455e-05
08:25:27;-400;-400.0622;6.384324096651026e-11;2.4534100997245754e+20;6.281991912969787e-11;2000.0;159086.25;28.53268958580666;-1246451.0;20.57790076757102;-1.785159e-05
08:25:46;-425;-425.0327;6.364000870575292e-11;2.4691048880149827e+20;6.268553210831067e-11;2000.0;154297.5;35.8077854662921;-1250431.5;42.92012931015003;-1.85747e-05
08:26:06;-450;-449.9865;6.343255437409791e-11;2.4852815695427646e+20;6.254262647298597e-11;2000.0;149646.75;25.331095021731688;-1254521.0;22.846225071114045;-1.926306e-05
08:26:25;-475;-475.02;6.324574434408088e-11;2.4999848890683123e+20;6.241194253960245e-11;2000.0;145430.8;23.990581485241247;-1258226.5;22.78458908999677;-1.997656e-05
08:26:45;-500;-500.0502;6.306937736701764e-11;2.513986335800793e+20;6.228490312178399e-11;2000.0;141602.05;13.937803808348004;-1261745.0;13.865424623862047;-2.070515e-05
08:27:04;-525;-525.0847;6.28910089364085e-11;2.5282666500287385e+20;6.215398219496211e-11;2000.0;137787.15;28.255731719422876;-1265323.5;26.089030261778607;-2.139641e-05
08:27:23;-550;-550.066;6.271315232730692e-11;2.5426274835916023e+20;6.202013225761556e-11;2000.0;134133.75;20.22398019678619;-1268912.0;22.81008548866049;-2.208692e-05
08:27:43;-575;-575.0198;6.254900525682038e-11;2.555990206000959e+20;6.189451603333707e-11;2000.0;130826.25;15.171663554139341;-1272242.0;13.939153489362258;-2.274301e-05
08:28:02;-600;-599.9948;6.238698686362364e-11;2.569283207522481e+20;6.176842963892179e-11;2000.0;127644.7;28.334969560597727;-1275546.0;23.868389137099303;-2.349254e-05
08:28:21;-625;-625.023;6.223164510564989e-11;2.5821260338561466e+20;6.164504072774533e-11;2000.0;124739.05;21.974470983393434;-1278730.0;18.261982367749674;-2.425776e-05
08:28:41;-650;-650.0515;6.206564875088537e-11;2.5959564440983588e+20;6.15121655912032e-11;2000.0;121621.55;24.591815203437093;-1282150.0;21.702534414210703;-2.496117e-05
08:29:01;-675;-675.0657;6.190267835678692e-11;2.609643119817971e+20;6.138012156552263e-11;2000.0;118613.35;13.620806694171971;-1285525.5;12.951351280850966;-2.570575e-05
08:29:20;-700;-700.0457;6.17392203495675e-11;2.623479761792751e+20;6.124609099950534e-11;2000.0;115656.55;14.51972365439508;-1288929.0;10.461835403025608;-2.647704e-05
08:29:39;-725;-725.012;6.158196031246036e-11;2.6368958760130357e+20;6.111682382773475e-11;2000.0;112731.8;11.6136988078734;-1292220.5;15.090974123627673;-2.727608e-05
08:29:58;-750;-749.9847;6.140128033680551e-11;2.6524374171675345e+20;6.096788606219142e-11;2000.0;109270.7;29.161627183680956;-1296023.0;21.81857007230309;-2.794865e-05
08:30:17;-775;-775.0057;6.122771041708004e-11;2.667497131137975e+20;6.082497251424558e-11;2000.0;105757.8;14.544002200219852;-1299697.0;16.644819013735173;-2.875211e-05
08:30:37;-800;-800.0115;6.105373716363287e-11;2.6827209115869384e+20;6.06824865736608e-11;2000.0;101948.25;13.55615635052945;-1303400.5;14.551202699433471;-2.958808e-05
08:30:56;-825;-825.0392;6.087665128454556e-11;2.6983513037445192e+20;6.053760432467318e-11;2000.0;97826.54;12.980867459457516;-1307192.0;10.737783756436894;-3.036497e-05
08:31:16;-850;-850.0171;6.071876851431734e-11;2.7124022164514357e+20;6.040903608855191e-11;2000.0;93844.66;26.267941868369142;-1310591.0;15.409412707822447;-3.131535e-05
08:31:35;-875;-874.9824;6.05574625829649e-11;2.726871425141842e+20;6.027952687173166e-11;2000.0;89229.76;27.527555648840426;-1314082.0;15.614096195425464;-3.212213e-05
08:31:55;-900;-899.9451;6.041021612327452e-11;2.740180813284408e+20;6.016207230781405e-11;2000.0;84599.945;23.146694661441245;-1317285.0;19.993749023132203;-3.289245e-05

File: Data/ProtonIrr2024/CV_onPCB/N8738_4_UR_4e15_109min_CV.csv
time (04.07.2025);set voltage (V);real voltage (V);serial capacitance;1/serial capacitance^2;parallel capacitance;LCR frequency (Hz);r;delta r;x;delta x;sample current
14:28:50;-25;-25.03534;7.002189819747954e-11;2.0395400626181626e+20;6.28419670556048e-11;2000.0;384141.75;38.734085441636545;-1136465.5;48.179222700247045;-3.491214e-06
14:29:09;-50;-50.06705;6.921155337903896e-11;2.0875784584259086e+20;6.375325404063906e-11;2000.0;336425.6;29.139698008043943;-1149771.5;26.610853049085065;-5.320791e-06
14:29:29;-75;-75.09592;6.847662341001503e-11;2.1326290750009478e+20;6.409566020353962e-11;2000.0;303821.35;31.496688317980354;-1162111.5;35.98801883960827;-6.718308e-06
14:29:48;-100;-100.0643;6.783716478522751e-11;2.1730245003272824e+20;6.420680874408026e-11;2000.0;278937.25;33.95724333628983;-1173066.0;34.1716256563834;-2.257849e-05
14:30:08;-125;-125.0282;6.734431024553585e-11;2.2049471363933746e+20;6.422947947299225e-11;2000.0;260219.15;46.27905978949875;-1181651.0;67.9702140646916;-8.914499e-06
14:30:27;-150;-149.9992;6.685668375602977e-11;2.2372284755477398e+20;6.416475303964536e-11;2000.0;243797.35;82.52136920216485;-1190269.5;53.19997650375421;-0.0001500206
14:30:46;-175;-175.0336;6.642540701958699e-11;2.2663738553587797e+20;6.406709301356536e-11;2000.0;229847.2;19.04029936739441;-1197997.5;26.27617742366648;-1.075787e-05
14:31:06;-200;-200.0627;6.603279219459604e-11;2.2934045850027196e+20;6.394251277370202e-11;2000.0;217890.25;15.640792019587755;-1205120.5;19.09810199993706;-1.15792e-05
14:31:25;-225;-225.0743;6.566938527355426e-11;2.3188576990869724e+20;6.380162932601872e-11;2000.0;207334.4;17.745337415783332;-1211789.5;26.15793378690297;-1.237512e-05
14:31:44;-250;-250.0515;6.534835693584454e-11;2.3416967595496754e+20;6.366219818917905e-11;2000.0;198181.85;17.82866722444501;-1217742.5;18.98519159766369;-1.312532e-05
14:32:04;-275;-275.026;6.503815865871304e-11;2.3640873858480056e+20;6.350949331353735e-11;2000.0;189827.35;28.458414836388897;-1223550.5;25.985332401183555;-1.385197e-05
14:32:23;-300;-300.0052;6.475791427477879e-11;2.3845931657502032e+20;6.336253090122653e-11;2000.0;182359.25;25.61150864357662;-1228845.5;24.72321783263659;-1.459896e-05
14:32:43;-325;-325.037;6.448647551814291e-11;2.4047100431822222e+20;6.320884658442003e-11;2000.0;175442.55;26.674751638956266;-1234018.0;32.738356708912555;-1.532677e-05
14:33:02;-350;-350.048;6.424304270945664e-11;2.4229686554823937e+20;6.306501058403599e-11;2000.0;169296.65;19.181407013042598;-1238694.0;23.02607217916247;-1.600504e-05
14:33:21;-375;-375.0781;6.40130246640156e-11;2.4404128502568967e+20;6.29227310670104e-11;2000.0;163640.1;16.476938429210687;-1243145.0;19.12459149890528;-1.672384e-05
14:33:41;-400;-400.0551;6.380722801060148e-11;2.4561803026080193e+20;6.27912242055016e-11;2000.0;158642.1;16.76274142257166;-1247154.5;15.30481950236591;-1.745862e-05
14:34:00;-425;-425.0284;6.35830579452365e-11;2.4735299779861266e+20;6.264096386816701e-11;2000.0;153485.25;30.257137587683342;-1251551.5;22.981242351100168;-1.806487e-05
14:34:19;-450;-449.9839;6.337824550727119e-11;2.4895426737707218e+20;6.24997170722632e-11;2000.0;148863.7;17.628400381203058;-1255596.0;20.825465180878915;-1.873465e-05
14:34:38;-475;-475.0171;6.319177984131488e-11;2.504256585393218e+20;6.236864650684146e-11;2000.0;144671.0;22.05085032374035;-1259301.0;24.788101984621573;-1.940108e-05
14:34:58;-500;-500.0455;6.300341513899327e-11;2.519253191494502e+20;6.22323096830275e-11;2000.0;140596.65;19.81505425175515;-1263066.0;19.651971911235776;-2.008016e-05
14:35:17;-525;-525.0767;6.284206425599729e-11;2.5322064758208368e+20;6.21134496275196e-11;2000.0;137150.0;22.716623868876287;-1266309.0;25.70894785867364;-2.08562e-05
14:35:36;-550;-550.0601;6.268010591364212e-11;2.545309255368758e+20;6.199148597026667e-11;2000.0;133808.65;15.705456854227448;-1269581.0;19.607396563542036;-2.155689e-05
14:35:55;-575;-575.0158;6.250336486296629e-11;2.5597243726847567e+20;6.18553938307584e-11;2000.0;130309.4;17.862166721873354;-1273171.0;28.21258584391016;-2.225674e-05
14:36:15;-600;-599.9933;6.23450258487397e-11;2.572742858387964e+20;6.173190535702303e-11;2000.0;127205.65;20.134084905949905;-1276404.5;15.976154105415985;-2.295188e-05
14:36:34;-625;-625.0209;6.217213395633568e-11;2.5870716203223384e+20;6.159447524787415e-11;2000.0;123953.6;18.031971606011354;-1279954.0;14.70374102057024;-2.365694e-05
14:36:53;-650;-650.0467;6.200353157558697e-11;2.6011604785113527e+20;6.145922168220489e-11;2000.0;120782.3;16.018442496073078;-1283434.5;14.534011834314708;-2.437239e-05
14:37:12;-675;-675.0569;6.183855610072721e-11;2.615057960424815e+20;6.13249486586314e-11;2000.0;117768.15;21.76158025052408;-1286858.5;15.847318385140118;-2.511991e-05
14:37:32;-700;-700.0406;6.166551905794572e-11;2.6297545615870794e+20;6.118384485523807e-11;2000.0;114500.15;21.27466509724653;-1290469.5;22.23145294397107;-2.588223e-05
14:37:51;-725;-725.0101;6.149240229885011e-11;2.644582260575115e+20;6.104274379767946e-11;2000.0;111069.05;19.197848186710928;-1294102.5;20.962764607751524;-2.660292e-05
14:38:10;-750;-749.9822;6.132181416460836e-11;2.6593163924351392e+20;6.090269019166825e-11;2000.0;107653.5;10.793169136078614;-1297702.5;12.997595931555958;-2.737833e-05
14:38:29;-775;-775.0015;6.115139450507345e-11;2.674159268788309e+20;6.076257134806311e-11;2000.0;104097.85;28.329955435898587;-1301319.0;23.204525420701884;-2.820281e-05
14:38:49;-800;-800.0056;6.09937448735211e-11;2.688000853704949e+20;6.063348633100807e-11;2000.0;100567.05;27.885701981481475;-1304682.5;19.746835189467703;-2.920911e-05
14:39:08;-825;-825.0314;6.082767521357641e-11;2.7026982674372726e+20;6.049807939073419e-11;2000.0;96562.60500000001;18.794276356114338;-1308244.5;23.61646671286795;-3.003695e-05
14:39:27;-850;-850.0121;6.065915495708649e-11;2.7177361318102204e+20;6.036218684605214e-11;2000.0;92016.60500000001;17.89148467148546;-1311879.0;16.791366829415644;-3.087887e-05
14:39:46;-875;-874.9763;6.050890652487227e-11;2.731249598879784e+20;6.024068957286757e-11;2000.0;87754.41500000001;40.07459561555166;-1315136.5;21.192864365158382;-3.176928e-05
14:40:06;-900;-899.945;6.037785656043758e-11;2.743118804790811e+20;6.013614021695263e-11;2000.0;83559.85500000001;12.964348180684084;-1317991.0;17.376708549089496;-3.273613e-05

File: Data/ProtonIrr2024/CV_onPCB/N8738_4_UR_4e15_30min_CV.csv
time (06.02.2025);set voltage (V);real voltage (V);serial capacitance;1/serial capacitance^2;parallel capacitance;LCR frequency (Hz);r;delta r;x;delta x;sample current
12:49:52;-25;-25.03933;6.930727670790224e-11;2.081815947710865e+20;6.252555179130695e-11;2000.0;378140.0;28.287541427278548;-1148183.5;31.25919864615854;-3.786299e-06
12:50:11;-50;-50.07426;6.85813445110754e-11;2.126121160718701e+20;6.339818382905791e-11;2000.0;331774.55;29.017018713162113;-1160337.0;35.61670956166501;-5.798844e-06
12:50:30;-75;-75.10365;6.794309908750123e-11;2.1662535882113955e+20;6.375131511123515e-11;2000.0;300330.65;16.213616962294378;-1171237.0;21.108055334397815;-7.524935e-06
12:50:50;-100;-100.0715;6.736757089434409e-11;2.2034247526748373e+20;6.387548212025648e-11;2000.0;276194.35;42.46076276987966;-1181243.0;58.974994701144304;-4.42145e-05
12:51:10;-125;-125.0229;6.684724863417665e-11;2.237860065131079e+20;6.387414641922048e-11;2000.0;256831.9;18.847002414177165;-1190437.5;22.515272594396897;-9.697478e-06
12:51:29;-150;-150.0025;6.639977266320751e-11;2.2681241098329673e+20;6.38203046959919e-11;2000.0;240940.15;20.511371845881;-1198460.0;21.365860619221493;-1.074476e-05
12:51:48;-175;-175.0376;6.600017877008157e-11;2.2956716775638453e+20;6.373301624104537e-11;2000.0;227407.15;30.322374164962746;-1205716.0;36.81304116749932;-1.169905e-05
12:52:07;-200;-200.0681;6.564219211794166e-11;2.32077933263803e+20;6.362556384175307e-11;2000.0;215826.2;24.40436436377723;-1212291.5;37.42509185025469;-1.261744e-05
12:52:27;-225;-225.0809;6.53115376816767e-11;2.344337757887246e+20;6.350380765444357e-11;2000.0;205573.5;19.755695381332444;-1218429.0;25.47449705097237;-1.350528e-05
12:52:46;-250;-250.0575;6.502025026478959e-11;2.3653898366506516e+20;6.338276711672371e-11;2000.0;196718.1;20.44894862823025;-1223887.5;26.152198760333707;-1.438354e-05
12:53:05;-275;-275.0301;6.472920650187851e-11;2.3867087961790454e+20;6.324324256387596e-11;2000.0;188446.0;18.939640968085957;-1229390.5;15.78725751991143;-1.518795e-05
12:53:24;-300;-300.0055;6.449010760655544e-11;2.404439183856527e+20;6.312519557581211e-11;2000.0;181446.25;31.00152214004983;-1233948.5;41.038244358159375;-1.605011e-05
12:53:43;-325;-325.0394;6.422549170094221e-11;2.4242930938911847e+20;6.297683509964439e-11;2000.0;174467.2;8.565220370778558;-1239032.5;10.532687216470448;-1.680018e-05
12:54:02;-350;-350.0516;6.39997165408877e-11;2.441427876357688e+20;6.28467651087467e-11;2000.0;168413.2;17.911811745326045;-1243403.5;19.238957871984645;-1.756684e-05
12:54:21;-375;-375.0837;6.37465306349924e-11;2.460859919623487e+20;6.268832502711116e-11;2000.0;162190.45;22.281772258956426;-1248342.0;25.78371579117331;-1.823858e-05
12:54:40;-400;-400.0604;6.351170853436584e-11;2.479090654681621e+20;6.253682026809506e-11;2000.0;156439.3;15.44540384709963;-1252957.5;17.83080200103181;-1.885285e-05
12:55:00;-425;-425.032;6.336537658205285e-11;2.490553982895987e+20;6.244522447541793e-11;2000.0;152446.8;50.95280168940665;-1255851.0;51.03381232085253;-1.966418e-05
12:55:19;-450;-449.9864;6.321042722880644e-11;2.5027792672694144e+20;6.234320613084427e-11;2000.0;148481.3;14.475168392802901;-1258929.5;16.209179498049863;-2.062053e-05
12:55:38;-475;-475.0194;6.307502627227883e-11;2.5135360582327658e+20;6.225277572036008e-11;2000.0;144995.8;20.914898995692045;-1261632.0;12.501999840025595;-2.157041e-05
12:55:58;-500;-500.0494;6.292970205180255e-11;2.5251585330308982e+20;6.215107006283828e-11;2000.0;141539.05;11.299883848960574;-1264545.5;10.06168474958344;-2.243782e-05
12:56:17;-525;-525.0848;6.278799348267667e-11;2.536569644935013e+20;6.204870688965443e-11;2000.0;138341.85;34.10998937261634;-1267399.5;40.19623738610369;-2.32484e-05
12:56:36;-550;-550.0661;6.264418464007394e-11;2.5482291421739133e+20;6.194349107465728e-11;2000.0;135106.3;10.130177688471216;-1270309.0;18.27429889215999;-2.418177e-05
12:56:56;-575;-575.0222;6.249722888153868e-11;2.560227025122964e+20;6.183199348374527e-11;2000.0;132071.9;12.661338791770799;-1273296.0;11.30044246921332;-2.505617e-05
12:57:16;-600;-599.9963;6.236276135685845e-11;2.571279728385423e+20;6.172992922914187e-11;2000.0;129199.6;31.465886289758313;-1276041.5;35.42086249655703;-2.581744e-05
12:57:35;-625;-625.0247;6.221862947030598e-11;2.5832064667238328e+20;6.161712903171093e-11;2000.0;126367.95;14.504219213732258;-1278997.5;11.93471826228001;-2.669583e-05
12:57:54;-650;-650.0512;6.205541225773519e-11;2.5968129586596797e+20;6.148886987706031e-11;2000.0;123091.6;9.183245613616137;-1282361.5;10.253657883896848;-2.739506e-05
12:58:13;-675;-675.0654;6.18952154488986e-11;2.610272464112103e+20;6.136121830976689e-11;2000.0;119937.65;12.408721731105103;-1285680.5;12.697932902642068;-2.812518e-05
12:58:33;-700;-700.0463;6.174305255770667e-11;2.6231541086843506e+20;6.123855685773159e-11;2000.0;116981.8;9.524599729122478;-1288849.0;7.677890335241837;-2.892419e-05
12:58:52;-725;-725.0139;6.159506848078938e-11;2.6357736693834587e+20;6.111850985104547e-11;2000.0;114081.7;8.382153661201873;-1291945.5;11.778688381988887;-2.975937e-05
12:59:12;-750;-749.985;6.144202762504323e-11;2.6489204826562108e+20;6.099346953348742e-11;2000.0;111068.85;14.041238371311836;-1295163.5;12.047302602657576;-3.056024e-05
12:59:31;-775;-775.0063;6.127907897185845e-11;2.663026827651995e+20;6.08610577703409e-11;2000.0;107623.55;13.153987038156911;-1298607.5;7.996092795859737;-3.131066e-05
12:59:50;-800;-800.0108;6.112145186567114e-11;2.6767799853201778e+20;6.07323543453006e-11;2000.0;104211.5;16.892971911419256;-1301956.5;12.53544973265818;-3.211306e-05
13:00:09;-825;-825.0386;6.096388632681502e-11;2.6906345261450782e+20;6.06040812668419e-11;2000.0;100577.35;19.095192457788944;-1305321.5;17.252173776078187;-3.286545e-05
13:00:28;-850;-850.0183;6.081203345146206e-11;2.7040887948655477e+20;6.048103718188876e-11;2000.0;96806.06;25.13074750181554;-1308581.0;21.046377360486527;-3.361456e-05
13:00:48;-875;-874.9833;6.066528216080445e-11;2.717187175919649e+20;6.036203509577779e-11;2000.0;92975.02;22.68147988998961;-1311746.5;14.837031374233863;-3.442382e-05
13:01:07;-900;-899.9471;6.053046970485908e-11;2.7293040023299457e+20;6.025337465764233e-11;2000.0;89153.785;8.342158818315731;-1314668.0;12.641202474448386;-3.531474e-05

File: Data/ProtonIrr2024/CV_onPCB/N8740_4_LL1_4e15_13days_CV.csv
time (06.05.2025);set voltage (V);real voltage (V);serial capacitance;1/serial capacitance^2;parallel capacitance;LCR frequency (Hz);r;delta r;x;delta x;sample current
10:10:43;-25;-25.03954;7.992059864815373e-11;1.5656062390332287e+20;7.078035482366074e-11;2000.0;357811.2;25.31270432016303;-995706.65;51.767184344911016;-3.249193e-06
10:11:03;-50;-50.0718;7.692728801034723e-11;1.6898149800186197e+20;7.117804516271807e-11;2000.0;293996.4;14.352073020995954;-1034450.5;24.036170660069793;-4.784039e-06
10:11:22;-75;-75.10203;7.49564795388567e-11;1.779842767221734e+20;7.084456111348762e-11;2000.0;255770.2;18.044195742675814;-1061649.0;31.08777894929131;-5.90682e-06
10:11:42;-100;-100.076;7.345903203798767e-11;1.8531458322204387e+20;7.031981608312371e-11;2000.0;228884.65;10.061877309925817;-1083290.5;14.20343268368601;-6.879568e-06
10:12:02;-125;-125.0233;7.223431197622463e-11;1.9165180724148077e+20;6.975013020352691e-11;2000.0;207905.4;15.588681791607653;-1101657.5;10.744184473472147;-2.161058e-05
10:12:22;-150;-150.0104;7.126303508499375e-11;1.9691163129842467e+20;6.921589405768702e-11;2000.0;192042.25;7.236323306762902;-1116672.5;9.430668056930006;-8.387624e-06
10:12:41;-175;-175.0371;7.039759054065147e-11;2.0178292348591306e+20;6.868970968923986e-11;2000.0;178244.15;67.3859508725669;-1130400.5;74.21750130528514;-0.0001176165
10:13:01;-200;-200.0773;6.965903501571727e-11;2.0608438767822327e+20;6.819765433024092e-11;2000.0;167228.25;12.366057374927546;-1142385.5;16.00742015441589;-9.757197e-06
10:13:21;-225;-225.0801;6.89548404629494e-11;2.1031511410768518e+20;6.770005673798949e-11;2000.0;157114.15;29.362073751695398;-1154052.0;22.645087767549057;-0.0001929308
10:13:40;-250;-250.0575;6.831472950821162e-11;2.1427489641339005e+20;6.721991730057443e-11;2000.0;148660.85;10.506254089826689;-1164865.5;10.355554065331319;-1.09135e-05
10:13:59;-275;-275.0319;6.763717642444626e-11;2.1858938159689456e+20;6.669530836649609e-11;2000.0;139814.45;7.5004916505519805;-1176534.5;6.382593516745367;-1.148501e-05
10:14:18;-300;-300.0086;6.694169170339773e-11;2.231550057768582e+20;6.615137421384336e-11;2000.0;129934.6;17.652535228685995;-1188758.0;19.346834366376324;-1.201273e-05
10:14:37;-325;-325.0416;6.62340025160629e-11;2.2794916178410235e+20;6.560519760303599e-11;2000.0;117624.55;20.989220447648837;-1201459.5;14.568373279127632;-1.257966e-05
10:14:57;-350;-350.0541;6.557409151571993e-11;2.325602229439206e+20;6.5108445051435e-11;2000.0;102628.35;10.690012862480568;-1213550.5;10.570596009686493;-1.305869e-05
10:15:16;-375;-375.0841;6.504190632127022e-11;2.36381496005265e+20;6.471857961300957e-11;2000.0;86477.51;52.373771059567666;-1223480.0;28.731515797117286;-1.35296e-05
10:15:35;-400;-400.0613;6.466818838068627e-11;2.3912149126019603e+20;6.445452648510737e-11;2000.0;70849.415;24.684995721085198;-1230550.5;13.536524664772713;-1.398477e-05
10:15:55;-425;-425.0339;6.444127850598674e-11;2.4080843965743704e+20;6.429741693077507e-11;2000.0;58411.94;11.929258987883443;-1234883.5;6.901992465947786;-1.444238e-05
10:16:14;-450;-449.9883;6.430861320424951e-11;2.4180301488245345e+20;6.42066442488392e-11;2000.0;49313.40499999999;9.861646604396366;-1237431.0;7.379024325749306;-1.483345e-05
10:16:34;-475;-475.0216;6.422406626470685e-11;2.42440070817882e+20;6.414795089274507e-11;2000.0;42681.25000000001;9.232725762200335;-1239060.0;8.455767262643882;-1.509599e-05
10:16:53;-500;-500.0517;6.416953257158635e-11;2.4285231537723743e+20;6.410895539501641e-11;2000.0;38120.31;10.163409614888293;-1240113.0;9.77496803063826;-1.545465e-05
10:17:13;-525;-525.085;6.413232369876489e-11;2.4313419764083992e+20;6.408227852237603e-11;2000.0;34675.705;10.363116025115144;-1240832.5;8.771402396424415;-1.57245e-05
10:17:33;-550;-550.0664;6.410259281875715e-11;2.4335978196291705e+20;6.405996870495106e-11;2000.0;32022.03;8.519601223062091;-1241408.0;13.408952233489385;-1.600455e-05
10:17:52;-575;-575.0229;6.408016438956444e-11;2.4353016644576064e+20;6.404295996457626e-11;2000.0;29931.475;10.579666523572484;-1241842.5;11.110243021644486;-1.631125e-05
10:18:12;-600;-599.9987;6.406198024138534e-11;2.4366843932213625e+20;6.40288785775499e-11;2000.0;28244.035000000003;11.189678893962943;-1242195.0;8.760707733967616;-1.660873e-05
10:18:31;-625;-625.0253;6.404563621594615e-11;2.437928203592595e+20;6.401561301975036e-11;2000.0;26908.289999999997;13.748668844655398;-1242512.0;10.430723848324238;-1.697589e-05
10:18:51;-650;-650.0541;6.403192810457513e-11;2.4389721505600268e+20;6.400444510215493e-11;2000.0;25752.57;12.560774458607328;-1242778.0;12.581732790041283;-1.724975e-05
10:19:10;-675;-675.0655;6.402072376444458e-11;2.439825919877461e+20;6.39952262378343e-11;2000.0;24811.03;12.649569360258882;-1242995.5;11.477695761780758;-1.759137e-05
10:19:30;-700;-700.0458;6.400967780660361e-11;2.4406680593955032e+20;6.398584917671305e-11;2000.0;23991.204999999998;10.910411254851832;-1243210.0;9.899494936611665;-1.794645e-05
10:19:49;-725;-725.0135;6.400066877592032e-11;2.4413552272462633e+20;6.397815749063278e-11;2000.0;23323.295000000006;16.09337049067095;-1243385.0;11.390785749894517;-1.822996e-05
10:20:09;-750;-749.9854;6.399143071867014e-11;2.4420601656122835e+20;6.396995193444234e-11;2000.0;22786.895;12.303758521281278;-1243564.5;9.65595671075632;-1.866296e-05
10:20:28;-775;-775.0056;6.398407306054492e-11;2.442621832790994e+20;6.396338053622084e-11;2000.0;22369.655000000006;12.960494733998427;-1243707.5;14.033442200686189;-1.905737e-05
10:20:47;-800;-800.0125;6.397741146625134e-11;2.4431305311716006e+20;6.395730662053881e-11;2000.0;22053.054999999997;8.22626730358311;-1243837.0;12.591663909110661;-1.948203e-05
10:21:07;-825;-825.0376;6.396869433234286e-11;2.443796436496573e+20;6.394884527376882e-11;2000.0;21916.754999999997;14.648929099084375;-1244006.5;9.494077101014085;-1.989355e-05
10:21:26;-850;-850.0181;6.396499219779755e-11;2.4440793263935288e+20;6.394544772322376e-11;2000.0;21749.784999999996;14.108090365106035;-1244078.5;9.85583583467176;-2.03253e-05
10:21:45;-875;-874.9818;6.395746070521623e-11;2.4446549793018685e+20;6.393798050003643e-11;2000.0;21717.82;9.106902876389974;-1244225.0;16.023420358962063;-2.07904e-05
10:22:05;-900;-899.9482;6.395270623932211e-11;2.445018481066019e+20;6.393296631378733e-11;2000.0;21864.6;15.472312367580919;-1244317.5;13.131545986668895;-2.126398e-05

File: Data/ProtonIrr2024/CV_onPCB/N8740_4_LL1_4e15_20days_CV.csv
time (01.07.2025);set voltage (V);real voltage (V);serial capacitance;1/serial capacitance^2;parallel capacitance;LCR frequency (Hz);r;delta r;x;delta x;sample current
13:33:47;-25;-25.03502;7.967573961940726e-11;1.575243849773418e+20;7.099361119083646e-11;2000.0;349275.0;16.973214191778762;-998766.65;32.377945811925755;-3.202004e-06
13:34:06;-50;-50.06436;7.660294104374839e-11;1.704155074286853e+20;7.126893293998884e-11;2000.0;284198.25;16.746622793865036;-1038830.5;33.10192592584305;-4.67031e-06
13:34:25;-75;-75.0924;7.4600464271821e-11;1.7968711648011626e+20;7.082416566281336e-11;2000.0;246315.1;12.341778640050226;-1066715.5;17.327362753748766;-5.749901e-06
13:34:44;-100;-100.0729;7.310736048222963e-11;1.871017250938877e+20;7.023550359218293e-11;2000.0;220106.1;15.43095914063672;-1088501.5;33.221040019842846;-6.648067e-06
13:35:04;-125;-125.0285;7.189508616612347e-11;1.9346463258146475e+20;6.962205149289443e-11;2000.0;199995.65;36.75318183504661;-1106855.5;39.430159776495955;-8.786179e-06
13:35:23;-150;-150.0038;7.090911577849035e-11;1.9888217476207775e+20;6.905476127951327e-11;2000.0;183902.5;31.17591217590914;-1122246.0;38.035509724466685;-4.041658e-05
13:35:42;-175;-175.0403;7.005746738869852e-11;2.0374695802793407e+20;6.850029313319109e-11;2000.0;171260.85;15.475831964711947;-1135888.5;11.051583596933066;-8.74931e-06
13:36:02;-200;-200.0621;6.928826772167983e-11;2.0829583817867287e+20;6.796947897945834e-11;2000.0;159978.3;89.12668231231319;-1148498.5;106.91182114247235;-0.0001363634
13:36:22;-225;-225.0891;6.864109224226442e-11;2.122421463489313e+20;6.748914135365677e-11;2000.0;151462.8;27.34379271425235;-1159327.0;29.292490505247244;-1.004992e-05
13:36:41;-250;-250.0513;6.791946835917181e-11;2.1677612282557442e+20;6.693253850795857e-11;2000.0;142272.3;332.5496135917165;-1171644.5;167.82055148282643;-0.0002070571
13:37:01;-275;-275.0262;6.72018763971013e-11;2.2143037777846413e+20;6.637267547767879e-11;2000.0;132356.1;37.67073798055993;-1184155.5;29.397916592847185;-1.101311e-05
13:37:20;-300;-300.0065;6.64772627221355e-11;2.2628394567948606e+20;6.58064377073945e-11;2000.0;120861.35;19.31518508842201;-1197063.0;15.891821796131492;-1.156906e-05
13:37:39;-325;-325.0366;6.57714518579064e-11;2.3116663041734256e+20;6.526867742694674e-11;2000.0;106190.8;10.669957825596125;-1209909.0;10.485704554296769;-1.202048e-05
13:37:59;-350;-350.0457;6.516817005022701e-11;2.3546640216977166e+20;6.48212629840513e-11;2000.0;89331.05000000002;9.417992089612325;-1221109.5;7.889074723945767;-1.244271e-05
13:38:18;-375;-375.0784;6.474118692634555e-11;2.3858255519828872e+20;6.45140588195875e-11;2000.0;72931.93499999998;23.93824688129824;-1229163.0;17.393964470470785;-1.286637e-05
13:38:38;-400;-400.0541;6.447461528784615e-11;2.4055948266888623e+20;6.432810438176481e-11;2000.0;58902.80500000001;17.046278882794375;-1234245.0;15.644487847162017;-1.32593e-05
13:38:57;-425;-425.0286;6.432436380548146e-11;2.4168461257406402e+20;6.422469371130677e-11;2000.0;48735.56999999999;13.7385317628921;-1237128.0;10.039920318408907;-1.364309e-05
13:39:17;-450;-449.9845;6.423363085794148e-11;2.4236787598820232e+20;6.416147574676027e-11;2000.0;41545.505;10.18066420966735;-1238875.5;13.25660212875079;-1.391775e-05
13:39:36;-475;-475.0158;6.417659652900492e-11;2.4279885651233584e+20;6.412088859074037e-11;2000.0;36548.725;18.42038527691546;-1239976.5;11.516835502862754;-1.422321e-05
13:39:55;-500;-500.0448;6.413550247865857e-11;2.4311009707513188e+20;6.409048297677363e-11;2000.0;32884.799999999996;9.997789755741032;-1240771.0;12.24540730233176;-1.44242e-05
13:40:14;-525;-525.076;6.410809263176406e-11;2.4331802823644126e+20;6.406980010510932e-11;2000.0;30346.430000000004;10.068078515784512;-1241301.5;13.024496151483172;-1.478478e-05
13:40:33;-550;-550.0596;6.408581518405944e-11;2.434872215834961e+20;6.405278996758337e-11;2000.0;28195.645;13.72480505326039;-1241733.0;13.362260287840526;-1.506195e-05
13:40:53;-575;-575.0162;6.406584834472328e-11;2.436390162746269e+20;6.403675851387462e-11;2000.0;26473.995000000003;12.184712706912656;-1242120.0;11.135528725660043;-1.529838e-05
13:41:13;-600;-599.9944;6.405117781362483e-11;2.437506371136011e+20;6.40250359443104e-11;2000.0;25104.78;9.211532445798625;-1242404.5;10.086500879888922;-1.559228e-05
13:41:32;-625;-625.0206;6.403811148839638e-11;2.43850116937441e+20;6.401415534214108e-11;2000.0;24039.314999999995;13.480701530335931;-1242658.0;11.036303729057115;-1.586176e-05
13:41:51;-650;-650.0468;6.402814137163424e-11;2.439260648995095e+20;6.400617620108115e-11;2000.0;23023.725;9.395040912630499;-1242851.5;12.654544638192242;-1.616854e-05
13:42:10;-675;-675.0582;6.401747910170573e-11;2.4400732464820188e+20;6.39968190679206e-11;2000.0;22334.585000000003;15.810930198758042;-1243058.5;14.582095185534895;-1.657695e-05
13:42:29;-700;-700.0394;6.400828767640256e-11;2.440774073267961e+20;6.398905619653717e-11;2000.0;21552.985;13.552498432023548;-1243237.0;14.196830632222108;-1.681242e-05
13:42:49;-725;-725.0097;6.399935624312943e-11;2.4414553654925338e+20;6.39811907289201e-11;2000.0;20951.359999999997;13.284783400567768;-1243410.5;11.279960106312432;-1.708063e-05
13:43:08;-750;-749.981;6.399184238588891e-11;2.4420287455798136e+20;6.397449469087148e-11;2000.0;20477.785;14.827122571490351;-1243556.5;16.557098175706997;-1.741963e-05
13:43:27;-775;-775.0001;6.398566793370114e-11;2.4425000672904698e+20;6.396890294851168e-11;2000.0;20133.745000000003;19.068471982568536;-1243676.5;13.309301258894097;-1.780206e-05
13:43:47;-800;-800.0048;6.398008622547118e-11;2.4429262598208727e+20;6.396380419966301e-11;2000.0;19844.144999999997;12.031968822682344;-1243785.0;16.101242188104617;-1.813664e-05
13:44:06;-825;-825.0295;6.397450549098268e-11;2.4433524895312606e+20;6.395847368009887e-11;2000.0;19693.615;20.358025782231525;-1243893.5;16.752238656370675;-1.852733e-05
13:44:25;-850;-850.0085;6.396740882039375e-11;2.443894660299753e+20;6.395153346724965e-11;2000.0;19600.519999999997;12.830229148382323;-1244031.5;10.05671417511704;-1.893102e-05
13:44:45;-875;-874.9761;6.396111055861868e-11;2.4443759854683596e+20;6.394529257285518e-11;2000.0;19567.954999999998;19.523285424077546;-1244154.0;17.049926686059383;-1.933549e-05
13:45:04;-900;-899.9437;6.395740930180504e-11;2.4446589089061775e+20;6.394151038556719e-11;2000.0;19619.665;17.309551229018034;-1244226.0;17.838161340227867;-1.978143e-05
