Repository: aimaax/PENGUIN

# PENGUIN :penguin:  

> **NOTE!!** Google ID and GitLab repo for CERN organization is hidden and the create database function won't work properly in this version. Plotting is still possible with the saved database and data stored in this repo.  

A Python-based environment for GUI-driven analysis for IV, CV, and TCT measurements obtained with [Particulars Setup]() at CERN for CMS HGCAL silicon diodes. Used to plot data for individual diodes, but also to analyse Current Volume Normalization, Saturation Voltage, Charge Collection, and Charge Collection Efficiency.

---

File: Data/ProtonIrr2024/CV_onPCB/N8740_4_LL2_6e15_13days_CV.csv
time (06.05.2025);set voltage (V);real voltage (V);serial capacitance;1/serial capacitance^2;parallel capacitance;LCR frequency (Hz);r;delta r;x;delta x;sample current
12:23:25;-25;-25.03994;8.068118613825977e-11;1.5362272031342504e+20;6.977560614120966e-11;2000.0;389933.4;43.22281804787838;-986320.05;84.85689350312087;-3.883808e-06
12:23:45;-50;-50.07161;7.805355395846265e-11;1.6414007799121953e+20;7.069827468332771e-11;2000.0;328846.05;22.134980799630256;-1019524.0;37.90382566443656;-5.826222e-06
12:24:04;-75;-75.09979;7.636608668560142e-11;1.714742562170401e+20;7.083237320070939e-11;2000.0;291260.8;31.23400390599963;-1042052.5;55.95478085025443;-7.457133e-06
12:24:23;-100;-100.0718;7.498890071141612e-11;1.7783040831030182e+20;7.061578355604641e-11;2000.0;264081.4;55.22392597416448;-1061190.0;64.389440128021;-4.21184e-05
12:24:43;-125;-125.0337;7.395125970740808e-11;1.8285584510935663e+20;7.032999789299871e-11;2000.0;244176.7;17.878632498040783;-1076080.0;24.402868683824856;-9.570111e-06
12:25:02;-150;-150.0036;7.301562990226134e-11;1.8757213754690696e+20;6.997370189223912e-11;2000.0;227238.2;23.201573222520928;-1089869.0;33.94038891939808;-0.0001873407
12:25:22;-175;-175.038;7.224483729501547e-11;1.915959679731994e+20;6.962880982864075e-11;2000.0;213505.95;23.32782405197707;-1101497.0;38.782083492251935;-1.155013e-05
12:25:42;-200;-200.0687;7.156186304698626e-11;1.9527053808693055e+20;6.928060302371547e-11;2000.0;201785.55;33.093690863969826;-1112009.5;48.97690782399395;-1.242773e-05
12:26:01;-225;-225.0809;7.088931281232547e-11;1.9899330595876556e+20;6.889709858728636e-11;2000.0;190887.25;26.722637875030227;-1122559.5;36.29376668244838;-1.326646e-05
12:26:20;-250;-250.0594;7.034012497387812e-11;2.021127581760601e+20;6.856638266335556e-11;2000.0;181960.3;32.25206194958702;-1131324.0;43.199537034556286;-1.412578e-05
12:26:39;-275;-275.0329;6.981150518049556e-11;2.0518518324095962e+20;6.822658996865887e-11;2000.0;173735.8;41.09778582843607;-1139890.5;54.78355136352516;-1.496899e-05
12:26:59;-300;-300.0102;6.93110495722556e-11;2.0815893115408702e+20;6.788821963638568e-11;2000.0;166213.75;21.905806878542503;-1148121.0;27.693862135859636;-1.57648e-05
12:27:18;-325;-325.0422;6.882965248133479e-11;2.110808558288426e+20;6.754820120272455e-11;2000.0;159242.4;16.293771816249293;-1156151.0;16.954350474140846;-1.656502e-05
12:27:37;-350;-350.0537;6.837424838645453e-11;2.1390201185707285e+20;6.721561461175224e-11;2000.0;152804.3;10.87223528075069;-1163851.5;11.451528282286167;-1.738208e-05
12:27:57;-375;-375.085;6.790303802447564e-11;2.1688104111095015e+20;6.686275645782626e-11;2000.0;146178.75;19.51305652633641;-1171928.0;21.007141642784248;-1.816395e-05
12:28:16;-400;-400.0619;6.741648202024394e-11;2.200228712549379e+20;6.64953717344553e-11;2000.0;138926.2;30.990288801493925;-1180386.0;34.967127419906824;-1.880185e-05
12:28:35;-425;-425.0351;6.693029040573483e-11;2.2323103931360792e+20;6.612759093491718e-11;2000.0;130994.35;25.492280694359216;-1188960.5;22.972537952955914;-1.950521e-05
12:28:55;-450;-449.9891;6.647440286284033e-11;2.2630341645735392e+20;6.578309835503828e-11;2000.0;122719.4;20.003299727794907;-1197114.5;21.534565238239658;-2.026168e-05
12:29:14;-475;-475.0214;6.603544978718921e-11;2.293219992865837e+20;6.545491023321042e-11;2000.0;113490.05;26.200713253650175;-1205072.0;19.372661149155526;-2.100511e-05
12:29:33;-500;-500.0518;6.562979475064354e-11;2.3216561987432825e+20;6.515274986354273e-11;2000.0;103753.4;12.534632024914016;-1212520.5;10.711559176889235;-2.17622e-05
12:29:53;-525;-525.085;6.52877733691979e-11;2.3460447149935752e+20;6.48998612997052e-11;2000.0;94233.00499999998;30.387319291934997;-1218872.5;15.064444895182827;-2.260092e-05
12:30:12;-550;-550.0674;6.499850244340032e-11;2.3669729710226915e+20;6.46888116837317e-11;2000.0;84710.32;15.472922477670405;-1224297.0;16.048364402642406;-2.325824e-05
12:30:31;-575;-575.0228;6.477496662326574e-11;2.383337817784185e+20;6.452660762134168e-11;2000.0;76217.285;12.921691597852062;-1228522.0;7.26636084983398;-2.398926e-05
12:30:50;-600;-599.9989;6.461473441870889e-11;2.3951729194895986e+20;6.44129476798746e-11;2000.0;68931.58999999998;11.04893863681029;-1231568.5;8.86777875231447;-2.470352e-05
12:31:10;-625;-625.0269;6.45000914247311e-11;2.403694886438662e+20;6.433169183219364e-11;2000.0;63123.030000000006;21.379613069463975;-1233757.5;11.222187843731719;-2.54159e-05
12:31:29;-650;-650.054;6.442067237950605e-11;2.4096251823487566e+20;6.427559469967775e-11;2000.0;58687.02999999999;17.54187005424451;-1235278.5;9.753845395535036;-2.605807e-05
12:31:48;-675;-675.0663;6.436546603432692e-11;2.4137604323924093e+20;6.423612137478004e-11;2000.0;55478.130000000005;25.430056134424866;-1236338.0;11.610340218959994;-2.677587e-05
12:32:07;-700;-700.0469;6.431711133279398e-11;2.41739120926192e+20;6.420044249330805e-11;2000.0;52743.875000000015;16.149933242896147;-1237267.5;12.92042955942255;-2.754775e-05
12:32:26;-725;-725.0167;6.42824831904994e-11;2.419996345507581e+20;6.417466215111198e-11;2000.0;50741.985;9.0738477918687;-1237934.0;15.039946808416577;-2.831163e-05
12:32:46;-750;-749.9874;6.42534430305429e-11;2.422184336032668e+20;6.41524855990709e-11;2000.0;49131.060000000005;12.255493462117276;-1238493.5;11.710572146569099;-2.907401e-05
12:33:05;-775;-775.0087;6.423039050053164e-11;2.4239233102722702e+20;6.413280104841348e-11;2000.0;48329.34500000001;12.642999001423703;-1238938.0;10.922453936730518;-2.996943e-05
12:33:25;-800;-800.0132;6.421305366329655e-11;2.425232353664698e+20;6.411808493905949e-11;2000.0;47694.340000000004;14.30614448410187;-1239272.5;8.272696053887147;-3.094881e-05
12:33:44;-825;-825.0388;6.419432795966202e-11;2.4266474570695908e+20;6.410060392089619e-11;2000.0;47401.045;12.350602161433258;-1239634.0;10.639548862616309;-3.185403e-05
12:34:03;-850;-850.0184;6.418205728333647e-11;2.4275754252024136e+20;6.408806849352585e-11;2000.0;47481.665;9.750413516872007;-1239871.0;12.060265337047936;-3.300783e-05
12:34:23;-875;-874.9843;6.416932559262366e-11;2.4285388202612847e+20;6.407471363296829e-11;2000.0;47653.23;12.355933999499841;-1240117.0;13.548062592119951;-3.386138e-05
12:34:42;-900;-899.9487;6.415884902716411e-11;2.4293320022959882e+20;6.406143231683734e-11;2000.0;48367.314999999995;11.58913559114753;-1240319.5;12.37891352259963;-3.502089e-05

File: Data/ProtonIrr2024/CV_onPCB/N8740_4_LR_4e15_1120min_CV.csv
time (19.08.2025);set voltage (V);real voltage (V);serial capacitance;1/serial capacitance^2;parallel capacitance;LCR frequency (Hz);r;delta r;x;delta x;sample current
10:35:34;-25;-25.03652;8.037882431067784e-11;1.5478066239384486e+20;7.072022035436149e-11;2000.0;365875.95;16.611814319935075;-990030.3;33.59673347216958;-3.271748e-06
10:35:53;-50;-50.07048;7.73552862381834e-11;1.6711675919850426e+20;7.119441044140281e-11;2000.0;302620.55;18.73999399679733;-1028727.0;36.24982758579687;-4.842683e-06
10:36:13;-75;-75.09808;7.537597690526003e-11;1.7600868261069328e+20;7.09426706236504e-11;2000.0;263916.95;17.317400930855648;-1055740.5;30.003958072227736;-6.027917e-06
10:36:32;-100;-100.0718;7.380191795183216e-11;1.8359662917643734e+20;7.0427893658736e-11;2000.0;236006.65;16.9205902674818;-1078257.5;16.58123939879043;-7.055696e-06
10:36:51;-125;-125.0228;7.258718085522755e-11;1.897929782496993e+20;6.99053149899275e-11;2000.0;214730.45;30.637107810627295;-1096302.0;33.00454514154073;-2.656736e-05
10:37:11;-150;-150.0024;7.158568182036325e-11;1.951406145940657e+20;6.938427805800681e-11;2000.0;198008.25;10.876551613448079;-1111639.5;10.827626702098664;-8.597333e-06
10:37:31;-175;-175.0347;7.07135933349989e-11;1.9998351006579773e+20;6.887051594229441e-11;2000.0;184095.15;14.37189531690236;-1125349.0;10.580642702596094;-9.298015e-06
10:37:51;-200;-200.0655;6.996126121176057e-11;2.0430770244727056e+20;6.83900629851709e-11;2000.0;172405.65;17.306830299046666;-1137450.5;18.727987078167263;-9.935354e-06
10:38:10;-225;-225.0763;6.930118062722929e-11;2.08218221783865e+20;6.793535248198148e-11;2000.0;162816.95;14.856728273748567;-1148284.5;17.85322099790399;-1.063664e-05
10:38:30;-250;-250.0553;6.864266128234023e-11;2.1223244355999164e+20;6.745386393265575e-11;2000.0;153902.8;17.154532928646006;-1159300.5;17.036358178906664;-1.121514e-05
10:38:49;-275;-275.0287;6.798210398051168e-11;2.1637685150806996e+20;6.695048787004717e-11;2000.0;145304.05;22.535580201095335;-1170565.0;16.695807857064;-1.177312e-05
10:39:08;-300;-300.0068;6.730233353683197e-11;2.2076984611298096e+20;6.642135962544709e-11;2000.0;136171.95;12.40533655327416;-1182388.0;8.988882021697693;-1.234818e-05
10:39:27;-325;-325.0385;6.660682481835729e-11;2.2540447699922908e+20;6.588546727996899e-11;2000.0;125012.05;15.393744671131843;-1194734.5;8.759994292235584;-1.288549e-05
10:39:46;-350;-350.0502;6.593228970029821e-11;2.300401719661771e+20;6.537437838196356e-11;2000.0;111498.95;17.38080478573993;-1206957.5;17.260866142809867;-1.345347e-05
10:40:06;-375;-375.0805;6.53624734921185e-11;2.340685380309163e+20;6.495299294210467e-11;2000.0;96667.105;20.895186616778624;-1217479.5;12.559359060079458;-1.395693e-05
10:40:25;-400;-400.0573;6.489990396494714e-11;2.3741704304698117e+20;6.462013560392714e-11;2000.0;80679.175;25.608764002778216;-1226157.0;21.155377566945003;-1.437819e-05
10:40:44;-425;-425.0322;6.459818582427216e-11;2.396400254956177e+20;6.440839827202038e-11;2000.0;66870.16999999998;16.93057160877917;-1231884.0;16.08415369237685;-1.482447e-05
10:41:03;-450;-449.986;6.441668309590982e-11;2.4099236446540005e+20;6.428418674919462e-11;2000.0;56084.34499999999;11.388912316371405;-1235355.0;10.688779163215974;-1.52093e-05
10:41:22;-475;-475.0183;6.430682030807943e-11;2.4181649817211598e+20;6.420903429821585e-11;2000.0;48291.799999999996;14.13050069884299;-1237465.5;8.58705420968099;-1.55846e-05
10:41:42;-500;-500.0474;6.4236119674408e-11;2.423490953558055e+20;6.416002216364994e-11;2000.0;42664.219999999994;16.38498031735165;-1238827.5;9.483538369195328;-1.597514e-05
10:42:01;-525;-525.081;6.41908585585941e-11;2.4269097760659207e+20;6.412898958537595e-11;2000.0;38505.805;12.905937538590543;-1239701.0;15.24631102922933;-1.626805e-05
10:42:21;-550;-550.0631;6.415096152589311e-11;2.4299294224052283e+20;6.409884891194581e-11;2000.0;35369.854999999996;12.033674573878159;-1240472.0;12.136721138759016;-1.661368e-05
10:42:41;-575;-575.0196;6.41268972417609e-11;2.4317534770887236e+20;6.408165284793902e-11;2000.0;32973.53;14.58603801585619;-1240937.5;10.882899429839457;-1.694265e-05
10:43:00;-600;-599.9963;6.410450344493925e-11;2.4334527556736215e+20;6.406471890960884e-11;2000.0;30934.940000000002;12.005789020301767;-1241371.0;10.768008172359455;-1.729582e-05
10:43:20;-625;-625.0229;6.408455076449926e-11;2.4349682992245336e+20;6.404852180730241e-11;2000.0;29451.545000000002;10.763137263363262;-1241757.5;10.096410253154335;-1.767714e-05
10:43:39;-650;-650.0493;6.407304425950944e-11;2.4358429413147112e+20;6.404022229010428e-11;2000.0;28117.109999999997;14.074494484705179;-1241980.5;9.205297387917458;-1.798255e-05
10:43:59;-675;-675.0603;6.405525085490691e-11;2.4371963965969164e+20;6.402501480713928e-11;2000.0;26997.47;15.33530909372224;-1242325.5;16.30145699009754;-1.833648e-05
10:44:19;-700;-700.0443;6.404553312554038e-11;2.43793605198413e+20;6.401728810294333e-11;2000.0;26098.985000000008;12.207578127949775;-1242514.0;13.423859355639866;-1.871044e-05
10:44:38;-725;-725.0128;6.403429826056436e-11;2.4387916023968262e+20;6.40077392363159e-11;2000.0;25314.379999999997;12.105299665848731;-1242732.0;9.633275663033835;-1.907096e-05
10:44:57;-750;-749.9833;6.402355667543835e-11;2.4396100100744607e+20;6.399821017426688e-11;2000.0;24735.769999999997;11.139636663733754;-1242940.5;11.84219152015369;-1.947798e-05
10:45:17;-775;-775.0033;6.401765935211851e-11;2.440059505786244e+20;6.399323043982495e-11;2000.0;24287.085;14.010346667730987;-1243055.0;13.756816492197604;-1.988535e-05
10:45:37;-800;-800.0084;6.400805599390599e-11;2.4407917424705477e+20;6.398426589341609e-11;2000.0;23972.704999999998;18.602844506956423;-1243241.5;13.716322393411435;-2.03046e-05
10:45:56;-825;-825.0357;6.400123498315687e-11;2.4413120309897383e+20;6.397781978082153e-11;2000.0;23786.800000000003;13.389230747134027;-1243374.0;17.41263908774313;-2.084316e-05
10:46:15;-850;-850.0135;6.399513591432814e-11;2.4417773925967095e+20;6.397208621493828e-11;2000.0;23603.725000000002;12.370262477005083;-1243492.5;14.367933045501012;-2.129273e-05
10:46:34;-875;-874.9798;6.398574510699956e-11;2.4424941754883942e+20;6.396278184954158e-11;2000.0;23564.594999999994;17.138434110209765;-1243675.0;10.111874208078342;-2.170918e-05
10:46:53;-900;-899.9459;6.398276120835234e-11;2.442721997010115e+20;6.395943221506515e-11;2000.0;23753.24;14.242363567891518;-1243733.0;15.347638254793472;-2.224716e-05

File: Data/ProtonIrr2024/CV_onPCB/N8740_4_LR_4e15_250min_CV.csv
time (11.02.2025);set voltage (V);real voltage (V);serial capacitance;1/serial capacitance^2;parallel capacitance;LCR frequency (Hz);r;delta r;x;delta x;sample current
08:02:27;-25;-25.04194;7.928273796755331e-11;1.5908994089331265e+20;7.036954769140113e-11;2000.0;357219.95;29.401060780182743;-1003717.5;59.78241798388553;-3.717858e-06
08:02:47;-50;-50.07796;7.653924616925894e-11;1.7069926018089835e+20;7.082503610829896e-11;2000.0;295318.5;30.85226896032122;-1039695.0;54.924948793785866;-5.46501e-06
08:03:06;-75;-75.10672;7.463789812883248e-11;1.795069212918677e+20;7.052850180925033e-11;2000.0;257357.85;55.775723885934454;-1066180.5;103.86644068225309;-6.761185e-06
08:03:26;-100;-100.0711;7.311783945993959e-11;1.8704809948553337e+20;7.000553383958959e-11;2000.0;229478.35;22.293864066150572;-1088345.5;42.80464343970172;-2.375713e-05
08:03:46;-125;-125.0234;7.1984769957523e-11;1.929828686354344e+20;6.949841939069195e-11;2000.0;209094.8;27.399233565922973;-1105476.5;37.035624741591704;-8.793653e-06
08:04:06;-150;-150.0163;7.104642943828655e-11;1.9811414605776752e+20;6.899621877106997e-11;2000.0;193078.75;51.81176869206455;-1120077.0;76.11537295448272;-9.703683e-06
08:04:26;-175;-175.0389;7.021082139120102e-11;2.02857884580727e+20;6.849438334944002e-11;2000.0;179420.75;263.47890688819854;-1133407.5;151.10406182495558;-0.0001901101
08:04:45;-200;-200.0705;6.950067319099509e-11;2.0702461112338442e+20;6.803372849719463e-11;2000.0;168130.25;19.1672735411169;-1144988.5;30.961871713447817;-1.131712e-05
08:05:05;-225;-225.0845;6.877929429056474e-11;2.113900634610254e+20;6.752375392819572e-11;2000.0;157768.2;18.221361090763775;-1156997.5;19.84785882658379;-1.201222e-05
08:05:24;-250;-250.0595;6.812702227677818e-11;2.1545728647486918e+20;6.703923893928029e-11;2000.0;148791.25;76.49254457135021;-1168075.0;86.93819643861953;-1.274989e-05
08:05:44;-275;-275.0314;6.742156554320454e-11;2.1998969346850505e+20;6.650228523756636e-11;2000.0;138770.45;43.94311521728972;-1180297.0;46.33087523455606;-1.33854e-05
08:06:03;-300;-300.007;6.670864091784523e-11;2.247169411592028e+20;6.595865377440944e-11;2000.0;127203.5;27.540107116712527;-1192911.0;24.43256024243059;-1.40364e-05
08:06:22;-325;-325.0421;6.602134233497785e-11;2.2942001288870514e+20;6.544173643306705e-11;2000.0;113434.4;50.44513851700677;-1205329.5;40.76441462844769;-1.463345e-05
08:06:41;-350;-350.0551;6.543258293086741e-11;2.3356720913899078e+20;6.500688104139653e-11;2000.0;98416.78999999998;51.51333803006797;-1216175.0;31.737202145116697;-1.539145e-05
08:07:00;-375;-375.0878;6.495624337729951e-11;2.3700537712472706e+20;6.466047154353818e-11;2000.0;82856.81000000001;25.101977910116894;-1225093.5;11.581774475442007;-1.5886e-05
08:07:19;-400;-400.0625;6.463084531267133e-11;2.393978951898113e+20;6.442813181334525e-11;2000.0;69064.34;34.420645258333316;-1231261.5;16.221513492889617;-1.641423e-05
08:07:39;-425;-425.0335;6.441524916044031e-11;2.4100309395414994e+20;6.427561704167554e-11;2000.0;57579.909999999996;34.862131245808754;-1235382.5;14.711814979804497;-1.678654e-05
08:07:58;-450;-449.9873;6.428754649418374e-11;2.419615161450985e+20;6.418511355509183e-11;2000.0;49449.95999999999;18.177358719021687;-1237836.5;12.455420506751267;-1.724754e-05
08:08:17;-475;-475.0206;6.420732860298042e-11;2.4256648656791126e+20;6.412847278133438e-11;2000.0;43460.72499999999;12.765584348160633;-1239383.0;8.749285685128815;-1.776193e-05
08:08:36;-500;-500.0531;6.415287503653772e-11;2.4297844678270055e+20;6.408878719335052e-11;2000.0;39225.71;10.515010461240676;-1240435.0;9.810708435174291;-1.811971e-05
08:08:55;-525;-525.088;6.411408411228433e-11;2.4327255407490495e+20;6.406008151926265e-11;2000.0;36037.134999999995;18.484359976747964;-1241185.5;9.577969513419845;-1.858296e-05
08:09:14;-550;-550.0675;6.408455076449925e-11;2.434968299224535e+20;6.40378597638361e-11;2000.0;33530.11;14.493263780115253;-1241757.5;8.242420760917268;-1.89598e-05
08:09:34;-575;-575.0222;6.406453313717892e-11;2.4364901991145354e+20;6.402281548517411e-11;2000.0;31707.719999999994;24.527334343544158;-1242145.5;11.279960106312432;-1.935678e-05
08:09:54;-600;-599.9957;6.40445280114763e-11;2.438012574463647e+20;6.40073128752331e-11;2000.0;29960.78;15.952279774377118;-1242533.5;11.731900954235847;-1.973912e-05
08:10:13;-625;-625.0256;6.402860502915508e-11;2.4392253217394177e+20;6.399473606688444e-11;2000.0;28592.025000000005;16.860002780248852;-1242842.5;10.650704202070395;-2.019179e-05
08:10:32;-650;-650.0544;6.401570240195037e-11;2.440208692553478e+20;6.398446700153259e-11;2000.0;27465.65;17.544088035574745;-1243093.0;9.723682430026187;-2.034688e-05
08:10:52;-675;-675.0675;6.40041176480576e-11;2.441092128699625e+20;6.397487062215699e-11;2000.0;26583.880000000005;12.249991020404904;-1243318.0;7.300684899377592;-2.087521e-05
08:11:11;-700;-700.046;6.399413238147093e-11;2.441853975338453e+20;6.396662231474878e-11;2000.0;25788.085;7.917001563091834;-1243512.0;7.797435475847172;-2.124993e-05
08:11:30;-725;-725.0139;6.398777740418931e-11;2.442339027257837e+20;6.396150823976962e-11;2000.0;25203.269999999997;14.641250117390912;-1243635.5;5.677807675502931;-2.178717e-05
08:11:49;-750;-749.9846;6.397895456927618e-11;2.4430126812731795e+20;6.395392190247198e-11;2000.0;24607.810000000005;10.352550168919635;-1243807.0;7.039176088151226;-2.211669e-05
08:12:08;-775;-775.0063;6.397087982123895e-11;2.443629460561316e+20;6.394678394318959e-11;2000.0;24147.370000000003;11.499171926708465;-1243964.0;7.224956747275376;-2.257512e-05
08:12:27;-800;-800.013;6.396393819619472e-11;2.4441598744280734e+20;6.394059448436859e-11;2000.0;23771.225;12.08713546503047;-1244099.0;10.195587280779856;-2.289263e-05
08:12:47;-825;-825.0403;6.395728079363853e-11;2.4446687329307722e+20;6.39344903629414e-11;2000.0;23491.394999999997;14.5940081454685;-1244228.5;9.520372891856704;-2.344774e-05
08:13:07;-850;-850.0174;6.39517297338362e-11;2.445093149638653e+20;6.392942646235533e-11;2000.0;23241.905000000002;14.43054308576077;-1244336.5;11.006248225439947;-2.381414e-05
08:13:25;-875;-874.9814;6.394528040707365e-11;2.4455863838477625e+20;6.392332026425679e-11;2000.0;23065.855000000003;12.249211148069987;-1244462.0;9.96493853468249;-2.431713e-05
08:13:45;-900;-899.9459;6.394116996127707e-11;2.4459008220536216e+20;6.39193563824615e-11;2000.0;22990.945;11.165808244368142;-1244542.0;10.807404868885037;-2.473053e-05

File: Data/ProtonIrr2024/CV_onPCB/N8740_4_LR_4e15_600min_CV.csv
time (22.05.2025);set voltage (V);real voltage (V);serial capacitance;1/serial capacitance^2;parallel capacitance;LCR frequency (Hz);r;delta r;x;delta x;sample current
14:36:00;-25;-25.03885;8.018253698831518e-11;1.5553939789761964e+20;7.067418886694757e-11;2000.0;364026.05;35.88025048686255;-992453.9;72.88548895356331;-3.536828e-06
14:36:19;-50;-50.07211;7.726245656003923e-11;1.6751857698207574e+20;7.117028780088805e-11;2000.0;301341.0;11.685247109068769;-1029963.0;16.280356261458163;-5.262567e-06
14:36:38;-75;-75.10134;7.531737043916748e-11;1.7628270333431618e+20;7.091651501381848e-11;2000.0;263202.4;15.477467493101058;-1056562.0;32.745992121174154;-6.569058e-06
14:36:58;-100;-100.0674;7.376124950034636e-11;1.8379913791968726e+20;7.041114456624705e-11;2000.0;235326.25;23.13621349745891;-1078852.0;22.9412292608744;-1.583268e-05
14:37:17;-125;-125.0306;7.259492836149709e-11;1.8975247008036625e+20;6.990210498349389e-11;2000.0;215150.65;10.924347806619854;-1096185.0;12.796483892069727;-8.57797e-06
14:37:37;-150;-150.0029;7.15910593311967e-11;1.951113000017838e+20;6.938064523443037e-11;2000.0;198403.35;74.19825722346853;-1111556.0;73.89654931050569;-0.0001317215
14:37:56;-175;-175.0367;7.07001173598359e-11;2.0005975405962314e+20;6.885466972744972e-11;2000.0;184269.8;14.069044032911409;-1125563.5;8.668188968867717;-1.024583e-05
14:38:16;-200;-200.0686;6.991681983981147e-11;2.0456751404328314e+20;6.834665058432e-11;2000.0;172513.5;9.436233358708336;-1138173.5;15.447896296907226;-1.096128e-05
14:38:35;-225;-225.0798;6.921664030814274e-11;2.0872716254636153e+20;6.785934644493171e-11;2000.0;162596.7;13.052796635204276;-1149687.0;13.116783142218978;-1.165603e-05
14:38:54;-250;-250.0572;6.852639167629136e-11;2.1295324955011704e+20;6.735036137459731e-11;2000.0;153451.65;11.741651289320426;-1161267.5;18.54555202737303;-1.232841e-05
14:39:13;-275;-275.0299;6.781779762071762e-11;2.174265806702503e+20;6.680927253928331e-11;2000.0;144168.85;9.937372640693313;-1173401.0;10.580642702596094;-1.291553e-05
14:39:33;-300;-300.0077;6.70946467140855e-11;2.221387169371671e+20;6.625242514503386e-11;2000.0;133725.6;10.467903323970852;-1186048.0;8.35463942968217;-1.352283e-05
14:39:52;-325;-325.0407;6.637174994616e-11;2.270039756709391e+20;6.57020503071037e-11;2000.0;121047.95;20.91261282097481;-1198966.0;18.019433953373785;-1.411617e-05
14:40:12;-350;-350.0523;6.570072323945709e-11;2.316646126694855e+20;6.520095742508904e-11;2000.0;106041.6;19.82969994730127;-1211211.5;11.119240081948046;-1.465932e-05
14:40:31;-375;-375.0834;6.514826986546893e-11;2.3561027523295524e+20;6.479819602119973e-11;2000.0;89781.24500000001;11.864862989095274;-1221482.5;12.142384444580891;-1.514041e-05
14:40:51;-400;-400.0607;6.475298737036394e-11;2.3849560558665463e+20;6.451549960202334e-11;2000.0;74562.235;10.482297636968609;-1228939.0;11.616798181943249;-1.561741e-05
14:41:10;-425;-425.032;6.44999345869378e-11;2.4037065760833887e+20;6.433798050056958e-11;2000.0;61900.35000000001;11.059723097799502;-1233760.5;9.499342082481292;-1.60155e-05
14:41:29;-450;-449.9869;6.435312985136177e-11;2.4146859334336427e+20;6.423696033589702e-11;2000.0;52586.47499999999;16.259166453111966;-1236575.0;10.523782589924593;-1.644149e-05
14:41:49;-475;-475.0194;6.426034385459458e-11;2.4216641343213847e+20;6.417176633674676e-11;2000.0;46008.37;17.205741919487217;-1238360.5;12.989899922632198;-1.683912e-05
14:42:08;-500;-500.0503;6.420199304062141e-11;2.4260680564004553e+20;6.413143687618289e-11;2000.0;41112.47499999999;11.255125221426988;-1239486.0;10.353743284435827;-1.722432e-05
14:42:27;-525;-525.0822;6.415851279901225e-11;2.4293574646053224e+20;6.409984194860527e-11;2000.0;37524.81500000001;9.981774078288975;-1240326.0;12.049896265113654;-1.757678e-05
14:42:47;-550;-550.0659;6.412607043370092e-11;2.431816185011505e+20;6.407572014654625e-11;2000.0;34786.42;18.082949980575723;-1240953.5;12.088734425075273;-1.7944e-05
14:43:06;-575;-575.0192;6.410370303362224e-11;2.4335135251828054e+20;6.405942291829719e-11;2000.0;32637.724999999995;13.363232907870795;-1241386.5;10.589499516030017;-1.833235e-05
14:43:26;-600;-599.9948;6.408199627313075e-11;2.435162432673562e+20;6.404235375794381e-11;2000.0;30895.915;10.943373051760558;-1241807.0;9.463086177352503;-1.868453e-05
14:43:46;-625;-625.0238;6.406484259291946e-11;2.4364666609607724e+20;6.402880836543316e-11;2000.0;29467.295000000002;10.702603596788977;-1242139.5;10.258533033528721;-1.90834e-05
14:44:05;-650;-650.0518;6.405058494574095e-11;2.4375514956554387e+20;6.401749354908527e-11;2000.0;28247.189999999995;10.062173969873484;-1242416.0;11.18928058455949;-1.945722e-05
14:44:24;-675;-675.0638;6.403736426608594e-11;2.4385580771853202e+20;6.40066281631501e-11;2000.0;27231.31500000001;10.948854449210735;-1242672.5;9.996874511566102;-1.980776e-05
14:44:44;-700;-700.0457;6.402713680337514e-11;2.4393371922599995e+20;6.399828425747964e-11;2000.0;26389.669999999995;11.733456651814095;-1242871.0;11.31149857445953;-2.022168e-05
14:45:03;-725;-725.014;6.401637187143841e-11;2.4401576544619954e+20;6.398905056395305e-11;2000.0;25686.030000000002;10.478528284067355;-1243080.0;10.583005244258363;-2.063351e-05
14:45:22;-750;-749.9856;6.40078757975682e-11;2.4408054852278862e+20;6.398164390209096e-11;2000.0;25173.514999999996;10.650122710560575;-1243245.0;8.703447592764604;-2.104817e-05
14:45:41;-775;-775.004;6.400072024889147e-11;2.441351300298061e+20;6.397561325035451e-11;2000.0;24631.760000000002;11.328886529575618;-1243384.0;14.096098751072935;-2.147106e-05
14:46:00;-800;-800.0106;6.399245989664839e-11;2.4419816159101003e+20;6.39680575038666e-11;2000.0;24288.234999999997;17.071707991586603;-1243544.5;10.427727460957158;-2.191719e-05
14:46:19;-825;-825.0369;6.398345571163569e-11;2.4426689686382893e+20;6.39595581538105e-11;2000.0;24040.665;15.153542943813514;-1243719.5;13.406621498349239;-2.233185e-05
14:46:38;-850;-850.0157;6.397921176035066e-11;2.4429930398997935e+20;6.395570932734678e-11;2000.0;23843.389999999996;9.923046155289159;-1243802.0;13.974977638622539;-2.281676e-05
14:46:58;-875;-874.9817;6.397177977183719e-11;2.44356070742254e+20;6.394841386292142e-11;2000.0;23778.155000000002;10.319671688091535;-1243946.5;14.00490985333358;-2.33399e-05
14:47:17;-900;-899.9451;6.396823154208905e-11;2.4438317968383223e+20;6.39447385061118e-11;2000.0;23844.760000000002;15.889478279666683;-1244015.5;13.66519300997977;-2.384169e-05

File: Data/ProtonIrr2024/CV_onPCB/N8740_4_LR_4e15_980min_CV.csv
time (03.07.2025);set voltage (V);real voltage (V);serial capacitance;1/serial capacitance^2;parallel capacitance;LCR frequency (Hz);r;delta r;x;delta x;sample current
10:13:56;-25;-25.03581;8.005410971247023e-11;1.560388481853789e+20;7.065119099430781e-11;2000.0;362642.0;41.362301676768425;-994046.05;79.34275250456085;-3.329411e-06
10:14:15;-50;-50.06781;7.706048350351415e-11;1.6839784938487834e+20;7.109075084080847e-11;2000.0;299246.65;24.57186144759896;-1032662.5;42.46689887429974;-4.913891e-06
10:14:34;-75;-75.09438;7.509632371710081e-11;1.77322010220147e+20;7.081210115696206e-11;2000.0;260647.6;29.684878305292077;-1059672.0;46.5220377885578;-6.109593e-06
10:14:54;-100;-100.0712;7.358129502380987e-11;1.8469925589799617e+20;7.0313698096394e-11;2000.0;233140.1;35.20148434370346;-1081490.5;60.61961316273802;-7.090466e-06
10:15:13;-125;-125.0218;7.235555506188806e-11;1.9101006001699576e+20;6.976934443481598e-11;2000.0;211747.3;25.765102367349524;-1099811.5;29.387710016263597;-2.996061e-05
10:15:33;-150;-150.0006;7.137527478151743e-11;1.9629281969072256e+20;6.925229517581672e-11;2000.0;195208.25;25.836493086330425;-1114916.5;27.993526037282262;-8.681428e-06
10:15:53;-175;-175.0345;7.049765550723752e-11;2.012105052564466e+20;6.872777386032206e-11;2000.0;181142.95;18.50560388098697;-1128796.0;19.511535049810917;-9.413512e-06
10:16:12;-200;-200.0642;6.977373804727077e-11;2.0540736865418448e+20;6.825927186741356e-11;2000.0;169881.9;22.943724632238773;-1140507.5;23.333184523335;-1.009023e-05
10:16:32;-225;-225.0763;6.908537240998469e-11;2.0952111372024417e+20;6.777946764678411e-11;2000.0;159886.1;26.153001739762114;-1151871.5;33.16832072927419;-1.074433e-05
10:16:51;-250;-250.0544;6.841092696480068e-11;2.1367270584325826e+20;6.727999644533085e-11;2000.0;150813.3;19.23929572515585;-1163227.5;18.81322673014919;-1.129427e-05
10:17:10;-275;-275.0273;6.776175302785164e-11;2.1778638905453337e+20;6.678167341741314e-11;2000.0;142268.1;33.921961912601695;-1174371.5;29.88540613744441;-1.189894e-05
10:17:30;-300;-300.0046;6.705439309207227e-11;2.2240550249734583e+20;6.623331992162544e-11;2000.0;132134.3;21.713716862849623;-1186760.0;22.045407685048602;-1.243015e-05
10:17:49;-325;-325.0375;6.63664083781685e-11;2.270405184339715e+20;6.570524956142206e-11;2000.0;120280.35;30.257501136081935;-1199062.5;21.620302958099362;-1.298324e-05
10:18:08;-350;-350.048;6.57128218360023e-11;2.3157931550566135e+20;6.521432159012308e-11;2000.0;105876.9;22.613812150984188;-1210988.5;15.941690625526514;-1.353903e-05
10:18:28;-375;-375.079;6.515925881317431e-11;2.3553081175479032e+20;6.480805986712274e-11;2000.0;89903.395;19.454965272392524;-1221276.5;15.366766087892403;-1.401581e-05
10:18:47;-400;-400.0575;6.476373794670752e-11;2.384164331209607e+20;6.452452643755262e-11;2000.0;74814.68500000001;22.863027221914148;-1228735.0;16.101242188104617;-1.447705e-05
10:19:06;-425;-425.0298;6.450670544591346e-11;2.4032019989550717e+20;6.434510102453004e-11;2000.0;61823.58;26.657608294818875;-1233631.0;12.326800071389167;-1.488987e-05
10:19:25;-450;-449.9853;6.435810019167133e-11;2.4143129781305016e+20;6.424322666889348e-11;2000.0;52285.735;20.115981550747154;-1236479.5;17.006983859579567;-1.52857e-05
10:19:45;-475;-475.0176;6.426727211242178e-11;2.4211420331467e+20;6.41805293001195e-11;2000.0;45521.37500000001;20.43949103451452;-1238227.0;18.74966666370365;-1.568766e-05
10:20:05;-500;-500.0471;6.420393549707605e-11;2.425921259783348e+20;6.413582943801553e-11;2000.0;40389.735;18.032024671400535;-1239448.5;17.92030970714513;-1.603977e-05
10:20:25;-525;-525.0782;6.416262536999515e-11;2.4290460501402937e+20;6.410648272838146e-11;2000.0;36703.15999999999;13.457500510867623;-1240246.5;12.733322425824298;-1.636218e-05
10:20:44;-550;-550.0613;6.413162595998833e-11;2.4313948816880986e+20;6.408339482297981e-11;2000.0;34041.515;23.291219670725678;-1240846.0;13.386560424545207;-1.669137e-05
10:21:03;-575;-575.017;6.410866074133949e-11;2.433137158490778e+20;6.406652150867285e-11;2000.0;31834.730000000003;13.194715040500203;-1241290.5;18.80791056975761;-1.702526e-05
10:21:23;-600;-599.993;6.408625387189162e-11;2.4348388812243822e+20;6.404907511913367e-11;2000.0;29916.875000000007;16.913778222206847;-1241724.5;13.936911422549832;-1.733471e-05
10:21:42;-625;-625.0211;6.407178034383733e-11;2.435939043855264e+20;6.403771257998171e-11;2000.0;28646.875000000007;20.090305964569158;-1242005.0;13.369741957120937;-1.776236e-05
10:22:01;-650;-650.0475;6.405741648017355e-11;2.4370316080316832e+20;6.402627349631713e-11;2000.0;27398.18;15.7288407074394;-1242283.5;12.889433657069654;-1.8162e-05
10:22:20;-675;-675.0576;6.404558467070177e-11;2.4379321277867842e+20;6.401650871914959e-11;2000.0;26480.239999999998;20.522577079889395;-1242513.0;11.55638351734659;-1.854548e-05
10:22:39;-700;-700.0411;6.40347620072596e-11;2.4387562785378717e+20;6.40075829164137e-11;2000.0;25608.024999999998;15.940371506022004;-1242723.0;14.09077712548176;-1.890364e-05
10:22:59;-725;-725.0098;6.402517927374223e-11;2.439486356944586e+20;6.399935074174427e-11;2000.0;24969.015;19.22152735216429;-1242909.0;17.704519197086377;-1.932553e-05
10:23:18;-750;-749.9815;6.401500719845619e-11;2.4402616942134172e+20;6.39903442151931e-11;2000.0;24404.725;17.251814216191818;-1243106.5;15.153794904247583;-1.974176e-05
10:23:37;-775;-775.0021;6.400797876677984e-11;2.4407976322189558e+20;6.3984377157867e-11;2000.0;23877.555;18.831482250476256;-1243243.0;14.984992492490612;-2.011105e-05
10:23:56;-800;-800.0069;6.399799229550648e-11;2.4415594329049045e+20;6.397512458724109e-11;2000.0;23508.75;18.312882760505044;-1243437.0;18.908992569674357;-2.053787e-05
10:24:15;-825;-825.0328;6.399083895632246e-11;2.442105332263082e+20;6.396846196765759e-11;2000.0;23258.954999999998;10.754816304800402;-1243576.0;14.498275759551545;-2.091084e-05
10:24:35;-850;-850.0132;6.398607952677719e-11;2.442468644428184e+20;6.396397906435828e-11;2000.0;23117.325;16.586262199483027;-1243668.5;17.65325748976658;-2.138207e-05
10:24:54;-875;-874.9771;6.397715428965068e-11;2.4431501730976858e+20;6.395502680415516e-11;2000.0;23136.3;22.149119621330296;-1243842.0;22.4788789756073;-2.188214e-05
10:25:14;-900;-899.945;6.397311688805489e-11;2.4434585616880743e+20;6.395090098334253e-11;2000.0;23184.69;19.118130007926997;-1243920.5;18.020474466561637;-2.23457e-05

File: Data/ProtonIrr2024/CV_onPCB/N8740_4_UR_4e15_90min_CV.csv
time (26.05.2025);set voltage (V);real voltage (V);serial capacitance;1/serial capacitance^2;parallel capacitance;LCR frequency (Hz);r;delta r;x;delta x;sample current
13:10:14;-25;-25.04192;7.973702133879554e-11;1.572823479546823e+20;7.094087052665398e-11;2000.0;351421.4;15.969877895588306;-997999.05;26.92967461741786;-3.09682e-06
13:10:34;-50;-50.0742;7.670912556814098e-11;1.6994403900454375e+20;7.119838643065178e-11;2000.0;288611.05;11.957941921585004;-1037392.5;12.803808027301876;-4.550158e-06
13:10:53;-75;-75.10297;7.468381459463427e-11;1.792862633161089e+20;7.0772938251992e-11;2000.0;250476.55;13.416682712205729;-1065525.0;18.445866745696716;-5.626213e-06
13:11:13;-100;-100.0776;7.315379980791476e-11;1.868642495275054e+20;7.019034684469712e-11;2000.0;223518.55;9.956524242927346;-1087810.5;15.644088340328432;-6.501649e-06
13:11:32;-125;-125.0308;7.192686288490086e-11;1.9329372805483466e+20;6.958496460551283e-11;2000.0;202966.95;13.776696810193659;-1106366.5;10.494641489827082;-8.622273e-06
13:11:52;-150;-150.0038;7.087649573792113e-11;1.9906528306753824e+20;6.898066228275723e-11;2000.0;186133.4;23.094956159300235;-1122762.5;22.59286391761788;-3.45994e-05
13:12:12;-175;-175.0443;6.998076439217354e-11;2.0419383988039877e+20;6.840231127318855e-11;2000.0;172739.6;7.26787451735375;-1137133.5;11.984886315689439;-8.554454e-06
13:12:32;-200;-200.0678;6.911747481813324e-11;2.0932652992472134e+20;6.781519078665223e-11;2000.0;159548.1;14.907699353018893;-1151336.5;8.754284665236788;-0.0001250752
13:12:52;-225;-225.0908;6.840345874447359e-11;2.1371936552935788e+20;6.730643345547376e-11;2000.0;148522.45;14.077548614726929;-1163354.5;17.964896325890667;-9.727831e-06
13:13:12;-250;-250.0574;6.766550135619959e-11;2.1840641588179347e+20;6.676228521741269e-11;2000.0;136789.6;281.50480812945267;-1176042.0;175.0579903917556;-0.0001901193
13:13:31;-275;-275.032;6.698626438777145e-11;2.2285812973851476e+20;6.624752399966367e-11;2000.0;125448.5;10.993975623040102;-1187967.0;11.599568957508723;-1.068681e-05
13:13:51;-300;-300.0084;6.632445301919842e-11;2.273278507479994e+20;6.573964038992808e-11;2000.0;113164.75;9.319569464304669;-1199821.0;8.423182296495783;-1.113308e-05
13:14:10;-325;-325.0413;6.571442265671065e-11;2.3156803297639255e+20;6.527119394172863e-11;2000.0;99788.985;11.452915076521155;-1210959.0;11.44333867365639;-1.157071e-05
13:14:29;-350;-350.0531;6.518405089886704e-11;2.3535168236565814e+20;6.486680791383125e-11;2000.0;85375.555;11.184128206972638;-1220812.0;10.285912696499032;-1.196328e-05
13:14:48;-375;-375.0855;6.477533570688814e-11;2.383310657803013e+20;6.455919533807213e-11;2000.0;71083.59;10.840036669679687;-1228515.0;9.759610647971567;-1.233448e-05
13:15:08;-400;-400.0623;6.45028884934698e-11;2.4034864258810505e+20;6.43579969944485e-11;2000.0;58537.094999999994;8.834167971574976;-1233704.0;9.01110426085505;-1.27298e-05
13:15:27;-425;-425.0322;6.43329961194828e-11;2.41619757597012e+20;6.423435509232324e-11;2000.0;48473.175;11.675433343135463;-1236962.0;14.72412985544477;-1.305602e-05
13:15:46;-450;-449.9883;6.423386417629251e-11;2.423661152730035e+20;6.416283292930364e-11;2000.0;41220.09999999999;14.003822692393676;-1238871.0;9.846319109189992;-1.336608e-05
13:16:06;-475;-475.0206;6.417033462767863e-11;2.4284624466051354e+20;6.411617613051911e-11;2000.0;36041.704999999994;9.802819683641873;-1240097.5;10.413332799829265;-1.364789e-05
13:16:26;-500;-500.0513;6.413105744332157e-11;2.4314379901193568e+20;6.408765459407706e-11;2000.0;32291.905;10.682109985859615;-1240857.0;13.28721189715886;-1.395202e-05
13:16:45;-525;-525.0854;6.409977872545299e-11;2.433811502789805e+20;6.406342481082324e-11;2000.0;29573.594999999994;11.970015611936272;-1241462.5;9.794769012079865;-1.427343e-05
13:17:04;-550;-550.0671;6.407709428437e-11;2.4355350336977787e+20;6.404596445729531e-11;2000.0;27379.77;13.477776337363725;-1241902.0;12.05404496424333;-1.454216e-05
13:17:24;-575;-575.0206;6.405826730159271e-11;2.4369668711910333e+20;6.403109062988792e-11;2000.0;25592.79;8.10597279788179;-1242267.0;10.418733128360664;-1.481703e-05
13:17:43;-600;-599.9983;6.404244056768263e-11;2.4381715096045637e+20;6.401817600218704e-11;2000.0;24191.169999999995;12.291999633908203;-1242574.0;9.391485505499116;-1.511615e-05
13:18:02;-625;-625.0258;6.403218572172687e-11;2.438952525435956e+20;6.401016302598208e-11;2000.0;23051.68;14.167804346475195;-1242773.0;12.511994245522974;-1.544588e-05
13:18:22;-650;-650.0514;6.401956491856729e-11;2.439914249368672e+20;6.399945250972002e-11;2000.0;22035.420000000006;15.617912152397292;-1243018.0;9.60728889958036;-1.575401e-05
13:18:41;-675;-675.0656;6.401129970148911e-11;2.440544379454256e+20;6.399257111249657e-11;2000.0;21267.735;12.052857078303054;-1243178.5;12.314117914004234;-1.608831e-05
13:19:00;-700;-700.0457;6.400208431279635e-11;2.441247237321485e+20;6.398460754750475e-11;2000.0;20548.91;12.06221973767686;-1243357.5;14.420038141419736;-1.640538e-05
13:19:19;-725;-725.0139;6.399292303753908e-11;2.441946268956272e+20;6.397635182918953e-11;2000.0;20013.615;8.810264681041115;-1243535.5;14.221023169941041;-1.676147e-05
13:19:38;-750;-749.9861;6.398893509954276e-11;2.4422506538863657e+20;6.397306506769993e-11;2000.0;19587.345;11.83655455569742;-1243613.0;16.85378295813732;-1.714259e-05
13:19:58;-775;-775.0058;6.39812950842647e-11;2.4428339476853067e+20;6.396613026536434e-11;2000.0;19150.525;13.753083063444281;-1243761.5;12.889433657069654;-1.7526e-05
13:20:17;-800;-800.0119;6.397404261664212e-11;2.4433878466610443e+20;6.395932769056991e-11;2000.0;18867.459999999995;13.699504370596767;-1243902.5;13.745453793891272;-1.789891e-05
13:20:36;-825;-825.038;6.397105980933291e-11;2.443615709856184e+20;6.395663127076685e-11;2000.0;18684.219999999998;13.141827498487398;-1243960.5;15.239340536913007;-1.832822e-05
13:20:55;-850;-850.0181;6.396406673111585e-11;2.4441500514259698e+20;6.39498049230284e-11;2000.0;18578.975;17.411216033063265;-1244096.5;14.111608696388942;-1.878335e-05
13:21:15;-875;-874.9822;6.396095633103192e-11;2.444387773618053e+20;6.394672687424811e-11;2000.0;18559.239999999998;12.669531167332167;-1244157.0;13.621673905948564;-1.926735e-05
13:21:34;-900;-899.9476;6.395563593471598e-11;2.4447944821889434e+20;6.394136014911515e-11;2000.0;18591.755;11.27888175973134;-1244260.5;10.988061703503488;-1.977916e-05

File: Data/ProtonIrr2024/CV_onPCB/P6212_2_UL_6e15_1120min_CV.csv
time (19.08.2025);set voltage (V);real voltage (V);serial capacitance;1/serial capacitance^2;parallel capacitance;LCR frequency (Hz);r;delta r;x;delta x;sample current
12:39:13;-25;-25.03695;8.079907272649963e-11;1.5317477341521025e+20;6.97108658059349e-11;2000.0;392793.4;16.907749702429356;-984881.0;34.374118170507295;-3.933073e-06
12:39:33;-50;-50.06974;7.828579507018712e-11;1.6316765301876956e+20;7.071225578098959e-11;2000.0;332666.65;22.940387420442576;-1016499.5;48.36049524146749;-5.902376e-06
12:39:52;-75;-75.09825;7.663289102476654e-11;1.702823284823394e+20;7.087378955491873e-11;2000.0;296012.1;101.37664671905458;-1038424.5;140.73463504056136;-7.77417e-06
12:40:12;-100;-100.0667;7.528434417707773e-11;1.7643740311511748e+20;7.069594567810173e-11;2000.0;269289.1;85.72875538580972;-1057025.5;69.74050114531727;-4.749194e-05
12:40:32;-125;-125.0218;7.413586219304692e-11;1.8194633611347588e+20;7.03685889032874e-11;2000.0;248362.45;49.10475918890144;-1073400.5;104.86533030511085;-9.687949e-06
12:40:51;-150;-150.0039;7.32087495845862e-11;1.8658383782121986e+20;7.002285648936314e-11;2000.0;231858.4;15.39227078763884;-1086994.0;33.521634805003174;-1.073038e-05
12:41:10;-175;-175.0361;7.240031929386764e-11;1.9077393466808114e+20;6.966109103957418e-11;2000.0;217955.9;22.50776532666005;-1099131.5;30.30903330692023;-1.170961e-05
12:41:30;-200;-200.0647;7.170662924066113e-11;1.944828832332158e+20;6.932412648326939e-11;2000.0;205733.65;21.007174369724257;-1109764.5;52.93616438692928;-1.259436e-05
12:41:49;-225;-225.0779;7.103913574275453e-11;1.9815482950432647e+20;6.895023394470321e-11;2000.0;194977.1;49.43813811219026;-1120192.0;54.09528630111869;-1.34748e-05
12:42:08;-250;-250.0553;7.045901776224654e-11;2.0143124213436298e+20;6.860301988902851e-11;2000.0;185767.9;41.37897412938121;-1129415.0;47.49473655048526;-1.435623e-05
12:42:28;-275;-275.0282;6.993128935491009e-11;2.0448286848523007e+20;6.827085902827372e-11;2000.0;177464.4;26.970391172543266;-1137938.0;59.4878138781381;-1.520051e-05
12:42:47;-300;-300.0075;6.942188310960917e-11;2.0749480125811645e+20;6.792708185368315e-11;2000.0;170045.05;49.194383571704584;-1146288.0;28.23650119968832;-1.605697e-05
12:43:06;-325;-325.0397;6.888747823041306e-11;2.1072663221792745e+20;6.755022493176919e-11;2000.0;162533.65;24.776932316168597;-1155180.5;20.450855727817356;-1.677505e-05
12:43:26;-350;-350.0511;6.84366960193119e-11;2.1351182411497587e+20;6.722645205216681e-11;2000.0;156015.4;22.52314365269644;-1162789.5;21.982663623865058;-1.757998e-05
12:43:45;-375;-375.0815;6.795748853827635e-11;2.1653363118399698e+20;6.687217361586709e-11;2000.0;149179.1;47.13724111570384;-1170989.0;119.43805926085703;-1.835141e-05
12:44:05;-400;-400.0593;6.756410137310075e-11;2.1906247509241866e+20;6.660124570746817e-11;2000.0;141616.4;20.78309409111165;-1177807.0;25.31896522372113;-1.922343e-05
12:44:24;-425;-425.0325;6.708981033412148e-11;2.2217074522755357e+20;6.624162542724768e-11;2000.0;134218.8;13.192535768380544;-1186133.5;17.7380241289722;-2.002856e-05
12:44:43;-450;-449.9872;6.660409316495221e-11;2.2542296653956668e+20;6.587702892853271e-11;2000.0;125518.75;19.563853787022637;-1194783.5;18.510470010240148;-2.076758e-05
12:45:03;-475;-475.0201;6.616689716278811e-11;2.2841176065054913e+20;6.554776336993359e-11;2000.0;116886.05;18.837127567652132;-1202678.0;19.46278500112458;-2.164068e-05
12:45:22;-500;-500.0479;6.572449062186089e-11;2.3149709320050734e+20;6.521984113244741e-11;2000.0;106504.5;13.612586087882052;-1210773.5;13.66153358887647;-2.229208e-05
12:45:41;-525;-525.0818;6.535434096696591e-11;2.341267954223108e+20;6.49476094486454e-11;2000.0;96358.055;23.067530725025648;-1217631.0;15.682793118574255;-2.302719e-05
12:46:00;-550;-550.0659;6.506089047949198e-11;2.362435683199221e+20;6.473360538754997e-11;2000.0;86969.775;12.480310242538577;-1223123.0;9.330058949438637;-2.388303e-05
12:46:20;-575;-575.0205;6.483832601803821e-11;2.37868214359521e+20;6.457524627063189e-11;2000.0;78337.375;14.336561433970433;-1227321.5;14.164656720160922;-2.460198e-05
12:46:39;-600;-599.9969;6.467641385275585e-11;2.3906067273433127e+20;6.445970297508275e-11;2000.0;71341.20000000003;31.722611809243972;-1230394.0;13.255187663703595;-2.538253e-05
12:46:58;-625;-625.0239;6.455623604089098e-11;2.3995157133641082e+20;6.43754144611185e-11;2000.0;65330.659999999996;18.7640552653204;-1232684.5;13.180952165909714;-2.616307e-05
12:47:17;-650;-650.0519;6.447516379257561e-11;2.4055538969897527e+20;6.431875871190435e-11;2000.0;60863.12999999999;24.738817776926968;-1234234.5;7.4657551526955395;-2.693082e-05
12:47:36;-675;-675.0629;6.440985292099439e-11;2.41043477989244e+20;6.427146158478645e-11;2000.0;57330.165;11.890276016560708;-1235486.0;14.70374102057024;-2.763008e-05
12:47:55;-700;-700.0435;6.436432070428328e-11;2.413846336412152e+20;6.42391811470757e-11;2000.0;54568.530000000006;15.63305488380304;-1236360.0;9.746794344808963;-2.841215e-05
12:48:15;-725;-725.0154;6.43278996539761e-11;2.4165804442269404e+20;6.421220158622858e-11;2000.0;52510.365000000005;12.542942786682836;-1237060.0;10.700467279516348;-2.913873e-05
12:48:34;-750;-749.9843;6.429609100468272e-11;2.418972103589067e+20;6.418774827390704e-11;2000.0;50848.645000000004;15.400679327549211;-1237672.0;13.612494260788504;-2.996863e-05
12:48:53;-775;-775.0034;6.42739163394427e-11;2.4206414946151046e+20;6.416993114878998e-11;2000.0;49839.69;14.325107154922094;-1238099.0;12.387493693237547;-3.094629e-05
12:49:13;-800;-800.0098;6.424950036792256e-11;2.4224816192364095e+20;6.414885777200092e-11;2000.0;49058.79000000001;11.24474299395069;-1238569.5;12.815517937250917;-3.172912e-05
12:49:32;-825;-825.0361;6.423401972280152e-11;2.423649414664241e+20;6.413508475280829e-11;2000.0;48657.759999999995;11.66308792730298;-1238868.0;15.469324484281787;-3.274483e-05
12:49:51;-850;-850.0153;6.421624045134176e-11;2.4249916510123678e+20;6.411830980950682e-11;2000.0;48429.895000000004;14.137631475957786;-1239211.0;16.924833824885845;-3.366461e-05
12:50:11;-875;-874.9819;6.420422040057323e-11;2.4258997299863038e+20;6.410458512697346e-11;2000.0;48863.95;19.354137154624095;-1239443.0;17.24963767735427;-3.477404e-05
12:50:30;-900;-899.9485;6.4195596714891e-11;2.4265515379915597e+20;6.409379484862394e-11;2000.0;49403.16499999999;13.699699403636487;-1239609.5;9.681812846776165;-3.595899e-05
