Repository: aimaax/PENGUIN

# PENGUIN :penguin:  

> **NOTE!!** Google ID and GitLab repo for CERN organization is hidden and the create database function won't work properly in this version. Plotting is still possible with the saved database and data stored in this repo.  

A Python-based environment for GUI-driven analysis for IV, CV, and TCT measurements obtained with [Particulars Setup]() at CERN for CMS HGCAL silicon diodes. Used to plot data for individual diodes, but also to analyse Current Volume Normalization, Saturation Voltage, Charge Collection, and Charge Collection Efficiency.

---

File: Data/ProtonIrr2024/CV_onPCB/P6212_2_UL_6e15_250min_CV.csv
time (11.02.2025);set voltage (V);real voltage (V);serial capacitance;1/serial capacitance^2;parallel capacitance;LCR frequency (Hz);r;delta r;x;delta x;sample current
10:15:43;-25;-25.0388;7.983359368119569e-11;1.569020584764759e+20;6.954330070330771e-11;2000.0;383434.05;59.79287060344233;-996791.8;105.3853073250726;-4.296364e-06
10:16:02;-50;-50.07162;7.754410989624827e-11;1.6630387532803215e+20;7.044101746546516e-11;2000.0;325875.9;85.46159663849019;-1026222.0;150.80218831303475;-6.402155e-06
10:16:22;-75;-75.09263;7.589460971492139e-11;1.73611358755048e+20;7.050621037972237e-11;2000.0;289864.75;43.40367927952652;-1048526.0;83.25382874078524;-2.060382e-05
10:16:42;-100;-100.0804;7.456967073787495e-11;1.7983555065539284e+20;7.027692700681825e-11;2000.0;263747.9;51.09847845092846;-1067156.0;87.38249252567701;-9.319935e-06
10:17:01;-125;-125.0212;7.357653274684835e-11;1.8472316617058576e+20;7.001040104571496e-11;2000.0;244100.25;270.800312730617;-1081560.5;187.55729124723462;-0.0001746559
10:17:21;-150;-150.002;7.265036793855808e-11;1.894629799331968e+20;6.966123652975713e-11;2000.0;226897.25;17.510978699090465;-1095348.5;29.751260477499095;-1.162403e-05
10:17:40;-175;-175.0365;7.181495694254908e-11;1.938965988434707e+20;6.927465119682712e-11;2000.0;212193.0;21.545649212776112;-1108090.5;31.713364690615844;-1.257698e-05
10:18:00;-200;-200.0674;7.116861500826154e-11;1.9743446695284225e+20;6.895154037307991e-11;2000.0;200502.5;41.16372796528516;-1118154.0;61.393810762975114;-1.355157e-05
10:18:20;-225;-225.0806;7.055772479657723e-11;2.0086805013493432e+20;6.861256666762543e-11;2000.0;189898.35;19.707267060655564;-1127835.0;22.9292389755962;-1.447758e-05
10:18:39;-250;-250.0568;7.000301867564268e-11;2.0406403218432577e+20;6.828069910931483e-11;2000.0;180543.25;22.44358204476282;-1136772.0;31.261797773000833;-1.540957e-05
10:18:58;-275;-275.031;6.953398303619907e-11;2.0682631078979453e+20;6.798637472734051e-11;2000.0;172668.3;40.802273220986095;-1144440.0;53.1883445878888;-1.627683e-05
10:19:18;-300;-300.007;6.905890287269836e-11;2.096817588955459e+20;6.767033163980455e-11;2000.0;165065.15;41.64656498440177;-1152313.0;44.68836537623635;-1.719114e-05
10:19:37;-325;-325.0399;6.856949607052567e-11;2.1268559888295022e+20;6.732948688604001e-11;2000.0;157495.8;23.776311740890343;-1160537.5;29.840199396116642;-1.801972e-05
10:19:57;-350;-350.0524;6.8126030780065e-11;2.1546355799086563e+20;6.70115976876049e-11;2000.0;150636.1;54.177850640275494;-1168092.0;62.83549952057356;-1.875502e-05
10:20:16;-375;-375.0844;6.772262588481143e-11;2.1803811647112213e+20;6.671610088465863e-11;2000.0;144328.9;61.714823989054686;-1175050.0;65.74572229430595;-1.96981e-05
10:20:35;-400;-400.0605;6.730418350990686e-11;2.207577097898963e+20;6.640553308413173e-11;2000.0;137543.9;23.93103633359826;-1182355.5;22.36598980595314;-2.060674e-05
10:20:55;-425;-425.0324;6.687210580376193e-11;2.2361966950939207e+20;6.608428016562517e-11;2000.0;129930.5;11.620778803505383;-1189995.0;11.926860441876562;-2.138874e-05
10:21:14;-450;-449.9884;6.6500094886356e-11;2.261285875473154e+20;6.580564645455377e-11;2000.0;122929.55;27.880860370512234;-1196652.0;22.711230702011726;-2.233916e-05
10:21:34;-475;-475.0207;6.611936973222605e-11;2.2874024913399893e+20;6.552143603643824e-11;2000.0;114973.1;34.12908583598453;-1203542.5;21.469455046647084;-2.32803e-05
10:21:53;-500;-500.0509;6.574542340633555e-11;2.313497032510896e+20;6.52426905710104e-11;2000.0;106249.6;21.3831008041397;-1210388.0;15.678010077812809;-2.403491e-05
10:22:13;-525;-525.085;6.542419090358436e-11;2.336271327873113e+20;6.50025559301323e-11;2000.0;97961.375;37.485067610316506;-1216331.0;18.945975826016458;-2.478415e-05
10:22:32;-550;-550.0666;6.515227026684188e-11;2.355813428034807e+20;6.480106737179182e-11;2000.0;89918.395;20.98649622376209;-1221407.5;14.813422967025547;-2.564273e-05
10:22:51;-575;-575.0215;6.49246314695785e-11;2.372362299126946e+20;6.46326941749198e-11;2000.0;82375.735;31.65108708638613;-1225690.0;13.693063937629153;-2.648756e-05
10:23:11;-600;-599.9974;6.474274075675886e-11;2.3857110333890173e+20;6.45002252450937e-11;2000.0;75368.20999999999;25.847511388913222;-1229133.5;13.120118139712003;-2.727091e-05
10:23:30;-625;-625.0247;6.460510845198357e-11;2.395886719775779e+20;6.440061484796372e-11;2000.0;69409.375;18.52742409915617;-1231752.0;12.401612798341995;-2.809846e-05
10:23:49;-650;-650.0528;6.450652243103421e-11;2.4032156354783556e+20;6.432933323465077e-11;2000.0;64744.16000000001;23.902018115632085;-1233634.5;10.499404745031978;-2.889193e-05
10:24:09;-675;-675.0643;6.443076512624449e-11;2.4088703307845465e+20;6.427538698760801e-11;2000.0;60725.270000000004;32.07930103664959;-1235085.0;11.258330249197702;-2.988016e-05
10:24:28;-700;-700.0469;6.437124536670666e-11;2.4133270308783194e+20;6.423208144487121e-11;2000.0;57542.080000000016;29.44330195477412;-1236227.0;12.769103335786737;-3.035613e-05
10:24:47;-725;-725.0145;6.432701565541003e-11;2.4166468632362533e+20;6.420040045364029e-11;2000.0;54937.740000000005;18.518574999173218;-1237077.0;12.411688039908189;-3.130556e-05
10:25:06;-750;-749.9852;6.42894421925575e-11;2.4194724695020732e+20;6.417275004843827e-11;2000.0;52783.23;18.09200389674949;-1237800.0;12.409673645990855;-3.195302e-05
10:25:25;-775;-775.0065;6.42610184507561e-11;2.421613290534776e+20;6.415061066388819e-11;2000.0;51373.83500000001;17.2970348253682;-1238347.5;15.409007106234977;-3.283479e-05
10:25:45;-800;-800.0129;6.423967175693389e-11;2.4232229508851312e+20;6.413471996546761e-11;2000.0;50111.24;31.158175813099273;-1238759.0;13.339790103296227;-3.378354e-05
10:26:04;-825;-825.0388;6.421751007289676e-11;2.4248957646651025e+20;6.411661693437945e-11;2000.0;49156.64;15.214761582095232;-1239186.5;11.363868179453684;-3.46279e-05
10:26:23;-850;-850.0173;6.420043916008159e-11;2.426185496891892e+20;6.410234256525856e-11;2000.0;48488.880000000005;21.7161928062908;-1239516.0;11.713240371477058;-3.553988e-05
10:26:43;-875;-874.9825;6.418529276573573e-11;2.4273306906453492e+20;6.408943390812119e-11;2000.0;47948.774999999994;16.28453081147878;-1239808.5;10.589499516030017;-3.644932e-05
10:27:02;-900;-899.9492;6.417173180552853e-11;2.4283567004484616e+20;6.407637367277419e-11;2000.0;47838.36;24.64278738292406;-1240070.5;11.67208207647633;-3.749497e-05

File: Data/ProtonIrr2024/CV_onPCB/P6212_2_UL_6e15_980min_CV.csv
time (03.07.2025);set voltage (V);real voltage (V);serial capacitance;1/serial capacitance^2;parallel capacitance;LCR frequency (Hz);r;delta r;x;delta x;sample current
12:25:28;-25;-25.03433;8.12477215823774e-11;1.514877858817901e+20;6.981524930381759e-11;2000.0;396345.45;24.77120051592171;-979442.5;45.165279806506234;-3.892687e-06
12:25:48;-50;-50.06684;7.871067028938582e-11;1.6141087001342745e+20;7.081186390644674e-11;2000.0;337663.6;12.371620750734317;-1011012.5;29.44380240390157;-5.867778e-06
12:26:07;-75;-75.09303;7.69807938966237e-11;1.6874667676436067e+20;7.09858508426894e-11;2000.0;300410.0;23.120769883375424;-1033731.5;37.15693071285625;-7.671938e-06
12:26:27;-100;-100.0659;7.55818018027447e-11;1.7505137168603605e+20;7.081184799413258e-11;2000.0;273260.6;38.73657186690635;-1052865.5;41.668183305731006;-4.216686e-05
12:26:46;-125;-125.0317;7.444560124680013e-11;1.8043547052488996e+20;7.050924551337552e-11;2000.0;252566.2;19.749759492206486;-1068934.5;29.550592210647824;-9.697199e-06
12:27:06;-150;-149.9997;7.34770402769536e-11;1.8522375810617786e+20;7.015625741791619e-11;2000.0;235627.25;318.1695607298096;-1083025.0;196.85591177305292;-0.0001901129
12:27:26;-175;-175.0334;7.264645490006932e-11;1.894833910021328e+20;6.980648530435847e-11;2000.0;220945.25;19.038628495771434;-1095407.5;20.296243494794794;-1.16788e-05
12:27:45;-200;-200.0624;7.189856139214391e-11;1.9344593075868818e+20;6.943593331467275e-11;2000.0;208438.15;17.763062095258235;-1106802.0;21.892921230388602;-1.258383e-05
12:28:05;-225;-225.0734;7.122087679815175e-11;1.9714481893606028e+20;6.906527151533819e-11;2000.0;197395.65;13.992904451899896;-1117333.5;13.532830450426843;-1.344271e-05
12:28:24;-250;-250.0515;7.06246652330188e-11;2.0048745158567028e+20;6.871654677636183e-11;2000.0;187761.15;17.050553510077023;-1126766.0;18.48512915832616;-1.427101e-05
12:28:44;-275;-275.0258;7.010156288458656e-11;2.0349071559602917e+20;6.839219557669659e-11;2000.0;179463.8;13.028353694922474;-1135174.0;15.006665185843255;-1.516699e-05
12:29:03;-300;-300.0044;6.959473339328194e-11;2.0646538439129232e+20;6.805945575304296e-11;2000.0;171736.65;14.29760032313115;-1143441.0;14.48965147959053;-1.604048e-05
12:29:22;-325;-325.0363;6.910652064442504e-11;2.0939289648123268e+20;6.772382804236813e-11;2000.0;164536.85;12.109763622796278;-1151519.0;16.060821896777263;-1.683753e-05
12:29:42;-350;-350.0475;6.864440803396934e-11;2.1222164260298877e+20;6.739299196270247e-11;2000.0;157971.4;16.576549701309975;-1159271.0;16.821117679868955;-1.767235e-05
12:30:01;-375;-375.0775;6.819670338928818e-11;2.1501721730353578e+20;6.70625128957053e-11;2000.0;151750.4;15.37276813069136;-1166881.5;16.206094532613342;-1.854738e-05
12:30:20;-400;-400.054;6.77341546120336e-11;2.1796390020429932e+20;6.671536437434988e-11;2000.0;145181.7;10.675930872762336;-1174850.0;19.78635893740938;-1.938313e-05
12:30:40;-425;-425.0291;6.726754453061702e-11;2.2099825788698565e+20;6.636183180642167e-11;2000.0;138204.0;19.499871794450343;-1182999.5;15.78725751991143;-2.025929e-05
12:30:59;-450;-449.9846;6.679596369832722e-11;2.2412977749054675e+20;6.60059714279616e-11;2000.0;130334.6;24.696902639804854;-1191351.5;20.028417311410305;-2.108508e-05
12:31:18;-475;-475.0162;6.633335407194344e-11;2.2726684610085847e+20;6.565898915399377e-11;2000.0;121579.0;15.667163112701672;-1199660.0;14.195069566578388;-2.194221e-05
12:31:38;-500;-500.0455;6.591385829142643e-11;2.3016884163851357e+20;6.534630507504138e-11;2000.0;112513.9;22.381566075679338;-1207295.0;16.023420358962063;-2.284991e-05
12:31:57;-525;-525.0757;6.550961028524314e-11;2.3301826717443244e+20;6.504912123991647e-11;2000.0;102205.45;18.16706842063408;-1214745.0;15.008331019803634;-2.355826e-05
12:32:16;-550;-550.0602;6.5184745028418e-11;2.353466700368465e+20;6.481214373780683e-11;2000.0;92563.155;13.400756461856583;-1220799.0;13.358517881860996;-2.436421e-05
12:32:36;-575;-575.0173;6.493729373589616e-11;2.3714372050008166e+20;6.463444204431654e-11;2000.0;83883.96499999998;18.89907309235065;-1225451.0;15.57080601638849;-2.52198e-05
12:32:55;-600;-599.9952;6.474766610195574e-11;2.385348085837102e+20;6.450059149024955e-11;2000.0;76067.34;16.419626061515473;-1229040.0;15.264337522473747;-2.604932e-05
12:33:14;-625;-625.0205;6.461284571950466e-11;2.3953129482177482e+20;6.440593656931977e-11;2000.0;69806.87;12.450211042388199;-1231604.5;16.30145699009754;-2.68799e-05
12:33:33;-650;-650.0466;6.451606673461768e-11;2.4025046397792318e+20;6.433844918829563e-11;2000.0;64808.18999999999;13.21554936429044;-1233452.0;16.801785619391765;-2.764866e-05
12:33:52;-675;-675.0576;6.444514036047477e-11;2.4077957978424096e+20;6.42887531165068e-11;2000.0;60902.219999999994;13.826036308356816;-1234809.5;13.846931067929818;-2.839808e-05
12:34:12;-700;-700.04;6.439346119858964e-11;2.4116621158967152e+20;6.425193404634232e-11;2000.0;57999.619999999995;14.559626712247836;-1235800.5;15.92913996422908;-2.923303e-05
12:34:31;-725;-725.0101;6.4349773354278e-11;2.4149378410083723e+20;6.421899436645867e-11;2000.0;55805.92999999999;22.034551390940475;-1236639.5;16.069769755662335;-3.003396e-05
12:34:50;-750;-749.9828;6.431692939214422e-11;2.417404885982919e+20;6.41937675234307e-11;2000.0;54194.665;12.846420269864968;-1237271.0;9.589056262218927;-3.099639e-05
12:35:10;-775;-775.002;6.429040306867381e-11;2.4194001477922724e+20;6.417255459035432e-11;2000.0;53043.395;14.785141992892916;-1237781.5;15.004582633315728;-3.192472e-05
12:35:29;-800;-800.0056;6.42676613847122e-11;2.4211127032899718e+20;6.41530373503062e-11;2000.0;52339.175;15.468322266813647;-1238219.5;14.273664561001844;-3.289787e-05
12:35:48;-825;-825.0327;6.424789231551875e-11;2.4226028847285626e+20;6.413545129057256e-11;2000.0;51861.439999999995;14.173177837027216;-1238600.5;15.834692924082864;-3.391555e-05
12:36:08;-850;-850.0104;6.423114223432493e-11;2.423866573482654e+20;6.411855378490905e-11;2000.0;51915.8;16.474720027970044;-1238923.5;11.429676285879665;-3.49926e-05
12:36:26;-875;-874.9782;6.4220982355574e-11;2.4246335545391946e+20;6.410696829517623e-11;2000.0;52256.435000000005;16.92595385052188;-1239119.5;18.953561670567357;-3.61532e-05
12:36:46;-900;-899.9468;6.420704367189761e-11;2.425686394433926e+20;6.409035221662059e-11;2000.0;52884.77500000001;14.441703284238935;-1239388.5;16.14427142982922;-3.727778e-05

File: Data/ProtonIrr2024/CV_onPCB/P6212_2_UR_6e15_58min_CV.csv
time (20.02.2025);set voltage (V);real voltage (V);serial capacitance;1/serial capacitance^2;parallel capacitance;LCR frequency (Hz);r;delta r;x;delta x;sample current
15:21:45;-25;-25.03845;8.16831864947553e-11;1.498768846237302e+20;6.94883211562336e-11;2000.0;408122.05;89.26179123790871;-974220.95;179.89658800266335;-4.074227e-06
15:22:04;-50;-50.07163;7.936908800538953e-11;1.587439636392397e+20;7.060926661130028e-11;2000.0;353147.0;51.854845482365484;-1002625.5;100.77071747288494;-6.18157e-06
15:22:23;-75;-75.09257;7.770167540011352e-11;1.6563008842588763e+20;7.090222178797962e-11;2000.0;317151.55;48.103974627882884;-1024141.0;85.44267083840485;-1.31871e-05
15:22:43;-100;-100.067;7.640557068454929e-11;1.7129707699036062e+20;7.086147515874384e-11;2000.0;291323.4;39.26954290541208;-1041514.0;66.9417657370942;-9.156181e-06
15:23:03;-125;-125.0209;7.526693422299668e-11;1.7651903583691027e+20;7.064087577378615e-11;2000.0;270559.9;36.389758174519386;-1057270.0;74.54193450669227;-1.039748e-05
15:23:22;-150;-150.0021;7.430102164438266e-11;1.8113835910316982e+20;7.036006772905326e-11;2000.0;253473.7;43.38007030884113;-1071014.5;71.26526152340983;-1.157363e-05
15:23:42;-175;-175.0363;7.347965237419643e-11;1.8521058945737176e+20;7.006354446561664e-11;2000.0;239134.8;65.35329371959764;-1082986.5;104.77899360081675;-1.26846e-05
15:24:01;-200;-200.0669;7.272669006821216e-11;1.8906552940831795e+20;6.974006397504907e-11;2000.0;226436.05;24.603096857916082;-1094199.0;38.52207159538541;-1.372896e-05
15:24:21;-225;-225.0793;7.206429986687665e-11;1.9255715323605395e+20;6.942187740429845e-11;2000.0;215438.3;49.28651438273962;-1104256.5;67.0607001156415;-1.474978e-05
15:24:40;-250;-250.056;7.14247954109571e-11;1.9602072442802487e+20;6.908110803290704e-11;2000.0;205216.05;33.139136606133846;-1114143.5;44.16036118511713;-1.576673e-05
15:24:59;-275;-275.0307;7.083520326463607e-11;1.992974358205799e+20;6.8744051249504e-11;2000.0;195936.9;35.15223321497512;-1123417.0;46.5462135946631;-1.672586e-05
15:25:18;-300;-300.0067;7.031619572341271e-11;2.022503432572729e+20;6.843190703585382e-11;2000.0;187792.9;46.25088647799088;-1131709.0;58.5743117757264;-1.783536e-05
15:25:37;-325;-325.0397;6.980320759872817e-11;2.052339673036236e+20;6.810640065407301e-11;2000.0;179943.85;26.682979125277594;-1140026.0;37.632432820640226;-1.868841e-05
15:25:57;-350;-350.0516;6.937107823319349e-11;2.077988359711805e+20;6.782116313433764e-11;2000.0;173413.55;39.518380217311545;-1147127.5;47.92115920968523;-1.971997e-05
15:26:15;-375;-375.0829;6.892214273949337e-11;2.1051471488624886e+20;6.751189408038602e-11;2000.0;166874.15;31.78767646431554;-1154599.5;39.12464057342891;-2.07454e-05
15:26:35;-400;-400.0609;6.850444698716571e-11;2.1308970613270895e+20;6.721285892813603e-11;2000.0;161030.15;46.455423526214894;-1161639.5;56.037822049041125;-2.179595e-05
15:26:54;-425;-425.0314;6.805649394091321e-11;2.1590408344798586e+20;6.688315745843568e-11;2000.0;154872.2;47.622767664217086;-1169285.5;54.1316681804653;-2.266214e-05
15:27:13;-450;-449.9857;6.76111728897156e-11;2.1875755467825267e+20;6.654736444064836e-11;2000.0;148812.0;19.117138907273755;-1176987.0;23.854768915250467;-2.364598e-05
15:27:32;-475;-475.0192;6.71863302509332e-11;2.215328625330506e+20;6.622090510858316e-11;2000.0;143011.5;43.387181286642715;-1184429.5;30.939255000726824;-2.479004e-05
15:27:51;-500;-500.0509;6.673140848663625e-11;2.2456362847648845e+20;6.587152257223551e-11;2000.0;136248.4;24.81424993829151;-1192504.0;25.252722625491295;-2.588362e-05
15:28:11;-525;-525.0839;6.625699885386877e-11;2.2779095702604716e+20;6.551144555545574e-11;2000.0;128126.55;27.1026267177187;-1201042.5;20.903050016684166;-2.694665e-05
15:28:30;-550;-550.0648;6.581047877523757e-11;2.3089253893181447e+20;6.517745297233365e-11;2000.0;119167.3;17.274272777746678;-1209191.5;10.89208428171578;-2.798176e-05
15:28:49;-575;-575.0204;6.542803698219637e-11;2.3359966682775614e+20;6.489642712069487e-11;2000.0;110081.0;35.845153089364814;-1216259.5;26.509196517435225;-2.902633e-05
15:29:08;-600;-599.9963;6.510733400882035e-11;2.359066455478737e+20;6.466671777956628e-11;2000.0;100890.45;47.11812151391437;-1222250.5;25.34240517393722;-3.031472e-05
15:29:27;-625;-625.0255;6.486112980458532e-11;2.3770098500444543e+20;6.449366467733953e-11;2000.0;92609.42000000001;30.18357632885777;-1226890.0;10.770329614269007;-3.131431e-05
15:29:46;-650;-650.0532;6.467864796844453e-11;2.390441578567919e+20;6.436803065666201e-11;2000.0;85468.66499999998;21.80699231324636;-1230351.5;14.752542153812;-3.234834e-05
15:30:05;-675;-675.0646;6.455238704266992e-11;2.399801868763776e+20;6.427988849477064e-11;2000.0;80264.29000000001;54.07646618446887;-1232758.0;22.277791632026727;-3.332574e-05
15:30:24;-700;-700.0447;6.445954811752591e-11;2.4067195551164563e+20;6.421569535060502e-11;2000.0;76075.73000000001;27.187745493144433;-1234533.5;17.72392450897938;-3.464064e-05
15:30:44;-725;-725.0142;6.439325277254425e-11;2.4116777279054112e+20;6.416785704764578e-11;2000.0;73242.615;32.821586094367646;-1235804.5;19.75442988294018;-3.58462e-05
15:31:03;-750;-749.9854;6.433970596349522e-11;2.4156936425677996e+20;6.412977248017232e-11;2000.0;70765.58;31.130699960007302;-1236833.0;20.785812469085734;-3.683412e-05
15:31:22;-775;-775.0051;6.429954581322374e-11;2.418712168285775e+20;6.409839541355028e-11;2000.0;69329.66500000001;28.21511675946064;-1237605.5;21.429827344148155;-3.833863e-05
15:31:42;-800;-800.0106;6.42657410204975e-11;2.4212573989734698e+20;6.407061962412943e-11;2000.0;68333.48999999999;33.725179688179836;-1238256.5;21.969012267282295;-3.947208e-05
15:32:01;-825;-825.0395;6.423777899253563e-11;2.423365753384666e+20;6.404724758106265e-11;2000.0;67566.695;32.06408463920323;-1238795.5;27.436062035211975;-4.066664e-05
15:32:21;-850;-850.0166;6.422111192562741e-11;2.4246237708536486e+20;6.402915013639857e-11;2000.0;67847.03;28.906342816067077;-1239117.0;26.674894563990314;-4.225824e-05
15:32:40;-875;-874.9822;6.42072767971409e-11;2.4256687799910636e+20;6.401252743056144e-11;2000.0;68361.47499999999;34.351716751132216;-1239384.0;24.417207047490095;-4.387741e-05
15:32:59;-900;-899.9471;6.420308080175533e-11;2.425985849747704e+20;6.400192618328667e-11;2000.0;69486.87;42.54691357783777;-1239465.0;31.156861202630793;-4.541133e-05

File: Data/ProtonIrr2024/CV_onPCB/P6212_2_UR_6e15_90min_CV.csv
time (26.05.2025);set voltage (V);real voltage (V);serial capacitance;1/serial capacitance^2;parallel capacitance;LCR frequency (Hz);r;delta r;x;delta x;sample current
15:32:56;-25;-25.04182;8.199117278555386e-11;1.487530238969668e+20;6.965060542076953e-11;2000.0;408533.95;36.41857184185014;-970561.45;70.75247257163524;-3.936575e-06
15:33:15;-50;-50.07449;7.961812854328831e-11;1.5775243436394155e+20;7.079681974731907e-11;2000.0;352807.5;14.12913656243721;-999489.35;22.357356171962728;-5.983094e-06
15:33:34;-75;-75.1041;7.799002361037038e-11;1.644076025555168e+20;7.112555657317496e-11;2000.0;316987.15;23.34151612470793;-1020354.5;27.10604176193935;-8.513547e-06
15:33:53;-100;-100.07;7.661964670456466e-11;1.703412029016618e+20;7.106213621560036e-11;2000.0;290449.75;8.936407275857563;-1038604.0;21.66102490649969;-5.486571e-05
15:34:13;-125;-125.0244;7.547312955125605e-11;1.7555584055813725e+20;7.083325614924416e-11;2000.0;269856.1;10.894012116754782;-1054381.5;9.520372891856704;-1.007418e-05
15:34:32;-150;-150.0032;7.448511073759512e-11;1.8024410280644287e+20;7.053666339154322e-11;2000.0;252770.5;11.107992617930568;-1068367.5;10.836858400846621;-1.118729e-05
15:34:51;-175;-175.0385;7.362387675236748e-11;1.84485669231654e+20;7.021227054519207e-11;2000.0;238256.3;15.888218905843415;-1080865.0;24.974987487484352;-1.223447e-05
15:35:10;-200;-200.0681;7.280720258479059e-11;1.8864761127750065e+20;6.984244911056189e-11;2000.0;225190.65;10.09263964481047;-1092989.0;8.482334584299302;-1.319642e-05
15:35:30;-225;-225.0818;7.211412803604887e-11;1.9229114556587957e+20;6.950042189571309e-11;2000.0;213995.4;9.774558813573123;-1103493.5;14.616343592020542;-1.416698e-05
15:35:49;-250;-250.0579;7.149104765467925e-11;1.956575797921521e+20;6.916582440567018e-11;2000.0;204091.55;13.451853961443383;-1113111.0;10.791200118615167;-1.515049e-05
15:36:09;-275;-275.0303;7.092892981168446e-11;1.987710746056116e+20;6.884381065483287e-11;2000.0;195253.9;15.033113449981006;-1121932.5;18.559027452967463;-1.613335e-05
15:36:28;-300;-300.0078;7.039556660673183e-11;2.017945265226892e+20;6.851963153228078e-11;2000.0;187045.05;12.267329579007813;-1130433.0;15.051577990363668;-1.707493e-05
15:36:47;-325;-325.0415;6.987338584623651e-11;2.0482191550222166e+20;6.818386093756203e-11;2000.0;179275.05;10.683977489680519;-1138881.0;10.997727037892874;-1.79578e-05
15:37:06;-350;-350.0534;6.938786375371468e-11;2.0769831148327122e+20;6.785862691056973e-11;2000.0;172163.65;10.828267405268491;-1146850.0;19.8997487421324;-1.887248e-05
15:37:26;-375;-375.0865;6.893151590135297e-11;2.1045746808656206e+20;6.754126184814506e-11;2000.0;165628.4;9.551020887842306;-1154442.5;9.588404455382554;-1.981896e-05
15:37:45;-400;-400.0623;6.850701237430887e-11;2.130737472596493e+20;6.723393062539199e-11;2000.0;159841.3;14.324821115811536;-1161596.0;13.179529581893277;-2.08094e-05
15:38:04;-425;-425.0341;6.807669654643735e-11;2.1577595802365392e+20;6.691373783205679e-11;2000.0;154104.8;14.466962362569419;-1168938.5;17.135854224403285;-2.179822e-05
15:38:23;-450;-449.9904;6.763815374267504e-11;2.1858306475256843e+20;6.657925334083705e-11;2000.0;148373.55;14.00151331106749;-1176517.5;12.22446317839765;-2.285638e-05
15:38:43;-475;-475.0218;6.718508233215769e-11;2.215410922643075e+20;6.62297074771655e-11;2000.0;142258.35;10.285250361561454;-1184451.5;8.254544203043558;-2.388632e-05
15:39:02;-500;-500.053;6.669757041975852e-11;2.247915446240289e+20;6.585511600388934e-11;2000.0;134945.55;13.90799680040228;-1193109.0;14.60992813124007;-2.49145e-05
15:39:22;-525;-525.0857;6.619728010703344e-11;2.282021378632456e+20;6.547569907618939e-11;2000.0;126198.0;12.468760964907458;-1202126.0;13.773162309360911;-2.584629e-05
15:39:41;-550;-550.0678;6.574686285539294e-11;2.3133957311096383e+20;6.513955876529606e-11;2000.0;116868.05;13.049803638369431;-1210361.5;10.776711001042942;-2.69266e-05
15:40:01;-575;-575.0231;6.535050354741628e-11;2.341542923526056e+20;6.48503536773252e-11;2000.0;106938.75;14.291059267947915;-1217702.5;18.246575021082723;-2.796705e-05
15:40:20;-600;-599.9997;6.503584648661867e-11;2.3642554861909705e+20;6.462579867173671e-11;2000.0;97465.65999999999;19.91939055292573;-1223594.0;16.87305544351704;-2.903698e-05
15:40:40;-625;-625.0275;6.480440106220352e-11;2.381173264803298e+20;6.446484064596993e-11;2000.0;89121.545;12.514588437099945;-1227964.0;19.485892332659542;-3.011709e-05
15:41:00;-650;-650.0544;6.463942882365796e-11;2.3933431981277325e+20;6.435110723524766e-11;2000.0;82404.93000000001;11.919616394834181;-1231098.0;20.513410247932935;-3.116988e-05
15:41:20;-675;-675.0665;6.452150694365879e-11;2.4020995166793567e+20;6.426962702678693e-11;2000.0;77211.06;14.857993471529163;-1233348.0;15.257784898208518;-3.223835e-05
15:41:40;-700;-700.0483;6.443373878644668e-11;2.4086479939567465e+20;6.420887478197651e-11;2000.0;73086.85000000002;17.17701298247142;-1235028.0;18.297540818372287;-3.323404e-05
15:41:59;-725;-725.0142;6.437124536670666e-11;2.4133270308783194e+20;6.416402308742609e-11;2000.0;70253.935;19.912310608013115;-1236227.0;14.749576265099957;-3.434326e-05
15:42:18;-750;-749.9863;6.432620967789205e-11;2.4167074225402354e+20;6.413070444408743e-11;2000.0;68304.35;25.55879447470083;-1237092.5;18.39667089448523;-3.553504e-05
15:42:38;-775;-775.0077;6.428967591653684e-11;2.419454877635338e+20;6.410121510935958e-11;2000.0;67116.035;17.7110562573216;-1237795.5;28.692115641757756;-3.688544e-05
15:42:57;-800;-800.0131;6.425383213532303e-11;2.422154999863339e+20;6.407314838196883e-11;2000.0;65767.695;20.397988228009442;-1238486.0;20.400980368599935;-3.776983e-05
15:43:17;-825;-825.0392;6.423645671646483e-11;2.4234655220110937e+20;6.405517097058362e-11;2000.0;65904.23;27.947935612491722;-1238821.0;34.24835762485553;-3.923183e-05
15:43:36;-850;-850.0193;6.422904260813686e-11;2.424025046868206e+20;6.404111574821968e-11;2000.0;67115.63;33.35618315994796;-1238964.0;24.983994876720576;-4.118678e-05
15:43:56;-875;-874.9841;6.423264575470121e-11;2.423753101895501e+20;6.40349487408456e-11;2000.0;68837.62;34.300300727544595;-1238894.5;27.244036044609835;-4.329391e-05
15:44:15;-900;-899.9495;6.423821976332306e-11;2.423332497632227e+20;6.402720043164128e-11;2000.0;71117.34;26.18882051563203;-1238787.0;29.867206096319084;-4.557364e-05

File: Data/ProtonIrr2024/CV_onPCB/P6213_10_LR_8e15_980min_CV.csv
time (04.07.2025);set voltage (V);real voltage (V);serial capacitance;1/serial capacitance^2;parallel capacitance;LCR frequency (Hz);r;delta r;x;delta x;sample current
09:48:05;-25;-25.0377;8.235813758090554e-11;1.4743037352856078e+20;6.980171899456303e-11;2000.0;409810.85;13.124266646178748;-966236.9;24.346652747349072;-4.042583e-06
09:48:25;-50;-50.073;8.01723544243944e-11;1.555789100324443e+20;7.101280138763667e-11;2000.0;356479.3;11.245465752915706;-992579.95;27.530117598731756;-6.106256e-06
09:48:45;-75;-75.09208;7.859825518374103e-11;1.618729157907573e+20;7.136311987640199e-11;2000.0;322376.7;20.664958262720976;-1012458.5;29.784853533297756;-1.134162e-05
09:49:05;-100;-100.0674;7.733555254543188e-11;1.6720205635936764e+20;7.135831859780405e-11;2000.0;297809.65;20.919401879594933;-1028989.5;37.22549529556323;-9.067157e-06
09:49:24;-125;-125.0218;7.631504167199091e-11;1.7170372167597182e+20;7.122714139583758e-11;2000.0;278693.3;22.38572089524928;-1042749.5;41.61415023762951;-1.038145e-05
09:49:43;-150;-150.0022;7.535324403839907e-11;1.761148966309517e+20;7.097557866971612e-11;2000.0;262273.85;14.904575639715475;-1056059.0;16.62678561839299;-1.157333e-05
09:50:03;-175;-175.0355;7.447106508418986e-11;1.8031209928090478e+20;7.066846885933754e-11;2000.0;247873.35;12.281749671769083;-1068569.0;18.893120441049433;-1.267173e-05
09:50:22;-200;-200.0661;7.373664446461648e-11;1.8392182153029206e+20;7.037966433092394e-11;2000.0;235698.9;21.362572410643804;-1079212.0;31.651224304914336;-1.377389e-05
09:50:41;-225;-225.0798;7.303580092839334e-11;1.8746854451517676e+20;7.005845567874668e-11;2000.0;224614.95;22.985155535693032;-1089568.0;27.924899283614256;-1.489421e-05
09:51:00;-250;-250.0565;7.239534641423105e-11;1.9080014431953345e+20;6.973698382618017e-11;2000.0;214612.5;22.447215862997353;-1099207.0;26.048992302966344;-1.592089e-05
09:51:20;-275;-275.0289;7.181392000312938e-11;1.9390219832831292e+20;6.942396078121213e-11;2000.0;205599.5;15.93525964645697;-1108106.5;19.432897365035405;-1.701358e-05
09:51:39;-300;-300.0063;7.126150350247151e-11;1.9692009560633318e+20;6.910669126667899e-11;2000.0;197187.7;14.744337896290906;-1116696.5;21.889209670520312;-1.80536e-05
09:51:59;-325;-325.0385;7.075867621226114e-11;1.9972875798825474e+20;6.880411962187953e-11;2000.0;189551.55;14.28171470797537;-1124632.0;12.621410380777577;-1.910938e-05
09:52:18;-350;-350.0506;7.028883689472784e-11;2.024078194545933e+20;6.850852777958406e-11;2000.0;182506.85;10.787092981892759;-1132149.5;12.678229371643344;-2.019816e-05
09:52:37;-375;-375.0828;6.98588482895957e-11;2.0490717084466315e+20;6.822716820278234e-11;2000.0;176160.1;12.723973435998678;-1139118.0;15.339491516996253;-2.130918e-05
09:52:57;-400;-400.0601;6.943296778737349e-11;2.0742855522285788e+20;6.793890948243686e-11;2000.0;169960.85;16.158941023470565;-1146105.0;22.599778759979046;-2.235908e-05
09:53:16;-425;-425.032;6.904371378653438e-11;2.0977402579291056e+20;6.766530343542814e-11;2000.0;164502.4;11.258641125819759;-1152566.5;14.954514368577803;-2.355599e-05
09:53:35;-450;-449.9866;6.865258045966051e-11;2.12171119742438e+20;6.738284111381064e-11;2000.0;159116.75;23.445561946773637;-1159133.0;25.701167288666092;-2.465315e-05
09:53:55;-475;-475.019;6.826494601677741e-11;2.145875383409441e+20;6.709410734974308e-11;2000.0;153992.2;22.228765147888897;-1165715.0;19.56399754651385;-2.583709e-05
09:54:14;-500;-500.0498;6.787049061906513e-11;2.1708910230702172e+20;6.67946087598282e-11;2000.0;148806.1;7.8838125294809;-1172490.0;14.916433890176297;-2.706829e-05
09:54:33;-525;-525.0825;6.745771492313932e-11;2.197539795780682e+20;6.647662824329568e-11;2000.0;143310.4;15.257195023987864;-1179664.5;15.255736625938452;-2.829211e-05
09:54:53;-550;-550.0646;6.703849153205485e-11;2.225110243790655e+20;6.61518896122529e-11;2000.0;137422.9;9.412199530396709;-1187041.5;10.823007899840043;-2.953282e-05
09:55:12;-575;-575.0197;6.661680562012202e-11;2.2533694002113623e+20;6.582823053347794e-11;2000.0;130744.0;16.185950698059102;-1194555.5;21.994033281778947;-3.086063e-05
09:55:31;-600;-599.9965;6.618984691838767e-11;2.282533954160426e+20;6.550596136913022e-11;2000.0;122842.9;18.917439044437277;-1202261.0;9.351470472604829;-3.21085e-05
09:55:50;-625;-625.0249;6.581943293735184e-11;2.30829721356425e+20;6.523084414201516e-11;2000.0;114845.9;13.346329083309763;-1209027.0;14.161567709826478;-3.337105e-05
09:56:09;-650;-650.0513;6.551589358058672e-11;2.3297357412959014e+20;6.501126771992954e-11;2000.0;107012.35;14.47537132511633;-1214628.5;12.575273356869822;-3.470083e-05
09:56:29;-675;-675.0646;6.528075722994041e-11;2.346549030864384e+20;6.484305270203994e-11;2000.0;100152.95;12.631206395273574;-1219003.5;12.005727799679617;-3.606559e-05
09:56:48;-700;-700.0445;6.510677469537822e-11;2.359106987765988e+20;6.472147949027713e-11;2000.0;94305.395;15.53745551079661;-1222261.0;12.142899159591172;-3.73367e-05
09:57:08;-725;-725.0135;6.498356091173221e-11;2.3680615622585516e+20;6.463300022854477e-11;2000.0;90186.40500000001;12.58989172908134;-1224578.5;12.495499189708267;-3.878726e-05
09:57:27;-750;-749.9849;6.488992828362616e-11;2.374900460190558e+20;6.456546035353105e-11;2000.0;86935.79000000001;18.4690361145346;-1226345.5;11.390237047577191;-4.025209e-05
09:57:46;-775;-775.0054;6.481955070099682e-11;2.3800603382595456e+20;6.451288291613485e-11;2000.0;84643.765;18.66737297398885;-1227677.0;11.447707194019246;-4.170943e-05
09:58:06;-800;-800.0106;6.476165606134215e-11;2.3843176205759726e+20;6.446828569872221e-11;2000.0;82890.97499999999;22.64105769945403;-1228774.5;14.857237293655908;-4.321781e-05
09:58:26;-825;-825.0366;6.471659893296982e-11;2.3876388057009688e+20;6.44323280978333e-11;2000.0;81674.91500000001;14.162434951306754;-1229630.0;12.708265027138834;-4.466797e-05
09:58:45;-850;-850.0162;6.468661318968271e-11;2.3898529181692163e+20;6.440404682615747e-11;2000.0;81485.31999999999;13.123504867221852;-1230200.0;13.96424004376894;-4.622515e-05
09:59:04;-875;-874.981;6.466288103979694e-11;2.391607456617835e+20;6.437907333974992e-11;2000.0;81709.925;20.816200271663398;-1230651.5;11.581774475442007;-4.788226e-05
09:59:23;-900;-899.9453;6.464985284822008e-11;2.392571463750092e+20;6.436066074821184e-11;2000.0;82509.80499999998;14.270654285981209;-1230899.5;14.602653868389813;-4.973875e-05

File: Data/ProtonIrr2024/CV_onPCB/P6213_10_UL_8e15_58min_CV.csv
time (21.02.2025);set voltage (V);real voltage (V);serial capacitance;1/serial capacitance^2;parallel capacitance;LCR frequency (Hz);r;delta r;x;delta x;sample current
10:56:11;-25;-25.04076;8.278885107931427e-11;1.4590033489722188e+20;7.009513924662545e-11;2000.0;409042.7;66.55047332664134;-961210.0;140.3172476925057;-3.674169e-06
10:56:30;-50;-50.07357;8.048357169277933e-11;1.543780381434452e+20;7.122580984488654e-11;2000.0;356465.25;41.16557269126716;-988741.8;90.35252071746532;-5.5657e-06
10:56:49;-75;-75.10163;7.887133647052704e-11;1.6075393036109418e+20;7.158436818692502e-11;2000.0;321910.6;22.46579622448313;-1008953.0;46.42251608863957;-7.004859e-06
10:57:09;-100;-100.07;7.75237888553798e-11;1.6639107206650685e+20;7.15674901682866e-11;2000.0;296132.1;17.974829623670985;-1026491.0;35.00642798115798;-3.443829e-05
10:57:29;-125;-125.0229;7.644325967753875e-11;1.71128208659801e+20;7.140993718234891e-11;2000.0;276375.15;16.793343175198917;-1041000.5;29.24444391675109;-9.412543e-06
10:57:48;-150;-150.0019;7.54085834201482e-11;1.7585650394090566e+20;7.111503499577956e-11;2000.0;259296.6;33.335971562262884;-1055284.0;61.28376620280447;-1.04946e-05
10:58:08;-175;-175.0363;7.454235883380093e-11;1.7996735628071145e+20;7.081252332934191e-11;2000.0;245006.05;41.554210075514604;-1067547.0;78.04197588477626;-1.150979e-05
10:58:27;-200;-200.0695;7.376911290328196e-11;1.8375995594788936e+20;7.049326070562879e-11;2000.0;232543.35;18.020581982832848;-1078737.0;29.078342456199255;-1.249176e-05
10:58:47;-225;-225.0833;7.30065867152301e-11;1.8761860883268092e+20;7.012549768807714e-11;2000.0;220937.0;24.906324498006523;-1090004.0;41.039005835911766;-1.343775e-05
10:59:06;-250;-250.0582;7.23985408346e-11;1.9078330744922974e+20;6.981725706565752e-11;2000.0;211347.35;25.802642791001073;-1099158.5;40.263351822718384;-1.452337e-05
10:59:26;-275;-275.031;7.177347034217288e-11;1.941208163853048e+20;6.946752418032293e-11;2000.0;202003.95;19.499035232544202;-1108731.0;27.34867455654844;-1.54014e-05
10:59:45;-300;-300.0069;7.122078118554208e-11;1.9714534826311788e+20;6.914111339681472e-11;2000.0;193781.45;13.617539241727927;-1117335.0;16.874537030686206;-1.638281e-05
11:00:04;-325;-325.0391;7.067631921341248e-11;2.0019450507508882e+20;6.88003955153362e-11;2000.0;185920.95;17.496638962955146;-1125942.5;27.293543192484186;-1.73044e-05
11:00:24;-350;-350.0543;7.016822793666643e-11;2.031042365490588e+20;6.846771186164518e-11;2000.0;178729.85;22.0642555958727;-1134095.5;27.79815641369046;-1.824877e-05
11:00:43;-375;-375.0867;6.966757281683112e-11;2.0603387925287702e+20;6.812503265389366e-11;2000.0;171879.6;17.723910403745556;-1142245.5;17.895180915542596;-1.917294e-05
11:01:02;-400;-400.0619;6.922139681173729e-11;2.086984784274486e+20;6.780787650267546e-11;2000.0;165981.9;42.11691465432861;-1149608.0;48.070781146139076;-2.018918e-05
11:01:21;-425;-425.0333;6.873562895223869e-11;2.1165872618111458e+20;6.745210853521819e-11;2000.0;159702.55;14.591688558902291;-1157732.5;16.551057368035433;-2.117781e-05
11:01:40;-450;-449.9866;6.825341153187177e-11;2.1466007290913417e+20;6.709074091895701e-11;2000.0;153483.9;25.88560410730258;-1165912.0;26.78245694479877;-2.215181e-05
11:01:59;-475;-475.0204;6.777580599896065e-11;2.1769608460167286e+20;6.67282250863139e-11;2000.0;147114.15;35.38228900170254;-1174128.0;39.809546593750596;-2.324274e-05
11:02:19;-500;-500.0523;6.728483497734428e-11;2.2088469091050203e+20;6.635618255879033e-11;2000.0;139913.25;23.866700128002616;-1182695.5;22.93986704407852;-2.433524e-05
11:02:38;-525;-525.0872;6.679167481874497e-11;2.2415856240997977e+20;6.598708227722908e-11;2000.0;131560.75;23.54080234401538;-1191428.0;17.401149387324963;-2.538849e-05
11:02:57;-550;-550.0682;6.634054300096511e-11;2.272175936639977e+20;6.565298131662894e-11;2000.0;122755.15;35.7859801458616;-1199530.0;21.563858652847824;-2.656005e-05
11:03:16;-575;-575.022;6.592193953673221e-11;2.3011241317557554e+20;6.534853614207499e-11;2000.0;113076.5;18.56818515633663;-1207147.0;16.38749523264614;-2.765612e-05
11:03:36;-600;-599.998;6.558744085543945e-11;2.3246556428851187e+20;6.510811889594542e-11;2000.0;104103.55;27.22953130334783;-1213303.5;15.672826803100964;-2.876799e-05
11:03:55;-625;-625.0261;6.53206246665408e-11;2.3436855448973807e+20;6.491889374604315e-11;2000.0;95834.50000000003;28.30112188588972;-1218259.5;19.08500720460959;-2.989073e-05
11:04:16;-650;-650.0543;6.512910142714662e-11;2.357489826781189e+20;6.478402541970491e-11;2000.0;89174.04500000001;28.825187315089433;-1221842.0;15.30686120666154;-3.111251e-05
11:04:35;-675;-675.0668;6.497369212281029e-11;2.3687809818809798e+20;6.467626004323818e-11;2000.0;83056.58000000002;18.94148568618665;-1224764.5;8.845196436484608;-3.212477e-05
11:04:54;-700;-700.0483;6.487426974054575e-11;2.376047046325301e+20;6.460477513286843e-11;2000.0;79224.66;21.714889361909886;-1226641.5;13.897391841637049;-3.345569e-05
11:05:13;-725;-725.0142;6.479416455044682e-11;2.3819257039689236e+20;6.454728744330732e-11;2000.0;75954.875;16.276530457993545;-1228158.0;14.293355099485915;-3.453848e-05
11:05:33;-750;-749.986;6.473778982812188e-11;2.3860759496692135e+20;6.450453848417835e-11;2000.0;73917.83000000002;22.878534808855306;-1229227.5;13.169567191065923;-3.583109e-05
11:05:51;-775;-775.0058;6.468858508200962e-11;2.389707221341867e+20;6.446589838163882e-11;2000.0;72301.05000000002;29.774114176579516;-1230162.5;12.038999127834504;-3.725743e-05
11:06:11;-800;-800.0129;6.465263665773732e-11;2.3923654297764492e+20;6.443515123381198e-11;2000.0;71508.48000000001;15.618517215152098;-1230846.5;11.27552659524157;-3.860414e-05
11:06:31;-825;-825.0402;6.46258589985497e-11;2.3943483888929682e+20;6.441003418542615e-11;2000.0;71278.365;17.51900007848635;-1231356.5;11.731900954235847;-4.004435e-05
11:06:50;-850;-850.0206;6.460544937728425e-11;2.3958614334801802e+20;6.438752088740537e-11;2000.0;71660.05500000002;16.20864040411765;-1231745.5;10.18516077438152;-4.16492e-05
11:07:09;-875;-874.9831;6.45945153357574e-11;2.3966726065475037e+20;6.4370246560087e-11;2000.0;72717.06;16.491255864851958;-1231954.0;7.726577508832743;-4.3256e-05
11:07:28;-900;-899.947;6.458725424101493e-11;2.3972115192257518e+20;6.435497347706708e-11;2000.0;74021.67;20.462551282770097;-1232092.5;13.926144477205455;-4.492831e-05
