Repository: aimaax/PENGUIN

# PENGUIN :penguin:  

> **NOTE!!** Google ID and GitLab repo for CERN organization is hidden and the create database function won't work properly in this version. Plotting is still possible with the saved database and data stored in this repo.  

A Python-based environment for GUI-driven analysis for IV, CV, and TCT measurements obtained with [Particulars Setup]() at CERN for CMS HGCAL silicon diodes. Used to plot data for individual diodes, but also to analyse Current Volume Normalization, Saturation Voltage, Charge Collection, and Charge Collection Efficiency.

---

File: Data/ProtonIrr2024/IV_onPCB/N8737_4_UR_6e15_noadd_IV.csv
time (30.01.2025);set voltage (V);real voltage (V);current (A);delta current;input current (A)
10:59:53;-25;-25.03959;4.31323125e-06;1.4738732931887188e-09;-4.323812e-06
11:00:13;-50;-50.07422;6.063167950000001e-06;1.749720957002855e-09;-6.080708e-06
11:00:33;-75;-75.1048;7.428787350000001e-06;1.976207954992341e-09;-7.442493e-06
11:00:53;-100;-100.0801;8.572344249999999e-06;2.2755391799252963e-09;-8.587902e-06
11:01:13;-125;-125.0342;9.53110585e-06;2.1434844322679318e-09;-9.535651e-06
11:01:33;-150;-150.0022;1.0544856000000001e-05;5.128388216584218e-09;-1.051928e-05
11:01:53;-175;-175.0386;1.1305412500000001e-05;2.1878505290581702e-09;-1.131908e-05
11:02:13;-200;-200.0692;1.2017692e-05;3.1890248195961073e-09;-1.200731e-05
11:02:33;-225;-225.0819;1.2666273e-05;5.696486991997774e-09;-1.269066e-05
11:02:53;-250;-250.0589;1.32094075e-05;4.2821485188512874e-09;-1.320649e-05
11:03:13;-275;-275.0306;1.3776748499999997e-05;4.673299224049363e-09;-1.378013e-05
11:03:33;-300;-300.0067;1.42746595e-05;6.891339364557496e-09;-1.423931e-05
11:03:53;-325;-325.0418;1.4624547e-05;4.004108209077331e-09;-1.462216e-05
11:04:13;-350;-350.055;1.50311475e-05;2.994593033702594e-09;-1.503748e-05
11:04:33;-375;-375.0861;1.5471722499999998e-05;6.637737335681516e-09;-1.553646e-05
11:04:53;-400;-400.0615;1.5795923e-05;6.8060247611950685e-09;-1.576556e-05
11:05:13;-425;-425.0327;1.62377185e-05;7.506929574566532e-09;-1.623383e-05
11:05:33;-450;-449.9867;1.6616728000000003e-05;3.1962390085849442e-09;-1.660899e-05
11:05:53;-475;-475.0197;1.70871605e-05;5.6883511000552354e-09;-1.710225e-05
11:06:13;-500;-500.0509;1.74794705e-05;4.113348786268933e-09;-1.745409e-05
11:06:33;-525;-525.0851;1.78966675e-05;8.608935093116951e-09;-1.791701e-05
11:06:53;-550;-550.0671;1.8227856999999998e-05;4.673414228377379e-09;-1.826514e-05
11:07:13;-575;-575.0224;1.85598115e-05;3.832922336481639e-09;-1.860102e-05
11:07:33;-600;-599.9973;1.9084802e-05;8.570287877311947e-09;-1.914579e-05
11:07:53;-625;-625.0256;1.9448567e-05;4.480674285194181e-09;-1.945744e-05
11:08:13;-650;-650.0535;2.0072875500000002e-05;6.971238895454656e-09;-2.003286e-05
11:08:33;-675;-675.0658;2.0430573499999998e-05;5.572261447339006e-09;-2.049687e-05
11:08:53;-700;-700.0477;2.1039949000000002e-05;7.607897242339701e-09;-2.110789e-05
11:09:13;-725;-725.0137;2.15312e-05;6.767359344677973e-09;-2.158944e-05
11:09:33;-750;-749.983;2.20411015e-05;8.448399353575799e-09;-2.21346e-05
11:09:53;-775;-775.0051;2.2560595e-05;4.229188072195418e-09;-2.253883e-05
11:10:13;-800;-800.0113;2.3182426e-05;7.3146070092657556e-09;-2.318023e-05
11:10:33;-825;-825.0402;2.38876465e-05;1.0258100537502027e-08;-2.387078e-05
11:10:53;-850;-850.0165;2.44981455e-05;6.968201614297613e-09;-2.454825e-05
11:11:13;-875;-874.9813;2.5093129e-05;8.35095398442598e-09;-2.509925e-05
11:11:33;-900;-899.9478;2.5944e-05;1.6374848167235082e-08;-2.608089e-05

File: Data/ProtonIrr2024/IV_onPCB/N8738_3_LL1_2e15_109min_IV.csv
time (04.07.2025);set voltage (V);real voltage (V);current (A);delta current;input current (A)
11:29:20;-25;-25.03709;2.8352087e-06;4.953940204524126e-10;-2.836648e-06
11:29:40;-50;-50.06871;4.100881500000001e-06;5.461847375201944e-10;-4.099506e-06
11:30:00;-75;-75.09709;5.03529345e-06;6.812017339782821e-10;-5.037951e-06
11:30:19;-100;-100.0725;5.8162902500000005e-06;5.005671826788057e-10;-5.8156e-06
11:30:39;-125;-125.0282;6.479514100000001e-06;1.9311034189032983e-09;-6.469995e-06
11:30:59;-150;-150.0079;7.0841449e-06;1.4487773343409317e-09;-7.078339e-06
11:31:18;-175;-175.0424;7.65404715e-06;8.203598578520333e-10;-7.650887e-06
11:31:38;-200;-200.0742;8.17019075e-06;8.008115161353918e-10;-8.168722e-06
11:31:58;-225;-225.0867;8.666895000000003e-06;7.79775002805289e-10;-8.672336e-06
11:32:18;-250;-250.0648;9.1110995e-06;2.354878673626297e-09;-9.122156e-06
11:32:38;-275;-275.0379;9.5132127e-06;1.168441346623794e-09;-9.509721e-06
11:32:57;-300;-300.0151;9.9024377e-06;1.4958531396831961e-09;-9.90124e-06
11:33:17;-325;-325.0499;1.0323393500000002e-05;1.2083311373543176e-09;-1.03175e-05
11:33:37;-350;-350.0482;1.0677753999999999e-05;8.298751110859625e-10;-1.06968e-05
11:33:57;-375;-375.0807;1.1042812e-05;2.529209619624244e-09;-1.104135e-05
11:34:17;-400;-400.0576;1.13342815e-05;2.0700884371204932e-09;-1.132252e-05
11:34:37;-425;-425.0293;1.1645275e-05;2.3042522105880012e-09;-1.166492e-05
11:34:56;-450;-449.9843;1.19433955e-05;2.176010164842976e-09;-1.194098e-05
11:35:16;-475;-475.017;1.2159679e-05;5.678608544352901e-10;-1.216359e-05
11:35:36;-500;-500.0478;1.2429638999999999e-05;3.145168826947131e-09;-1.242884e-05
11:35:56;-525;-525.0809;1.2683593000000003e-05;1.68258314801973e-09;-1.268441e-05
11:36:16;-550;-550.063;1.2877443499999999e-05;1.8993923074236237e-09;-1.28708e-05
11:36:36;-575;-575.0175;1.3024364000000002e-05;8.91238576364356e-10;-1.302944e-05
11:36:56;-600;-599.9942;1.3275178e-05;1.1212124241195225e-09;-1.327489e-05
11:37:15;-625;-625.0231;1.3465527999999998e-05;1.9313052063306487e-09;-1.347414e-05
11:37:35;-650;-650.0497;1.36767145e-05;1.5424264123452113e-09;-1.366568e-05
11:37:55;-675;-675.0597;1.38610075e-05;1.5204964444220318e-09;-1.385688e-05
11:38:15;-700;-700.0426;1.4018511e-05;4.399362902739418e-09;-1.404634e-05
11:38:35;-725;-725.0107;1.4268040500000002e-05;2.16294480685472e-09;-1.423687e-05
11:38:55;-750;-749.9828;1.4471318999999998e-05;1.7126434100535977e-09;-1.447673e-05
11:39:14;-775;-775.0026;1.4650909500000005e-05;1.4674771676247664e-09;-1.465455e-05
11:39:34;-800;-800.0089;1.4843248000000002e-05;3.4623165366557878e-09;-1.482049e-05
11:39:53;-825;-825.0352;1.5108434999999998e-05;3.201556769760628e-09;-1.512833e-05
11:40:13;-850;-850.0133;1.529401e-05;2.7028402653503953e-09;-1.53129e-05
11:40:33;-875;-874.9786;1.5509394999999997e-05;2.381993125514887e-09;-1.549614e-05
11:40:53;-900;-899.9445;1.57360085e-05;1.783981820955573e-09;-1.573427e-05

File: Data/ProtonIrr2024/IV_onPCB/N8738_3_LL1_2e15_144min_IV.csv
time (20.08.2025);set voltage (V);real voltage (V);current (A);delta current;input current (A)
10:36:21;-25;-25.03731;2.8299516499999997e-06;2.903617336616519e-10;-2.829845e-06
10:36:41;-50;-50.06962;4.072370999999999e-06;2.9082733709196566e-10;-4.069293e-06
10:37:01;-75;-75.09929;4.9870071e-06;9.719787263618462e-10;-4.986351e-06
10:37:21;-100;-100.0739;5.734537849999999e-06;6.965778322449054e-10;-5.738815e-06
10:37:40;-125;-125.0285;6.371387700000001e-06;8.554958039055311e-10;-6.365889e-06
10:38:00;-150;-150.0102;6.9548911499999996e-06;6.43875571345113e-10;-6.951462e-06
10:38:20;-175;-175.0437;7.493919199999999e-06;7.741560133461331e-10;-7.495562e-06
10:38:39;-200;-200.0744;8.008660850000001e-06;1.4340751327510649e-09;-8.010761e-06
10:38:59;-225;-225.0881;8.472142600000003e-06;1.4655652551148623e-09;-8.476747e-06
10:39:19;-250;-250.0663;8.92231775e-06;2.7048433733536423e-09;-8.919775e-06
10:39:39;-275;-275.0388;9.321661850000001e-06;1.328031415808777e-09;-9.325763e-06
10:39:58;-300;-300.016;9.7310128e-06;1.0527918588211395e-09;-9.726801e-06
10:40:18;-325;-325.049;1.00742905e-05;5.980658304066449e-10;-1.007248e-05
10:40:38;-350;-350.05;1.0468429500000002e-05;5.650143692863167e-10;-1.0479e-05
10:40:58;-375;-375.0824;1.0822397e-05;8.534820150418739e-10;-1.083681e-05
10:41:18;-400;-400.0587;1.1131628e-05;3.2666709047591615e-09;-1.111552e-05
10:41:38;-425;-425.0317;1.1438113999999998e-05;5.109801366002466e-10;-1.143482e-05
10:41:58;-450;-449.9857;1.1664131e-05;8.106913407702985e-10;-1.168011e-05
10:42:18;-475;-475.0183;1.1918470500000002e-05;7.727902286520047e-10;-1.192901e-05
10:42:38;-500;-500.0483;1.21950005e-05;1.912416204046589e-09;-1.218432e-05
10:42:57;-525;-525.0829;1.2406132e-05;1.1319919611021573e-09;-1.239749e-05
10:43:17;-550;-550.0636;1.2614475999999999e-05;1.4848426515964222e-09;-1.261106e-05
10:43:37;-575;-575.0198;1.27886695e-05;1.0501877153632832e-09;-1.278761e-05
10:43:57;-600;-599.9951;1.2980625000000002e-05;1.3416733022610107e-09;-1.29838e-05
10:44:17;-625;-625.0228;1.3160620499999998e-05;2.037322688603825e-09;-1.316212e-05
10:44:37;-650;-650.0508;1.32889045e-05;7.994615297185815e-10;-1.328569e-05
10:44:56;-675;-675.0618;1.3483459499999996e-05;3.0189001701779105e-09;-1.353004e-05
10:45:16;-700;-700.043;1.3673714499999999e-05;3.2453826026371674e-09;-1.368844e-05
10:45:36;-725;-725.0118;1.38217895e-05;1.419879832063289e-09;-1.382552e-05
10:45:56;-750;-749.983;1.3986906000000001e-05;1.4702621194875287e-09;-1.400752e-05
10:46:15;-775;-775.0024;1.4164643499999999e-05;2.411952971660115e-09;-1.417852e-05
10:46:35;-800;-800.0081;1.4340924e-05;1.1818858658939707e-09;-1.432958e-05
10:46:55;-825;-825.0354;1.4553672499999999e-05;3.2942441375071053e-09;-1.458114e-05
10:47:14;-850;-850.0153;1.4746933500000003e-05;6.608306420710574e-10;-1.474418e-05
10:47:34;-875;-874.9798;1.4935263000000001e-05;1.2093564610982258e-09;-1.494092e-05
10:47:53;-900;-899.945;1.5145671500000002e-05;7.819553296064801e-10;-1.515565e-05

File: Data/ProtonIrr2024/IV_onPCB/N8738_3_LL1_2e15_30min_IV.csv
time (06.02.2025);set voltage (V);real voltage (V);current (A);delta current;input current (A)
10:15:50;-25;-25.03698;3.07733935e-06;2.4111147084906573e-10;-3.079644e-06
10:16:10;-50;-50.07343;4.42730895e-06;9.078373903816511e-10;-4.42433e-06
10:16:30;-75;-75.10029;5.40996965e-06;5.382611321421795e-10;-5.407462e-06
10:16:49;-100;-100.0756;6.216945500000001e-06;3.567322840730937e-10;-6.223972e-06
10:17:09;-125;-125.0308;6.918244650000001e-06;2.7680706525482406e-10;-6.926168e-06
10:17:29;-150;-150.0095;7.5535809500000005e-06;7.862380920402247e-10;-7.557352e-06
10:17:49;-175;-175.0464;8.14501085e-06;4.700331598674406e-10;-8.145667e-06
10:18:09;-200;-200.077;8.721877149999998e-06;1.8034386588888811e-09;-8.717315e-06
10:18:28;-225;-225.0912;9.25979535e-06;9.001305468514229e-10;-9.25921e-06
10:18:48;-250;-250.0682;9.783162599999999e-06;1.1323628844147111e-09;-9.77337e-06
10:19:08;-275;-275.0477;1.027935e-05;5.264983380790835e-10;-1.028468e-05
10:19:28;-300;-300.0057;1.0759985499999999e-05;1.2581386002741948e-09;-1.076573e-05
10:19:48;-325;-325.0391;1.1204308e-05;7.482992716821212e-10;-1.120872e-05
10:20:08;-350;-350.0528;1.16597915e-05;1.3385785884661274e-09;-1.16603e-05
10:20:28;-375;-375.0849;1.2077407500000001e-05;1.5680742767803459e-09;-1.207593e-05
10:20:48;-400;-400.0616;1.2503525000000002e-05;7.078137113675766e-10;-1.251534e-05
10:21:08;-425;-425.0336;1.2886596500000003e-05;1.2961564865015135e-09;-1.288685e-05
10:21:28;-450;-449.9859;1.32801845e-05;1.68988690080138e-09;-1.327892e-05
10:21:47;-475;-475.0184;1.3621726e-05;1.3497002259761185e-09;-1.363061e-05
10:22:07;-500;-500.0505;1.3962973000000001e-05;9.543539961669951e-10;-1.397191e-05
10:22:27;-525;-525.0862;1.4308336000000003e-05;4.9085718085814e-09;-1.429082e-05
10:22:47;-550;-550.0669;1.4568517999999999e-05;1.2176072026725732e-09;-1.457219e-05
10:23:07;-575;-575.0208;1.4813254e-05;8.781031830030054e-10;-1.481655e-05
10:23:27;-600;-599.9959;1.5094734499999999e-05;2.481884513328496e-09;-1.510498e-05
10:23:46;-625;-625.025;1.5331453500000003e-05;1.4482985318988034e-09;-1.533415e-05
10:24:07;-650;-650.0519;1.558407e-05;1.1578030920669184e-09;-1.55953e-05
10:24:26;-675;-675.0646;1.5813675e-05;1.862724147585964e-09;-1.581696e-05
10:24:46;-700;-700.0466;1.6076632999999998e-05;3.16748434092414e-09;-1.605867e-05
10:25:06;-725;-725.0137;1.62509175e-05;3.6956995193738622e-09;-1.625024e-05
10:25:25;-750;-749.9838;1.64043855e-05;2.5033444104837544e-09;-1.639558e-05
10:25:45;-775;-775.0051;1.6629899499999997e-05;2.1627726966789145e-09;-1.663122e-05
10:26:05;-800;-800.0107;1.6814263500000003e-05;1.0946685057586789e-09;-1.681786e-05
10:26:24;-825;-825.039;1.7030827000000004e-05;2.1766916524854875e-09;-1.704021e-05
10:26:44;-850;-850.0176;1.72677555e-05;1.4876591469486622e-09;-1.726738e-05
10:27:04;-875;-874.98;1.7493752e-05;2.6489519248185313e-09;-1.750003e-05
10:27:24;-900;-899.9449;1.7673695e-05;2.4560543051814e-09;-1.768269e-05

File: Data/ProtonIrr2024/IV_onPCB/N8738_3_LL1_2e15_58min_IV.csv
time (18.02.2025);set voltage (V);real voltage (V);current (A);delta current;input current (A)
12:42:47;-25;-25.03834;3.0170983e-06;4.821249843142315e-10;-3.019021e-06
12:43:08;-50;-50.07312;4.38471685e-06;9.966932383511957e-10;-4.388249e-06
12:43:28;-75;-75.10087;5.40215165e-06;1.57845132531068e-09;-5.416144e-06
12:43:48;-100;-100.0775;6.20705785e-06;3.1265902891768617e-09;-6.180892e-06
12:44:08;-125;-125.0321;6.88668275e-06;2.7026782696752687e-09;-6.880209e-06
12:44:28;-150;-150.0111;7.508971049999999e-06;1.421500628693137e-09;-7.492411e-06
12:44:48;-175;-175.0468;8.12778815e-06;3.3721798345247227e-09;-8.124129e-06
12:45:08;-200;-200.0779;8.638013900000001e-06;1.5921480975398918e-09;-8.665386e-06
12:45:27;-225;-225.0917;9.175305849999999e-06;1.8989491136876794e-09;-9.163183e-06
12:45:47;-250;-250.068;9.6842781e-06;2.3851109616745225e-09;-9.665795e-06
12:46:07;-275;-275.0398;1.0138587499999999e-05;3.1930620002593236e-09;-1.016177e-05
12:46:26;-300;-300.0055;1.0601869000000001e-05;4.228123336658983e-09;-1.060307e-05
12:46:46;-325;-325.0396;1.1028373499999998e-05;3.321099913808691e-09;-1.10113e-05
12:47:06;-350;-350.053;1.1502101500000002e-05;2.3161164991209037e-09;-1.149634e-05
12:47:26;-375;-375.0854;1.190477e-05;5.36551847448129e-09;-1.189554e-05
12:47:46;-400;-400.0623;1.2307622999999998e-05;3.728207618950421e-09;-1.229702e-05
12:48:05;-425;-425.0331;1.2639149500000001e-05;1.7194809500252853e-09;-1.264624e-05
12:48:25;-450;-449.9871;1.30210065e-05;3.200325708033468e-09;-1.303267e-05
12:48:45;-475;-475.0201;1.33703085e-05;2.6679658239002764e-09;-1.340742e-05
12:49:05;-500;-500.0503;1.3639936999999997e-05;3.947993230743958e-09;-1.366879e-05
12:49:24;-525;-525.0857;1.39615805e-05;2.0381217425610135e-09;-1.398829e-05
12:49:44;-550;-550.0668;1.4303354999999998e-05;5.799805578638005e-09;-1.436003e-05
12:50:04;-575;-575.0217;1.4495734e-05;4.840177600047314e-09;-1.449146e-05
12:50:24;-600;-599.9966;1.47892815e-05;2.220191013741812e-09;-1.481717e-05
12:50:44;-625;-625.0251;1.5017903e-05;4.6368294717403776e-09;-1.502261e-05
12:51:04;-650;-650.0526;1.5169693500000002e-05;2.107474587628498e-09;-1.514415e-05
12:51:24;-675;-675.0649;1.53258115e-05;6.686430373338257e-09;-1.540327e-05
12:51:44;-700;-700.0449;1.5516686e-05;4.847693492786015e-09;-1.555099e-05
12:52:03;-725;-725.0139;1.57380705e-05;1.7355387456060886e-09;-1.575097e-05
12:52:23;-750;-749.984;1.59741515e-05;4.96525418659513e-09;-1.592539e-05
12:52:43;-775;-775.0059;1.6179491500000003e-05;6.308874712458596e-09;-1.613172e-05
12:53:03;-800;-800.0107;1.6375764999999998e-05;4.766373333048976e-09;-1.638571e-05
12:53:23;-825;-825.0376;1.6564450499999998e-05;3.1076352323753354e-09;-1.657797e-05
12:53:43;-850;-850.0172;1.67786895e-05;3.44823385771609e-09;-1.680632e-05
12:54:03;-875;-874.9825;1.7059844000000003e-05;7.038632871516976e-09;-1.71123e-05
12:54:23;-900;-899.9469;1.7269236999999995e-05;3.4774982458658467e-09;-1.729514e-05

File: Data/ProtonIrr2024/IV_onPCB/N8738_3_LL1_2e15_90min_IV.csv
time (26.05.2025);set voltage (V);real voltage (V);current (A);delta current;input current (A)
07:44:07;-25;-25.04137;2.8550786500000003e-06;2.1425641501480087e-10;-2.857613e-06
07:44:27;-50;-50.07956;4.1467150000000015e-06;1.7719050482458558e-10;-4.150255e-06
07:44:47;-75;-75.10877;5.093929949999999e-06;1.3871363442358936e-10;-5.096445e-06
07:45:07;-100;-100.0805;5.876127149999999e-06;6.51124071414189e-10;-5.882354e-06
07:45:27;-125;-125.0336;6.560340949999999e-06;4.244334840407679e-10;-6.562637e-06
07:45:47;-150;-150.012;7.169358300000001e-06;1.6521129047375195e-10;-7.172012e-06
07:46:07;-175;-175.0491;7.76017205e-06;7.40551127455056e-10;-7.762371e-06
07:46:27;-200;-200.0818;8.302239900000001e-06;4.875009123068176e-10;-8.302923e-06
07:46:48;-225;-225.0979;8.7922982e-06;9.574329339436753e-10;-8.794732e-06
07:47:08;-250;-250.0725;9.27023235e-06;8.984274797528259e-10;-9.273806e-06
07:47:28;-275;-275.0441;9.730649549999997e-06;1.5367239187228972e-09;-9.719455e-06
07:47:48;-300;-300.0175;1.0138732000000001e-05;7.623023022397421e-10;-1.014124e-05
07:48:08;-325;-325.0439;1.056032e-05;1.6424866818333475e-09;-1.055419e-05
07:48:28;-350;-350.0577;1.0971718000000001e-05;1.1227318468806488e-09;-1.097667e-05
07:48:47;-375;-375.0912;1.1369167999999999e-05;1.795114007521535e-09;-1.135813e-05
07:49:07;-400;-400.0662;1.1728884000000002e-05;1.3965477793473418e-09;-1.17439e-05
07:49:27;-425;-425.0342;1.21276615e-05;1.24253335468303e-09;-1.212746e-05
07:49:46;-450;-449.9881;1.2488929e-05;7.611063986067132e-10;-1.249027e-05
07:50:06;-475;-475.0245;1.2773550999999998e-05;1.0091592788059348e-09;-1.278386e-05
07:50:26;-500;-500.0551;1.30829505e-05;9.30944540507092e-10;-1.308049e-05
07:50:46;-525;-525.0903;1.3354978499999998e-05;1.3653009329448437e-09;-1.335507e-05
07:51:06;-550;-550.0709;1.3594158500000001e-05;9.315461005769334e-10;-1.35964e-05
07:51:26;-575;-575.024;1.38171185e-05;1.4670268019023732e-09;-1.382352e-05
07:51:45;-600;-599.9971;1.4040381500000001e-05;1.1206454111359385e-09;-1.404767e-05
07:52:05;-625;-625.0264;1.42288675e-05;4.957130596423904e-10;-1.423199e-05
07:52:25;-650;-650.0576;1.4429336999999999e-05;1.1259926953581802e-09;-1.444503e-05
07:52:45;-675;-675.0712;1.46339555e-05;1.1506384043216514e-09;-1.462596e-05
07:53:05;-700;-700.0505;1.4825548999999996e-05;6.795189107008292e-10;-1.483323e-05
07:53:24;-725;-725.0159;1.5047198000000002e-05;1.100401881132526e-09;-1.504454e-05
07:53:44;-750;-749.984;1.5268563499999998e-05;9.7778378872836e-10;-1.52718e-05
07:54:04;-775;-775.0048;1.5457359e-05;7.995363969201691e-10;-1.54703e-05
07:54:24;-800;-800.0145;1.5667086499999998e-05;1.0684482381004128e-09;-1.567102e-05
07:54:44;-825;-825.0421;1.58971295e-05;3.393456679773589e-09;-1.593871e-05
07:55:04;-850;-850.0211;1.5954566000000002e-05;9.245375600807507e-10;-1.597278e-05
07:55:24;-875;-874.9819;1.61646085e-05;1.1553398363684794e-09;-1.616106e-05
07:55:44;-900;-899.9454;1.65460025e-05;3.575362909901604e-09;-1.651505e-05

File: Data/ProtonIrr2024/IV_onPCB/N8738_3_LL1_2e15_noadd_IV.csv
time (31.01.2025);set voltage (V);real voltage (V);current (A);delta current;input current (A)
08:05:40;-25;-25.04097;2.9469546499999995e-06;6.527113346457209e-10;-2.94579e-06
08:05:59;-50;-50.07529;4.198474900000001e-06;1.136195445114962e-09;-4.208101e-06
08:06:19;-75;-75.10629;5.14065705e-06;1.5918574362595942e-09;-5.136749e-06
08:06:39;-100;-100.0797;5.9470404e-06;1.7329128489338513e-09;-5.955509e-06
08:06:59;-125;-125.0312;6.675808000000001e-06;2.527176818111463e-09;-6.685711e-06
08:07:19;-150;-150.0096;7.346439549999999e-06;1.9313845894525818e-09;-7.331481e-06
08:07:39;-175;-175.0477;7.929687899999999e-06;3.565820203613726e-09;-7.929468e-06
08:07:59;-200;-200.0813;8.519356900000001e-06;4.618048428124142e-09;-8.518644e-06
08:08:19;-225;-225.0973;9.082857800000001e-06;3.6439435770878494e-09;-9.101074e-06
08:08:39;-250;-250.0712;9.625629999999999e-06;2.2268538007691535e-09;-9.667692e-06
08:08:59;-275;-275.0426;1.0140578499999999e-05;2.5270914382942477e-09;-1.012227e-05
08:09:19;-300;-300.0048;1.0678480500000001e-05;2.8908734385130407e-09;-1.066395e-05
08:09:39;-325;-325.0426;1.11458055e-05;5.958850957818991e-09;-1.114497e-05
08:09:59;-350;-350.0565;1.1653658000000002e-05;2.4229005963927065e-09;-1.164103e-05
08:10:19;-375;-375.0901;1.2094871499999999e-05;2.1069412990161234e-09;-1.21132e-05
08:10:39;-400;-400.0657;1.2605884999999998e-05;5.873855484262441e-09;-1.258777e-05
08:10:58;-425;-425.0345;1.30517915e-05;3.655253635180458e-09;-1.305085e-05
08:11:19;-450;-449.9867;1.3487718999999998e-05;5.404866876251443e-09;-1.351848e-05
08:11:38;-475;-475.0214;1.38861515e-05;7.0691537780345254e-09;-1.387062e-05
08:11:58;-500;-500.0552;1.4342025999999997e-05;2.4002903366051317e-09;-1.433707e-05
08:12:18;-525;-525.0899;1.48048065e-05;5.395096629116119e-09;-1.478269e-05
08:12:39;-550;-550.0695;1.5153667500000001e-05;3.590033069137367e-09;-1.516297e-05
08:12:58;-575;-575.0225;1.5501337e-05;2.5356552506205997e-09;-1.550864e-05
08:13:18;-600;-599.9955;1.5973040999999996e-05;3.747855179966312e-09;-1.600176e-05
08:13:38;-625;-625.0252;1.63001705e-05;6.6431895756104295e-09;-1.634634e-05
08:13:57;-650;-650.0549;1.67048385e-05;5.240678022689373e-09;-1.670107e-05
08:14:17;-675;-675.0713;1.7032755500000002e-05;4.4612402129340515e-09;-1.701464e-05
08:14:37;-700;-700.0479;1.73480735e-05;5.973410804347894e-09;-1.737047e-05
08:14:57;-725;-725.0146;1.7627262000000003e-05;7.019579282264653e-09;-1.76787e-05
08:15:17;-750;-749.9832;1.79834025e-05;6.633510453560708e-09;-1.800175e-05
08:15:37;-775;-775.007;1.82548475e-05;2.9085966440020007e-09;-1.826741e-05
08:15:57;-800;-800.0137;1.860508e-05;4.726430418402499e-09;-1.863417e-05
08:16:17;-825;-825.0414;1.8930682000000002e-05;8.502011220881881e-09;-1.898028e-05
08:16:37;-850;-850.0203;1.91868065e-05;2.79017358554983e-09;-1.916315e-05
08:16:57;-875;-874.9822;1.94721565e-05;1.2346658278153685e-08;-1.944787e-05
08:17:17;-900;-899.9456;1.9825609e-05;5.3652751047826e-09;-1.979479e-05

File: Data/ProtonIrr2024/IV_onPCB/N8738_3_LR_2e15_1120min_IV.csv
time (18.08.2025);set voltage (V);real voltage (V);current (A);delta current;input current (A)
14:50:27;-25;-25.03771;2.81302375e-06;2.615036794674222e-10;-2.81227e-06
14:50:47;-50;-50.07155;4.12583375e-06;7.56805529429446e-10;-4.126839e-06
14:51:07;-75;-75.0996;5.095402699999999e-06;9.319071737571385e-10;-5.089639e-06
14:51:26;-100;-100.0754;5.890762850000001e-06;1.5499775664102359e-09;-5.884012e-06
14:51:46;-125;-125.029;6.5912384e-06;1.0500210935976541e-09;-6.595136e-06
14:52:06;-150;-150.0107;7.21894165e-06;2.705497231818022e-09;-7.202714e-06
14:52:26;-175;-175.0464;7.79018625e-06;1.1779920306924798e-09;-7.798417e-06
14:52:46;-200;-200.0766;8.3301743e-06;1.06084538010966e-09;-8.319141e-06
14:53:06;-225;-225.089;8.8208337e-06;8.707086025186742e-10;-8.824001e-06
14:53:25;-250;-250.0664;9.31382075e-06;9.139193888822966e-10;-9.315242e-06
14:53:45;-275;-275.0399;9.7467782e-06;8.172298715783648e-10;-9.747142e-06
14:54:05;-300;-300.0176;1.02121265e-05;3.2635765101342526e-09;-1.018722e-05
14:54:26;-325;-325.0384;1.0537608e-05;1.014754305238442e-09;-1.055156e-05
14:54:45;-350;-350.0512;1.091442e-05;1.8968343364669406e-09;-1.091074e-05
14:55:05;-375;-375.0824;1.1264527999999999e-05;2.3817859475611633e-09;-1.12615e-05
14:55:25;-400;-400.0606;1.1594731e-05;1.0730181498930806e-09;-1.160112e-05
14:55:45;-425;-425.0314;1.1958404500000001e-05;4.084311660182147e-09;-1.194704e-05
14:56:05;-450;-449.9867;1.2267372e-05;1.7732981418813903e-09;-1.228306e-05
14:56:25;-475;-475.0195;1.2556785e-05;1.791644286681875e-09;-1.257852e-05
14:56:45;-500;-500.0482;1.2873317500000002e-05;1.5878422268916176e-09;-1.288944e-05
14:57:04;-525;-525.0826;1.3167384000000002e-05;2.4105435486628507e-09;-1.316859e-05
14:57:24;-550;-550.0637;1.3438898e-05;4.03599724975132e-09;-1.340727e-05
14:57:44;-575;-575.02;1.3605887500000002e-05;3.4565377818707647e-09;-1.361193e-05
14:58:04;-600;-599.9976;1.38532285e-05;1.2820718144861895e-09;-1.38637e-05
14:58:23;-625;-625.024;1.4090149e-05;4.7816709893090376e-09;-1.405595e-05
14:58:43;-650;-650.051;1.4265173500000001e-05;9.753812780138855e-10;-1.426792e-05
14:59:03;-675;-675.0632;1.4512014999999999e-05;1.9417620219789854e-09;-1.45295e-05
14:59:22;-700;-700.0436;1.4731057999999999e-05;2.3833841066853115e-09;-1.475005e-05
14:59:42;-725;-725.0117;1.4912019500000002e-05;1.031089102599755e-09;-1.492035e-05
15:00:02;-750;-749.9855;1.5143084499999998e-05;2.9322507971692956e-09;-1.512537e-05
15:00:22;-775;-775.004;1.53284445e-05;2.0677456897549263e-09;-1.533567e-05
15:00:42;-800;-800.0096;1.550628e-05;2.3775157202424427e-09;-1.551497e-05
15:01:02;-825;-825.0363;1.56894415e-05;1.1963693566370186e-09;-1.569707e-05
15:01:22;-850;-850.014;1.5959690999999998e-05;1.386458419859719e-09;-1.594683e-05
15:01:42;-875;-874.9802;1.6170081500000002e-05;6.325773766900364e-10;-1.617432e-05
15:02:02;-900;-899.9453;1.6460804500000002e-05;1.6542976568622524e-09;-1.647324e-05

File: Data/ProtonIrr2024/IV_onPCB/N8738_3_LR_2e15_600min_IV.csv
time (22.05.2025);set voltage (V);real voltage (V);current (A);delta current;input current (A)
09:27:55;-25;-25.03716;3.03639465e-06;1.1409683722062597e-09;-3.033934e-06
09:28:15;-50;-50.07236;4.384409400000001e-06;7.303464260198638e-10;-4.393608e-06
09:28:35;-75;-75.09999;5.3809042999999995e-06;5.27588329571447e-10;-5.377693e-06
09:28:54;-100;-100.0759;6.206605600000001e-06;5.765126815604132e-10;-6.205669e-06
09:29:14;-125;-125.0303;6.9325357999999995e-06;3.0333236611018002e-09;-6.927347e-06
09:29:34;-150;-150.0102;7.5648624e-06;2.4971142799239464e-09;-7.572313e-06
09:29:53;-175;-175.0456;8.165748550000002e-06;1.9498089951005563e-09;-8.180163e-06
09:30:13;-200;-200.0759;8.6973344e-06;7.614139590262773e-10;-8.705026e-06
09:30:33;-225;-225.091;9.2561566e-06;1.6492219429172857e-09;-9.263456e-06
09:30:53;-250;-250.068;9.739531649999999e-06;1.4915220267817171e-09;-9.744358e-06
09:31:12;-275;-275.0463;1.0192750500000001e-05;1.4972058100007186e-09;-1.019687e-05
09:31:33;-300;-300.005;1.0675129500000001e-05;1.5437894084038816e-09;-1.067347e-05
09:31:53;-325;-325.0391;1.1124959e-05;1.6369132383849644e-09;-1.114309e-05
09:32:12;-350;-350.0533;1.1565880999999999e-05;1.2244651689615113e-09;-1.157313e-05
09:32:32;-375;-375.0842;1.1971966e-05;1.9369269991406517e-09;-1.196552e-05
09:32:52;-400;-400.061;1.2420304999999999e-05;5.170821332244995e-09;-1.241136e-05
09:33:12;-425;-425.0325;1.2762039500000002e-05;2.246386929604945e-09;-1.276378e-05
09:33:32;-450;-449.9863;1.3085167999999999e-05;2.6905898609784017e-09;-1.310361e-05
09:33:52;-475;-475.0198;1.3401936499999998e-05;3.2353248117461113e-09;-1.340107e-05
09:34:12;-500;-500.0509;1.3756487e-05;9.942960072332243e-10;-1.376026e-05
09:34:32;-525;-525.0851;1.4120967000000002e-05;2.5590488565089864e-09;-1.412121e-05
09:34:52;-550;-550.0653;1.4371207500000003e-05;1.6234828109653642e-09;-1.437583e-05
09:35:12;-575;-575.0214;1.4636542e-05;5.076412099110942e-09;-1.462798e-05
09:35:31;-600;-599.9958;1.4829505999999997e-05;3.1103682579398674e-09;-1.481626e-05
09:35:51;-625;-625.0247;1.5039925999999998e-05;1.393395385380594e-09;-1.505126e-05
09:36:11;-650;-650.0523;1.52687075e-05;1.2412658609258345e-09;-1.527405e-05
09:36:31;-675;-675.0649;1.5481239000000004e-05;1.563888567002113e-09;-1.548104e-05
09:36:51;-700;-700.045;1.5679027e-05;2.07275035882286e-09;-1.569903e-05
09:37:10;-725;-725.0126;1.58999585e-05;1.269462932700233e-09;-1.589798e-05
09:37:30;-750;-749.9832;1.6103966e-05;4.004359024862831e-09;-1.610491e-05
09:37:50;-775;-775.0046;1.6242499000000003e-05;7.372746774438999e-10;-1.624571e-05
09:38:10;-800;-800.0104;1.6483644499999998e-05;8.672761453971786e-09;-1.644644e-05
09:38:30;-825;-825.0373;1.67611925e-05;2.15796916972879e-09;-1.676245e-05
09:38:50;-850;-850.0181;1.7040108999999998e-05;2.201589528045587e-09;-1.703578e-05
09:39:10;-875;-874.9807;1.7296063000000004e-05;2.224405886972936e-09;-1.731194e-05
09:39:30;-900;-899.9461;1.7541804500000004e-05;3.160836477500887e-09;-1.755918e-05

File: Data/ProtonIrr2024/IV_onPCB/N8738_3_LR_2e15_980min_IV.csv
time (02.07.2025);set voltage (V);real voltage (V);current (A);delta current;input current (A)
13:29:05;-25;-25.03539;2.8998070499999997e-06;4.5503263880188146e-10;-2.902541e-06
13:29:25;-50;-50.06739;4.2198927e-06;5.63609266691023e-10;-4.220936e-06
13:29:44;-75;-75.09625;5.203535099999999e-06;8.035008148720276e-10;-5.207432e-06
13:30:04;-100;-100.0707;5.9963205e-06;6.193923978384219e-10;-5.996157e-06
13:30:24;-125;-125.0279;6.692427650000001e-06;1.1585637666416835e-09;-6.701112e-06
13:30:44;-150;-150.0094;7.340202249999999e-06;6.438840496355108e-10;-7.346585e-06
13:31:04;-175;-175.0429;7.9422316e-06;9.741582889859085e-10;-7.945965e-06
13:31:24;-200;-200.0732;8.498671749999996e-06;1.0185056575075869e-09;-8.503343e-06
13:31:44;-225;-225.0847;9.004445249999998e-06;1.5480983122447227e-09;-8.994544e-06
13:32:03;-250;-250.0636;9.469995800000002e-06;7.56684807565224e-10;-9.471201e-06
13:32:23;-275;-275.0377;9.921211e-06;2.088888218646466e-09;-9.930523e-06
13:32:43;-300;-300.0225;1.0365561500000001e-05;1.0055914366679679e-09;-1.036638e-05
13:33:03;-325;-325.0377;1.0778890000000002e-05;1.638229379543644e-09;-1.080034e-05
13:33:22;-350;-350.0497;1.1201412499999998e-05;1.8076870408065183e-09;-1.119984e-05
13:33:43;-375;-375.08;1.1630553500000001e-05;1.3640784938924694e-09;-1.16333e-05
13:34:02;-400;-400.0578;1.2020007e-05;1.9199265741168364e-09;-1.201044e-05
13:34:22;-425;-425.0296;1.2354909999999998e-05;1.8876715816052523e-09;-1.237905e-05
13:34:42;-450;-449.9848;1.27517745e-05;2.6261090490495797e-09;-1.275198e-05
13:35:02;-475;-475.0181;1.3075230499999998e-05;2.7587768553292485e-09;-1.309063e-05
13:35:22;-500;-500.0459;1.3405320000000002e-05;1.445832977905836e-09;-1.340613e-05
13:35:41;-525;-525.0789;1.37181e-05;3.6205920096028725e-09;-1.371188e-05
13:36:01;-550;-550.0605;1.39838175e-05;3.0680376362587546e-09;-1.39756e-05
13:36:21;-575;-575.0181;1.4244646000000002e-05;1.892652028239748e-09;-1.423914e-05
13:36:41;-600;-599.9939;1.45221025e-05;1.7111956163747341e-09;-1.452975e-05
13:37:01;-625;-625.0208;1.4760557500000001e-05;2.827876223864813e-09;-1.474958e-05
13:37:20;-650;-650.0483;1.4940751999999998e-05;5.975593510271588e-09;-1.492354e-05
13:37:40;-675;-675.0591;1.51695855e-05;1.7791507067980187e-09;-1.51752e-05
13:38:00;-700;-700.043;1.540465e-05;1.5514061363807685e-09;-1.539195e-05
13:38:20;-725;-725.0099;1.5568323e-05;3.2491889064811298e-09;-1.55971e-05
13:38:40;-750;-749.9823;1.5775330499999998e-05;1.3888548295268167e-09;-1.575519e-05
13:39:00;-775;-775.0026;1.5978564500000003e-05;2.4196122080821323e-09;-1.59811e-05
13:39:19;-800;-800.0068;1.62497365e-05;2.133702799712296e-09;-1.624911e-05
13:39:39;-825;-825.0322;1.64894815e-05;2.6832303549080044e-09;-1.649736e-05
13:39:59;-850;-850.0115;1.6706502000000002e-05;1.7145656301232563e-09;-1.669461e-05
13:40:19;-875;-874.978;1.6924339999999996e-05;2.205404724761404e-09;-1.693982e-05
13:40:39;-900;-899.9429;1.7207432e-05;3.0220215584935637e-09;-1.72244e-05

File: Data/ProtonIrr2024/IV_onPCB/N8738_3_LR_2e15_noadd_IV.csv
time (24.01.2025);set voltage (V);real voltage (V);current (A);delta current;input current (A)
10:30:10;-25;-25.03853;2.9140484999999997e-06;4.999643712305831e-10;-2.914064e-06
10:30:29;-50;-50.07186;4.1549914e-06;4.83800425795602e-10;-4.154141e-06
10:30:50;-75;-75.1022;5.101765450000001e-06;7.559974056668604e-10;-5.101827e-06
10:31:10;-100;-100.0755;5.9153322e-06;9.067885244090721e-10;-5.90325e-06
10:31:30;-125;-125.0305;6.615127300000001e-06;7.102108141249495e-10;-6.621432e-06
10:31:50;-150;-150.009;7.292765849999999e-06;1.1354376475064566e-09;-7.29734e-06
10:32:10;-175;-175.0452;7.9146235e-06;1.0815705189676832e-09;-7.911073e-06
10:32:30;-200;-200.0761;8.46009735e-06;7.881916558648242e-10;-8.467347e-06
10:32:50;-225;-225.0913;9.007211850000001e-06;2.4556741246295117e-09;-9.014045e-06
10:33:10;-250;-250.0681;9.502743550000001e-06;8.881593789264073e-10;-9.506861e-06
10:33:29;-275;-275.0402;1.00403405e-05;7.588347893316517e-10;-1.002959e-05
10:33:49;-300;-300.0056;1.05330235e-05;1.650564642024068e-09;-1.053598e-05
10:34:09;-325;-325.0401;1.10060905e-05;3.4371476164837826e-09;-1.101441e-05
10:34:29;-350;-350.053;1.1472435e-05;1.84699302922343e-09;-1.150099e-05
10:34:48;-375;-375.0859;1.1946254e-05;1.4428342593658792e-09;-1.19395e-05
10:35:08;-400;-400.0609;1.23737465e-05;9.219425890477295e-10;-1.238474e-05
10:35:28;-425;-425.0322;1.2841793e-05;1.05817085104437e-09;-1.284424e-05
10:35:47;-450;-449.9855;1.33205735e-05;1.3162276161439223e-09;-1.332513e-05
10:36:07;-475;-475.0209;1.38193225e-05;1.9273442706221125e-09;-1.381421e-05
10:36:27;-500;-500.0503;1.4250836500000002e-05;1.3875226619770732e-09;-1.42617e-05
10:36:47;-525;-525.0861;1.4666419999999997e-05;3.5602476739687515e-09;-1.464369e-05
10:37:07;-550;-550.0661;1.5082569e-05;2.681171656198098e-09;-1.508276e-05
10:37:27;-575;-575.0204;1.5414053e-05;1.3764806754909065e-09;-1.541756e-05
10:37:47;-600;-599.9961;1.5785228e-05;1.255140151536899e-09;-1.579199e-05
10:38:07;-625;-625.0247;1.6156312499999997e-05;1.9085823109051434e-09;-1.615621e-05
10:38:27;-650;-650.0526;1.65353675e-05;3.0702282386655803e-09;-1.654024e-05
10:38:46;-675;-675.0654;1.6935043999999997e-05;3.450375588251176e-09;-1.691782e-05
10:39:06;-700;-700.0457;1.7299529000000002e-05;2.277102424134623e-09;-1.729829e-05
10:39:26;-725;-725.015;1.7615616e-05;1.1937756070552297e-09;-1.76131e-05
10:39:45;-750;-749.9838;1.79770005e-05;1.863575122580273e-09;-1.797553e-05
10:40:05;-775;-775.006;1.8293882999999998e-05;1.9583279985742582e-09;-1.830442e-05
10:40:25;-800;-800.0118;1.8705146e-05;9.506194464663569e-09;-1.864425e-05
10:40:45;-825;-825.0386;1.8957959999999998e-05;2.3418179903656196e-09;-1.898004e-05
10:41:05;-850;-850.0181;1.92445655e-05;1.953260540097029e-09;-1.925727e-05
10:41:25;-875;-874.9816;1.9558342999999996e-05;2.3452732356806494e-09;-1.955956e-05
10:41:45;-900;-899.9447;1.9878529999999998e-05;3.805804382781654e-09;-1.988528e-05

File: Data/ProtonIrr2024/IV_onPCB/N8738_3_UL_2e15_20days_IV.csv
time (01.07.2025);set voltage (V);real voltage (V);current (A);delta current;input current (A)
09:16:16;-25;-25.03911;2.7372455e-06;1.7131816161751124e-10;-2.737917e-06
09:16:36;-50;-50.07671;3.9490666e-06;4.5563767622968393e-10;-3.950113e-06
09:16:56;-75;-75.10536;4.8420238999999994e-06;2.1110986357819218e-10;-4.848293e-06
09:17:16;-100;-100.0781;5.565705250000001e-06;3.8854867696982533e-10;-5.569076e-06
09:17:36;-125;-125.0315;6.21463055e-06;6.939121863571788e-10;-6.220322e-06
09:17:56;-150;-150.0103;6.809393999999998e-06;3.2967173824883466e-10;-6.812189e-06
09:18:16;-175;-175.0464;7.34082305e-06;7.826885123566208e-10;-7.336648e-06
09:18:35;-200;-200.08;7.8174862e-06;4.1946592591059955e-10;-7.81588e-06
09:18:55;-225;-225.0943;8.271664199999999e-06;6.125124268127053e-10;-8.269368e-06
09:19:15;-250;-250.0701;8.7258155e-06;7.640083916424419e-10;-8.726506e-06
09:19:35;-275;-275.0399;9.114430199999999e-06;5.52405614562329e-10;-9.121185e-06
09:19:55;-300;-300.0168;9.507092149999998e-06;9.500564122066508e-10;-9.505773e-06
09:20:15;-325;-325.0521;9.9120828e-06;5.182261745608823e-10;-9.913244e-06
09:20:35;-350;-350.069;1.0303506499999998e-05;7.232414102497121e-10;-1.030991e-05
09:20:55;-375;-375.0881;1.0652373499999999e-05;1.431914849947428e-09;-1.06562e-05
09:21:15;-400;-400.0631;1.0967317e-05;1.4190544563194133e-09;-1.098088e-05
09:21:35;-425;-425.0347;1.1267883999999999e-05;5.073467256226587e-10;-1.126921e-05
09:21:55;-450;-449.9868;1.1575347000000001e-05;5.494561401968695e-10;-1.157716e-05
09:22:14;-475;-475.0207;1.1833289e-05;9.509334624461861e-10;-1.184686e-05
09:22:34;-500;-500.0541;1.2072626e-05;9.319604068843468e-10;-1.207892e-05
09:22:54;-525;-525.0883;1.2328209500000001e-05;6.599463898681389e-10;-1.232974e-05
09:23:14;-550;-550.0693;1.2536333500000002e-05;9.212918308006602e-10;-1.253671e-05
09:23:34;-575;-575.0226;1.27306735e-05;8.261662287336329e-10;-1.273216e-05
09:23:53;-600;-599.996;1.29502305e-05;1.2771271422611017e-09;-1.296733e-05
09:24:13;-625;-625.0248;1.3129066000000001e-05;6.814585093752505e-10;-1.313011e-05
09:24:33;-650;-650.0544;1.3361708e-05;2.8166540966188672e-09;-1.333334e-05
09:24:53;-675;-675.0671;1.3546058500000002e-05;7.632136905873514e-10;-1.354646e-05
09:25:13;-700;-700.0472;1.3734605500000002e-05;2.1437656675812464e-09;-1.37478e-05
09:25:33;-725;-725.0139;1.3882468500000002e-05;9.289454437694417e-10;-1.3885e-05
09:25:53;-750;-749.9843;1.4066829e-05;1.897241009993228e-09;-1.408709e-05
09:26:13;-775;-775.0054;1.4246728499999998e-05;1.1132691217760302e-09;-1.424709e-05
09:26:33;-800;-800.0114;1.4463968e-05;9.490101685440516e-10;-1.446989e-05
09:26:53;-825;-825.0399;1.4684212999999996e-05;2.2606479270333165e-09;-1.466967e-05
09:27:13;-850;-850.0174;1.4866809499999999e-05;6.586966202281264e-10;-1.486858e-05
09:27:33;-875;-874.9812;1.51165155e-05;2.2157958474326854e-09;-1.509822e-05
09:27:53;-900;-899.945;1.53073085e-05;1.2762557100754075e-09;-1.532085e-05

File: Data/ProtonIrr2024/IV_onPCB/N8738_3_UL_2e15_27days_IV.csv
time (15.08.2025);set voltage (V);real voltage (V);current (A);delta current;input current (A)
08:12:30;-25;-25.03858;2.64621415e-06;3.9782706842923865e-10;-2.64597e-06
08:12:50;-50;-50.07333;3.747882e-06;5.520568494276662e-10;-3.753736e-06
08:13:10;-75;-75.1016;4.5711125e-06;2.884634855575362e-10;-4.571014e-06
08:13:29;-100;-100.076;5.273255800000001e-06;1.5257401492390375e-09;-5.267936e-06
08:13:49;-125;-125.0289;5.8512642e-06;4.1847867687613753e-10;-5.851017e-06
08:14:09;-150;-150.0071;6.427615450000001e-06;1.143178038354052e-09;-6.429705e-06
08:14:29;-175;-175.0459;6.938271949999999e-06;9.527803064584008e-10;-6.912895e-06
08:14:49;-200;-200.0782;7.392783250000001e-06;7.447940617210876e-10;-7.384697e-06
08:15:09;-225;-225.0924;7.8571792e-06;8.834414598602386e-10;-7.860801e-06
08:15:28;-250;-250.0677;8.263824050000002e-06;6.884786978367659e-10;-8.260778e-06
08:15:49;-275;-275.0377;8.66975915e-06;7.31503907286209e-10;-8.676578e-06
08:16:08;-300;-300.0147;9.0777714e-06;8.215323803722403e-10;-9.072634e-06
08:16:28;-325;-325.0496;9.4269396e-06;1.8486808450892702e-09;-9.42747e-06
08:16:48;-350;-350.0637;9.76065265e-06;6.771029658589845e-10;-9.768471e-06
08:17:08;-375;-375.0968;1.0097367e-05;2.8463423985880758e-09;-1.008488e-05
08:17:28;-400;-400.0736;1.03542545e-05;1.849397533657955e-09;-1.03549e-05
08:17:48;-425;-425.031;1.06071345e-05;8.248180026527344e-10;-1.062355e-05
08:18:08;-450;-449.9853;1.0858083e-05;1.2561594444973836e-09;-1.086606e-05
08:18:27;-475;-475.0202;1.1083332e-05;1.7299775432068488e-09;-1.109779e-05
08:18:47;-500;-500.0503;1.1332462500000001e-05;2.818731441180616e-09;-1.131695e-05
08:19:07;-525;-525.0858;1.1474119499999999e-05;1.8687093774848895e-09;-1.14887e-05
08:19:27;-550;-550.067;1.16702125e-05;4.066342267628204e-09;-1.171683e-05
08:19:47;-575;-575.0206;1.1849916e-05;2.9019801343220703e-09;-1.186734e-05
08:20:07;-600;-599.9936;1.2022581500000002e-05;1.8115755953036603e-09;-1.201008e-05
08:20:27;-625;-625.0225;1.21968605e-05;8.904646188928373e-10;-1.219821e-05
08:20:46;-650;-650.0523;1.2382048499999997e-05;3.827844973023393e-09;-1.236464e-05
08:21:06;-675;-675.0669;1.2513022499999998e-05;6.771963803063736e-10;-1.251043e-05
08:21:26;-700;-700.0474;1.26797685e-05;1.0610625040496002e-09;-1.269147e-05
08:21:46;-725;-725.0125;1.28225655e-05;1.8165456882500919e-09;-1.282218e-05
08:22:06;-750;-749.9825;1.2994310000000003e-05;1.6923749584533668e-09;-1.299359e-05
08:22:25;-775;-775.0026;1.3146229e-05;5.129536528771278e-10;-1.314635e-05
08:22:45;-800;-800.0095;1.3381976e-05;1.971532449644151e-09;-1.339649e-05
08:23:05;-825;-825.0374;1.36510835e-05;1.8422896453869518e-09;-1.364689e-05
08:23:25;-850;-850.0153;1.3774157499999998e-05;5.030636235855281e-09;-1.376714e-05
08:23:44;-875;-874.9793;1.3937846000000001e-05;7.485473932891484e-10;-1.395186e-05
08:24:04;-900;-899.9434;1.4172998000000001e-05;1.920121949252169e-09;-1.416746e-05
