Repository: aimaax/PENGUIN

# PENGUIN :penguin:  

> **NOTE!!** Google ID and GitLab repo for CERN organization is hidden and the create database function won't work properly in this version. Plotting is still possible with the saved database and data stored in this repo.  

A Python-based environment for GUI-driven analysis for IV, CV, and TCT measurements obtained with [Particulars Setup]() at CERN for CMS HGCAL silicon diodes. Used to plot data for individual diodes, but also to analyse Current Volume Normalization, Saturation Voltage, Charge Collection, and Charge Collection Efficiency.

---

File: Data/ProtonIrr2024/IV_onPCB/N8740_4_LR_4e15_250min_IV.csv
time (11.02.2025);set voltage (V);real voltage (V);current (A);delta current;input current (A)
07:48:19;-25;-25.04373;3.7993622999999996e-06;1.2089262510591739e-09;-3.789605e-06
07:48:39;-50;-50.07906;5.53835825e-06;3.005322478433066e-09;-5.531299e-06
07:48:59;-75;-75.11029;6.8661532e-06;1.9729544084950275e-09;-6.881994e-06
07:49:18;-100;-100.0837;7.9420704e-06;2.874689967109504e-09;-7.942213e-06
07:49:38;-125;-125.0359;8.89491525e-06;3.14293169260402e-09;-8.905717e-06
07:49:58;-150;-150.0156;9.793811000000001e-06;2.742212479914764e-09;-9.773868e-06
07:50:17;-175;-175.0408;1.0600158e-05;2.5803517783434027e-09;-1.058075e-05
07:50:37;-200;-200.0756;1.1300356e-05;4.081118743678008e-09;-1.133397e-05
07:50:57;-225;-225.0905;1.2096881499999999e-05;3.911230642329801e-09;-1.208365e-05
07:51:17;-250;-250.0643;1.2795413500000003e-05;5.45988609198941e-09;-1.277728e-05
07:51:37;-275;-275.0343;1.34636595e-05;2.4618367609368043e-09;-1.349465e-05
07:51:57;-300;-300.0086;1.4124988000000002e-05;9.780502277490657e-09;-1.421125e-05
07:52:17;-325;-325.0444;1.466462e-05;4.514977187096281e-09;-1.46851e-05
07:52:37;-350;-350.0595;1.5328176e-05;1.7133917187846993e-08;-1.528142e-05
07:52:57;-375;-375.0935;1.5856311000000003e-05;6.880331819759933e-09;-1.580644e-05
07:53:17;-400;-400.0678;1.63820135e-05;7.53394588761431e-09;-1.637711e-05
07:53:37;-425;-425.0364;1.6737717e-05;2.7008570028788888e-09;-1.677692e-05
07:53:57;-450;-449.9886;1.7207766000000002e-05;5.4815312824063665e-09;-1.722797e-05
07:54:16;-475;-475.0232;1.7595347e-05;5.0361956921866926e-09;-1.761646e-05
07:54:36;-500;-500.0559;1.79671265e-05;7.10571816479513e-09;-1.802538e-05
07:54:56;-525;-525.0922;1.8438078500000003e-05;1.276650741735965e-08;-1.837711e-05
07:55:16;-550;-550.0715;1.8799993500000002e-05;7.037844459598375e-09;-1.886748e-05
07:55:35;-575;-575.0243;1.9162570499999994e-05;3.64190976515077e-09;-1.911924e-05
07:55:55;-600;-599.9987;1.94849925e-05;9.146076095107725e-09;-1.943808e-05
07:56:15;-625;-625.028;1.99759475e-05;6.710998579756943e-09;-1.998037e-05
07:56:36;-650;-650.0566;2.0342018e-05;1.3398790385702741e-08;-2.036064e-05
07:56:55;-675;-675.0707;2.0692609500000002e-05;4.61099834499e-09;-2.073069e-05
07:57:15;-700;-700.0507;2.10854335e-05;6.636695121632419e-09;-2.105855e-05
07:57:35;-725;-725.0166;2.1494994499999998e-05;1.258876239896122e-08;-2.14943e-05
07:57:54;-750;-749.9843;2.1976032999999998e-05;8.792814029080843e-09;-2.206575e-05
07:58:14;-775;-775.0065;2.2383783500000002e-05;5.541633616317488e-09;-2.23579e-05
07:58:34;-800;-800.0154;2.2776883000000002e-05;6.247826265990505e-09;-2.280239e-05
07:58:53;-825;-825.0433;2.3253494999999996e-05;4.715387391296672e-09;-2.334746e-05
07:59:13;-850;-850.0207;2.3616497999999998e-05;6.725516991280295e-09;-2.360493e-05
07:59:33;-875;-874.9855;2.4151629e-05;6.298046994902498e-09;-2.417367e-05
07:59:52;-900;-899.947;2.46940775e-05;6.9575325322631765e-09;-2.472861e-05

File: Data/ProtonIrr2024/IV_onPCB/N8740_4_LR_4e15_600min_IV.csv
time (22.05.2025);set voltage (V);real voltage (V);current (A);delta current;input current (A)
14:21:47;-25;-25.03955;3.606337700000001e-06;1.5787252927598677e-10;-3.605639e-06
14:22:07;-50;-50.07184;5.3054888499999994e-06;4.166076588050144e-10;-5.306591e-06
14:22:26;-75;-75.10154;6.593086700000001e-06;1.4359616953456418e-09;-6.589005e-06
14:22:47;-100;-100.0776;7.61812945e-06;1.359018026876405e-09;-7.632199e-06
14:23:07;-125;-125.0318;8.5465595e-06;1.2948317950606418e-09;-8.562465e-06
14:23:27;-150;-150.013;9.371464699999998e-06;1.003752786048423e-09;-9.367111e-06
14:23:47;-175;-175.0496;1.0125623999999999e-05;6.963588873562313e-10;-1.012808e-05
14:24:07;-200;-200.0684;1.0841882000000001e-05;1.199485014495831e-09;-1.086272e-05
14:24:27;-225;-225.0813;1.1534971999999997e-05;6.642810399221014e-10;-1.153871e-05
14:24:47;-250;-250.0577;1.2199178499999998e-05;5.524519322982044e-10;-1.220761e-05
14:25:07;-275;-275.0298;1.2816807499999998e-05;1.825154359910393e-09;-1.280299e-05
14:25:27;-300;-300.0063;1.3415662500000002e-05;7.235032394536772e-10;-1.342202e-05
14:25:47;-325;-325.0405;1.3985540000000001e-05;1.4318266305666602e-09;-1.399734e-05
14:26:07;-350;-350.0526;1.4515234499999999e-05;1.263988424590985e-09;-1.452361e-05
14:26:27;-375;-375.0846;1.5008511499999997e-05;1.387824966449281e-09;-1.49999e-05
14:26:46;-400;-400.0605;1.5473803e-05;1.7141298229713554e-09;-1.548361e-05
14:27:06;-425;-425.0323;1.5921262999999998e-05;1.153125340108383e-09;-1.591799e-05
14:27:26;-450;-449.9867;1.6342261e-05;3.311717371696965e-09;-1.63409e-05
14:27:46;-475;-475.0196;1.67367975e-05;1.0196386308393494e-09;-1.673848e-05
14:28:05;-500;-500.0512;1.7063058999999997e-05;2.7305085515338996e-09;-1.706576e-05
14:28:25;-525;-525.0851;1.7441719500000003e-05;4.010998159747722e-09;-1.743523e-05
14:28:45;-550;-550.0663;1.7818586500000002e-05;4.4735925314561724e-09;-1.78094e-05
14:29:05;-575;-575.0212;1.8196211999999996e-05;7.954811751386233e-10;-1.820664e-05
14:29:24;-600;-599.9964;1.8585381e-05;3.036328860647346e-09;-1.85611e-05
14:29:44;-625;-625.0237;1.8884327e-05;5.859637787440133e-10;-1.88935e-05
14:30:03;-650;-650.0524;1.9312085499999998e-05;1.4257663684839478e-09;-1.931743e-05
14:30:23;-675;-675.066;1.9714595499999997e-05;9.64796733773456e-10;-1.97215e-05
14:30:43;-700;-700.0456;2.0166205000000004e-05;1.177477919113567e-09;-2.016835e-05
14:31:03;-725;-725.0145;2.0505895000000003e-05;6.539516419430654e-10;-2.052147e-05
14:31:23;-750;-749.9852;2.08772035e-05;2.1229367954557658e-09;-2.088284e-05
14:31:43;-775;-775.0065;2.1303619e-05;1.0720778656422257e-09;-2.129684e-05
14:32:03;-800;-800.0117;2.1794331500000002e-05;5.4301838953667144e-09;-2.178563e-05
14:32:23;-825;-825.0394;2.22462875e-05;2.7822559978369473e-09;-2.224978e-05
14:32:43;-850;-850.0166;2.2691814499999998e-05;3.923292206489419e-09;-2.27046e-05
14:33:03;-875;-874.9807;2.3092998e-05;1.9260656271269733e-09;-2.309931e-05
14:33:23;-900;-899.9462;2.35853625e-05;2.625181600861159e-09;-2.357916e-05

File: Data/ProtonIrr2024/IV_onPCB/N8740_4_LR_4e15_980min_IV.csv
time (03.07.2025);set voltage (V);real voltage (V);current (A);delta current;input current (A)
10:00:23;-25;-25.03855;3.3804141e-06;7.753697050439963e-10;-3.381813e-06
10:00:43;-50;-50.07189;4.96911105e-06;6.02119400430664e-10;-4.961676e-06
10:01:03;-75;-75.09985;6.17188335e-06;1.7753698055264414e-09;-6.172072e-06
10:01:23;-100;-100.0751;7.160872950000001e-06;2.7878652607999145e-09;-7.181546e-06
10:01:43;-125;-125.0307;8.01082335e-06;8.239738475066713e-10;-8.018153e-06
10:02:02;-150;-150.0124;8.815514599999998e-06;2.037576427278247e-09;-8.807296e-06
10:02:22;-175;-175.0458;9.543037400000001e-06;1.7529729909500025e-09;-9.550958e-06
10:02:42;-200;-200.0772;1.02039595e-05;2.9671506091703197e-09;-1.019236e-05
10:03:02;-225;-225.0789;1.0841393499999998e-05;3.650589628744986e-09;-1.086193e-05
10:03:22;-250;-250.0562;1.1424168499999999e-05;2.8511212947715543e-09;-1.142484e-05
10:03:42;-275;-275.0276;1.1974459500000001e-05;3.5247028580435073e-09;-1.1953e-05
10:04:02;-300;-300.0067;1.2554756499999998e-05;1.8316928338288752e-09;-1.256233e-05
10:04:22;-325;-325.0379;1.30745085e-05;1.9556203970862923e-09;-1.306697e-05
10:04:42;-350;-350.0504;1.3567932499999998e-05;2.701188985891225e-09;-1.357346e-05
10:05:01;-375;-375.0825;1.4021163999999999e-05;1.7047019387564955e-09;-1.403069e-05
10:05:21;-400;-400.0603;1.4460467999999999e-05;4.04409486782888e-09;-1.4459e-05
10:05:41;-425;-425.0306;1.4892109999999997e-05;3.547358876685551e-09;-1.495429e-05
10:06:01;-450;-449.9861;1.5297376999999997e-05;3.436020234224414e-09;-1.529551e-05
10:06:20;-475;-475.0183;1.5667336499999995e-05;2.160537464960948e-09;-1.565796e-05
10:06:40;-500;-500.0494;1.6022896000000004e-05;2.9083116579899344e-09;-1.606046e-05
10:06:59;-525;-525.0818;1.6303241000000002e-05;4.71348198787264e-09;-1.634394e-05
10:07:19;-550;-550.0651;1.6683142e-05;2.086628932033694e-09;-1.669039e-05
10:07:39;-575;-575.0189;1.7001267000000002e-05;1.904167810357112e-09;-1.703668e-05
10:07:59;-600;-599.995;1.73752975e-05;7.420341564746132e-09;-1.73683e-05
10:08:18;-625;-625.0227;1.7722374e-05;4.1349312811702275e-09;-1.776262e-05
10:08:38;-650;-650.0506;1.8088265e-05;2.004522698798883e-09;-1.806964e-05
10:08:58;-675;-675.0631;1.84230645e-05;3.9998063374993915e-09;-1.842491e-05
10:09:18;-700;-700.0449;1.8815894500000002e-05;3.476009096291349e-09;-1.888254e-05
10:09:37;-725;-725.0106;1.9183338e-05;7.786898278518776e-09;-1.913574e-05
10:09:57;-750;-749.9825;1.9571252499999997e-05;2.5843218525369487e-09;-1.959253e-05
10:10:17;-775;-775.0041;1.9944244e-05;4.636208979327814e-09;-1.994394e-05
10:10:37;-800;-800.0076;2.04743865e-05;3.6645083077405987e-09;-2.047163e-05
10:10:57;-825;-825.0354;2.09409345e-05;5.2594751389754015e-09;-2.095809e-05
10:11:17;-850;-850.0141;2.1490862500000002e-05;6.032339342038003e-09;-2.151383e-05
10:11:37;-875;-874.9796;2.1945983e-05;4.258454068086196e-09;-2.193266e-05
10:11:57;-900;-899.9445;2.24744495e-05;7.769365401208761e-09;-2.241186e-05

File: Data/ProtonIrr2024/IV_onPCB/N8740_4_LR_4e15_noadd_IV.csv
time (27.01.2025);set voltage (V);real voltage (V);current (A);delta current;input current (A)
11:31:00;-25;-25.04152;4.30943325e-06;1.2332272415799991e-09;-4.317439e-06
11:31:19;-50;-50.07621;6.1855347e-06;5.644466409679376e-10;-6.187218e-06
11:31:39;-75;-75.10497;7.63158425e-06;5.489764060276428e-10;-7.638241e-06
11:31:59;-100;-100.0791;8.87144715e-06;9.871368579761527e-10;-8.873711e-06
11:32:19;-125;-125.0335;9.974397900000004e-06;2.4962359252482257e-09;-9.960572e-06
11:32:40;-150;-150.0029;1.0970935e-05;2.1002043352969175e-09;-1.099361e-05
11:32:59;-175;-175.0389;1.19858125e-05;1.871750233738478e-09;-1.197713e-05
11:33:19;-200;-200.0692;1.2828263000000003e-05;2.947661454441467e-09;-1.284791e-05
11:33:39;-225;-225.0836;1.3693075000000001e-05;1.7017092142901575e-09;-1.368698e-05
11:33:59;-250;-250.0591;1.4489816499999998e-05;2.3782201616966008e-09;-1.451487e-05
11:34:19;-275;-275.0312;1.5298125e-05;1.8255669667256377e-09;-1.528705e-05
11:34:39;-300;-300.0079;1.60288795e-05;1.698178652998565e-09;-1.605096e-05
11:34:59;-325;-325.0424;1.6768601e-05;2.186408001723316e-09;-1.67959e-05
11:35:19;-350;-350.0543;1.7542680499999997e-05;4.540809039972874e-09;-1.754488e-05
11:35:39;-375;-375.0877;1.81728465e-05;3.713522874239461e-09;-1.821002e-05
11:35:59;-400;-400.0626;1.88055425e-05;2.554625302759721e-09;-1.88246e-05
11:36:19;-425;-425.0342;1.9517392000000002e-05;3.431409520882097e-09;-1.94882e-05
11:36:39;-450;-449.9876;2.0078915499999998e-05;1.7029168322322415e-09;-2.009765e-05
11:36:59;-475;-475.0212;2.06930585e-05;1.553756621063989e-09;-2.065898e-05
11:37:19;-500;-500.0525;2.1217328999999997e-05;3.1630406178233385e-09;-2.12047e-05
11:37:39;-525;-525.0868;2.1686000000000002e-05;2.297574917168148e-09;-2.17075e-05
11:37:59;-550;-550.0687;2.21659155e-05;1.3482215090630666e-09;-2.217967e-05
11:38:19;-575;-575.0221;2.2732197000000004e-05;3.2470059362433854e-09;-2.271819e-05
11:38:38;-600;-599.9969;2.3236338500000002e-05;2.5660362697163222e-09;-2.324601e-05
11:38:58;-625;-625.0261;2.36601795e-05;2.0967062830783194e-09;-2.368058e-05
11:39:18;-650;-650.0553;2.4165984500000003e-05;2.56407541572007e-09;-2.416436e-05
11:39:38;-675;-675.0664;2.46561825e-05;2.923693714721214e-09;-2.469455e-05
11:39:58;-700;-700.0478;2.5094358999999996e-05;3.940396356967107e-09;-2.510497e-05
11:40:17;-725;-725.016;2.55626015e-05;3.6609408131653734e-09;-2.555523e-05
11:40:37;-750;-749.9847;2.6198749999999994e-05;3.0965741554176387e-09;-2.617144e-05
11:40:57;-775;-775.0064;2.6665887000000003e-05;6.220368401469515e-09;-2.66215e-05
11:41:17;-800;-800.0112;2.7108499999999996e-05;3.024487477243061e-09;-2.712451e-05
11:41:37;-825;-825.04;2.7476335000000002e-05;5.3595039182744905e-09;-2.751208e-05
11:41:57;-850;-850.0207;2.7971783000000002e-05;2.7694257617780567e-09;-2.798882e-05
11:42:17;-875;-874.9821;2.8435842999999997e-05;3.4279147524406256e-09;-2.844985e-05
11:42:37;-900;-899.9485;2.90196425e-05;3.34387924983842e-09;-2.90455e-05

File: Data/ProtonIrr2024/IV_onPCB/N8740_4_UR_4e15_109min_IV.csv
time (07.07.2025);set voltage (V);real voltage (V);current (A);delta current;input current (A)
07:57:06;-25;-25.03931;2.9689542500000006e-06;2.663934202922447e-10;-2.968068e-06
07:57:26;-50;-50.0749;4.3312064000000005e-06;9.610380908163917e-10;-4.32978e-06
07:57:46;-75;-75.10461;5.353993949999999e-06;7.422305890860411e-10;-5.357799e-06
07:58:06;-100;-100.0795;6.1853380000000005e-06;6.304008129753731e-10;-6.189212e-06
07:58:26;-125;-125.0317;6.908920199999998e-06;9.45096422594007e-10;-6.908665e-06
07:58:46;-150;-150.0084;7.577365700000001e-06;1.0082664655238644e-09;-7.580619e-06
07:59:06;-175;-175.0469;8.151788850000001e-06;8.387676682937929e-10;-8.161593e-06
07:59:25;-200;-200.0797;8.71942695e-06;1.2551701328405886e-09;-8.716591e-06
07:59:45;-225;-225.0947;9.2171539e-06;1.559421835008104e-09;-9.221089e-06
08:00:05;-250;-250.0708;9.714915200000002e-06;1.6388909170533718e-09;-9.730042e-06
08:00:24;-275;-275.0462;1.0212724e-05;2.1730701093153717e-09;-1.022996e-05
08:00:44;-300;-300.0054;1.0647403e-05;1.8355778517949597e-09;-1.066418e-05
08:01:04;-325;-325.0406;1.1063089e-05;1.0891331185856063e-09;-1.107073e-05
08:01:24;-350;-350.0548;1.1485791e-05;2.0051703044878375e-09;-1.150612e-05
08:01:44;-375;-375.089;1.1895351499999999e-05;1.1891051835308784e-09;-1.187948e-05
08:02:04;-400;-400.0641;1.2278946499999997e-05;1.7909033021076712e-09;-1.229675e-05
08:02:24;-425;-425.0332;1.25968395e-05;9.206640198791514e-10;-1.260425e-05
08:02:44;-450;-449.9856;1.2914196499999998e-05;8.683508147632159e-10;-1.292225e-05
08:03:04;-475;-475.021;1.3197547500000002e-05;7.95982372606297e-10;-1.320398e-05
08:03:24;-500;-500.0528;1.3496193e-05;7.85786580440268e-10;-1.349426e-05
08:03:44;-525;-525.0878;1.3820024000000002e-05;1.891657527143858e-09;-1.38203e-05
08:04:03;-550;-550.0691;1.4111088000000002e-05;2.508803659117266e-09;-1.411064e-05
08:04:23;-575;-575.0213;1.44164545e-05;1.6765849926263933e-09;-1.442024e-05
08:04:43;-600;-599.9944;1.4741097e-05;1.4626818006661644e-09;-1.475442e-05
08:05:03;-625;-625.0242;1.5120624000000001e-05;2.2624662870416466e-09;-1.512289e-05
08:05:23;-650;-650.0545;1.5446606e-05;1.3362027166564623e-09;-1.544929e-05
08:05:42;-675;-675.0684;1.5797112e-05;3.287615138668063e-09;-1.580357e-05
08:06:02;-700;-700.0477;1.6201384000000003e-05;1.5461965269653706e-09;-1.621189e-05
08:06:22;-725;-725.0148;1.65667575e-05;1.4885736251525175e-09;-1.658047e-05
08:06:42;-750;-749.983;1.6980406500000002e-05;1.7061953690887084e-09;-1.700782e-05
08:07:02;-775;-775.0053;1.7402566999999998e-05;1.3760141896069955e-09;-1.740014e-05
08:07:21;-800;-800.0128;1.7846755e-05;3.6457217735312844e-09;-1.782141e-05
08:07:41;-825;-825.0404;1.8285475e-05;2.4749405548416564e-09;-1.827684e-05
08:08:01;-850;-850.0186;1.87429995e-05;2.8990207376801535e-09;-1.874569e-05
08:08:21;-875;-874.9805;1.92511645e-05;4.103225650326836e-09;-1.924806e-05
08:08:41;-900;-899.9451;1.9684340499999998e-05;5.539005527845224e-09;-1.971019e-05

File: Data/ProtonIrr2024/IV_onPCB/N8740_4_UR_4e15_144min_IV.csv
time (21.08.2025);set voltage (V);real voltage (V);current (A);delta current;input current (A)
08:21:54;-25;-25.03805;2.8936319499999998e-06;4.2857213205596483e-10;-2.891231e-06
08:22:14;-50;-50.07642;4.23180565e-06;2.0601909225846175e-10;-4.230041e-06
08:22:34;-75;-75.10383;5.24828385e-06;4.759679415412255e-10;-5.250786e-06
08:22:53;-100;-100.0786;6.0896327000000006e-06;1.5252980202242284e-09;-6.082408e-06
08:23:13;-125;-125.0306;6.8360220500000004e-06;1.0953983441538754e-09;-6.848837e-06
08:23:32;-150;-150.01;7.468417650000001e-06;1.287924115146151e-09;-7.480708e-06
08:23:52;-175;-175.0473;8.075316000000001e-06;9.627096758628805e-10;-8.072143e-06
08:24:12;-200;-200.0793;8.610180300000001e-06;9.53386613866616e-10;-8.622806e-06
08:24:32;-225;-225.0958;9.1174771e-06;5.358733754349008e-10;-9.124386e-06
08:24:51;-250;-250.0706;9.602020649999999e-06;9.30442854975534e-10;-9.609678e-06
08:25:11;-275;-275.041;1.00827465e-05;1.1276930599680353e-09;-1.007076e-05
08:25:31;-300;-300.0061;1.0512925e-05;8.701734022595478e-10;-1.052081e-05
08:25:51;-325;-325.0415;1.09229765e-05;5.661352643140754e-10;-1.093345e-05
08:26:11;-350;-350.0555;1.13308225e-05;2.016976434542574e-09;-1.131845e-05
08:26:31;-375;-375.0894;1.1692730000000001e-05;1.236241076813116e-09;-1.169632e-05
08:26:50;-400;-400.064;1.2051409499999999e-05;1.4896886377696278e-09;-1.206255e-05
08:27:10;-425;-425.0337;1.23283615e-05;1.1584485907885798e-09;-1.234485e-05
08:27:30;-450;-449.9869;1.2611586500000001e-05;1.2184564569569106e-09;-1.260872e-05
08:27:50;-475;-475.0195;1.2912670999999998e-05;1.516986964347421e-09;-1.293393e-05
08:28:10;-500;-500.0515;1.3220473999999999e-05;5.136173205802188e-09;-1.318104e-05
08:28:30;-525;-525.0863;1.3444413e-05;3.0627082867945602e-09;-1.347826e-05
08:28:49;-550;-550.0674;1.3734155999999998e-05;8.556396437754008e-10;-1.373632e-05
08:29:09;-575;-575.0213;1.4065295499999998e-05;1.2701731132015064e-09;-1.407024e-05
08:29:29;-600;-599.9958;1.4344867500000003e-05;1.993093183345907e-09;-1.434549e-05
08:29:49;-625;-625.0247;1.4724785999999998e-05;9.092896678176705e-10;-1.472612e-05
08:30:09;-650;-650.0535;1.5008994500000003e-05;2.075901668552716e-09;-1.503661e-05
08:30:29;-675;-675.0671;1.5332691000000002e-05;4.46228007301202e-09;-1.531597e-05
08:30:48;-700;-700.0464;1.5661947500000003e-05;4.014364200904101e-09;-1.564525e-05
08:31:08;-725;-725.0139;1.6011853e-05;1.372537449397926e-09;-1.600953e-05
08:31:27;-750;-749.9818;1.6422525e-05;1.4717673899091356e-09;-1.642903e-05
08:31:47;-775;-775.0038;1.6819166e-05;8.255544803342777e-10;-1.682067e-05
08:32:07;-800;-800.0107;1.7228593500000002e-05;9.126692377307601e-10;-1.722996e-05
08:32:27;-825;-825.0385;1.7757375999999998e-05;1.2611624399734756e-09;-1.778038e-05
08:32:46;-850;-850.0168;1.8095029999999997e-05;2.0596824998042597e-09;-1.810417e-05
08:33:06;-875;-874.98;1.8542826e-05;1.9738717536861832e-09;-1.855133e-05
08:33:26;-900;-899.9448;1.8974124500000002e-05;1.827013201238592e-09;-1.899301e-05

File: Data/ProtonIrr2024/IV_onPCB/N8740_4_UR_4e15_30min_IV.csv
time (07.02.2025);set voltage (V);real voltage (V);current (A);delta current;input current (A)
07:57:55;-25;-25.04189;3.5539998500000007e-06;1.2048635675357598e-09;-3.562283e-06
07:58:15;-50;-50.07804;5.1783816499999996e-06;1.4760343411909523e-09;-5.176596e-06
07:58:34;-75;-75.10915;6.408362550000001e-06;3.715175478678649e-09;-6.391968e-06
07:58:54;-100;-100.0813;7.394048e-06;2.097489156110226e-09;-7.374724e-06
07:59:14;-125;-125.033;8.265859949999998e-06;5.465724012642299e-09;-8.238821e-06
07:59:33;-150;-150.0114;9.105107899999999e-06;4.10931667731999e-09;-9.083401e-06
07:59:53;-175;-175.0504;9.8700407e-06;6.322772219960142e-09;-9.868716e-06
08:00:13;-200;-200.0727;1.04326515e-05;4.762451746474713e-09;-1.040843e-05
08:00:33;-225;-225.0875;1.1076366e-05;5.349990532701945e-09;-1.110667e-05
08:00:53;-250;-250.0623;1.1651243000000002e-05;6.666293839158277e-09;-1.163156e-05
08:01:13;-275;-275.0326;1.2238582999999998e-05;3.6015146188791134e-09;-1.227214e-05
08:01:33;-300;-300.0086;1.2798926e-05;6.573374833371359e-09;-1.276659e-05
08:01:53;-325;-325.0432;1.3226968999999999e-05;1.2225182820719266e-09;-1.322257e-05
08:02:12;-350;-350.0572;1.3840989e-05;5.5784292099120415e-09;-1.380551e-05
08:02:32;-375;-375.0917;1.4222371499999998e-05;5.830198121633616e-09;-1.422979e-05
08:02:52;-400;-400.0661;1.4604224499999999e-05;4.428332105601392e-09;-1.460579e-05
08:03:11;-425;-425.0366;1.5024453999999999e-05;5.247690415792446e-09;-1.511588e-05
08:03:31;-450;-449.9872;1.5336966499999997e-05;3.906748537787001e-09;-1.533749e-05
08:03:51;-475;-475.023;1.57598215e-05;8.63599497090518e-09;-1.578713e-05
08:04:11;-500;-500.056;1.6053309499999997e-05;8.436538048127368e-09;-1.601744e-05
08:04:31;-525;-525.0914;1.6430065499999996e-05;3.954860267759191e-09;-1.648521e-05
08:04:51;-550;-550.0712;1.68153155e-05;3.527500990432123e-09;-1.684295e-05
08:05:11;-575;-575.0234;1.71351485e-05;6.7285987870803534e-09;-1.720358e-05
08:05:31;-600;-599.9973;1.74508215e-05;4.5200169399571974e-09;-1.745416e-05
08:05:51;-625;-625.0266;1.7754965500000004e-05;5.238650469109369e-09;-1.778452e-05
08:06:11;-650;-650.0566;1.8136816000000006e-05;8.84581905195899e-09;-1.817851e-05
08:06:31;-675;-675.072;1.85871585e-05;9.112059407044083e-09;-1.85007e-05
08:06:51;-700;-700.052;1.8880957499999998e-05;9.821590448471143e-09;-1.892264e-05
08:07:11;-725;-725.0152;1.9165476500000004e-05;6.869384844183798e-09;-1.91876e-05
08:07:30;-750;-749.9837;1.9578246000000004e-05;1.2168549326028915e-08;-1.953234e-05
08:07:50;-775;-775.0076;1.9953701e-05;6.936983310488705e-09;-1.991646e-05
08:08:10;-800;-800.0151;2.02600305e-05;1.0815488649963982e-08;-2.024981e-05
08:08:29;-825;-825.0438;2.0749784e-05;4.588620075796194e-09;-2.074952e-05
08:08:49;-850;-850.0222;2.11936875e-05;7.941796360868192e-09;-2.114723e-05
08:09:08;-875;-874.9848;2.1612106499999997e-05;8.992015743841853e-09;-2.156564e-05
08:09:28;-900;-899.9468;2.2067553e-05;1.527225461580581e-08;-2.199258e-05

File: Data/ProtonIrr2024/IV_onPCB/N8740_4_UR_4e15_58min_IV.csv
time (19.02.2025);set voltage (V);real voltage (V);current (A);delta current;input current (A)
14:34:03;-25;-25.04058;3.2509234500000002e-06;4.699597986796183e-10;-3.255743e-06
14:34:23;-50;-50.07499;4.739080899999999e-06;1.651313337770876e-09;-4.739896e-06
14:34:43;-75;-75.10146;5.8467001e-06;1.3408850321709213e-09;-5.845252e-06
14:35:03;-100;-100.0774;6.7822618e-06;1.9512381640896707e-09;-6.790728e-06
14:35:23;-125;-125.0319;7.6043988e-06;2.355823299400876e-09;-7.594365e-06
14:35:42;-150;-150.0114;8.3685789e-06;3.358669097946427e-09;-8.395657e-06
14:36:02;-175;-175.0461;8.99855025e-06;1.0846547420147378e-09;-9.008587e-06
14:36:22;-200;-200.0788;9.632021050000002e-06;3.6765600215928852e-09;-9.636561e-06
14:36:42;-225;-225.1012;1.0200639499999998e-05;4.051821594974284e-09;-1.020758e-05
14:37:02;-250;-250.0586;1.0757197499999999e-05;2.564391533580615e-09;-1.076429e-05
14:37:22;-275;-275.0315;1.1280006e-05;1.7157402775478652e-09;-1.129543e-05
14:37:42;-300;-300.0066;1.181456e-05;5.1422064816574266e-09;-1.184808e-05
14:38:02;-325;-325.0405;1.2252289000000001e-05;2.1123598059989598e-09;-1.226335e-05
14:38:22;-350;-350.0547;1.2737492499999999e-05;1.6948968810815649e-09;-1.273856e-05
14:38:42;-375;-375.0874;1.31836145e-05;2.060074692213867e-09;-1.318915e-05
14:39:02;-400;-400.064;1.3635676499999998e-05;4.439815439576288e-09;-1.361201e-05
14:39:22;-425;-425.0344;1.3981975e-05;2.8950490064936953e-09;-1.40468e-05
14:39:42;-450;-449.9875;1.4316947500000002e-05;4.459800997522236e-09;-1.432463e-05
14:40:01;-475;-475.0224;1.47475665e-05;5.416814713233205e-09;-1.47182e-05
14:40:21;-500;-500.0533;1.5012142500000001e-05;4.141394926531396e-09;-1.502105e-05
14:40:41;-525;-525.0871;1.53154645e-05;4.553344620990163e-09;-1.528303e-05
14:41:01;-550;-550.0687;1.5651243999999997e-05;3.119907322341549e-09;-1.567417e-05
14:41:20;-575;-575.0221;1.59855975e-05;6.624619644741809e-09;-1.598786e-05
14:41:40;-600;-599.9975;1.6361005999999998e-05;7.029246951132149e-09;-1.641403e-05
14:42:00;-625;-625.0263;1.66357835e-05;5.1249224030710905e-09;-1.668833e-05
14:42:20;-650;-650.0544;1.6970923e-05;3.3224839427753606e-09;-1.69685e-05
14:42:40;-675;-675.0693;1.7308935999999998e-05;3.4446548012826308e-09;-1.729355e-05
14:43:00;-700;-700.0486;1.7680762500000003e-05;6.680517265713717e-09;-1.767936e-05
14:43:20;-725;-725.0161;1.79929005e-05;2.8160296052242735e-09;-1.798914e-05
14:43:40;-750;-749.985;1.8417234000000004e-05;5.449142427942321e-09;-1.846354e-05
14:44:00;-775;-775.0065;1.87307705e-05;1.9560853093615365e-09;-1.876386e-05
14:44:20;-800;-800.0145;1.9146738500000003e-05;5.525586406663039e-09;-1.916247e-05
14:44:40;-825;-825.0416;1.9677317e-05;4.117841127338409e-09;-1.972923e-05
14:44:59;-850;-850.0187;2.0007138999999997e-05;4.0871165202377665e-09;-1.999973e-05
14:45:19;-875;-874.9843;2.04972255e-05;7.807676526182442e-09;-2.049741e-05
14:45:39;-900;-899.9468;2.1085526500000002e-05;1.0419120338948898e-08;-2.111077e-05

File: Data/ProtonIrr2024/IV_onPCB/N8740_4_UR_4e15_noadd_IV.csv
time (03.02.2025);set voltage (V);real voltage (V);current (A);delta current;input current (A)
07:58:05;-25;-25.04426;4.1602878499999996e-06;1.5237218976489736e-09;-4.167385e-06
07:58:25;-50;-50.0805;5.9462299e-06;2.14194119655513e-09;-5.938842e-06
07:58:45;-75;-75.11096;7.34801075e-06;2.305836640869218e-09;-7.350199e-06
07:59:05;-100;-100.0834;8.5468921e-06;3.693193758050074e-09;-8.58015e-06
07:59:25;-125;-125.0352;9.611582e-06;4.032170515367638e-09;-9.584867e-06
07:59:45;-150;-150.0036;1.05362545e-05;3.571453798875193e-09;-1.052451e-05
08:00:05;-175;-175.0421;1.14670765e-05;6.070278670497744e-09;-1.154033e-05
08:00:24;-200;-200.0748;1.2321072999999999e-05;3.170434836106883e-09;-1.228317e-05
08:00:44;-225;-225.0894;1.3066011e-05;4.085285234839755e-09;-1.308873e-05
08:01:04;-250;-250.0642;1.3834695999999997e-05;5.434501743490377e-09;-1.384775e-05
08:01:24;-275;-275.0326;1.4587830999999998e-05;5.600682498588898e-09;-1.466607e-05
08:01:43;-300;-300.0072;1.52421505e-05;5.17175098370947e-09;-1.524486e-05
08:02:03;-325;-325.0444;1.5938456e-05;5.874355981722661e-09;-1.589968e-05
08:02:23;-350;-350.0586;1.6537907999999998e-05;9.652716006389035e-09;-1.6586e-05
08:02:43;-375;-375.0928;1.7063034000000002e-05;5.271943825573222e-09;-1.710514e-05
08:03:03;-400;-400.0675;1.76800645e-05;4.4041678825289874e-09;-1.766353e-05
08:03:23;-425;-425.0365;1.8147073500000002e-05;1.047823232408501e-08;-1.806006e-05
08:03:43;-450;-449.9869;1.85473075e-05;7.509097078710527e-09;-1.857792e-05
08:04:03;-475;-475.0232;1.8996624999999995e-05;6.87805537561298e-09;-1.902882e-05
08:04:23;-500;-500.0565;1.9443754499999997e-05;4.810563765038317e-09;-1.944043e-05
08:04:43;-525;-525.0912;1.9789693e-05;1.2611797911083137e-08;-1.974575e-05
08:05:03;-550;-550.0719;2.0273618500000002e-05;7.616908666742684e-09;-2.023864e-05
08:05:23;-575;-575.0243;2.0639968e-05;7.2465380562031294e-09;-2.057708e-05
08:05:43;-600;-599.9979;2.1103291e-05;9.30081641308982e-09;-2.107664e-05
08:06:03;-625;-625.0257;2.1379764e-05;1.1128477735072358e-08;-2.133793e-05
08:06:23;-650;-650.0565;2.1930328e-05;8.558585064132995e-09;-2.201397e-05
08:06:43;-675;-675.0721;2.2307591e-05;7.787642226630665e-09;-2.236343e-05
08:07:03;-700;-700.0513;2.2534427e-05;3.989674554396594e-09;-2.256391e-05
08:07:23;-725;-725.0162;2.3038770500000003e-05;5.721824118015135e-09;-2.305488e-05
08:07:43;-750;-749.9851;2.3405135000000003e-05;7.226382099640102e-09;-2.350308e-05
08:08:03;-775;-775.0062;2.3738372e-05;1.0251194993755554e-08;-2.38121e-05
08:08:23;-800;-800.015;2.41843555e-05;7.042587254518045e-09;-2.414853e-05
08:08:43;-825;-825.0428;2.46432625e-05;5.3053425372449115e-09;-2.469343e-05
08:09:03;-850;-850.0225;2.4997307999999997e-05;1.0410155656857376e-08;-2.506878e-05
08:09:23;-875;-874.9839;2.5503845e-05;6.215101789190531e-09;-2.551025e-05
08:09:43;-900;-899.9456;2.5896482000000003e-05;5.547144878223366e-09;-2.585153e-05

File: Data/ProtonIrr2024/IV_onPCB/P6212_2_UL_6e15_1120min_IV.csv
time (19.08.2025);set voltage (V);real voltage (V);current (A);delta current;input current (A)
12:25:42;-25;-25.03868;3.994686200000001e-06;1.7750792103452574e-09;-3.996006e-06
12:26:02;-50;-50.07284;5.953758750000001e-06;1.116674797949256e-09;-5.941059e-06
12:26:22;-75;-75.10238;7.480199850000001e-06;1.1813231041400116e-09;-7.491971e-06
12:26:42;-100;-100.077;8.717436499999999e-06;1.378429942906048e-09;-8.708362e-06
12:27:01;-125;-125.0329;9.778319999999999e-06;2.158975119124858e-09;-9.799634e-06
12:27:21;-150;-150.0028;1.079154e-05;1.9294996760818512e-09;-1.079832e-05
12:27:41;-175;-175.0372;1.1694083000000002e-05;2.119789859868211e-09;-1.170023e-05
12:28:01;-200;-200.0671;1.25850175e-05;3.326449449112338e-09;-1.261334e-05
12:28:21;-225;-225.081;1.3468005999999999e-05;1.9190995805325156e-09;-1.346564e-05
12:28:40;-250;-250.0576;1.4278063500000002e-05;2.1531017480602007e-09;-1.426611e-05
12:29:00;-275;-275.0307;1.512163e-05;3.5725978642998364e-09;-1.509655e-05
12:29:20;-300;-300.0081;1.5918866499999996e-05;1.7821337316542576e-09;-1.593882e-05
12:29:39;-325;-325.041;1.6652993e-05;3.0777087337824137e-09;-1.666127e-05
12:29:59;-350;-350.0523;1.7371323499999995e-05;1.6739167056636806e-09;-1.73843e-05
12:30:19;-375;-375.0835;1.8183701499999997e-05;3.814800471518833e-09;-1.81848e-05
12:30:39;-400;-400.0607;1.9068308499999998e-05;1.911057204141206e-09;-1.905616e-05
12:30:59;-425;-425.0327;1.9919431000000003e-05;3.4643431484193627e-09;-1.98907e-05
12:31:19;-450;-449.9892;2.0773096999999998e-05;7.018069716809601e-09;-2.07463e-05
12:31:39;-475;-475.0218;2.1589484e-05;2.833334290195927e-09;-2.159862e-05
12:31:59;-500;-500.0511;2.2303224999999995e-05;5.077190881777086e-09;-2.232013e-05
12:32:19;-525;-525.0848;2.31413125e-05;2.6512789248775757e-09;-2.314279e-05
12:32:39;-550;-550.067;2.389153e-05;1.8234897860969811e-09;-2.39038e-05
12:32:59;-575;-575.0226;2.4764008499999995e-05;4.049307797327879e-09;-2.47663e-05
12:33:19;-600;-599.9977;2.5428928e-05;5.459829649357132e-09;-2.543617e-05
12:33:38;-625;-625.0251;2.6188086500000004e-05;7.455401105071448e-09;-2.62679e-05
12:33:58;-650;-650.0529;2.68999605e-05;4.749225172330711e-09;-2.688253e-05
12:34:17;-675;-675.0654;2.7598575999999998e-05;3.736008993565226e-09;-2.761752e-05
12:34:37;-700;-700.046;2.8442647499999994e-05;3.069777831944825e-09;-2.841266e-05
12:34:57;-725;-725.014;2.9306567499999996e-05;5.225974161579759e-09;-2.934153e-05
12:35:17;-750;-749.9844;3.0053117000000002e-05;8.460881310478238e-09;-3.00196e-05
12:35:36;-775;-775.006;3.0996268e-05;5.131710952499263e-09;-3.095847e-05
12:35:56;-800;-800.0105;3.18912565e-05;6.926496923951018e-09;-3.192612e-05
12:36:16;-825;-825.0383;3.25663905e-05;5.602978247102214e-09;-3.261743e-05
12:36:35;-850;-850.0182;3.3784263999999996e-05;3.1914586320363176e-09;-3.377222e-05
12:36:55;-875;-874.9821;3.4724484500000004e-05;4.118858305100933e-09;-3.476992e-05
12:37:15;-900;-899.9459;3.5845624999999996e-05;8.267899536762545e-09;-3.589027e-05

File: Data/ProtonIrr2024/IV_onPCB/P6212_2_UL_6e15_250min_IV.csv
time (11.02.2025);set voltage (V);real voltage (V);current (A);delta current;input current (A)
10:01:09;-25;-25.0396;4.43401525e-06;1.6889925205207332e-09;-4.441937e-06
10:01:28;-50;-50.07506;6.580844399999999e-06;2.8466044135074258e-09;-6.570908e-06
10:01:48;-75;-75.10499;8.17001935e-06;3.901556702955238e-09;-8.200071e-06
10:02:08;-100;-100.0806;9.522071349999998e-06;1.1334161245433953e-09;-9.527108e-06
10:02:28;-125;-125.0229;1.06829215e-05;4.524914876271075e-09;-1.071774e-05
10:02:48;-150;-150.0038;1.1778463000000003e-05;2.893054622712833e-09;-1.180937e-05
10:03:08;-175;-175.0385;1.2754988499999998e-05;2.7779602476456995e-09;-1.276344e-05
10:03:28;-200;-200.0694;1.3711305000000002e-05;3.6312967725043054e-09;-1.374013e-05
10:03:48;-225;-225.0832;1.4598704499999999e-05;5.141324074350878e-09;-1.465119e-05
10:04:07;-250;-250.0584;1.56030215e-05;1.4442606400421592e-08;-1.550942e-05
10:04:27;-275;-275.0304;1.6345493000000002e-05;4.509838195545404e-09;-1.637537e-05
10:04:47;-300;-300.0072;1.7240080999999996e-05;8.550865421113878e-09;-1.728693e-05
10:05:07;-325;-325.0412;1.7995877000000002e-05;7.511086176446094e-09;-1.795758e-05
10:05:27;-350;-350.0535;1.88614985e-05;3.46534488002278e-09;-1.895793e-05
10:05:47;-375;-375.0873;1.9684675e-05;7.426699048029335e-09;-1.976761e-05
10:06:06;-400;-400.0619;2.0587585500000003e-05;8.791208889424727e-09;-2.063165e-05
10:06:26;-425;-425.0331;2.1512531500000004e-05;1.1618937392786796e-08;-2.15828e-05
10:06:46;-450;-449.9881;2.2338425e-05;9.464345817329406e-09;-2.237111e-05
10:07:05;-475;-475.0205;2.3172693e-05;1.1615759404791386e-08;-2.310721e-05
10:07:25;-500;-500.0524;2.4078483e-05;1.0757149624784458e-08;-2.407817e-05
10:07:45;-525;-525.0856;2.48786465e-05;7.372390666364624e-09;-2.493839e-05
10:08:05;-550;-550.068;2.56163135e-05;8.739979269855369e-09;-2.558304e-05
10:08:25;-575;-575.0226;2.6326276999999996e-05;3.173997172336436e-09;-2.631811e-05
10:08:45;-600;-599.9977;2.7086176500000004e-05;1.1611176625885073e-08;-2.715444e-05
10:09:05;-625;-625.0255;2.8093010999999997e-05;9.313369876151272e-09;-2.802106e-05
10:09:25;-650;-650.0538;2.8643288000000005e-05;8.796591828657269e-09;-2.867453e-05
10:09:45;-675;-675.0663;2.9485377499999996e-05;9.869194492839833e-09;-2.952776e-05
10:10:05;-700;-700.0476;3.0361883999999998e-05;1.5033253280644228e-08;-3.054507e-05
10:10:25;-725;-725.0156;3.1106724000000004e-05;1.0138713562380504e-08;-3.106433e-05
10:10:44;-750;-749.9851;3.1995189000000005e-05;1.0652187097023854e-08;-3.19784e-05
10:11:04;-775;-775.0067;3.2775564999999996e-05;8.553460513149267e-09;-3.280426e-05
10:11:24;-800;-800.0117;3.38192345e-05;1.8734226825185433e-08;-3.370801e-05
10:11:44;-825;-825.0406;3.4578155e-05;1.1406064976581518e-08;-3.455773e-05
10:12:04;-850;-850.0203;3.56725785e-05;2.1134928995326818e-08;-3.568574e-05
10:12:23;-875;-874.9833;3.6610939999999995e-05;1.062177551071388e-08;-3.661653e-05
10:12:43;-900;-899.9468;3.7636781e-05;5.296641855930811e-09;-3.770895e-05

File: Data/ProtonIrr2024/IV_onPCB/P6212_2_UL_6e15_600min_IV.csv
time (23.05.2025);set voltage (V);real voltage (V);current (A);delta current;input current (A)
09:13:13;-25;-25.04153;4.107012349999999e-06;2.7005402491909295e-10;-4.107219e-06
09:13:33;-50;-50.07999;6.149242450000001e-06;4.25145436733131e-10;-6.155261e-06
09:13:53;-75;-75.10968;7.7061932e-06;9.24469000561956e-10;-7.703659e-06
09:14:13;-100;-100.0829;9.06341475e-06;2.3476432265944715e-09;-9.051742e-06
09:14:33;-125;-125.0355;1.0251367999999999e-05;3.0327511107902975e-09;-1.023493e-05
09:14:53;-150;-150.0035;1.1308879e-05;1.145806680902166e-09;-1.13688e-05
09:15:13;-175;-175.0411;1.23669175e-05;3.307056309998361e-09;-1.235753e-05
09:15:33;-200;-200.0739;1.3343579500000003e-05;1.8943543062214813e-09;-1.335525e-05
09:15:53;-225;-225.0881;1.4320091500000002e-05;1.5682414155671127e-09;-1.430482e-05
09:16:13;-250;-250.0626;1.5206663000000002e-05;9.444255132089523e-10;-1.521551e-05
09:16:32;-275;-275.0323;1.6067196e-05;4.322136589697225e-09;-1.606143e-05
09:16:52;-300;-300.0077;1.68973305e-05;1.4235363492020847e-09;-1.690069e-05
09:17:12;-325;-325.0436;1.7763742499999997e-05;1.3007772436124159e-09;-1.776733e-05
09:17:31;-350;-350.0581;1.8669690500000003e-05;2.0302234452148444e-09;-1.869248e-05
09:17:52;-375;-375.0911;1.94794185e-05;1.433276015811397e-09;-1.948301e-05
09:18:11;-400;-400.0659;2.03175015e-05;1.8216351548814768e-09;-2.032933e-05
09:18:31;-425;-425.035;2.1178160500000002e-05;2.1702387512667425e-09;-2.120376e-05
09:18:51;-450;-449.9889;2.2044552500000002e-05;3.5604796639639494e-09;-2.202479e-05
09:19:11;-475;-475.0222;2.2992862500000002e-05;3.6714765336987363e-09;-2.299774e-05
09:19:31;-500;-500.0554;2.3877140499999996e-05;2.58727428725681e-09;-2.387798e-05
09:19:51;-525;-525.0903;2.4717086e-05;2.7557361448441765e-09;-2.472941e-05
09:20:10;-550;-550.0707;2.56184085e-05;4.1428627949161425e-09;-2.560288e-05
09:20:30;-575;-575.0228;2.6462076000000003e-05;4.02133674292527e-09;-2.650313e-05
09:20:50;-600;-599.9977;2.72762635e-05;3.113832467795931e-09;-2.730928e-05
09:21:10;-625;-625.0273;2.8095377000000003e-05;3.974428141255079e-09;-2.810817e-05
09:21:30;-650;-650.0576;2.88907765e-05;3.4979004613482313e-09;-2.88957e-05
09:21:50;-675;-675.07;2.9698617000000004e-05;2.083157591254204e-09;-2.969266e-05
09:22:10;-700;-700.0512;3.0528949500000004e-05;2.254503102126938e-09;-3.053618e-05
09:22:30;-725;-725.0178;3.1493293e-05;5.6785671652274505e-09;-3.148361e-05
09:22:50;-750;-749.9854;3.24334025e-05;3.2356623645705854e-09;-3.244906e-05
09:23:10;-775;-775.0074;3.33777995e-05;6.5572643104804465e-09;-3.343713e-05
09:23:30;-800;-800.015;3.43563005e-05;4.358906656204172e-09;-3.439603e-05
09:23:50;-825;-825.0434;3.5606990500000004e-05;8.060200012251609e-09;-3.554055e-05
09:24:10;-850;-850.0211;3.6786811e-05;5.033089006762968e-09;-3.67974e-05
09:24:29;-875;-874.9836;3.7926694e-05;2.6770736261822566e-09;-3.791636e-05
09:24:49;-900;-899.9478;3.920556349999999e-05;3.897044602965215e-09;-3.920885e-05

File: Data/ProtonIrr2024/IV_onPCB/P6212_2_UL_6e15_980min_IV.csv
time (03.07.2025);set voltage (V);real voltage (V);current (A);delta current;input current (A)
12:11:55;-25;-25.03626;3.9256743e-06;9.582444001923372e-10;-3.934336e-06
12:12:15;-50;-50.0699;5.848897350000001e-06;4.779004147047831e-10;-5.848638e-06
12:12:34;-75;-75.09866;7.335059e-06;9.961851384155452e-10;-7.341373e-06
12:12:55;-100;-100.0756;8.581535249999999e-06;4.3680988928253486e-10;-8.580272e-06
12:13:15;-125;-125.0309;9.693684049999999e-06;6.128532388549677e-10;-9.691598e-06
12:13:35;-150;-150.0003;1.0680248500000001e-05;4.2740980042579666e-10;-1.069449e-05
12:13:55;-175;-175.0345;1.1629224999999999e-05;1.1503828710477538e-09;-1.163134e-05
12:14:15;-200;-200.0652;1.25995205e-05;1.2248196755033194e-09;-1.259454e-05
12:14:35;-225;-225.0763;1.34697595e-05;8.822124106472292e-10;-1.347524e-05
12:14:55;-250;-250.0537;1.4351274000000002e-05;1.1796892387404368e-09;-1.436317e-05
12:15:15;-275;-275.0279;1.52007105e-05;2.1661316297722977e-09;-1.520724e-05
12:15:34;-300;-300.0052;1.60039945e-05;1.0922921941952185e-09;-1.601866e-05
12:15:54;-325;-325.0388;1.68056265e-05;1.1122017072005531e-09;-1.681639e-05
12:16:14;-350;-350.0494;1.76606395e-05;2.4861488767770923e-09;-1.766933e-05
12:16:33;-375;-375.0793;1.8529977e-05;2.3866050259730274e-09;-1.853578e-05
12:16:53;-400;-400.0572;1.9362939e-05;2.4883031266306674e-09;-1.937478e-05
12:17:13;-425;-425.0299;2.015012e-05;8.804975865953302e-10;-2.015774e-05
12:17:33;-450;-449.9845;2.0966886499999997e-05;2.150728048243289e-09;-2.096841e-05
12:17:53;-475;-475.0183;2.17743055e-05;1.6227975035413313e-09;-2.177394e-05
12:18:13;-500;-500.0488;2.2636206e-05;3.4798148226594177e-09;-2.262276e-05
12:18:33;-525;-525.0802;2.35444605e-05;2.8581407833588942e-09;-2.351304e-05
12:18:53;-550;-550.0629;2.43361435e-05;3.2226473026845917e-09;-2.432954e-05
12:19:12;-575;-575.018;2.5151117500000002e-05;5.3850409875412204e-09;-2.514399e-05
12:19:32;-600;-599.9954;2.5983381999999997e-05;2.5132238857690025e-09;-2.598398e-05
12:19:52;-625;-625.0234;2.6763905499999995e-05;2.55027993316427e-09;-2.678196e-05
12:20:11;-650;-650.0499;2.75524145e-05;2.1698317302270158e-09;-2.756039e-05
12:20:32;-675;-675.0599;2.8386183500000008e-05;1.2052261769062028e-09;-2.839913e-05
12:20:51;-700;-700.0423;2.93037035e-05;5.355612816242446e-09;-2.927972e-05
12:21:11;-725;-725.0119;3.0110262500000003e-05;3.2009828080606988e-09;-3.012276e-05
12:21:31;-750;-749.9843;3.109646650000001e-05;3.525619752256301e-09;-3.107767e-05
12:21:51;-775;-775.0034;3.2098786e-05;1.814057799520087e-09;-3.20867e-05
12:22:11;-800;-800.0083;3.31096605e-05;2.0177411225178205e-09;-3.310464e-05
12:22:31;-825;-825.0333;3.4119304e-05;3.0668131993976527e-09;-3.415933e-05
12:22:51;-850;-850.014;3.52920685e-05;2.4876348481037363e-09;-3.529681e-05
12:23:10;-875;-874.9798;3.64965925e-05;4.03774905578588e-09;-3.644612e-05
12:23:30;-900;-899.9465;3.781405149999999e-05;4.987661339495583e-09;-3.78375e-05
