Repository: aimaax/PENGUIN

# PENGUIN :penguin:  

> **NOTE!!** Google ID and GitLab repo for CERN organization is hidden and the create database function won't work properly in this version. Plotting is still possible with the saved database and data stored in this repo.  

A Python-based environment for GUI-driven analysis for IV, CV, and TCT measurements obtained with [Particulars Setup]() at CERN for CMS HGCAL silicon diodes. Used to plot data for individual diodes, but also to analyse Current Volume Normalization, Saturation Voltage, Charge Collection, and Charge Collection Efficiency.

---

File: Data/ProtonIrr2024/IV_onPCB/P6213_10_UL_8e15_90min_IV.csv
time (27.05.2025);set voltage (V);real voltage (V);current (A);delta current;input current (A)
10:34:48;-25;-25.04023;3.6940528e-06;1.41120048185936e-10;-3.691854e-06
10:35:08;-50;-50.07502;5.53806635e-06;1.2339911415809084e-10;-5.53735e-06
10:35:28;-75;-75.10414;7.00338505e-06;3.9460147918500297e-10;-7.010327e-06
10:35:47;-100;-100.0795;8.2474498e-06;9.719941450440972e-10;-8.248559e-06
10:36:07;-125;-125.0342;9.3572569e-06;5.544357758117715e-10;-9.354595e-06
10:36:27;-150;-149.8699;1.0416516999999999e-05;9.011065697241418e-10;-1.04214e-05
10:36:47;-175;-175.0382;1.13913905e-05;2.2129970034999658e-09;-1.144342e-05
10:37:06;-200;-200.0704;1.2342402e-05;1.5574582819453325e-09;-1.234927e-05
10:37:26;-225;-225.0826;1.3268364999999997e-05;1.294283682196476e-09;-1.327443e-05
10:37:46;-250;-250.0599;1.41905885e-05;1.0627018102459364e-09;-1.420085e-05
10:38:06;-275;-275.0313;1.5095686e-05;1.3350101872270635e-09;-1.510445e-05
10:38:26;-300;-300.009;1.6011068999999995e-05;1.5323434504052612e-09;-1.600569e-05
10:38:46;-325;-325.0425;1.69315695e-05;4.297161998051708e-09;-1.690668e-05
10:39:06;-350;-350.0547;1.78199965e-05;1.2640055923531322e-09;-1.782986e-05
10:39:25;-375;-375.0872;1.8747069499999995e-05;1.1082124063102472e-09;-1.875917e-05
10:39:45;-400;-400.0634;1.9690701000000004e-05;2.085833874017736e-09;-1.968505e-05
10:40:05;-425;-425.0336;2.0674218000000002e-05;1.44172025719276e-09;-2.067381e-05
10:40:25;-450;-449.9885;2.1643919e-05;2.227392410420727e-09;-2.165155e-05
10:40:45;-475;-475.0232;2.2689525e-05;1.3265706728252982e-09;-2.268503e-05
10:41:05;-500;-500.0536;2.37199395e-05;1.6226412842953885e-09;-2.37533e-05
10:41:24;-525;-525.0877;2.473953e-05;6.111423729377424e-10;-2.47502e-05
10:41:44;-550;-550.0685;2.5871315500000003e-05;1.0002275928507642e-09;-2.586506e-05
10:42:04;-575;-575.0239;2.7019531500000004e-05;9.006367955508296e-10;-2.702824e-05
10:42:23;-600;-599.9996;2.80906905e-05;1.3142150651624124e-09;-2.810181e-05
10:42:43;-625;-625.0275;2.9206574999999997e-05;2.0004838789652723e-09;-2.920199e-05
10:43:03;-650;-650.0568;3.0287549999999998e-05;3.0782823944530614e-09;-3.028823e-05
10:43:23;-675;-675.0692;3.147951e-05;4.12837843468852e-09;-3.145722e-05
10:43:43;-700;-700.0499;3.25912225e-05;1.985154008509148e-09;-3.26125e-05
10:44:03;-725;-725.017;3.377472049999999e-05;2.0108810848731557e-09;-3.380373e-05
10:44:23;-750;-749.9881;3.50297475e-05;3.4636054101903725e-09;-3.500708e-05
10:44:43;-775;-775.0086;3.6389429e-05;3.94576405148603e-09;-3.64091e-05
10:45:03;-800;-800.0153;3.7740036500000004e-05;2.665783212772689e-09;-3.773925e-05
10:45:23;-825;-825.0419;3.9283735e-05;1.5916435687677169e-09;-3.927877e-05
10:45:43;-850;-850.022;4.10033465e-05;4.4811030603526115e-09;-4.097652e-05
10:46:03;-875;-874.9858;4.271276699999999e-05;1.1096216947681004e-08;-4.267829e-05
10:46:23;-900;-899.9493;4.44439065e-05;6.100511629158829e-09;-4.44135e-05

File: Data/ProtonIrr2024/IV_onPCB/P6213_10_UL_8e15_noadd_IV.csv
time (04.02.2025);set voltage (V);real voltage (V);current (A);delta current;input current (A)
08:00:31;-25;-25.04487;4.80383155e-06;1.314304912254005e-09;-4.810728e-06
08:00:51;-50;-50.08186;7.116968649999999e-06;1.6685730254846285e-09;-7.135048e-06
08:01:11;-75;-75.11235;8.877668550000001e-06;1.71845866618174e-09;-8.891129e-06
08:01:31;-100;-100.0754;1.04476225e-05;2.908131176116403e-09;-1.046176e-05
08:01:51;-125;-125.0263;1.1838046499999998e-05;2.8612803318619156e-09;-1.183953e-05
08:02:11;-150;-150.0043;1.3104178500000002e-05;2.5508043118789146e-09;-1.313419e-05
08:02:31;-175;-175.0412;1.4358445499999999e-05;7.353756947132513e-09;-1.436232e-05
08:02:51;-200;-200.0747;1.5486427000000002e-05;4.493434883249128e-09;-1.550111e-05
08:03:11;-225;-225.0916;1.6691297000000002e-05;4.055970296981987e-09;-1.673122e-05
08:03:31;-250;-250.0641;1.7759194500000003e-05;5.484324957321535e-09;-1.779766e-05
08:03:51;-275;-275.0357;1.8788307e-05;5.6142439428653404e-09;-1.881153e-05
08:04:11;-300;-300.0089;1.9949445499999997e-05;3.464623246112064e-09;-1.993523e-05
08:04:31;-325;-325.0458;2.1023197e-05;4.690214019637083e-09;-2.102019e-05
08:04:51;-350;-350.0596;2.21250005e-05;4.082194904398891e-09;-2.20907e-05
08:05:11;-375;-375.095;2.32159725e-05;8.450451078936552e-09;-2.31747e-05
08:05:31;-400;-400.0691;2.43206135e-05;6.51275023607532e-09;-2.426874e-05
08:05:51;-425;-425.0382;2.53440045e-05;8.338384540035252e-09;-2.529854e-05
08:06:10;-450;-449.9894;2.6542074500000005e-05;1.7543956558812468e-08;-2.657702e-05
08:06:30;-475;-475.0231;2.7505269499999996e-05;8.295096397119203e-09;-2.760379e-05
08:06:50;-500;-500.0561;2.8596491500000003e-05;1.2405077071002051e-08;-2.873294e-05
08:07:10;-525;-525.0934;2.97744675e-05;1.3044108035335333e-08;-2.969824e-05
08:07:30;-550;-550.0726;3.0831766500000004e-05;9.110656679817196e-09;-3.079079e-05
08:07:49;-575;-575.0264;3.18519465e-05;9.065766384454143e-09;-3.194619e-05
08:08:09;-600;-599.9998;3.3041988e-05;9.470084598354961e-09;-3.310583e-05
08:08:29;-625;-625.0292;3.3993959e-05;5.8135634898055645e-09;-3.399731e-05
08:08:49;-650;-650.0612;3.534233799999999e-05;9.630389623478406e-09;-3.535775e-05
08:09:09;-675;-675.0735;3.6667405e-05;1.6768657899485975e-08;-3.666788e-05
08:09:29;-700;-700.0533;3.758807e-05;2.411287151087575e-08;-3.772418e-05
08:09:49;-725;-725.0195;3.866317799999999e-05;6.540028998406707e-09;-3.865852e-05
08:10:09;-750;-749.9878;3.99533935e-05;1.6621647199886754e-08;-3.986501e-05
08:10:29;-775;-775.0101;4.1294606e-05;1.0364122982674373e-08;-4.134976e-05
08:10:49;-800;-800.0179;4.2446785e-05;1.2405101863749518e-08;-4.243792e-05
08:11:09;-825;-825.0466;4.379883000000001e-05;3.7000756749018924e-09;-4.384299e-05
08:11:29;-850;-850.0234;4.5117757999999995e-05;1.553910929879842e-08;-4.515465e-05
08:11:49;-875;-874.9879;4.6617705e-05;1.2716744129296559e-08;-4.687929e-05
08:12:08;-900;-899.951;4.793740849999999e-05;8.342643264427603e-09;-4.794333e-05

File: Data/ProtonIrr2024/IV_onPCB/P6213_10_UR_8e15_13days_IV.csv
time (07.05.2025);set voltage (V);real voltage (V);current (A);delta current;input current (A)
07:53:32;-25;-25.04462;3.6193754e-06;2.407823020905044e-10;-3.619209e-06
07:53:52;-50;-50.08237;5.394943899999999e-06;1.960649481549422e-09;-5.388622e-06
07:54:12;-75;-75.10997;6.748219899999999e-06;1.183171844872921e-09;-6.743291e-06
07:54:32;-100;-100.0831;7.934237199999999e-06;2.0933564323831747e-09;-7.930522e-06
07:54:52;-125;-125.0369;8.9831902e-06;7.52397473414153e-10;-8.991445e-06
07:55:12;-150;-150.0153;9.9904951e-06;1.731658958773312e-09;-1.001251e-05
07:55:32;-175;-175.043;1.09462365e-05;1.2988516610837529e-09;-1.097068e-05
07:55:52;-200;-200.075;1.1870231000000002e-05;2.5468624717483116e-09;-1.185592e-05
07:56:12;-225;-225.0895;1.2728467e-05;1.946059621388818e-09;-1.272795e-05
07:56:32;-250;-250.0655;1.3600712999999999e-05;2.092143768960442e-09;-1.359912e-05
07:56:52;-275;-275.035;1.44852455e-05;3.7609574229841855e-09;-1.447375e-05
07:57:12;-300;-300.0104;1.5310556e-05;3.5469600646186595e-09;-1.531761e-05
07:57:32;-325;-325.045;1.6166863e-05;2.9080047369287192e-09;-1.623421e-05
07:57:51;-350;-350.0595;1.7002214000000003e-05;1.0077277410094656e-09;-1.700613e-05
07:58:11;-375;-375.0937;1.78490165e-05;1.5227593826669072e-09;-1.786257e-05
07:58:31;-400;-400.0688;1.87292715e-05;2.0157977670143025e-09;-1.872979e-05
07:58:50;-425;-425.0388;1.96902145e-05;3.0653536888098088e-09;-1.968477e-05
07:59:10;-450;-449.99;2.07098345e-05;3.4399910955553408e-09;-2.071641e-05
07:59:30;-475;-475.0254;2.1658798e-05;1.2461985395594205e-09;-2.166903e-05
07:59:50;-500;-500.058;2.26155915e-05;2.265851084581672e-09;-2.263955e-05
08:00:10;-525;-525.0933;2.3603451e-05;5.8219228739309466e-09;-2.358636e-05
08:00:30;-550;-550.0737;2.4589769999999998e-05;2.759617908334428e-09;-2.459591e-05
08:00:49;-575;-575.0254;2.56546825e-05;1.77863724168252e-09;-2.565002e-05
08:01:09;-600;-599.9989;2.6707311500000002e-05;4.336425502357896e-09;-2.666934e-05
08:01:29;-625;-625.0299;2.7660280999999998e-05;2.1086758759941455e-09;-2.769167e-05
08:01:49;-650;-650.0595;2.8635094000000003e-05;1.0456989050391163e-09;-2.864438e-05
08:02:09;-675;-675.0735;2.9761901999999996e-05;2.8830099375479617e-09;-2.978333e-05
08:02:29;-700;-700.0519;3.081877e-05;6.610609011278743e-09;-3.07901e-05
08:02:49;-725;-725.0186;3.18831105e-05;1.9452031352791775e-09;-3.191172e-05
08:03:09;-750;-749.9875;3.3056006e-05;3.538188759803504e-09;-3.308446e-05
08:03:29;-775;-775.0093;3.4309177000000004e-05;2.24454829531484e-09;-3.430481e-05
08:03:48;-800;-800.0184;3.5541726000000003e-05;3.464410440464524e-09;-3.553343e-05
08:04:08;-825;-825.044;3.6866446e-05;4.876339887661612e-09;-3.69023e-05
08:04:28;-850;-850.024;3.8299151999999996e-05;3.669739200542703e-09;-3.825958e-05
08:04:48;-875;-874.9857;3.9764802e-05;4.9528617788103975e-09;-3.982992e-05
08:05:08;-900;-899.9487;4.13891845e-05;4.1491310822267516e-09;-4.137118e-05

File: Data/ProtonIrr2024/IV_onPCB/P6213_10_UR_8e15_20days_IV.csv
time (02.07.2025);set voltage (V);real voltage (V);current (A);delta current;input current (A)
11:06:07;-25;-25.03775;3.5857308500000006e-06;7.391978634810875e-10;-3.590652e-06
11:06:27;-50;-50.07116;5.3137016e-06;1.141933965691519e-09;-5.317203e-06
11:06:47;-75;-75.09937;6.6698591e-06;9.013294982968408e-10;-6.674818e-06
11:07:07;-100;-100.075;7.84441905e-06;3.1738577578989046e-09;-7.836365e-06
11:07:27;-125;-125.0307;8.871413e-06;8.117705463984454e-10;-8.874746e-06
11:07:47;-150;-150.0123;9.805977699999999e-06;1.2902456027826633e-09;-9.803346e-06
11:08:07;-175;-175.0365;1.0697288e-05;1.0051944090572775e-09;-1.07187e-05
11:08:27;-200;-200.0663;1.1543134499999999e-05;1.7857052493342482e-09;-1.154146e-05
11:08:46;-225;-225.0773;1.2341309e-05;3.745517447563134e-09;-1.23652e-05
11:09:06;-250;-250.0558;1.3223386500000001e-05;3.61762810934183e-09;-1.318716e-05
11:09:26;-275;-275.0288;1.4032175499999997e-05;2.5447013061457515e-09;-1.402539e-05
11:09:46;-300;-300.0067;1.4794685499999998e-05;5.164490607746337e-09;-1.481778e-05
11:10:05;-325;-325.0387;1.5591730500000002e-05;2.4324312400353663e-09;-1.558179e-05
11:10:26;-350;-350.0501;1.6409542e-05;1.426582559826085e-09;-1.641466e-05
11:10:46;-375;-375.0811;1.7252965e-05;2.6945359990171908e-09;-1.723091e-05
11:11:05;-400;-400.0594;1.7987366e-05;1.7828950333656516e-09;-1.800828e-05
11:11:26;-425;-425.0304;1.88349035e-05;3.5425227081135573e-09;-1.882751e-05
11:11:46;-450;-449.9859;1.97741315e-05;4.24417620245674e-09;-1.977343e-05
11:12:06;-475;-475.0179;2.0740727e-05;1.6239846212326812e-09;-2.074614e-05
11:12:25;-500;-500.0491;2.1645403000000003e-05;7.129144412199893e-09;-2.162116e-05
11:12:45;-525;-525.0818;2.2501033500000002e-05;2.527699376409318e-09;-2.251089e-05
11:13:05;-550;-550.0634;2.3545932000000002e-05;6.573304937396527e-09;-2.359456e-05
11:13:25;-575;-575.0193;2.4422208499999998e-05;2.2548592278676643e-09;-2.442193e-05
11:13:45;-600;-599.9957;2.5350134499999997e-05;1.6746710833773197e-09;-2.535881e-05
11:14:04;-625;-625.0238;2.62758465e-05;1.4913482616411223e-09;-2.629032e-05
11:14:24;-650;-650.0501;2.7197909499999995e-05;6.588685167580884e-09;-2.719946e-05
11:14:44;-675;-675.0618;2.8124901500000007e-05;3.2021283761742163e-09;-2.814319e-05
11:15:04;-700;-700.0432;2.9247606999999993e-05;4.11768084605876e-09;-2.921745e-05
11:15:24;-725;-725.0131;3.0232136500000005e-05;3.6631036209067123e-09;-3.026674e-05
11:15:43;-750;-749.9841;3.12158065e-05;6.1837245360299245e-09;-3.123683e-05
11:16:03;-775;-775.0036;3.242882400000001e-05;4.685888944480123e-09;-3.238418e-05
11:16:23;-800;-800.0096;3.3664759499999996e-05;3.690422907675922e-09;-3.368484e-05
11:16:43;-825;-825.0356;3.4868418e-05;5.5914855181783704e-09;-3.483692e-05
11:17:02;-850;-850.0151;3.605754399999999e-05;4.515330851665496e-09;-3.611964e-05
11:17:22;-875;-874.9797;3.7435599e-05;1.1083006155822508e-08;-3.737854e-05
11:17:42;-900;-899.9458;3.9026559000000005e-05;9.972571305836775e-09;-3.904793e-05

File: Data/ProtonIrr2024/IV_onPCB/P6213_10_UR_8e15_27days_IV.csv
time (18.08.2025);set voltage (V);real voltage (V);current (A);delta current;input current (A)
12:35:54;-25;-25.03922;3.6121633499999997e-06;3.1574528717781317e-10;-3.612899e-06
12:36:14;-50;-50.07313;5.2865510500000004e-06;6.41261606035333e-10;-5.284349e-06
12:36:34;-75;-75.10112;6.541876450000001e-06;2.298774142314774e-09;-6.536604e-06
12:36:54;-100;-100.0771;7.640325e-06;1.688773671928842e-09;-7.628848e-06
12:37:13;-125;-125.0324;8.56245355e-06;2.2105473173797677e-09;-8.55734e-06
12:37:34;-150;-150.0124;9.508856699999997e-06;1.5008848458493055e-09;-9.497031e-06
12:37:54;-175;-175.0368;1.0334379999999999e-05;1.3187626776641655e-09;-1.034933e-05
12:38:14;-200;-200.0679;1.11522615e-05;1.641262665602342e-09;-1.120682e-05
12:38:34;-225;-225.0807;1.1953727000000001e-05;3.6390883542447823e-09;-1.194672e-05
12:38:54;-250;-250.0572;1.2698059500000002e-05;1.6848914616377858e-09;-1.272295e-05
12:39:13;-275;-275.0311;1.3411322000000002e-05;3.4328951775432744e-09;-1.343067e-05
12:39:33;-300;-300.0072;1.41542925e-05;3.937144452201398e-09;-1.418941e-05
12:39:52;-325;-325.0397;1.4841359499999997e-05;2.4390843030735665e-09;-1.484256e-05
12:40:12;-350;-350.0522;1.5523266499999996e-05;7.259170244421909e-09;-1.557684e-05
12:40:32;-375;-375.0833;1.62910765e-05;3.171833639631738e-09;-1.632687e-05
12:40:52;-400;-400.0607;1.7026198999999997e-05;3.140206434296994e-09;-1.704524e-05
12:41:11;-425;-425.034;1.7745496500000002e-05;2.273249906521506e-09;-1.780078e-05
12:41:31;-450;-449.9872;1.8569926e-05;2.1967867898365017e-09;-1.855916e-05
12:41:51;-475;-475.02;1.9359267e-05;4.759350643732824e-09;-1.936352e-05
12:42:11;-500;-500.0504;2.01400535e-05;2.8640911538392374e-09;-2.015412e-05
12:42:30;-525;-525.0831;2.0888952500000003e-05;4.023512388138027e-09;-2.085908e-05
12:42:50;-550;-550.0655;2.15052105e-05;1.8316333523661709e-09;-2.151416e-05
12:43:10;-575;-575.0208;2.24279745e-05;4.1946499541082584e-09;-2.239982e-05
12:43:30;-600;-599.9965;2.3223822499999998e-05;9.75522452009689e-09;-2.326917e-05
12:43:49;-625;-625.0253;2.3863683499999998e-05;6.419599686701719e-09;-2.383323e-05
12:44:09;-650;-650.0533;2.46512095e-05;3.525855816323254e-09;-2.460168e-05
12:44:29;-675;-675.0648;2.5494642000000003e-05;9.675671981831568e-09;-2.546054e-05
12:44:49;-700;-700.0457;2.6388407e-05;8.734278679433105e-09;-2.634396e-05
12:45:08;-725;-725.0137;2.72005565e-05;3.6402674541165664e-09;-2.72298e-05
12:45:28;-750;-749.9856;2.8041858000000002e-05;4.233590060457024e-09;-2.801282e-05
12:45:48;-775;-775.0057;2.89328905e-05;4.450058734162989e-09;-2.89624e-05
12:46:08;-800;-800.0105;2.9852572999999996e-05;8.183325580104909e-09;-2.992572e-05
12:46:27;-825;-825.0373;3.097398550000001e-05;7.144309850328566e-09;-3.097217e-05
12:46:47;-850;-850.0171;3.1997217e-05;2.8277542414431904e-09;-3.20147e-05
12:47:07;-875;-874.9821;3.3058393499999994e-05;1.3494620044206589e-08;-3.300538e-05
12:47:27;-900;-899.9478;3.4398156000000005e-05;7.623354196152631e-09;-3.440355e-05

File: Data/ProtonIrr2024/IV_onPCB/P6213_10_UR_8e15_noadd_IV.csv
time (24.01.2025);set voltage (V);real voltage (V);current (A);delta current;input current (A)
07:44:33;-25;-25.04177;4.58093285e-06;1.029820116027547e-09;-4.590954e-06
07:44:53;-50;-50.08046;6.758099899999999e-06;1.9855948754718456e-09;-6.778469e-06
07:45:13;-75;-75.11111;8.4850678e-06;1.4044876140429396e-09;-8.498124e-06
07:45:33;-100;-100.0848;9.947349100000001e-06;1.551455595400631e-09;-9.963891e-06
07:45:53;-125;-125.0241;1.1341142500000002e-05;2.481424074498318e-09;-1.134074e-05
07:46:12;-150;-150.0019;1.2552683000000001e-05;1.5999048565461722e-09;-1.2571e-05
07:46:32;-175;-175.0394;1.3814598500000002e-05;4.451658301970191e-09;-1.383866e-05
07:46:52;-200;-200.0727;1.4929163999999997e-05;2.6444877008600428e-09;-1.496428e-05
07:47:12;-225;-225.0881;1.60045355e-05;4.185185209461996e-09;-1.602504e-05
07:47:31;-250;-250.0621;1.7089948500000003e-05;4.556682470558978e-09;-1.713107e-05
07:47:51;-275;-275.0326;1.8188938999999995e-05;3.6362078392192847e-09;-1.816899e-05
07:48:11;-300;-300.0078;1.9201518e-05;7.400570673941257e-09;-1.924135e-05
07:48:31;-325;-325.0423;2.0239461999999998e-05;2.961433993861811e-09;-2.022139e-05
07:48:50;-350;-350.0586;2.1261966000000004e-05;8.125655708925953e-09;-2.120581e-05
07:49:10;-375;-375.0919;2.2210337e-05;5.676097915822118e-09;-2.220821e-05
07:49:30;-400;-400.0661;2.3226423e-05;3.5387355863358903e-09;-2.321632e-05
07:49:50;-425;-425.0363;2.4220273e-05;4.802839738113281e-09;-2.422653e-05
07:50:10;-450;-449.9868;2.5389846e-05;6.516254384230339e-09;-2.543506e-05
07:50:29;-475;-475.0238;2.6318170499999997e-05;1.0033105886887647e-08;-2.629692e-05
07:50:50;-500;-500.0553;2.75718795e-05;9.244087258215396e-09;-2.752156e-05
07:51:10;-525;-525.0901;2.8431737000000002e-05;4.852372260039347e-09;-2.846673e-05
07:51:30;-550;-550.0698;2.9475958e-05;6.587280189881086e-09;-2.949603e-05
07:51:50;-575;-575.024;3.05888135e-05;9.498512785562732e-09;-3.064815e-05
07:52:10;-600;-599.9968;3.15296465e-05;5.755810467475435e-09;-3.157512e-05
07:52:30;-625;-625.027;3.2756742999999995e-05;6.749373752430633e-09;-3.276427e-05
07:52:49;-650;-650.0576;3.402177900000001e-05;8.396874028470159e-09;-3.389573e-05
07:53:09;-675;-675.07;3.49636125e-05;5.6168901037404955e-09;-3.497103e-05
07:53:28;-700;-700.0513;3.60497505e-05;6.2555312114559496e-09;-3.60534e-05
07:53:48;-725;-725.0171;3.7272834e-05;1.3568294668085492e-08;-3.725568e-05
07:54:08;-750;-749.9869;3.8252045e-05;3.740418058185403e-09;-3.82812e-05
07:54:28;-775;-775.0084;3.94416955e-05;1.1109440770691415e-08;-3.94239e-05
07:54:47;-800;-800.0157;4.071155399999999e-05;4.886650048857588e-09;-4.073536e-05
07:55:07;-825;-825.0434;4.200619599999999e-05;7.780777737475997e-09;-4.20911e-05
07:55:27;-850;-850.0212;4.324650399999999e-05;2.3061748214304822e-08;-4.310932e-05
07:55:47;-875;-874.9859;4.4433768500000005e-05;1.079917981318508e-08;-4.44805e-05
07:56:06;-900;-899.9471;4.5874065e-05;1.0991044615958678e-08;-4.582288e-05
