Repository: aimaax/PENGUIN

# PENGUIN :penguin:  

> **NOTE!!** Google ID and GitLab repo for CERN organization is hidden and the create database function won't work properly in this version. Plotting is still possible with the saved database and data stored in this repo.  

A Python-based environment for GUI-driven analysis for IV, CV, and TCT measurements obtained with [Particulars Setup]() at CERN for CMS HGCAL silicon diodes. Used to plot data for individual diodes, but also to analyse Current Volume Normalization, Saturation Voltage, Charge Collection, and Charge Collection Efficiency.

---

## Using saved database from another computer

GUI only searches for Database/Diodes_Database.pkl so either create new database or copy a previous backup database:

```bash
cp Database/SavedDatabases/DB_DI_DISR_HF_20260216.pkl Database/Diodes_Database.pkl
```

> **Important!** If database was previously created on another system (Windows vs Linux), after you copied the file, then go to "Manage Database" --> "Create Database" then select one campaign at the time and under "Columns to Overwrite" select **file_iv**, **file_cv**, and **file_tct** then press Create Database. (This has to be done once, have patience :>)

---

## Creating the Database

Before you can plot any data, you must create the sensor database:

1. Navigate to the **Manage Database** tab.
2. Click the **Manage Database** sub-tab.
3. Select the **campaign** you want to import from the campaign dropdown.
4. Choose which **measurement directories** under Data/ to scan (IV_onPCB, CV_onPCB, TCT, IVCV_bare).
5. Press **"Create Database"**.

It scans the selected directories in `Data/` and matches the sensor id and annealing time from the filename to fetch metadata from the corresponding Google Sheets. Saves the database to `Database/Diodes_Database.pkl`.

---

## GUI Overview

Divided into **8 main tabs** containing:

1. Plot IV|CV|TCT vs Voltage
2. Current Volume Noramlization
3. Saturation Voltage
4. Charge Collection
5. Charge Collection Efficiency
6. DI vs HF Comparison
7. Manage Database
8. Annealing

Plots can be saved with Save Plot:

- **Original** = saves exactly as you see it in the GUI
- **16:9** = 16 to 9 ratio with the base_width of 5.12 (full width of 15' laptop screen)

<!-- - **Left side**: Matplotlib plot canvas (resizable)
- **Right side**: A narrow panel (max 300px) with two sub-tabs:
  - **Filter tab**: Campaign, measurement type, sensor ID, annealing time, and other filters specific to the tab
  - **Plot Settings tab**: Visual customization (axis scales, labels, fonts, markers, legend, colors, etc.)

### Extract Saturation Voltage from CV and TCT data

Extraction of saturation voltage from CV and TCT data can be done under `Saturation Voltage` --> `Fit`,

**How to use the fit tab:**

1. Select a **campaign**, **measurement type**, **annealing temperature**, **sensor ID**, and **annealing time**
2. Default fit from `CV`. To fit from `TCT` data, click in the checkbox `Fit from TCT | CC vs V`
3. **Annealing Time** displays green checkbox if all diodes for the specific sensor id, campaign and annealing temperature are done, otherwise a red X. To skip looking through already fit diodes, check `Only iterate through non analysed annealing times`
4. Click **Interactive Fit Saturation Voltage** to load first diode
5. First tries an **automatic fit** using a curvature-based algorithm (@GUI.SaturationVoltage.SaturationVoltageFitTab.py -> automatic_fit_saturation_voltage -> @Utils.saturation_voltage_fit_helper.py -> find_saturation_voltage_from_curvature_fit):
6. If the automatic fit is unsatisfactory, use the **manual fit modes** by pressing `1`:
   - **Manual Fit Mode**: Click on the plot to define the lower and upper fit regions by placing interactive vertical lines. Move lower lines by `left click` and `right click`. Move upper lines by `SHIFT` + `left click` and `right click`.
   - **Endcap Assumption**: Remove lines for upper fit and uses end capacitance assumption for the upper fit (values extracted from mean value of all diodes with equal thicknesses for 120um, 200um, and 300um)
   - **Manual Upper Fit Mode**: Manually align upper fit line by moving it with the left click and rotating it with keyboard controls `A` & `D`
7. When satisfied with the selected region, press `2` to fit.
8. If saturation voltage is not possible to extract, press `3` to skip (stores 0 in the database).
9. If you are happy with the **automatic fit** or **manual fit**, press `SPACE` to save the saturation voltage, uncertainties, and fit regions to the database.

**Fit result colors:**

- Orange lines/points: Not yet saved to database = current analysis
- Green lines/points: Stored in database = already analysed

---

### Manage Database Tab

#### Display Database

Shows the full database as an interactive table. You can:

- Select which columns to display
- Edit individual cell values directly in the table **delete individual row** by setting `thickness value to 0`

File: Data/ProtonIrr2024/IV_onPCB/N8737_4_LL1_6e15_6days_IV.csv
time (20.02.2025);set voltage (V);real voltage (V);current (A);delta current;input current (A)
10:34:06;-25;-25.03895;4.0020487e-06;1.1207518014707828e-09;-4.00423e-06
10:34:25;-50;-50.07262;5.720021400000001e-06;1.1297389751619665e-09;-5.706914e-06
10:34:45;-75;-75.10284;7.041319200000001e-06;1.065138220138591e-09;-7.052778e-06
10:35:05;-100;-100.0787;8.2105487e-06;2.3407135974954396e-09;-8.215153e-06
10:35:25;-125;-125.0313;9.334458500000002e-06;1.7720659066468077e-09;-9.328391e-06
10:35:45;-150;-150.0152;1.0398024e-05;3.6055617038125985e-09;-1.03772e-05
10:36:05;-175;-175.0355;1.1363465500000003e-05;1.861147559303148e-09;-1.141564e-05
10:36:24;-200;-200.0683;1.22709785e-05;2.9334683631326247e-09;-1.227308e-05
10:36:44;-225;-225.082;1.3134683e-05;3.1334938247904562e-09;-1.312733e-05
10:37:04;-250;-250.0575;1.38440965e-05;4.689399709717689e-09;-1.38825e-05
10:37:24;-275;-275.0296;1.44538485e-05;2.143945577084464e-09;-1.450329e-05
10:37:44;-300;-300.0066;1.4948735499999998e-05;2.427062676879163e-09;-1.493967e-05
10:38:04;-325;-325.0405;1.5452031999999998e-05;3.896021470680078e-09;-1.542918e-05
10:38:24;-350;-350.052;1.5921985000000003e-05;2.255738182945858e-09;-1.593222e-05
10:38:44;-375;-375.0852;1.6416507499999998e-05;2.3060353287623626e-09;-1.640061e-05
10:39:03;-400;-400.0622;1.6859291500000003e-05;2.8793618455310364e-09;-1.686428e-05
10:39:23;-425;-425.0324;1.74354015e-05;4.494233264696053e-09;-1.744206e-05
10:39:43;-450;-449.986;1.7795224999999997e-05;5.413399694277217e-09;-1.780431e-05
10:40:03;-475;-475.0211;1.83587815e-05;2.329516502946474e-09;-1.838816e-05
10:40:23;-500;-500.0516;1.8858846999999998e-05;4.345343145253321e-09;-1.886484e-05
10:40:43;-525;-525.085;1.9403785e-05;4.7709269277573806e-09;-1.93701e-05
10:41:02;-550;-550.0661;1.9945812e-05;4.296259570835932e-09;-1.997872e-05
10:41:22;-575;-575.0205;2.05077735e-05;3.51992807277367e-09;-2.054345e-05
10:41:43;-600;-599.9963;2.1132661999999998e-05;8.404630110837786e-09;-2.116562e-05
10:42:03;-625;-625.024;2.1865816e-05;2.629134876722766e-09;-2.186479e-05
10:42:22;-650;-650.0536;2.2612074999999998e-05;3.6029087901305528e-09;-2.262912e-05
10:42:42;-675;-675.0657;2.3437916000000002e-05;6.727091845664012e-09;-2.342009e-05
10:43:02;-700;-700.0464;2.42673855e-05;6.090911979129225e-09;-2.424695e-05
10:43:22;-725;-725.0145;2.50964675e-05;1.0790091308116962e-08;-2.503857e-05
10:43:42;-750;-749.9838;2.6088938499999995e-05;4.2840920435373455e-09;-2.608807e-05
10:44:01;-775;-775.0053;2.7245339999999994e-05;6.584246426129607e-09;-2.72567e-05
10:44:21;-800;-800.0106;2.8468799499999996e-05;4.96590094922357e-09;-2.85141e-05
10:44:41;-825;-825.0398;2.97852255e-05;4.008854230013859e-09;-2.977229e-05
10:45:01;-850;-850.0179;3.1240905500000006e-05;1.0051143454229476e-08;-3.133999e-05
10:45:21;-875;-874.9813;3.27062015e-05;6.243443411892168e-09;-3.273663e-05
10:45:41;-900;-899.9468;3.4525105000000006e-05;5.497549749661157e-09;-3.457254e-05

File: Data/ProtonIrr2024/IV_onPCB/N8738_3_LR_2e15_250min_IV.csv
time (10.02.2025);set voltage (V);real voltage (V);current (A);delta current;input current (A)
10:12:34;-25;-25.03993;3.0507246499999997e-06;1.319784804949279e-09;-3.049656e-06
10:12:54;-50;-50.07182;4.4090472e-06;1.7408611570139528e-09;-4.425779e-06
10:13:14;-75;-75.10166;5.4050144500000005e-06;1.5431471988682822e-09;-5.395678e-06
10:13:34;-100;-100.0758;6.2526245999999995e-06;2.7012188391538944e-09;-6.284269e-06
10:13:54;-125;-125.0304;6.9846791e-06;2.297946499486015e-09;-6.988379e-06
10:14:14;-150;-150.0101;7.61949725e-06;2.3576250294258083e-09;-7.612795e-06
10:14:34;-175;-175.0465;8.228409450000001e-06;3.721569605337948e-09;-8.244979e-06
10:14:54;-200;-200.0768;8.774098099999999e-06;3.838996737365145e-09;-8.809561e-06
10:15:14;-225;-225.0906;9.313124649999998e-06;4.683458800542115e-09;-9.283793e-06
10:15:34;-250;-250.0673;9.845114900000001e-06;5.692657004817674e-09;-9.85261e-06
10:15:54;-275;-275.0297;1.03060065e-05;4.733366628257344e-09;-1.032753e-05
10:16:14;-300;-300.0066;1.0781501499999999e-05;1.6927095549738903e-09;-1.07667e-05
10:16:34;-325;-325.0407;1.12090575e-05;4.698517685132181e-09;-1.125119e-05
10:16:54;-350;-350.0529;1.1649278499999998e-05;1.6294965902081055e-09;-1.1644e-05
10:17:14;-375;-375.0861;1.21210385e-05;4.562166496030112e-09;-1.20867e-05
10:17:33;-400;-400.0605;1.248446e-05;7.1571205103728916e-09;-1.247508e-05
10:17:53;-425;-425.033;1.2950723500000002e-05;7.812899982560878e-09;-1.300834e-05
10:18:13;-450;-449.9871;1.3302418499999997e-05;3.0953453987398584e-09;-1.329318e-05
10:18:33;-475;-475.0196;1.3716370000000001e-05;8.960465278097991e-09;-1.377347e-05
10:18:53;-500;-500.0512;1.40045405e-05;4.270432207341542e-09;-1.405313e-05
10:19:13;-525;-525.0852;1.44113455e-05;6.116221361061053e-09;-1.441711e-05
10:19:32;-550;-550.0665;1.46691005e-05;7.957950127859588e-09;-1.462446e-05
10:19:52;-575;-575.0217;1.48626995e-05;4.6573762718401795e-09;-1.487556e-05
10:20:12;-600;-599.9961;1.5269513e-05;7.862224147784141e-09;-1.519281e-05
10:20:32;-625;-625.0237;1.5391074500000003e-05;6.232277331561817e-09;-1.542905e-05
10:20:51;-650;-650.0521;1.5657396e-05;7.222448836786534e-09;-1.574023e-05
10:21:11;-675;-675.0651;1.58650065e-05;6.259292702654074e-09;-1.587536e-05
10:21:31;-700;-700.046;1.6116717499999996e-05;3.5187676731350857e-09;-1.614381e-05
10:21:51;-725;-725.014;1.6419083e-05;8.776774666698454e-09;-1.642201e-05
10:22:11;-750;-749.983;1.65476735e-05;9.471094162635017e-09;-1.655833e-05
10:22:31;-775;-775.0035;1.6790663000000004e-05;5.25240207428943e-09;-1.683799e-05
10:22:51;-800;-800.0108;1.705561e-05;3.982005524857952e-09;-1.702867e-05
10:23:10;-825;-825.0383;1.7267743e-05;3.284801599792588e-09;-1.724781e-05
10:23:30;-850;-850.0162;1.7501054000000002e-05;6.977937102038131e-09;-1.753746e-05
10:23:50;-875;-874.9822;1.7739176e-05;8.389613531027497e-09;-1.77178e-05
10:24:09;-900;-899.9468;1.8096562999999998e-05;9.57230954629031e-09;-1.804827e-05

File: Data/ProtonIrr2024/IV_onPCB/N8738_3_UL_2e15_13days_IV.csv
time (29.04.2025);set voltage (V);real voltage (V);current (A);delta current;input current (A)
15:27:48;-25;-25.04001;2.8790357e-06;7.037582436462213e-10;-2.877448e-06
15:28:13;-50;-50.07316;4.16415665e-06;2.405031837107234e-10;-4.163178e-06
15:28:38;-75;-75.1011;5.1597215999999995e-06;6.920251635598044e-10;-5.154381e-06
15:29:03;-100;-100.0779;5.924668199999999e-06;1.4837242914369232e-09;-5.917431e-06
15:29:28;-125;-125.0307;6.6060291e-06;7.934553103357575e-10;-6.606935e-06
15:29:52;-150;-150.0115;7.2271909e-06;8.924830135638428e-10;-7.238556e-06
15:30:17;-175;-175.0459;7.8287716e-06;6.234542661655306e-10;-7.833058e-06
15:30:42;-200;-200.0777;8.4267557e-06;1.3993722648030147e-09;-8.416058e-06
15:31:06;-225;-225.0913;8.89444605e-06;4.84101252193214e-10;-8.895995e-06
15:31:31;-250;-250.0678;9.368402600000002e-06;1.890242532586748e-09;-9.385098e-06
15:31:56;-275;-275.0403;9.77204e-06;1.133163951067976e-09;-9.782903e-06
15:32:21;-300;-300.018;1.02101025e-05;7.967565107986516e-10;-1.020684e-05
15:32:46;-325;-325.0399;1.0713559999999999e-05;2.1971805797430224e-09;-1.071391e-05
15:33:11;-350;-350.0529;1.1119132000000001e-05;1.9815516142659673e-09;-1.112116e-05
15:33:36;-375;-375.0859;1.14927955e-05;2.2121354473675556e-09;-1.149576e-05
15:34:01;-400;-400.0616;1.1877889499999998e-05;1.423534593011338e-09;-1.18804e-05
15:34:25;-425;-425.0338;1.2198569999999998e-05;2.36937692231524e-09;-1.220806e-05
15:34:50;-450;-449.9877;1.2487134999999998e-05;3.5456316433041686e-09;-1.248867e-05
15:35:15;-475;-475.0211;1.28005345e-05;2.103140565321259e-09;-1.279618e-05
15:35:40;-500;-500.0507;1.3075569499999999e-05;1.568833718881641e-09;-1.307213e-05
15:36:06;-525;-525.0834;1.33301e-05;1.4666483900376423e-09;-1.334565e-05
15:36:30;-550;-550.0665;1.3581028499999999e-05;8.862116775917068e-10;-1.357792e-05
15:36:55;-575;-575.0211;1.3831153499999997e-05;2.329909791708704e-09;-1.381995e-05
15:37:20;-600;-599.9963;1.4027194e-05;1.870993372516353e-09;-1.402108e-05
15:37:45;-625;-625.0248;1.42444495e-05;2.1288104043103843e-09;-1.427486e-05
15:38:10;-650;-650.0518;1.44436245e-05;3.574777508810856e-09;-1.444409e-05
15:38:35;-675;-675.0645;1.4647213500000001e-05;1.7097624506052876e-09;-1.466751e-05
15:39:00;-700;-700.0463;1.48742825e-05;1.796795602593652e-09;-1.48892e-05
15:39:25;-725;-725.0137;1.5042030999999999e-05;2.4594466755756073e-09;-1.506435e-05
15:39:49;-750;-749.9849;1.5223318999999999e-05;1.6512475435257836e-09;-1.525351e-05
15:40:14;-775;-775.0048;1.54393095e-05;2.5583220550783684e-09;-1.542065e-05
15:40:39;-800;-800.0119;1.5597532e-05;9.782253319149175e-10;-1.560622e-05
15:41:03;-825;-825.0374;1.5823127e-05;3.578669801756035e-09;-1.581298e-05
15:41:28;-850;-850.0157;1.6081500999999998e-05;4.918242363893826e-09;-1.60562e-05
15:41:53;-875;-874.9817;1.6305209e-05;2.8903289518668734e-09;-1.629793e-05
15:42:18;-900;-899.9463;1.6634535e-05;1.2399496965602906e-09;-1.664873e-05

File: Data/ProtonIrr2024/IV_onPCB/N8738_3_UL_2e15_6days_IV.csv
time (20.02.2025);set voltage (V);real voltage (V);current (A);delta current;input current (A)
08:16:08;-25;-25.04058;2.9484145999999996e-06;1.0095677104582949e-09;-2.959894e-06
08:16:28;-50;-50.07604;4.27486085e-06;7.249431538920948e-10;-4.280051e-06
08:16:47;-75;-75.10688;5.2638735500000005e-06;1.4083654594511334e-09;-5.25363e-06
08:17:07;-100;-100.0789;6.10056605e-06;2.206473678151425e-09;-6.092087e-06
08:17:27;-125;-125.0311;6.883496249999999e-06;1.8503357382850835e-09;-6.892663e-06
08:17:47;-150;-150.0099;7.5535032499999995e-06;1.009410889764412e-09;-7.562298e-06
08:18:07;-175;-175.0475;8.223327e-06;1.9407228137990468e-09;-8.214957e-06
08:18:27;-200;-200.0814;8.7925288e-06;1.8155592631473334e-09;-8.782627e-06
08:18:47;-225;-225.0963;9.3744873e-06;3.086991313641789e-09;-9.354452e-06
08:19:06;-250;-250.0728;9.8775611e-06;9.642431407586213e-10;-9.87306e-06
08:19:26;-275;-275.0441;1.0368248e-05;1.3006045901810454e-09;-1.039486e-05
08:19:45;-300;-300.0064;1.0821862500000001e-05;4.484648195511003e-09;-1.082034e-05
08:20:05;-325;-325.0422;1.1322465999999999e-05;1.3702341770660588e-09;-1.13193e-05
08:20:25;-350;-350.0566;1.16820655e-05;5.817140513172599e-10;-1.169529e-05
08:20:44;-375;-375.0912;1.2117018499999998e-05;1.0637020905779974e-09;-1.213183e-05
08:21:04;-400;-400.0657;1.2507347500000001e-05;2.8580760902221826e-09;-1.248515e-05
08:21:24;-425;-425.0348;1.2840849000000002e-05;2.4579960231863825e-09;-1.287024e-05
08:21:44;-450;-449.985;1.3176614999999998e-05;1.1231639461805941e-09;-1.318988e-05
08:22:03;-475;-475.0201;1.3505708499999998e-05;1.9471913458877144e-09;-1.353485e-05
08:22:24;-500;-500.0545;1.3821588e-05;1.563250395809972e-09;-1.381256e-05
08:22:44;-525;-525.0909;1.41272755e-05;4.154484112076972e-09;-1.410275e-05
08:23:04;-550;-550.0687;1.4345086e-05;2.3553805849586242e-09;-1.435108e-05
08:23:23;-575;-575.0226;1.46098745e-05;1.378875533723057e-09;-1.462663e-05
08:23:43;-600;-599.9947;1.4757397999999998e-05;2.145678983445601e-09;-1.478148e-05
08:24:03;-625;-625.0241;1.5004775e-05;1.3936379551375798e-09;-1.501451e-05
08:24:22;-650;-650.0566;1.5265337499999997e-05;3.256046289213362e-09;-1.530879e-05
08:24:42;-675;-675.0693;1.5548100999999997e-05;1.8558201556184921e-09;-1.55531e-05
08:25:02;-700;-700.0486;1.5787791e-05;5.354409533272537e-09;-1.583967e-05
08:25:22;-725;-725.0144;1.5954504999999998e-05;1.6589226172430016e-09;-1.595474e-05
08:25:42;-750;-749.9828;1.6203455499999997e-05;2.8598768745349546e-09;-1.623311e-05
08:26:02;-775;-775.0056;1.64637145e-05;4.180476616068951e-09;-1.644066e-05
08:26:22;-800;-800.0128;1.67630365e-05;5.350982165686981e-09;-1.678767e-05
08:26:42;-825;-825.0416;1.6909721499999997e-05;2.864968871994921e-09;-1.692825e-05
08:27:02;-850;-850.0189;1.7076756000000002e-05;1.8774919973197815e-09;-1.705789e-05
08:27:22;-875;-874.9825;1.7351370000000003e-05;2.237374689228376e-09;-1.734476e-05
08:27:41;-900;-899.9453;1.7571659e-05;2.855294284307564e-09;-1.759199e-05

File: Data/ProtonIrr2024/IV_onPCB/N8738_4_UL_4e15_250min_IV.csv
time (27.02.2025);set voltage (V);real voltage (V);current (A);delta current;input current (A)
07:40:10;-25;-25.04167;3.895836500000001e-06;7.55350254848717e-10;-3.892631e-06
07:40:30;-50;-50.07946;5.881648e-06;1.3090534519262396e-09;-5.87789e-06
07:40:50;-75;-75.10978;7.37219065e-06;7.372187439119019e-10;-7.38213e-06
07:41:09;-100;-100.0822;8.662035300000002e-06;8.745297510662487e-10;-8.673575e-06
07:41:29;-125;-125.0353;9.785617050000002e-06;1.2020701466116608e-09;-9.789421e-06
07:41:49;-150;-150.0024;1.0835834e-05;2.3200934679447858e-09;-1.086846e-05
07:42:09;-175;-175.0411;1.1837601999999999e-05;1.68931355881612e-09;-1.185006e-05
07:42:29;-200;-200.0733;1.2699713999999998e-05;1.4180993265635385e-09;-1.271359e-05
07:42:49;-225;-225.0885;1.35645385e-05;2.591184794162697e-09;-1.358964e-05
07:43:09;-250;-250.0637;1.4416532999999999e-05;2.6134298440937775e-09;-1.441562e-05
07:43:29;-275;-275.0333;1.5281102500000002e-05;3.4652815091273503e-09;-1.525375e-05
07:43:49;-300;-300.0075;1.6012577e-05;4.720833935863458e-09;-1.59991e-05
07:44:09;-325;-325.0432;1.6811913000000006e-05;3.1717528355784675e-09;-1.683417e-05
07:44:29;-350;-350.0583;1.7548819000000002e-05;2.5039424813682236e-09;-1.756717e-05
07:44:49;-375;-375.0928;1.8372713e-05;4.697213647472241e-09;-1.840369e-05
07:45:09;-400;-400.0659;1.91168795e-05;4.466640990442341e-09;-1.910798e-05
07:45:29;-425;-425.0353;1.9827918500000004e-05;3.924093097455826e-09;-1.985201e-05
07:45:49;-450;-449.9874;2.0592901499999998e-05;2.113992936955987e-09;-2.062136e-05
07:46:09;-475;-475.0238;2.13428045e-05;7.788907319868478e-09;-2.140561e-05
07:46:29;-500;-500.0563;2.2081095e-05;4.4187804595837916e-09;-2.208492e-05
07:46:49;-525;-525.0919;2.28830535e-05;4.6190259944603846e-09;-2.284246e-05
07:47:09;-550;-550.0714;2.3723451499999998e-05;3.3495048346732783e-09;-2.375894e-05
07:47:29;-575;-575.0239;2.4457441499999997e-05;7.0475638086859345e-09;-2.447341e-05
07:47:49;-600;-599.9969;2.5206114999999997e-05;3.3860255831874184e-09;-2.521947e-05
07:48:09;-625;-625.0281;2.5945822e-05;7.250649164040452e-09;-2.599258e-05
07:48:29;-650;-650.0578;2.6758271e-05;3.033781542893389e-09;-2.671924e-05
07:48:49;-675;-675.0718;2.75177655e-05;9.557382525435472e-09;-2.748361e-05
07:49:09;-700;-700.0511;2.8333718000000002e-05;2.8459555161667845e-09;-2.832304e-05
07:49:29;-725;-725.0167;2.9162275499999997e-05;4.168856766249056e-09;-2.915045e-05
07:49:49;-750;-749.9861;3.0086844000000002e-05;4.025809757055011e-09;-3.009443e-05
07:50:09;-775;-775.0074;3.0911567e-05;4.174913597908452e-09;-3.092566e-05
07:50:29;-800;-800.016;3.1728184e-05;1.038699825262346e-08;-3.179871e-05
07:50:49;-825;-825.0435;3.255753750000001e-05;3.6443448571039542e-09;-3.258612e-05
07:51:09;-850;-850.0214;3.35639975e-05;8.17941293354854e-09;-3.349277e-05
07:51:29;-875;-874.9849;3.4255251e-05;6.220055301201115e-09;-3.426217e-05
07:51:49;-900;-899.9478;3.5196353000000006e-05;5.06899758828125e-09;-3.525891e-05

File: Data/ProtonIrr2024/IV_onPCB/P6212_2_UR_6e15_58min_IV.csv
time (20.02.2025);set voltage (V);real voltage (V);current (A);delta current;input current (A)
15:07:01;-25;-25.03766;4.2132195e-06;1.2799037375912457e-09;-4.22128e-06
15:07:21;-50;-50.07351;6.30799305e-06;1.5411039719548357e-09;-6.31528e-06
15:07:41;-75;-75.10335;7.967252799999999e-06;4.130694126051958e-09;-7.984936e-06
15:08:01;-100;-100.0784;9.36162965e-06;2.6721578455201475e-09;-9.347997e-06
15:08:21;-125;-125.022;1.06295245e-05;2.342292197293102e-09;-1.062722e-05
15:08:41;-150;-150.0026;1.1722947499999999e-05;2.3713278848569237e-09;-1.171048e-05
15:09:01;-175;-175.0374;1.27872405e-05;4.879743972535876e-09;-1.275446e-05
15:09:21;-200;-200.0683;1.3851272e-05;3.731894666251997e-09;-1.384755e-05
15:09:41;-225;-225.0814;1.47630995e-05;6.187979293557744e-09;-1.476641e-05
15:10:00;-250;-250.0576;1.5696893499999998e-05;4.574941107544439e-09;-1.570831e-05
15:10:20;-275;-275.0297;1.6695186500000005e-05;5.107055182539153e-09;-1.666296e-05
15:10:40;-300;-300.0077;1.7667584500000004e-05;9.31073228792994e-09;-1.773921e-05
15:11:00;-325;-325.0405;1.86192255e-05;6.0462928094411664e-09;-1.863922e-05
15:11:19;-350;-350.0533;1.964425e-05;1.0806931132379884e-08;-1.955073e-05
15:11:39;-375;-375.0849;2.0654483e-05;4.710006003180913e-09;-2.064505e-05
15:11:59;-400;-400.0613;2.1556201999999997e-05;4.422957076436591e-09;-2.158268e-05
15:12:19;-425;-425.0324;2.2676641500000003e-05;8.437038736280622e-09;-2.26538e-05
15:12:39;-450;-449.9866;2.3673663999999998e-05;9.120550131433929e-09;-2.366436e-05
15:12:59;-475;-475.0197;2.4733369000000005e-05;7.2576469292739305e-09;-2.478122e-05
15:13:18;-500;-500.0515;2.5826239500000005e-05;9.400781735446278e-09;-2.587097e-05
15:13:38;-525;-525.0847;2.6929978499999992e-05;1.1249374210928357e-08;-2.694488e-05
15:13:58;-550;-550.068;2.8121848e-05;1.389154650497915e-08;-2.817136e-05
15:14:18;-575;-575.0205;2.9134696499999998e-05;1.2041815192797979e-08;-2.907406e-05
15:14:38;-600;-599.9964;3.01696895e-05;8.908016795982144e-09;-3.021523e-05
15:14:58;-625;-625.025;3.13816925e-05;2.8029090619167474e-08;-3.127878e-05
15:15:18;-650;-650.0546;3.22937685e-05;5.519023839185578e-09;-3.237305e-05
15:15:38;-675;-675.0665;3.34603095e-05;1.5024957279057268e-08;-3.340027e-05
15:15:58;-700;-700.0469;3.463601149999999e-05;5.90711326601251e-09;-3.455448e-05
15:16:18;-725;-725.0159;3.5740481499999994e-05;4.413116884640634e-09;-3.570908e-05
15:16:38;-750;-749.9857;3.709276399999999e-05;1.0019553393240541e-08;-3.710667e-05
15:16:57;-775;-775.0056;3.8379545e-05;1.4754598206999776e-08;-3.838509e-05
15:17:17;-800;-800.0132;3.9699182000000005e-05;1.3928312255977039e-08;-3.97187e-05
15:17:37;-825;-825.04;4.12407705e-05;1.1786318540472996e-08;-4.110538e-05
15:17:57;-850;-850.0208;4.2524192500000005e-05;1.1569492034549196e-08;-4.250849e-05
15:18:17;-875;-874.9841;4.4053471e-05;1.0131674365572461e-08;-4.420024e-05
15:18:36;-900;-899.9471;4.57832795e-05;1.2779445028540996e-08;-4.571928e-05

File: Data/ProtonIrr2024/IV_onPCB/P6213_10_UL_8e15_30min_IV.csv
time (10.02.2025);set voltage (V);real voltage (V);current (A);delta current;input current (A)
08:00:48;-25;-25.04303;4.0325891e-06;2.362624705597577e-09;-4.046163e-06
08:01:07;-50;-50.07919;6.060662450000001e-06;3.0977517068633732e-09;-6.051472e-06
08:01:27;-75;-75.11047;7.606629749999999e-06;3.520401589929057e-09;-7.597916e-06
08:01:47;-100;-100.0831;9.021034900000001e-06;3.932531730895487e-09;-9.043463e-06
08:02:06;-125;-125.0386;1.01859105e-05;8.022334930523654e-09;-1.018222e-05
08:02:26;-150;-150.0025;1.1375774499999997e-05;6.13886269902663e-09;-1.146463e-05
08:02:46;-175;-175.0403;1.2418549e-05;5.93141614203559e-09;-1.249093e-05
08:03:06;-200;-200.0731;1.3541320999999998e-05;7.088657027251356e-09;-1.351495e-05
08:03:26;-225;-225.0889;1.4508538500000002e-05;6.8355468426088545e-09;-1.45278e-05
08:03:46;-250;-250.0629;1.54889295e-05;4.397590844712612e-09;-1.549206e-05
08:04:06;-275;-275.0339;1.66202075e-05;7.397185879609896e-09;-1.658883e-05
08:04:26;-300;-300.0072;1.7465839e-05;1.0651541529281148e-08;-1.747713e-05
08:04:46;-325;-325.0432;1.85041775e-05;1.295339625108025e-08;-1.85292e-05
08:05:06;-350;-350.0576;1.94634945e-05;1.80088244129788e-08;-1.957415e-05
08:05:25;-375;-375.0916;2.0634527500000002e-05;1.8674864388731196e-08;-2.043462e-05
08:05:45;-400;-400.0666;2.1709594499999995e-05;1.3664769088334452e-08;-2.167282e-05
08:06:05;-425;-425.0362;2.2502802e-05;9.404874151204727e-09;-2.258383e-05
08:06:25;-450;-449.9869;2.3545807e-05;7.118222464211227e-09;-2.355205e-05
08:06:44;-475;-475.0224;2.4779374500000002e-05;1.8483671259722718e-08;-2.47872e-05
08:07:04;-500;-500.0557;2.5956006000000003e-05;1.4978094478270613e-08;-2.582705e-05
08:07:24;-525;-525.0911;2.69551725e-05;1.4376514318063993e-08;-2.705432e-05
08:07:44;-550;-550.0729;2.8026207e-05;1.1275029558719584e-08;-2.799443e-05
08:08:03;-575;-575.0244;2.9329654000000002e-05;1.1770094910407427e-08;-2.920442e-05
08:08:23;-600;-599.9959;3.0524703000000004e-05;1.2422735248325931e-08;-3.047092e-05
08:08:43;-625;-625.0264;3.1580858999999996e-05;1.763952465204219e-08;-3.14844e-05
08:09:03;-650;-650.0569;3.29220635e-05;1.9034487112541185e-08;-3.299959e-05
08:09:23;-675;-675.072;3.3998455e-05;1.9646816071567483e-08;-3.400247e-05
08:09:43;-700;-700.0508;3.52570305e-05;1.2446358593480276e-08;-3.518673e-05
08:10:03;-725;-725.0178;3.665162199999999e-05;3.0755899463355204e-08;-3.664464e-05
08:10:23;-750;-749.9852;3.7487844000000004e-05;1.297903606590253e-08;-3.751395e-05
08:10:43;-775;-775.0082;3.90860525e-05;1.2618478748942056e-08;-3.922565e-05
08:11:02;-800;-800.0155;4.0474363500000003e-05;2.537411299213243e-08;-4.039921e-05
08:11:22;-825;-825.045;4.21127565e-05;2.1403418398412373e-08;-4.204972e-05
08:11:42;-850;-850.0222;4.33645975e-05;1.8978387653789174e-08;-4.334999e-05
08:12:01;-875;-874.9858;4.498230549999999e-05;1.2287130675528166e-08;-4.485683e-05
08:12:22;-900;-899.9493;4.7253538500000006e-05;3.009746640728254e-08;-4.717438e-05

File: Data/ProtonIrr2024/IV_onPCB/P6213_10_UR_8e15_6days_IV.csv
time (20.02.2025);set voltage (V);real voltage (V);current (A);delta current;input current (A)
12:55:51;-25;-25.03991;3.979437150000001e-06;2.191565528651841e-09;-3.957431e-06
12:56:11;-50;-50.07478;5.9148670999999996e-06;1.52463779944616e-09;-5.929962e-06
12:56:30;-75;-75.1047;7.4365396e-06;2.258590889692074e-09;-7.481007e-06
12:56:51;-100;-100.0797;8.786857450000002e-06;4.96182322512349e-09;-8.730457e-06
12:57:11;-125;-125.0339;9.92070255e-06;2.9091051729656144e-09;-9.926757e-06
12:57:31;-150;-150.0025;1.10637495e-05;4.1605913927589854e-09;-1.111796e-05
12:57:51;-175;-175.0391;1.2138102e-05;7.965947482879821e-09;-1.210263e-05
12:58:11;-200;-200.0699;1.3069905e-05;3.0854672660717157e-09;-1.307911e-05
12:58:31;-225;-225.0832;1.4121607000000001e-05;4.028299833676765e-09;-1.413134e-05
12:58:51;-250;-250.0597;1.5042566000000003e-05;3.722960340911487e-09;-1.501705e-05
12:59:10;-275;-275.0308;1.6060405e-05;6.3737069865189146e-09;-1.599244e-05
12:59:30;-300;-300.0065;1.6916364e-05;8.568025805283296e-09;-1.690747e-05
12:59:50;-325;-325.0414;1.8041728e-05;9.737603339631236e-09;-1.809629e-05
13:00:10;-350;-350.0547;1.8950985e-05;8.574043751346299e-09;-1.889923e-05
13:00:29;-375;-375.0876;1.9888527e-05;1.1790062533761251e-08;-1.989662e-05
13:00:49;-400;-400.0635;2.0801633499999996e-05;4.030207021667697e-09;-2.080181e-05
13:01:09;-425;-425.0342;2.1921907499999998e-05;8.86791144731951e-09;-2.187146e-05
13:01:29;-450;-449.9874;2.2902475999999997e-05;1.4028823550105762e-08;-2.284009e-05
13:01:49;-475;-475.0219;2.3932646e-05;1.2592734222558675e-08;-2.392578e-05
13:02:08;-500;-500.0538;2.4849386e-05;7.231662236305064e-09;-2.481292e-05
13:02:28;-525;-525.0892;2.5879095999999997e-05;8.474269449338933e-09;-2.598482e-05
13:02:48;-550;-550.0681;2.7029511000000003e-05;6.321875904349915e-09;-2.708676e-05
13:03:08;-575;-575.0229;2.8201728500000003e-05;6.505866670744245e-09;-2.816816e-05
13:03:27;-600;-599.9969;2.9179473e-05;7.618462249693195e-09;-2.92228e-05
13:03:48;-625;-625.0264;3.0397457000000004e-05;1.6900292824386178e-08;-3.043606e-05
13:04:08;-650;-650.0552;3.14648735e-05;1.4303288035885356e-08;-3.148544e-05
13:04:28;-675;-675.0692;3.2483618499999996e-05;9.714618218823589e-09;-3.233497e-05
13:04:47;-700;-700.0493;3.3552501e-05;1.034393005341766e-08;-3.356745e-05
13:05:07;-725;-725.0164;3.47892345e-05;1.1163926895922415e-08;-3.483553e-05
13:05:27;-750;-749.9866;3.59869475e-05;1.546284124724485e-08;-3.591544e-05
13:05:46;-775;-775.0065;3.7093380999999994e-05;9.574008013888473e-09;-3.716483e-05
13:06:06;-800;-800.0135;3.8571078e-05;1.934021369582045e-08;-3.850171e-05
13:06:26;-825;-825.0423;3.9812766e-05;1.4960205620244613e-08;-3.99186e-05
13:06:46;-850;-850.0206;4.1330760999999994e-05;2.6826632950297948e-08;-4.111786e-05
13:07:05;-875;-874.9818;4.2755735000000004e-05;1.2995554422570953e-08;-4.28423e-05
13:07:25;-900;-899.9485;4.4389592499999995e-05;2.268509074122253e-08;-4.419734e-05
