Repository: aimaax/PENGUIN

# PENGUIN :penguin:  

> **NOTE!!** Google ID and GitLab repo for CERN organization is hidden and the create database function won't work properly in this version. Plotting is still possible with the saved database and data stored in this repo.  

A Python-based environment for GUI-driven analysis for IV, CV, and TCT measurements obtained with [Particulars Setup]() at CERN for CMS HGCAL silicon diodes. Used to plot data for individual diodes, but also to analyse Current Volume Normalization, Saturation Voltage, Charge Collection, and Charge Collection Efficiency.

---

## Using saved database from another computer

GUI only searches for Database/Diodes_Database.pkl so either create new database or copy a previous backup database:

```bash
cp Database/SavedDatabases/DB_DI_DISR_HF_20260216.pkl Database/Diodes_Database.pkl
```

> **Important!** If database was previously created on another system (Windows vs Linux), after you copied the file, then go to "Manage Database" --> "Create Database" then select one campaign at the time and under "Columns to Overwrite" select **file_iv**, **file_cv**, and **file_tct** then press Create Database. (This has to be done once, have patience :>)

---

## Creating the Database

Before you can plot any data, you must create the sensor database:

1. Navigate to the **Manage Database** tab.
2. Click the **Manage Database** sub-tab.
3. Select the **campaign** you want to import from the campaign dropdown.
4. Choose which **measurement directories** under Data/ to scan (IV_onPCB, CV_onPCB, TCT, IVCV_bare).
5. Press **"Create Database"**.

It scans the selected directories in `Data/` and matches the sensor id and annealing time from the filename to fetch metadata from the corresponding Google Sheets. Saves the database to `Database/Diodes_Database.pkl`.

---

## GUI Overview

Divided into **8 main tabs** containing:

1. Plot IV|CV|TCT vs Voltage
2. Current Volume Noramlization
3. Saturation Voltage
4. Charge Collection
5. Charge Collection Efficiency
6. DI vs HF Comparison
7. Manage Database
8. Annealing

Plots can be saved with Save Plot:

- **Original** = saves exactly as you see it in the GUI
- **16:9** = 16 to 9 ratio with the base_width of 5.12 (full width of 15' laptop screen)

<!-- - **Left side**: Matplotlib plot canvas (resizable)
- **Right side**: A narrow panel (max 300px) with two sub-tabs:
  - **Filter tab**: Campaign, measurement type, sensor ID, annealing time, and other filters specific to the tab
  - **Plot Settings tab**: Visual customization (axis scales, labels, fonts, markers, legend, colors, etc.)

### Extract Saturation Voltage from CV and TCT data

Extraction of saturation voltage from CV and TCT data can be done under `Saturation Voltage` --> `Fit`,

**How to use the fit tab:**

1. Select a **campaign**, **measurement type**, **annealing temperature**, **sensor ID**, and **annealing time**
2. Default fit from `CV`. To fit from `TCT` data, click in the checkbox `Fit from TCT | CC vs V`
3. **Annealing Time** displays green checkbox if all diodes for the specific sensor id, campaign and annealing temperature are done, otherwise a red X. To skip looking through already fit diodes, check `Only iterate through non analysed annealing times`
4. Click **Interactive Fit Saturation Voltage** to load first diode
5. First tries an **automatic fit** using a curvature-based algorithm (@GUI.SaturationVoltage.SaturationVoltageFitTab.py -> automatic_fit_saturation_voltage -> @Utils.saturation_voltage_fit_helper.py -> find_saturation_voltage_from_curvature_fit):
6. If the automatic fit is unsatisfactory, use the **manual fit modes** by pressing `1`:
   - **Manual Fit Mode**: Click on the plot to define the lower and upper fit regions by placing interactive vertical lines. Move lower lines by `left click` and `right click`. Move upper lines by `SHIFT` + `left click` and `right click`.
   - **Endcap Assumption**: Remove lines for upper fit and uses end capacitance assumption for the upper fit (values extracted from mean value of all diodes with equal thicknesses for 120um, 200um, and 300um)
   - **Manual Upper Fit Mode**: Manually align upper fit line by moving it with the left click and rotating it with keyboard controls `A` & `D`
7. When satisfied with the selected region, press `2` to fit.
8. If saturation voltage is not possible to extract, press `3` to skip (stores 0 in the database).
9. If you are happy with the **automatic fit** or **manual fit**, press `SPACE` to save the saturation voltage, uncertainties, and fit regions to the database.

**Fit result colors:**

- Orange lines/points: Not yet saved to database = current analysis
- Green lines/points: Stored in database = already analysed

---

### Manage Database Tab

#### Display Database

Shows the full database as an interactive table. You can:

- Select which columns to display
- Edit individual cell values directly in the table **delete individual row** by setting `thickness value to 0`

File: SeparateScripts/IndividualStudies/CV_ramp_up_vs_ramp_down/200123_UR2_2e14/200123_UR2_2e14_600min_CV_0_-25_-900.csv
time (13.01.2026);set voltage (V);real voltage (V);serial capacitance;1/serial capacitance^2;parallel capacitance;LCR frequency (Hz);r;delta r;x;delta x;sample current
10:47:28;-25;-25.04471;7.718302263474984e-11;1.6786356231785103e+20;7.417305549227798e-11;2000.0;207695.05;8.935456059989326;-1031023.0;20.421802075233224;-4.336379e-07
10:47:45;-40;-40.05445;7.42747380359762e-11;1.812665806817675e+20;7.250561817733737e-11;2000.0;167356.2;56.91544605816596;-1071393.5;98.06700515463903;-0.0001053752
10:48:03;-55;-55.0781;7.219698986320211e-11;1.9185000661936105e+20;7.101768884310027e-11;2000.0;142036.55;7.509152748479683;-1102227.0;21.88721087758785;-6.222001e-07
10:48:21;-70;-70.08053;7.049515744177866e-11;2.0122476569466955e+20;6.968059384613456e-11;2000.0;122049.9;225.3053694433402;-1128836.0;321.20429635980895;-0.0001144837
10:48:38;-85;-85.07979;6.895271939601433e-11;2.1032805338838512e+20;6.838602867647423e-11;2000.0;105057.75;10.551984410526769;-1154087.5;12.567318727556804;-7.583919e-07
10:48:56;-100;-100.0664;6.750735838821076e-11;2.1943089367990544e+20;6.71446852459201e-11;2000.0;86634.505;254.13371858875817;-1178797.0;342.5850989170428;-0.0001232152
10:49:14;-115;-115.0371;6.617058346044371e-11;2.283863121735841e+20;6.596591717919981e-11;2000.0;66986.68999999999;7.09344380396465;-1202611.0;11.222744762311935;-8.994593e-07
10:49:32;-130;-130.0247;6.512824857385038e-11;2.357551569763013e+20;6.503581771578455e-11;2000.0;46063.075;8.537467057037528;-1221858.0;7.6681158050723255;-9.276352e-07
10:49:50;-145;-145.0085;6.446283774780173e-11;2.40647392474159e+20;6.442982694761145e-11;2000.0;27942.5;11.014706078693175;-1234470.5;11.821061712046003;-9.535735e-07
10:50:07;-160;-160.0114;6.409711976340796e-11;2.4340134321951336e+20;6.408818895334822e-11;2000.0;14655.750000000004;191.49563904956153;-1241514.0;98.95049267184069;-0.0001332046
10:50:24;-175;-175.0389;6.395262914569951e-11;2.445024375911881e+20;6.394989650133318e-11;2000.0;8133.985000000002;10.528419978800235;-1244319.0;9.10768905925098;-1.030162e-06
10:50:42;-190;-190.0599;6.389504078753475e-11;2.449433744502136e+20;6.389400243953938e-11;2000.0;5020.701500000001;9.338325124855093;-1245440.5;8.929585656680828;-1.055625e-06
10:50:59;-205;-205.0631;6.386922008208048e-11;2.4514146326846944e+20;6.386859840014866e-11;2000.0;3887.2185000000004;9.456361754792384;-1245944.0;10.871982339941507;-1.068686e-06
10:51:16;-220;-220.0874;6.386040428495235e-11;2.452091504872075e+20;6.385991717696399e-11;2000.0;3441.5724999999998;12.69386975817461;-1246116.0;7.293833011524187;-1.092652e-06
10:51:33;-235;-235.087;6.38530511068904e-11;2.4526562924063588e+20;6.385265333688598e-11;2000.0;3110.5344999999998;8.39132493933467;-1246259.5;8.731408821032261;-1.100945e-06
10:51:51;-250;-250.0589;6.38446751591937e-11;2.4532998752372707e+20;6.384431163762946e-11;2000.0;2974.1950000000006;12.546745623865974;-1246423.0;9.646242791885346;-1.110656e-06
10:52:10;-275;-275.032;6.38438556126274e-11;2.4533628603553933e+20;6.384352340194713e-11;2000.0;2843.2785000000003;9.328291249607288;-1246439.0;8.628441342444184;-1.133031e-06
10:52:30;-300;-300.0094;6.383924605520422e-11;2.4537171667097964e+20;6.383894741445174e-11;2000.0;2696.0879999999997;10.41027126447721;-1246529.0;9.189668111526117;-1.1446e-06
10:52:49;-325;-325.0409;6.383497000547298e-11;2.4540459071492833e+20;6.383466908387141e-11;2000.0;2706.636;9.372419602215869;-1246612.5;11.723374087693353;-1.15688e-06
10:53:08;-350;-350.0537;6.383691592114845e-11;2.4538962979914052e+20;6.383662922762111e-11;2000.0;2641.753;10.627734215250214;-1246574.5;8.673955268503521;-1.170414e-06
10:53:28;-375;-375.084;6.383343384005252e-11;2.4541640228637845e+20;6.383315812854534e-11;2000.0;2590.8735;10.561384219764937;-1246642.5;9.871043511199815;-1.185816e-06
10:53:47;-400;-400.061;6.383320342161628e-11;2.4541817404661213e+20;6.383292247014052e-11;2000.0;2615.3919999999994;8.70908289086744;-1246647.0;12.188108959145385;-1.189124e-06
10:54:06;-425;-425.0334;6.383230736573286e-11;2.454250642860951e+20;6.383204062716625e-11;2000.0;2548.4325000000003;10.443508052254277;-1246664.5;9.758970232560399;-1.203428e-06
10:54:25;-450;-449.9886;6.382913297018045e-11;2.4544947619862004e+20;6.382886311040656e-11;2000.0;2563.4905;9.343596884364189;-1246726.5;11.774442661969184;-1.224059e-06
10:54:44;-475;-475.0204;6.383220496094802e-11;2.454258517481945e+20;6.383193278294077e-11;2000.0;2574.2920000000004;8.900770123983644;-1246666.5;10.66008911782636;-1.229763e-06
10:55:04;-500;-500.051;6.382931216152078e-11;2.454480980744511e+20;6.382905407151012e-11;2000.0;2506.9540000000006;10.084177913940232;-1246723.0;7.249137879775772;-1.24155e-06
10:55:23;-525;-525.0828;6.382821143060802e-11;2.4545656375545843e+20;6.382794305800553e-11;2000.0;2556.4725;8.096259842513692;-1246744.5;12.009891756381487;-1.254588e-06
10:55:43;-550;-550.0656;6.383013133474639e-11;2.4544179812751953e+20;6.38298765185832e-11;2000.0;2490.9549999999995;9.535070883323318;-1246707.0;10.249390225764651;-1.265554e-06
10:56:02;-575;-575.0211;6.382613806385839e-11;2.4547251113248178e+20;6.38258789574357e-11;2000.0;2512.0729999999994;8.190437079301693;-1246785.0;12.379418403139946;-1.284628e-06
10:56:21;-600;-599.9954;6.382869779539973e-11;2.4545282308770883e+20;6.382842804029854e-11;2000.0;2563.0195;11.488605626336902;-1246735.0;8.139410298049853;-1.286259e-06
10:56:41;-625;-625.025;6.382749469600382e-11;2.4546207637041142e+20;6.38272437616437e-11;2000.0;2472.062;10.452734130360348;-1246758.5;10.031824360503926;-1.300327e-06
10:57:00;-650;-650.0539;6.382437196879554e-11;2.4548609634373304e+20;6.382410576675829e-11;2000.0;2546.3430000000003;8.316943401875479;-1246819.5;10.965286133977534;-1.308904e-06
10:57:19;-675;-675.0648;6.382821143060802e-11;2.4545656375545843e+20;6.38279459945406e-11;2000.0;2542.4474999999998;9.670070058562143;-1246744.5;10.827626702098664;-1.327464e-06
10:57:38;-700;-700.046;6.382455113340515e-11;2.4548471811676232e+20;6.382429649593645e-11;2000.0;2490.4080000000004;10.928066242478584;-1246816.0;9.391485505499116;-1.327824e-06
10:57:58;-725;-725.0129;6.382606127508413e-11;2.4547310178602385e+20;6.382579552249271e-11;2000.0;2544.0915;11.792590709318294;-1246786.5;9.254053166045674;-1.341485e-06
10:58:17;-750;-749.9847;6.382629164196121e-11;2.454713298275296e+20;6.38260333242878e-11;2000.0;2508.2374999999997;8.082364439784918;-1246782.0;10.807404868885037;-1.35174e-06
10:58:36;-775;-775.0036;6.382247800444372e-11;2.4550066640834265e+20;6.382221400272007e-11;2000.0;2535.9105;8.991197625316662;-1246856.5;9.598828053465693;-1.364966e-06
10:58:56;-800;-800.0103;6.382616366015753e-11;2.4547231424812574e+20;6.382589327789977e-11;2000.0;2566.1499999999996;15.225080410296686;-1246784.5;9.499342082481292;-1.375383e-06
10:59:15;-825;-825.0377;6.382360413186167e-11;2.4549200307457137e+20;6.382334300705543e-11;2000.0;2521.9884999999995;11.127239713311653;-1246834.5;11.542854932814498;-1.395182e-06
10:59:34;-850;-850.0153;6.382227325827362e-11;2.4550224157636054e+20;6.382199857152715e-11;2000.0;2586.7325;10.624042071523439;-1246860.5;10.209676782347225;-1.407017e-06
10:59:53;-875;-874.9813;6.38259332942043e-11;2.4547408621017298e+20;6.382566413602332e-11;2000.0;2560.3485000000005;9.67748188515484;-1246789.0;10.097029266076234;-1.422935e-06
11:00:12;-900;-899.9468;6.382086566391503e-11;2.4551307099327562e+20;6.382059740599699e-11;2000.0;2556.3675000000003;8.445096236130176;-1246888.0;13.776792079435618;-1.439925e-06

File: SeparateScripts/IndividualStudies/CV_ramp_up_vs_ramp_down/200123_UR2_2e14/200123_UR2_2e14_600min_CV_1_-900_-25.csv
time (13.01.2026);set voltage (V);real voltage (V);serial capacitance;1/serial capacitance^2;parallel capacitance;LCR frequency (Hz);r;delta r;x;delta x;sample current
11:23:07;-900;-899.9473;6.382478148938125e-11;2.45482946116342e+20;6.382451134926451e-11;2000.0;2565.084;9.373325461115702;-1246811.5;7.85095535587867;-1.448558e-06
11:23:28;-875;-874.9833;6.382081447983555e-11;2.4551346479475497e+20;6.382054618562404e-11;2000.0;2556.5435000000007;9.97885364846584;-1246889.0;11.573677030226824;-1.438716e-06
11:23:47;-850;-850.019;6.382227325827362e-11;2.4550224157636054e+20;6.382199168429602e-11;2000.0;2618.9605;9.787358772288876;-1246860.5;7.631349815072035;-1.418997e-06
11:24:07;-825;-825.0376;6.382416721047339e-11;2.454876714650084e+20;6.38239057393399e-11;2000.0;2523.6270000000004;5.488874934811311;-1246823.5;7.914385636295466;-1.405491e-06
11:24:26;-800;-800.0122;6.382150547183555e-11;2.4550814850143266e+20;6.382123739544238e-11;2000.0;2555.4640000000004;7.181610035361147;-1246875.5;8.469799289239386;-1.375834e-06
11:24:45;-775;-775.0034;6.382565173807526e-11;2.454762519502494e+20;6.382538245624148e-11;2000.0;2560.9534999999996;12.054001457503649;-1246794.5;13.00913140836082;-1.364633e-06
11:25:05;-750;-749.9843;6.382373210340102e-11;2.4549101861449672e+20;6.382347514080119e-11;2000.0;2501.8005000000003;8.56298635042122;-1246832.0;10.039920318408907;-1.345088e-06
11:25:24;-725;-725.0131;6.382339937846616e-11;2.4549357821479636e+20;6.382313110885193e-11;2000.0;2556.2709999999997;10.77133085788381;-1246838.5;8.86777875231447;-1.3372e-06
11:25:44;-700;-700.0453;6.382833942062405e-11;2.4545557936644512e+20;6.382808060325744e-11;2000.0;2510.5415;9.307899099018005;-1246742.0;9.528903399657276;-1.326074e-06
11:26:04;-675;-675.064;6.382411602109814e-11;2.454880652461168e+20;6.382385458685552e-11;2000.0;2523.4519999999998;7.940005717882066;-1246824.5;10.965286133977534;-1.315104e-06
11:26:23;-650;-650.0505;6.382577971782597e-11;2.454752675217576e+20;6.38255163350504e-11;2000.0;2532.7394999999997;7.922728616928628;-1246792.0;7.300684899377592;-1.298988e-06
11:26:42;-625;-625.0236;6.382752029339108e-11;2.4546187949024002e+20;6.382726532752528e-11;2000.0;2491.8394999999996;8.455092207510202;-1246758.0;10.644247272588137;-1.288248e-06
11:27:01;-600;-599.9955;6.382508863326932e-11;2.454805834590635e+20;6.382482909934629e-11;2000.0;2514.2065;9.040730232536525;-1246805.5;9.499342082481292;-1.271227e-06
11:27:20;-575;-575.0212;6.38293889581175e-11;2.454475074509916e+20;6.382912180991773e-11;2000.0;2550.5635;7.2061342020184505;-1246721.5;11.603340036386074;-1.260671e-06
11:27:40;-550;-550.0655;6.382688036486881e-11;2.4546680151821166e+20;6.382661921579514e-11;2000.0;2521.9114999999997;9.976371717087318;-1246770.5;9.123458773951905;-1.246281e-06
11:27:59;-525;-525.0844;6.38283906167742e-11;2.4545518561139242e+20;6.382812463875085e-11;2000.0;2545.031;8.127163893388644;-1246741.0;11.977061409210524;-1.235549e-06
11:28:19;-500;-500.0517;6.383189774856482e-11;2.454282141420732e+20;6.383163562947504e-11;2000.0;2526.293;9.480304480869796;-1246672.5;7.709571972554637;-1.216926e-06
11:28:38;-475;-475.0204;6.382859540219603e-11;2.4545361059434008e+20;6.38283361334791e-11;2000.0;2512.7145;10.438376369795256;-1246737.0;10.442700800080408;-1.212739e-06
11:28:57;-450;-449.9859;6.383182094593107e-11;2.4542880474231937e+20;6.383154249225666e-11;2000.0;2603.8245;9.537092467702106;-1246674.0;8.5848704125339;-1.198096e-06
11:29:16;-425;-425.0333;6.383266578506741e-11;2.4542230817869523e+20;6.383240151679194e-11;2000.0;2536.583;10.480573030612401;-1246657.5;12.018215341721914;-1.186488e-06
11:29:36;-400;-400.06;6.383061772879764e-11;2.454380575722833e+20;6.383034311613406e-11;2000.0;2585.8764999999994;7.955120529413748;-1246697.5;8.540345426269361;-1.175615e-06
11:29:55;-375;-375.0834;6.38354308695168e-11;2.45401047298921e+20;6.383514791905638e-11;2000.0;2624.5425000000005;10.523688537651612;-1246603.5;10.302305567201936;-1.164666e-06
11:30:14;-350;-350.0533;6.383658305874042e-11;2.4539218887082397e+20;6.38363025871243e-11;2000.0;2612.9500000000003;7.570385161932004;-1246581.0;6.741661516273269;-1.155715e-06
11:30:33;-325;-325.0405;6.383578932392933e-11;2.4539829132637946e+20;6.38354848953979e-11;2000.0;2722.3095000000003;9.38478517268776;-1246596.5;9.414749067287985;-1.141002e-06
11:30:52;-300;-300.0085;6.384119223159067e-11;2.4535675675731185e+20;6.384088296102191e-11;2000.0;2743.5255;8.422697325530587;-1246491.0;12.607537428062626;-1.123431e-06
11:31:12;-275;-275.0299;6.38414995334462e-11;2.4535439470736933e+20;6.38411680247749e-11;2000.0;2840.4300000000003;10.462355566506044;-1246485.0;6.7638746292343415;-1.111682e-06
11:31:31;-250;-250.0574;6.38495160352569e-11;2.4529278858731022e+20;6.384913307870153e-11;2000.0;3052.318;9.89966965610469;-1246328.5;7.289547311047511;-1.104785e-06
11:31:48;-235;-235.0856;6.38554592783716e-11;2.4524713025674504e+20;6.385505346522319e-11;2000.0;3141.648;8.336416244406234;-1246212.5;9.270248108869579;-1.093058e-06
11:32:07;-220;-220.0868;6.385981494345297e-11;2.452136764193721e+20;6.385933024834335e-11;2000.0;3433.0855;9.70865316290062;-1246127.5;7.031180555212616;-1.080258e-06
11:32:24;-205;-205.0617;6.387470555614233e-11;2.4509936023612565e+20;6.387404367146704e-11;2000.0;4010.423;11.696275092951613;-1245837.0;9.825985955617888;-1.067345e-06
11:32:41;-190;-190.0578;6.390019717181467e-11;2.449038449569722e+20;6.389906465205811e-11;2000.0;5242.8035;9.166671568104748;-1245340.0;8.154753215150045;-1.056063e-06
11:32:58;-175;-175.0377;6.396308987867097e-11;2.4442247067370118e+20;6.396001481443624e-11;2000.0;8626.478;9.959878904886361;-1244115.5;6.575522792903998;-1.038171e-06
11:33:15;-160;-160.0142;6.413904344187883e-11;2.430832547618245e+20;6.4128116775575e-11;2000.0;16195.234999999997;8.61601785919692;-1240702.5;7.901740314639555;-1.003091e-06
11:33:33;-145;-145.0075;6.452969514138532e-11;2.4014899487009764e+20;6.449228244867051e-11;2000.0;29702.02999999999;11.04007721893285;-1233191.5;11.141700947341928;-9.283224e-07
11:33:51;-130;-130.0233;6.523470775918272e-11;2.3498630789768233e+20;6.51354881944423e-11;2000.0;47610.33499999999;10.72549596755327;-1219864.0;9.311283477587823;1.93014e-05
11:34:09;-115;-115.0377;6.633913274204292e-11;2.2722725429811996e+20;6.611959116453098e-11;2000.0;69121.58;7.408217059454806;-1199555.5;11.168594360974884;-8.424635e-07
11:34:27;-100;-100.0666;6.769701733691453e-11;2.1820310736328353e+20;6.7321747013977e-11;2000.0;87763.72;8.882388755284333;-1175494.5;6.343303555719212;2.20229e-05
11:34:45;-85;-85.09521;6.914681308560963e-11;2.0914893750618502e+20;6.856812709003398e-11;2000.0;105725.15;6.041636781535285;-1150848.0;10.406728592598155;-7.456399e-07
11:35:03;-70;-70.08167;7.067085857515072e-11;2.00225443768374e+20;6.984901392961111e-11;2000.0;122141.85;7.107838982419341;-1126029.5;22.29882283888546;2.646357e-05
11:35:21;-55;-55.07973;7.237200606418801e-11;1.9092323225123416e+20;7.118239588729766e-11;2000.0;142146.3;8.556897802358048;-1099561.5;20.21478419375285;-6.063426e-07
11:35:39;-40;-40.05297;7.446186683267601e-11;1.80356649828754e+20;7.267856108154735e-11;2000.0;167404.05;42.60026261656138;-1068701.0;121.8767820382537;2.909382e-05
11:35:57;-25;-25.04615;7.740257528432118e-11;1.669126218554092e+20;7.43589716877758e-11;2000.0;207999.4;7.631972222171674;-1028098.5;24.81204344668129;-4.204518e-07

File: SeparateScripts/IndividualStudies/CV_ramp_up_vs_ramp_down/200123_UR2_2e14/200123_UR2_2e14_600min_CV_2_-25_-900.csv
time (13.01.2026);set voltage (V);real voltage (V);serial capacitance;1/serial capacitance^2;parallel capacitance;LCR frequency (Hz);r;delta r;x;delta x;sample current
11:36:28;-25;-25.0451;7.735054923351478e-11;1.671372285323736e+20;7.432494177946216e-11;2000.0;207570.55;6.651118327018396;-1028790.0;26.14383292480274;-4.283339e-07
11:36:46;-40;-40.05346;7.443331099011016e-11;1.804950616219829e+20;7.26593354610411e-11;2000.0;167051.7;37.53152674752253;-1069111.0;45.72690673990533;-0.0001051362
11:37:03;-55;-55.08431;7.232431875329533e-11;1.911750871534634e+20;7.114111837105617e-11;2000.0;141897.45;6.177570315261494;-1100286.5;9.624837660968625;-6.159856e-07
11:37:20;-70;-70.08067;7.065115708125246e-11;2.0033712744147377e+20;6.982933761628857e-11;2000.0;122191.25;234.79592069497286;-1126343.5;335.601158371064;-0.0001155246
11:37:38;-85;-85.09953;6.909203045767558e-11;2.0948073469697465e+20;6.851908696101381e-11;2000.0;105320.35;4.1744909869348135;-1151760.5;16.560117753204533;-7.558306e-07
11:37:55;-100;-100.0651;6.763134184739178e-11;2.1862709877265796e+20;6.726128151747145e-11;2000.0;87276.2;34.9843207737409;-1176636.0;62.73515760719822;-0.0001232241
11:38:13;-115;-115.0493;6.628892790283398e-11;2.2757157206265715e+20;6.607402549005986e-11;2000.0;68462.75999999998;6.504192494076326;-1200464.0;9.909591313469996;-8.578777e-07
11:38:30;-130;-130.0221;6.522051269635532e-11;2.350886072591326e+20;6.512209551489526e-11;2000.0;47432.62999999999;371.322165518031;-1220129.5;324.5831750106588;-0.000128969
11:38:48;-145;-145.0131;6.450084948481789e-11;2.403638386889859e+20;6.446546221286626e-11;2000.0;28905.78;5.3887735153743765;-1233743.0;10.911003620199198;-9.623121e-07
11:39:05;-160;-160.0136;6.412811165475421e-11;2.4316613762929718e+20;6.41178369434782e-11;2000.0;15708.585000000001;7.837784364857174;-1240914.0;9.705668446840743;-1.020535e-06
11:39:23;-175;-175.037;6.39586944118737e-11;2.4445606697458942e+20;6.395580883737577e-11;2000.0;8357.3135;8.482466601024743;-1244201.0;7.137926869897169;-1.030467e-06
11:39:40;-190;-190.0567;6.389745212733781e-11;2.4492488762346452e+20;6.38963297533724e-11;2000.0;5219.6025;7.750903491690509;-1245393.5;8.639299740140979;-1.051171e-06
11:39:57;-205;-205.0625;6.387521826541542e-11;2.4509542555804874e+20;6.38745789990383e-11;2000.0;3941.256;7.481603618209138;-1245827.0;12.963410045200298;-1.069317e-06
11:40:14;-220;-220.0867;6.38589693855186e-11;2.4522017022108608e+20;6.38584938677537e-11;2000.0;3400.496;9.780154738039677;-1246144.0;8.28854631404084;-1.089894e-06
11:40:32;-235;-235.0856;6.385405021981936e-11;2.4525795404561695e+20;6.38536308281286e-11;2000.0;3193.8815000000004;11.202567546660887;-1246240.0;8.246211251235321;-1.09601e-06
11:40:49;-250;-250.0564;6.385064311704036e-11;2.4528412892218937e+20;6.38502800714571e-11;2000.0;2971.8305;9.554886144664405;-1246306.5;9.981858544379397;-1.106921e-06
11:41:08;-275;-275.0297;6.384219097343796e-11;2.453490801365694e+20;6.384185741198507e-11;2000.0;2849.1645;9.168151244253117;-1246471.5;12.575273356869822;-1.121817e-06
11:41:28;-300;-300.0087;6.384165318548336e-11;2.4535321368666178e+20;6.384133725834425e-11;2000.0;2772.8635;7.582336390420821;-1246482.0;11.326958991715296;-1.139239e-06
11:41:47;-325;-325.0402;6.383760726185696e-11;2.453843148467422e+20;6.38373189130178e-11;2000.0;2649.3255000000004;9.630681841775264;-1246561.0;8.120960534321048;-1.149749e-06
11:42:06;-350;-350.0517;6.383453475109731e-11;2.4540793729798046e+20;6.383424192104416e-11;2000.0;2670.0255000000006;8.115863092579886;-1246621.0;13.226866597951307;-1.163681e-06
11:42:25;-375;-375.0824;6.383648064023629e-11;2.4539297628018042e+20;6.383619963742805e-11;2000.0;2615.4295;9.700172588026458;-1246583.0;11.728171212938529;-1.176465e-06
11:42:44;-400;-400.0594;6.383202575336511e-11;2.454272298099087e+20;6.383175830916543e-11;2000.0;2551.818;11.60410342508201;-1246670.0;10.931605554537724;-1.18898e-06
11:43:04;-425;-425.0317;6.383258898058545e-11;2.4542289877183526e+20;6.383231132391262e-11;2000.0;2600.0485;11.320994949097893;-1246659.0;9.270922284217466;-1.19705e-06
11:43:23;-450;-449.9882;6.38326145820589e-11;2.4542270190737634e+20;6.383235198524717e-11;2000.0;2528.5515000000005;9.035196574369593;-1246658.5;12.475475942824787;-1.212689e-06
11:43:42;-475;-475.0195;6.382915856888176e-11;2.4544927932350185e+20;6.382889149500217e-11;2000.0;2550.2225000000003;10.165960650007465;-1246726.0;9.549869109050658;-1.222496e-06
11:44:02;-500;-500.0494;6.383246097352623e-11;2.454238830953145e+20;6.383219537321766e-11;2000.0;2542.98;8.434572099401363;-1246661.5;10.799884258639072;-1.235402e-06
11:44:22;-525;-525.0837;6.382882578736632e-11;2.454518387061964e+20;6.38285688678121e-11;2000.0;2501.2915000000003;8.10211602839036;-1246732.5;9.509863300805117;-1.248208e-06
11:44:41;-550;-550.0642;6.38283138225798e-11;2.4545577624408972e+20;6.382804746507613e-11;2000.0;2546.8504999999996;9.404147741156557;-1246742.5;8.272696053887147;-1.260959e-06
11:45:00;-575;-575.0205;6.382979854308763e-11;2.454443574712093e+20;6.382954034823101e-11;2000.0;2507.4345000000003;9.125714642563612;-1246713.5;10.05671417511704;-1.270451e-06
11:45:20;-600;-599.9957;6.382670118718202e-11;2.454681796948868e+20;6.382644148903875e-11;2000.0;2514.906499999999;8.004126038331735;-1246774.0;8.955445270895245;-1.287409e-06
11:45:39;-625;-625.0245;6.38289793784038e-11;2.4545065745098693e+20;6.382871429815201e-11;2000.0;2540.6969999999997;9.673314636152387;-1246729.5;8.985404832282184;-1.302919e-06
11:45:58;-650;-650.0524;6.382588210199608e-11;2.454744799803853e+20;6.382562909017543e-11;2000.0;2482.368;12.072942010959876;-1246790.0;8.803408430829505;-1.31536e-06
11:46:17;-675;-675.0615;6.382506303783241e-11;2.454807803467358e+20;6.382479516227428e-11;2000.0;2554.2929999999997;7.991688873448474;-1246806.0;10.183319694480774;-1.316408e-06
11:46:37;-700;-700.0438;6.382757148822719e-11;2.454614857301342e+20;6.382730891606278e-11;2000.0;2528.7324999999996;9.253834120919828;-1246757.0;9.723682430026187;-1.33468e-06
11:46:56;-725;-725.0143;6.382378329216042e-11;2.4549062483101975e+20;6.382352471323312e-11;2000.0;2509.6535;10.34329474285152;-1246831.0;6.280923498976882;-1.338188e-06
11:47:16;-750;-749.9857;6.382490946564203e-11;2.4548196167442753e+20;6.382463948584976e-11;2000.0;2564.315;6.939877250355376;-1246809.0;9.052623929005335;-1.357452e-06
11:47:35;-775;-775.0048;6.382557495047119e-11;2.4547684260829194e+20;6.382532063571724e-11;2000.0;2488.7695;10.181659331243615;-1246796.0;12.557866060760482;-1.371544e-06
11:47:54;-800;-800.0095;6.382345056669187e-11;2.454931844292664e+20;6.382317964940099e-11;2000.0;2568.8515;12.09347194305672;-1246837.5;9.324028099485757;-1.387218e-06
11:48:13;-825;-825.0351;6.38261892564772e-11;2.4547211736384864e+20;6.382591774837937e-11;2000.0;2571.4855000000002;9.55580398174325;-1246784.0;6.572670690061993;-1.397684e-06
11:48:32;-850;-850.0128;6.3821812584194e-11;2.455057857228765e+20;6.38215560260695e-11;2000.0;2499.9435000000003;6.200917967325482;-1246869.5;7.296403223506771;-1.409131e-06
11:48:51;-875;-874.979;6.382114717781963e-11;2.4551090509078505e+20;6.382087330491843e-11;2000.0;2582.9660000000003;7.913620328269481;-1246882.5;8.569568250501305;-1.426928e-06
11:49:10;-900;-899.9456;6.382460232347836e-11;2.4548432433833843e+20;6.382433155159663e-11;2000.0;2568.0924999999997;7.731970281726386;-1246815.0;10.087120500916006;-1.450095e-06

File: SeparateScripts/IndividualStudies/CV_ramp_up_vs_ramp_down/200123_UR2_2e14/200123_UR2_2e14_600min_CV_3_-900_-25.csv
time (13.01.2026);set voltage (V);real voltage (V);serial capacitance;1/serial capacitance^2;parallel capacitance;LCR frequency (Hz);r;delta r;x;delta x;sample current
11:54:04;-900;-899.9464;6.382091684807658e-11;2.455126771921123e+20;6.38206443475887e-11;2000.0;2576.4999999999995;9.438949756196392;-1246887.0;10.29805806936434;-1.432588e-06
11:54:23;-875;-874.9802;6.382480708459236e-11;2.4548274922780118e+20;6.382452819166322e-11;2000.0;2606.3070000000002;8.67095943653296;-1246811.0;11.787705459503133;-1.432876e-06
11:54:42;-850;-850.0171;6.382293868812961e-11;2.4549712229877852e+20;6.382267817506485e-11;2000.0;2519.0719999999997;9.30572403416306;-1246847.5;9.243240773668076;-1.409046e-06
11:55:02;-825;-825.0334;6.382250359780734e-11;2.455004695126958e+20;6.382222824250164e-11;2000.0;2589.8645000000006;10.946737401504613;-1246856.0;8.899438184514795;-1.391195e-06
11:55:21;-800;-800.0093;6.382544697154164e-11;2.454778270399421e+20;6.382518329622465e-11;2000.0;2534.1655;10.287062833360164;-1246798.5;12.908814817790205;-1.384747e-06
11:55:40;-775;-775.0031;6.382288750072497e-11;2.4549751608746682e+20;6.382262634702634e-11;2000.0;2522.1705000000006;11.466078895485584;-1246848.5;12.35465499315946;-1.367482e-06
11:56:00;-750;-749.9835;6.382529339750368e-11;2.4547900836052766e+20;6.382501826101715e-11;2000.0;2588.6655;12.110717432815449;-1246801.5;8.5520465386947;-1.348111e-06
11:56:19;-725;-725.0123;6.382603567886711e-11;2.454732986706957e+20;6.382578217727917e-11;2000.0;2484.7605;11.112182222115502;-1246787.0;8.399404740813482;-1.33357e-06
11:56:38;-700;-700.0435;6.382332259628153e-11;2.4549416889368363e+20;6.382305861957679e-11;2000.0;2535.7400000000002;12.42687937496779;-1246840.0;8.514693182963201;-1.326259e-06
11:56:58;-675;-675.0611;6.382764828063534e-11;2.454608950905676e+20;6.382738345749006e-11;2000.0;2539.544;12.443737870913216;-1246755.5;8.759994292235584;-1.306761e-06
11:57:17;-650;-650.0511;6.382521661076184e-11;2.4547959902188634e+20;6.382495989650948e-11;2000.0;2500.504;6.768768329615072;-1246803.0;8.862843787408194;-1.301948e-06
11:57:36;-625;-625.0231;6.382432077909184e-11;2.454864901235781e+20;6.382405276310613e-11;2000.0;2555.007;8.96079868371117;-1246820.5;7.889074723945767;-1.290716e-06
11:57:55;-600;-599.9974;6.382808344110528e-11;2.454575481464457e+20;6.382782432130502e-11;2000.0;2512.023;8.34665433272518;-1246747.0;10.795832529267948;-1.276283e-06
11:58:14;-575;-575.0197;6.382641962427813e-11;2.4547034540890748e+20;6.382616015979437e-11;2000.0;2513.7914999999994;11.055080218501368;-1246779.5;8.557891095357547;-1.260376e-06
11:58:34;-550;-550.0628;6.382897937840381e-11;2.4545065745098686e+20;6.382870835536097e-11;2000.0;2569.019;12.657773459420099;-1246729.5;10.234134062049412;-1.241631e-06
11:58:53;-525;-525.0808;6.382974734467889e-11;2.4544475121757674e+20;6.382949137454486e-11;2000.0;2496.6115;10.379716934362905;-1246714.5;10.523188680243264;-1.241131e-06
11:59:12;-500;-500.0488;6.382767387814582e-11;2.454606982108698e+20;6.382740812379647e-11;2000.0;2544.0035;9.225287021957623;-1246755.0;8.139410298049853;-1.227359e-06
11:59:31;-475;-475.02;6.383200015236399e-11;2.454274266761836e+20;6.383173099176244e-11;2000.0;2559.995;10.25203495653424;-1246670.5;9.013184786744361;-1.214581e-06
11:59:51;-450;-449.9881;6.382974734467889e-11;2.4544475121757674e+20;6.382948677336807e-11;2000.0;2518.9505000000004;10.037038643818201;-1246714.5;7.087841702521296;-1.205882e-06
12:00:10;-425;-425.0312;6.38316929419522e-11;2.4542978907764205e+20;6.383141563217261e-11;2000.0;2598.4785;8.62837499981891;-1246676.5;9.572747776892484;-1.186991e-06
12:00:29;-400;-400.0584;6.38327425897342e-11;2.454217175862658e+20;6.383247015939157e-11;2000.0;2575.4525000000003;7.764032260204744;-1246656.0;11.077003204838391;-1.178817e-06
12:00:48;-375;-375.0814;6.383171854270689e-11;2.4542959221041974e+20;6.383144179664044e-11;2000.0;2595.8345;8.489505741649502;-1246676.0;8.526429498916881;-1.159437e-06
12:01:07;-350;-350.05;6.383596855264523e-11;2.4539691334591198e+20;6.383568156165144e-11;2000.0;2643.1820000000002;11.359355144549362;-1246593.0;9.167878707749137;-1.155844e-06
12:01:26;-325;-325.0391;6.383760726185696e-11;2.453843148467422e+20;6.383731896199287e-11;2000.0;2649.1004999999996;10.831904114120482;-1246561.0;10.171037311896953;-1.13406e-06
12:01:45;-300;-300.0083;6.383788892347569e-11;2.4538214951226694e+20;6.383757566284945e-11;2000.0;2761.3810000000003;8.895390292168186;-1246555.5;9.286414808740776;-1.132594e-06
12:02:04;-275;-275.0285;6.38431129167255e-11;2.4534199413170638e+20;6.384277852194521e-11;2000.0;2852.6595;6.306998076541637;-1246453.5;8.224202088956716;-1.116242e-06
12:02:24;-250;-250.0559;6.38477742598543e-11;2.4530617200680124e+20;6.384740820634368e-11;2000.0;2984.3175;11.076617125165075;-1246362.5;9.509863300805117;-1.098288e-06
12:02:41;-235;-235.0856;6.385271807619535e-11;2.452681876656629e+20;6.38522932882944e-11;2000.0;3214.464;9.733641132690266;-1246266.0;10.183319694480774;-1.089393e-06
12:02:59;-220;-220.0839;6.386514503614712e-11;2.4517274776936114e+20;6.386465266339695e-11;2000.0;3459.736;8.655532144241626;-1246023.5;8.434304950616855;-1.072271e-06
12:03:16;-205;-205.06;6.387337255055144e-11;2.4510959054693283e+20;6.38727255617805e-11;2000.0;3965.1619999999994;7.644781311456853;-1245863.0;10.12669738858627;-1.062896e-06
12:03:34;-190;-190.0575;6.39002997948731e-11;2.4490305833276257e+20;6.38991046936532e-11;2000.0;5385.7005;11.192397988701975;-1245338.0;11.674759098157015;-1.047238e-06
12:03:51;-175;-175.0364;6.397419690734473e-11;2.4433760609226926e+20;6.397093682795175e-11;2000.0;8879.899;4.331816760898384;-1243899.5;8.320907402441154;-1.028704e-06
12:04:08;-160;-160.0142;6.41532629242319e-11;2.4297550856692675e+20;6.414169965312819e-11;2000.0;16654.88;9.940373735428773;-1240427.5;11.110243021644486;-1.009604e-06
12:04:25;-145;-145.0121;6.455827855287484e-11;2.399363882733563e+20;6.451901090669339e-11;2000.0;30409.675000000007;12.765261209626619;-1232645.5;11.235546270653689;-9.474071e-07
12:04:43;-130;-130.0248;6.530438245551433e-11;2.344851511641087e+20;6.519838313918888e-11;2000.0;49133.865000000005;9.2172888503075;-1218562.5;7.9333158263112145;-9.119114e-07
12:05:01;-115;-115.0361;6.642227440995788e-11;2.266587634005863e+20;6.619805889961048e-11;2000.0;69724.69;6.093323805609057;-1198054.0;10.329569206893382;-8.847604e-07
12:05:18;-100;-100.0702;6.778645782011457e-11;2.1762767336900837e+20;6.739898018885448e-11;2000.0;89011.035;10.543780809083417;-1173943.5;12.293799250028446;-8.054994e-07
12:05:36;-85;-85.07457;6.922223980461595e-11;2.086933953714728e+20;6.864706729609993e-11;2000.0;105228.3;15.466593031433904;-1149594.0;64.04451576833101;2.038024e-05
12:05:53;-70;-70.09751;7.075622252725256e-11;1.997426106202666e+20;6.992414717238178e-11;2000.0;122685.5;6.904889571890342;-1124671.0;14.228492541376264;-6.790115e-07
12:06:11;-55;-55.07429;7.24730144157829e-11;1.9039140941692718e+20;7.128843066417646e-11;2000.0;141542.6;6.200161288224687;-1098029.0;30.454063768239532;2.92503e-05
12:06:28;-40;-40.06907;7.461266987949611e-11;1.7962833260162328e+20;7.28088303870939e-11;2000.0;167874.4;5.734282867107272;-1066541.0;26.61672406589511;-5.192845e-07
12:06:45;-25;-25.02795;7.753685655512977e-11;1.6633499124403975e+20;7.449701541230853e-11;2000.0;207318.45;137.8125987527991;-1026318.0;187.7080179427613;3.614369e-05

File: SeparateScripts/IndividualStudies/CV_ramp_up_vs_ramp_down/200123_UR2_2e14/200123_UR2_2e14_600min_CV_4_-25_-900.csv
time (13.01.2026);set voltage (V);real voltage (V);serial capacitance;1/serial capacitance^2;parallel capacitance;LCR frequency (Hz);r;delta r;x;delta x;sample current
12:18:31;-25;-25.04674;7.74325888352123e-11;1.667832533387299e+20;7.440562707680418e-11;2000.0;207284.55;8.471857824586056;-1027700.0;12.328828005937952;-4.310098e-07
12:18:48;-40;-40.05236;7.45696357993862e-11;1.7983571917395316e+20;7.277759109383725e-11;2000.0;167457.15;608.1985419046974;-1067156.5;643.532157316167;-0.0001052647
12:19:06;-55;-55.09;7.239989113828079e-11;1.9077619105731566e+20;7.12178078436567e-11;2000.0;141606.1;9.322526481592853;-1099138.0;15.059880477613358;-6.203433e-07
12:19:23;-70;-70.07925;7.071522713562923e-11;1.9997426935701058e+20;6.989204683567844e-11;2000.0;122126.75;262.79093282493596;-1125323.0;381.28998151013616;-0.0001156001
12:19:41;-85;-85.10056;6.916000389869334e-11;2.0906916361115697e+20;6.858429557030155e-11;2000.0;105420.25;9.795885615910384;-1150628.5;8.008589139168022;-7.619237e-07
12:19:59;-100;-100.0643;6.769235284841142e-11;2.182331799168253e+20;6.731950009668744e-11;2000.0;87488.05500000002;30.56621294419699;-1175575.5;45.43388052984248;-0.0001234583
12:20:17;-115;-115.0398;6.635188255556057e-11;2.2713993720443863e+20;6.613231204021357e-11;2000.0;69106.20499999999;10.167060723237439;-1199325.0;7.984359711335655;-8.611181e-07
12:20:35;-130;-130.0215;6.525546344983228e-11;2.3483684830615745e+20;6.515481695546586e-11;2000.0;47929.105;262.80187465798264;-1219476.0;234.71088598529042;-0.0001294583
12:20:52;-145;-145.0133;6.45259539497639e-11;2.4017684318223306e+20;6.448918958230971e-11;2000.0;29445.965000000004;10.07533194242252;-1233263.0;5.748912940721924;-9.859284e-07
12:21:10;-160;-160.0137;6.413498558242564e-11;2.431140157849784e+20;6.412420073614484e-11;2000.0;16091.300000000003;7.1323558520309716;-1240781.0;11.20044641967453;-1.027939e-06
12:21:27;-175;-175.0381;6.396442663164318e-11;2.4441225471250953e+20;6.396141371246613e-11;2000.0;8538.593499999999;10.481102930393401;-1244089.5;11.778688381988887;-1.051243e-06
12:21:45;-190;-190.0592;6.389668253103114e-11;2.44930787598756e+20;6.389557568005369e-11;2000.0;5183.475;8.262716578099486;-1245408.5;11.27552659524157;-1.070281e-06
12:22:02;-205;-205.0618;6.387350072174829e-11;2.4510860685392386e+20;6.387284163556437e-11;2000.0;4002.0490000000004;9.134152420996704;-1245860.5;9.366829773194343;-1.082781e-06
12:22:19;-220;-220.0856;6.386406869573893e-11;2.4518101193306214e+20;6.3863584746709e-11;2000.0;3430.0995000000003;12.058284382013044;-1246044.5;9.068489400115103;-1.093304e-06
12:22:36;-235;-235.086;6.385243628370517e-11;2.45270352497262e+20;6.385203377773036e-11;2000.0;3129.0425000000005;9.383876754172544;-1246271.5;9.0905170370007;-1.106081e-06
12:22:53;-250;-250.0571;6.38483377650267e-11;2.453018420370137e+20;6.384795961210206e-11;2000.0;3033.197999999999;10.47062334820616;-1246351.5;8.581229515634691;-1.111194e-06
12:23:13;-275;-275.0308;6.384470077036292e-11;2.4532979069653585e+20;6.384437712797749e-11;2000.0;2806.3165;7.3297132711655175;-1246422.5;8.481597726843686;-1.13393e-06
12:23:32;-300;-300.0079;6.383763286735596e-11;2.453841179977587e+20;6.383732558652435e-11;2000.0;2734.9145;10.376351826991034;-1246560.5;8.873415351486708;-1.148642e-06
12:23:51;-325;-325.0409;6.383858028525927e-11;2.4537683464087853e+20;6.383828096860245e-11;2000.0;2699.1795000000006;11.355800290490313;-1246542.0;10.644247272588137;-1.164332e-06
12:24:11;-350;-350.0526;6.383678789673456e-11;2.4539061405590117e+20;6.383651163864036e-11;2000.0;2593.236;8.311684227640036;-1246577.0;8.369587803470372;-1.179245e-06
12:24:30;-375;-375.0836;6.383325462556947e-11;2.4541778032156302e+20;6.383296918212431e-11;2000.0;2636.214;9.664996156233057;-1246646.0;6.906518659932803;-1.18695e-06
12:24:49;-400;-400.0602;6.383440673623407e-11;2.45408921591456e+20;6.383413126140788e-11;2000.0;2589.702;8.875678441674177;-1246623.5;9.676647146610234;-1.19804e-06
12:25:09;-425;-425.0329;6.383051532943398e-11;2.4543884505522753e+20;6.383025079308206e-11;2000.0;2537.9975;10.893811267756554;-1246699.5;10.086500879888922;-1.205369e-06
12:25:28;-450;-449.9879;6.383146253608396e-11;2.454315608861972e+20;6.383118535191319e-11;2000.0;2597.904;11.505022433702598;-1246681.0;8.969392398596462;-1.213161e-06
12:25:48;-475;-475.0203;6.383161613981131e-11;2.454303796797831e+20;6.383135773801494e-11;2000.0;2508.3319999999994;8.565596990286192;-1246678.0;9.60728889958036;-1.233941e-06
12:26:07;-500;-500.0503;6.382885138582124e-11;2.4545164183013075e+20;6.382858291947556e-11;2000.0;2556.8805;11.009790858027227;-1246732.0;10.502380682492898;-1.244922e-06
12:26:26;-525;-525.0834;6.383192334948381e-11;2.4542801727548228e+20;6.383165521609394e-11;2000.0;2555.11;9.724971259597634;-1246672.0;10.96813566655701;-1.250055e-06
12:26:46;-550;-550.0655;6.382849300932086e-11;2.454543981022346e+20;6.382824290939021e-11;2000.0;2467.8904999999995;12.000714905267088;-1246739.0;8.857200460642177;-1.271136e-06
12:27:05;-575;-575.0219;6.382618925647722e-11;2.454721173638485e+20;6.382592234854227e-11;2000.0;2549.608;10.17543450177927;-1246784.0;8.899438184514795;-1.273433e-06
12:27:24;-600;-599.9972;6.382974734467889e-11;2.4544475121757674e+20;6.382949468624084e-11;2000.0;2480.4085000000005;6.603795396398953;-1246714.5;7.432193485102497;-1.294632e-06
12:27:43;-625;-625.0234;6.382426958947025e-11;2.4548688390373897e+20;6.38240124155274e-11;2000.0;2502.7975;8.059172720416166;-1246821.5;8.979838528615089;-1.300087e-06
12:28:02;-650;-650.0522;6.382654760710831e-11;2.4546936099225918e+20;6.382627544152707e-11;2000.0;2574.5754999999995;7.394453917464083;-1246777.0;9.113177272499422;-1.308374e-06
12:28:22;-675;-675.0634;6.38260100826706e-11;2.454734955554467e+20;6.382575642720896e-11;2000.0;2485.5160000000005;9.958529193610872;-1246787.5;9.56229574945264;-1.322534e-06
12:28:41;-700;-700.0443;6.382306665700041e-11;2.4549613782843965e+20;6.382280260247477e-11;2000.0;2536.129;10.516679678016251;-1246845.0;8.902246907382427;-1.337105e-06
12:29:00;-725;-725.0131;6.382636843128977e-11;2.4547073917611944e+20;6.382610345575101e-11;2000.0;2540.351;9.692872920347185;-1246780.5;9.366829773194343;-1.34099e-06
12:29:20;-750;-749.9846;6.382488387034882e-11;2.4548215856265255e+20;6.382462739885e-11;2000.0;2499.3409999999994;10.801684310791533;-1246809.5;9.78455415438026;-1.356586e-06
12:29:39;-775;-775.0048;6.382286190705344e-11;2.4549771298192936e+20;6.382259047804616e-11;2000.0;2571.311999999999;8.261610787249667;-1246849.0;9.162423260251623;-1.377681e-06
12:29:58;-800;-800.01;6.382329700226107e-11;2.4549436578680367e+20;6.382303553881791e-11;2000.0;2523.6415000000006;7.648023773335174;-1246840.5;7.364611327150945;-1.376461e-06
12:30:17;-825;-825.0345;6.382168462035211e-11;2.4550677021255985e+20;6.382142210858324e-11;2000.0;2528.7915000000003;10.105466646201938;-1246872.0;8.018728078691781;-1.395023e-06
12:30:36;-850;-850.015;6.382424399469024e-11;2.4548708079393797e+20;6.382396509533892e-11;2000.0;2606.3715;10.422796008629355;-1246822.0;10.89954127475097;-1.410626e-06
12:30:56;-875;-874.9805;6.382342497256875e-11;2.454933813219919e+20;6.382315750266266e-11;2000.0;2552.4565000000002;9.102330450906505;-1246838.0;7.092249290598857;-1.433066e-06
12:31:15;-900;-899.9449;6.382055856066969e-11;2.455154338068887e+20;6.382028340783493e-11;2000.0;2589.0305000000003;9.058086814416173;-1246894.0;9.093954035511725;-1.440317e-06

File: SeparateScripts/IndividualStudies/CV_ramp_up_vs_ramp_down/200123_UR2_2e14/200123_UR2_2e14_600min_CV_5_-900_-25.csv
time (13.01.2026);set voltage (V);real voltage (V);serial capacitance;1/serial capacitance^2;parallel capacitance;LCR frequency (Hz);r;delta r;x;delta x;sample current
12:36:09;-900;-899.949;6.382278512616202e-11;2.4549830366579084e+20;6.382250365173258e-11;2000.0;2618.4659999999994;9.709265893979833;-1246850.5;11.4340500261281;-1.446331e-06
12:36:29;-875;-874.9812;6.38241416157755e-11;2.454878683555231e+20;6.382387223906988e-11;2000.0;2561.4955;10.64524016814558;-1246824.0;11.713240371477058;-1.442758e-06
12:36:48;-850;-850.014;6.382107040105388e-11;2.455114957905169e+20;6.38207972589858e-11;2000.0;2579.5219999999995;9.927674289580617;-1246884.0;9.20326029187483;-1.411637e-06
12:37:08;-825;-825.0364;6.382480708459236e-11;2.4548274922780118e+20;6.382453444424184e-11;2000.0;2576.9255000000003;11.818769594907062;-1246811.0;9.297849213662264;-1.395916e-06
12:37:27;-800;-800.0085;6.382380888657093e-11;2.4549042793939957e+20;6.382355477466584e-11;2000.0;2487.8799999999997;9.380634520116429;-1246830.5;9.150819635420644;-1.389051e-06
12:37:47;-775;-775.0048;6.382270834545534e-11;2.4549889435036284e+20;6.382243504859304e-11;2000.0;2580.1535;9.952296827240428;-1246852.0;11.717508267545622;-1.371502e-06
12:38:06;-750;-749.9813;6.382652201050121e-11;2.4546955787543095e+20;6.382625992754791e-11;2000.0;2526.4380000000006;10.212647394285181;-1246777.5;10.14581194385151;-1.347352e-06
12:38:25;-725;-725.0104;6.382268275192748e-11;2.454990912453782e+20;6.382242420049091e-11;2000.0;2509.585;8.384193237873294;-1246852.5;10.650704202070395;-1.339258e-06
12:38:45;-700;-700.044;6.38250630378324e-11;2.4548078034673585e+20;6.382479530687357e-11;2000.0;2553.6035;7.004821599262893;-1246806.0;12.77497553813705;-1.333269e-06
12:39:04;-675;-675.0618;6.382680357430843e-11;2.454673921648844e+20;6.382654792900121e-11;2000.0;2495.1994999999997;10.474042330327869;-1246772.0;11.567194992737003;-1.310802e-06
12:39:24;-650;-650.0513;6.382434637393343e-11;2.454862932336161e+20;6.382408151409902e-11;2000.0;2539.917000000001;7.905160564466737;-1246820.0;8.093207028119323;-1.301652e-06
12:39:44;-625;-625.0234;6.382849300932086e-11;2.454543981022346e+20;6.382823077871933e-11;2000.0;2527.0325000000003;9.68159950305217;-1246739.0;9.378166132032424;-1.285218e-06
12:40:03;-600;-599.9956;6.38270595435616e-11;2.454654233454053e+20;6.382680906146978e-11;2000.0;2469.8585000000003;7.584479556139631;-1246767.0;8.488227141164401;-1.27198e-06
12:40:22;-575;-575.0205;6.382590769808991e-11;2.4547428309523975e+20;6.382563966106298e-11;2000.0;2555.0119999999997;8.016411341741387;-1246789.5;11.324199750975783;-1.260142e-06
12:40:42;-550;-550.0628;6.383041293039886e-11;2.454396325394351e+20;6.383015720595578e-11;2000.0;2495.374;9.14048074228046;-1246701.5;10.15566344460075;-1.242807e-06
12:41:01;-525;-525.0809;6.38271107376586e-11;2.4546502958245704e+20;6.382685463406661e-11;2000.0;2497.4170000000004;12.026503421610126;-1246766.0;10.94074951728628;-1.233386e-06
12:41:20;-500;-500.0491;6.383107852999982e-11;2.4543451391466806e+20;6.383080960410922e-11;2000.0;2558.934;13.037320476232834;-1246688.5;9.307926729406502;-1.218659e-06
12:41:40;-475;-475.0184;6.383010573526482e-11;2.4544199499963728e+20;6.382984666520834e-11;2000.0;2511.6625;7.080768138945088;-1246707.5;12.901065847440668;-1.214013e-06
12:41:59;-450;-449.9876;6.382895377984622e-11;2.454508543266578e+20;6.382868118729581e-11;2000.0;2576.4484999999995;8.435818788801713;-1246730.0;10.700467279516348;-1.191219e-06
12:42:18;-425;-425.0314;6.383343384005252e-11;2.4541640228637845e+20;6.3833160399661e-11;2000.0;2580.1805000000004;11.180866166692997;-1246642.5;9.871043511199815;-1.18189e-06
12:42:38;-400;-400.0593;6.383161613981131e-11;2.454303796797831e+20;6.383134576297137e-11;2000.0;2565.7954999999997;11.223116044018258;-1246678.0;8.96102672688794;-1.177916e-06
12:42:57;-375;-375.0817;6.383297300484351e-11;2.4541994581324123e+20;6.383268160530848e-11;2000.0;2663.5935000000004;8.792868282733451;-1246651.5;9.388157433703379;-1.169864e-06
12:43:16;-350;-350.0519;6.383735120799675e-11;2.4538628334091914e+20;6.383706985911816e-11;2000.0;2616.986;7.937806888555567;-1246566.0;9.47100839404126;-1.156502e-06
12:43:36;-325;-325.0404;6.383502121226035e-11;2.454041970007753e+20;6.383472654349425e-11;2000.0;2678.3645;10.998144195158556;-1246611.5;9.702448144669468;-1.148004e-06
12:43:55;-300;-300.0073;6.384183244712818e-11;2.4535183583276214e+20;6.384151215790886e-11;2000.0;2791.9289999999996;9.417230986335639;-1246478.5;7.425462948530548;-1.123677e-06
12:44:14;-275;-275.0284;6.384426538328048e-11;2.4533313676952682e+20;6.384393972343306e-11;2000.0;2815.0785000000005;8.74920911497149;-1246431.0;8.657366805212773;-1.114266e-06
12:44:33;-250;-250.0561;6.384810723898122e-11;2.4530361338367138e+20;6.384772744160334e-11;2000.0;3039.8025000000002;6.915186001656062;-1246356.0;8.843076387773657;-1.101752e-06
12:44:50;-235;-235.0835;6.385666343223032e-11;2.452378810264231e+20;6.385624297709423e-11;2000.0;3197.7320000000004;8.349026937314308;-1246189.0;9.484197383015601;-1.08791e-06
12:45:08;-220;-220.0853;6.386173674930998e-11;2.4519891809888826e+20;6.3861247473012e-11;2000.0;3449.1160000000004;11.462774738256005;-1246090.0;12.489995996796795;-1.073302e-06
12:45:25;-205;-205.0609;6.387557716680393e-11;2.450926713021868e+20;6.38748943637744e-11;2000.0;4073.2205000000004;10.418929179023156;-1245820.0;9.848857801796104;-1.064499e-06
12:45:43;-190;-190.056;6.390555966798863e-11;2.4486274553347264e+20;6.390434670231103e-11;2000.0;5425.135;9.727817753741085;-1245235.5;6.575522792903998;-1.049534e-06
12:46:00;-175;-175.0372;6.397435119879158e-11;2.443364275212765e+20;6.397099264969037e-11;2000.0;9012.983;9.110206312153412;-1243896.5;9.281029037773774;-1.029191e-06
12:46:17;-160;-160.0136;6.41638411365921e-11;2.4289540006301653e+20;6.415162589599788e-11;2000.0;17113.82;8.37183552155677;-1240223.0;9.515776374001229;-1.009966e-06
12:46:35;-145;-145.0125;6.458484297499645e-11;2.397390521676258e+20;6.45441888289365e-11;2000.0;30923.125;9.467892782979819;-1232138.5;7.185923740202091;-9.491189e-07
12:46:53;-130;-130.0251;6.534033522344155e-11;2.3422717664252923e+20;6.523142360104925e-11;2000.0;49764.25000000001;10.33711637740422;-1217892.0;9.20869154657707;-9.090463e-07
12:47:11;-115;-115.0372;6.647515251089729e-11;2.262983123860294e+20;6.624545139050701e-11;2000.0;70491.105;8.780809971181492;-1197101.0;10.997727037892874;-8.489754e-07
12:47:29;-100;-100.0659;6.784144439684812e-11;2.1727503491012375e+20;6.745767892845238e-11;2000.0;88473.315;11.748579222612552;-1172992.0;21.184900282984575;2.214898e-05
12:47:46;-85;-85.09865;6.928896151715054e-11;2.0829166683644415e+20;6.870482893459433e-11;2000.0;105898.1;5.416133307074339;-1148487.0;16.986759549719892;-7.424156e-07
12:48:03;-70;-70.0769;7.080192673658202e-11;1.994848173087691e+20;6.997652600502424e-11;2000.0;122067.85;22.355902464449954;-1123945.0;132.52829886480848;2.654371e-05
12:48:21;-55;-55.0895;7.254522738422996e-11;1.9001255924423773e+20;7.135182167062563e-11;2000.0;141864.2;7.653953226927899;-1096936.0;23.498936146132234;-6.066812e-07
12:48:39;-40;-40.05412;7.472834898059674e-11;1.7907263556698587e+20;7.292998966473872e-11;2000.0;167220.65;9.804405897350437;-1064890.0;23.759208741033444;3.250944e-05
12:48:57;-25;-25.04555;7.788293361775928e-11;1.6486003834957362e+20;7.478187759568436e-11;2000.0;208067.6;8.968667682549066;-1021757.5;29.8736924400048;-4.255072e-07
