Repository: aimaax/PENGUIN

# PENGUIN :penguin:  

> **NOTE!!** Google ID and GitLab repo for CERN organization is hidden and the create database function won't work properly in this version. Plotting is still possible with the saved database and data stored in this repo.  

A Python-based environment for GUI-driven analysis for IV, CV, and TCT measurements obtained with [Particulars Setup]() at CERN for CMS HGCAL silicon diodes. Used to plot data for individual diodes, but also to analyse Current Volume Normalization, Saturation Voltage, Charge Collection, and Charge Collection Efficiency.

---

## Using saved database from another computer

GUI only searches for Database/Diodes_Database.pkl so either create new database or copy a previous backup database:

```bash
cp Database/SavedDatabases/DB_DI_DISR_HF_20260216.pkl Database/Diodes_Database.pkl
```

> **Important!** If database was previously created on another system (Windows vs Linux), after you copied the file, then go to "Manage Database" --> "Create Database" then select one campaign at the time and under "Columns to Overwrite" select **file_iv**, **file_cv**, and **file_tct** then press Create Database. (This has to be done once, have patience :>)

---

## Creating the Database

Before you can plot any data, you must create the sensor database:

1. Navigate to the **Manage Database** tab.
2. Click the **Manage Database** sub-tab.
3. Select the **campaign** you want to import from the campaign dropdown.
4. Choose which **measurement directories** under Data/ to scan (IV_onPCB, CV_onPCB, TCT, IVCV_bare).
5. Press **"Create Database"**.

It scans the selected directories in `Data/` and matches the sensor id and annealing time from the filename to fetch metadata from the corresponding Google Sheets. Saves the database to `Database/Diodes_Database.pkl`.

---

## GUI Overview

Divided into **8 main tabs** containing:

1. Plot IV|CV|TCT vs Voltage
2. Current Volume Noramlization
3. Saturation Voltage
4. Charge Collection
5. Charge Collection Efficiency
6. DI vs HF Comparison
7. Manage Database
8. Annealing

Plots can be saved with Save Plot:

- **Original** = saves exactly as you see it in the GUI
- **16:9** = 16 to 9 ratio with the base_width of 5.12 (full width of 15' laptop screen)

<!-- - **Left side**: Matplotlib plot canvas (resizable)
- **Right side**: A narrow panel (max 300px) with two sub-tabs:
  - **Filter tab**: Campaign, measurement type, sensor ID, annealing time, and other filters specific to the tab
  - **Plot Settings tab**: Visual customization (axis scales, labels, fonts, markers, legend, colors, etc.)

### Extract Saturation Voltage from CV and TCT data

Extraction of saturation voltage from CV and TCT data can be done under `Saturation Voltage` --> `Fit`,

**How to use the fit tab:**

1. Select a **campaign**, **measurement type**, **annealing temperature**, **sensor ID**, and **annealing time**
2. Default fit from `CV`. To fit from `TCT` data, click in the checkbox `Fit from TCT | CC vs V`
3. **Annealing Time** displays green checkbox if all diodes for the specific sensor id, campaign and annealing temperature are done, otherwise a red X. To skip looking through already fit diodes, check `Only iterate through non analysed annealing times`
4. Click **Interactive Fit Saturation Voltage** to load first diode
5. First tries an **automatic fit** using a curvature-based algorithm (@GUI.SaturationVoltage.SaturationVoltageFitTab.py -> automatic_fit_saturation_voltage -> @Utils.saturation_voltage_fit_helper.py -> find_saturation_voltage_from_curvature_fit):
6. If the automatic fit is unsatisfactory, use the **manual fit modes** by pressing `1`:
   - **Manual Fit Mode**: Click on the plot to define the lower and upper fit regions by placing interactive vertical lines. Move lower lines by `left click` and `right click`. Move upper lines by `SHIFT` + `left click` and `right click`.
   - **Endcap Assumption**: Remove lines for upper fit and uses end capacitance assumption for the upper fit (values extracted from mean value of all diodes with equal thicknesses for 120um, 200um, and 300um)
   - **Manual Upper Fit Mode**: Manually align upper fit line by moving it with the left click and rotating it with keyboard controls `A` & `D`
7. When satisfied with the selected region, press `2` to fit.
8. If saturation voltage is not possible to extract, press `3` to skip (stores 0 in the database).
9. If you are happy with the **automatic fit** or **manual fit**, press `SPACE` to save the saturation voltage, uncertainties, and fit regions to the database.

**Fit result colors:**

- Orange lines/points: Not yet saved to database = current analysis
- Green lines/points: Stored in database = already analysed

---

### Manage Database Tab

#### Display Database

Shows the full database as an interactive table. You can:

- Select which columns to display
- Edit individual cell values directly in the table **delete individual row** by setting `thickness value to 0`

File: SeparateScripts/IndividualStudies/CV_ramp_up_vs_ramp_down/200um_UIRAD_GR/200um_UIRAD_GR_Laser2692_CV_0_-25_-900.csv
time (13.01.2026);set voltage (V);real voltage (V);serial capacitance;1/serial capacitance^2;parallel capacitance;LCR frequency (Hz);r;delta r;x;delta x;sample current
13:59:50;-20;-19.99997;-8.201666774896894e-11;1.4866055821743325e+20;-8.147879349722621e-11;2000.0;-78832.64499999999;425.899389731601;-970259.75;457.1603814581924;-5.126771e-10
14:00:07;-30;-30.0493;-7.633568580885992e-11;1.7161086351180733e+20;-7.610918193383862e-11;2000.0;-56869.81499999999;353.1075393046005;-1042467.5;488.7785157921735;-2.443977e-05
14:00:23;-40;-40.06469;-7.272452999748925e-11;1.8907676085883106e+20;-7.262973948950097e-11;2000.0;-39530.69000000001;258.7443095896024;-1094231.5;293.6301031910727;-1.316917e-09
14:00:40;-50;-50.06649;-6.999987820966648e-11;2.0408234280263192e+20;-6.998628528923138e-11;2000.0;-15843.195000000002;162.89042505239522;-1136823.0;181.85859891685075;-2.436385e-05
14:00:57;-60;-60.0823;-6.804246979093478e-11;2.1599309207133392e+20;-6.804244308669255e-11;2000.0;-732.6731000000001;42.437368564326654;-1169526.5;25.409397867718155;1.031024e-09
14:01:13;-70;-70.08427;6.653960210089514e-11;2.2586014414850933e+20;6.653954079402784e-11;2000.0;1147.9542999999999;22.35534282728628;-1195941.5;108.2457273983597;-2.443088e-05
14:01:30;-80;-80.08787;6.544261853294475e-11;2.3349557973610473e+20;6.544249233376771e-11;2000.0;1688.604;8.598249513709167;-1215988.5;7.787008411450445;1.712441e-09
14:01:46;-90;-90.0651;-6.472459982687586e-11;2.3870485490102157e+20;-6.47244753647933e-11;2000.0;-1704.9240000000002;19.787151315942374;-1229478.0;27.718225051398942;-2.436966e-05
14:02:02;-100;-100.0778;6.417398294226471e-11;2.428186336483301e+20;6.41738577377545e-11;2000.0;1732.0565000000001;6.956414028614175;-1240027.0;9.410100955887774;1.184458e-09
14:02:19;-110;-110.0549;6.393595559366813e-11;2.4462997946185564e+20;6.393588930677263e-11;2000.0;1267.3205000000003;13.296386472929406;-1244643.5;13.477295722807302;-2.439242e-05
14:02:36;-120;-120.046;6.389622078214548e-11;2.4493432761804043e+20;6.389602204383516e-11;2000.0;2196.4375000000005;8.720533265660992;-1245417.5;11.13272203910616;3.355539e-09
14:02:52;-130;-130.0245;6.388442279693708e-11;2.4502480345804204e+20;6.388435528899309e-11;2000.0;1280.4875;15.789394524094327;-1245647.5;12.038999127834504;-2.450026e-05
14:03:09;-140;-140.02;6.387429539464995e-11;2.4510250800132686e+20;6.38741099522414e-11;2000.0;2122.7855;9.72857418831248;-1245845.0;12.17579566188592;8.686402e-10
14:03:25;-150;-150.0029;6.387401341167955e-11;2.4510467210162763e+20;6.387393893763489e-11;2000.0;1345.261;14.642249637606914;-1245850.5;8.499264674076223;-2.463536e-05
14:03:42;-160;-160.0214;6.387406468112533e-11;2.4510427862813514e+20;6.387387986017964e-11;2000.0;2119.237;10.89375851347917;-1245849.5;10.160585613044162;-1.134347e-09
14:03:58;-170;-170.0218;6.387221903292692e-11;2.451184438728391e+20;6.387215025035249e-11;2000.0;1292.8899999999999;18.114983397729077;-1245885.5;5.978084977649615;-2.473811e-05
14:04:15;-180;-180.0405;6.387257790061204e-11;2.4511568948764574e+20;6.387238581402864e-11;2000.0;2160.5665000000004;12.96515841158526;-1245878.5;10.15566344460075;3.845163e-09
14:04:31;-190;-190.0574;6.387316747770643e-11;2.4511116445985273e+20;6.387310020441565e-11;2000.0;1278.598;20.68970124965559;-1245867.0;13.362260287840526;-2.470205e-05
14:04:48;-200;-200.0772;6.387062981022217e-11;2.451306420504321e+20;6.387043760233131e-11;2000.0;2161.3475;12.577347392733493;-1245916.5;9.199864129431477;2.632917e-09
14:05:07;-225;-225.0788;6.385666343223032e-11;2.452378810264231e+20;6.38565903007478e-11;2000.0;1333.6235000000001;116.27724194629621;-1246189.0;12.99807678081646;-0.0001608381
14:05:27;-250;-250.0665;6.386019929537096e-11;2.4521072471974484e+20;6.386000666316635e-11;2000.0;2164.2619999999997;7.818743364505567;-1246120.0;9.40744386111339;1.539539e-09
14:05:46;-275;-275.029;6.384398366539144e-11;2.4533530188773917e+20;6.384390830655495e-11;2000.0;1354.1835000000003;115.32752284315093;-1246436.5;19.420028321297576;-0.0001605939
14:06:05;-300;-300.0164;6.385443450234821e-11;2.4525500207951036e+20;6.385423618520447e-11;2000.0;2196.263;9.284818175387187;-1246232.5;7.545694136393284;-5.027354e-10
14:06:25;-325;-325.0381;6.384285681869687e-11;2.453439624561263e+20;6.384279119037926e-11;2000.0;1263.7685;88.34698376649597;-1246458.5;16.930372116406655;-0.0001612017
14:06:44;-350;-350.0618;6.384872197880174e-11;2.4529888980679636e+20;6.38485223494128e-11;2000.0;2203.813;8.658822035935371;-1246344.0;8.700574693662482;3.691604e-09
14:07:04;-375;-375.0828;6.384603257947826e-11;2.453195557913884e+20;6.384596752938794e-11;2000.0;1258.095;88.24146599671833;-1246396.5;18.347683777523528;-0.0001612342
14:07:23;-400;-400.0699;6.38473900574851e-11;2.4530912428083934e+20;6.384719875221373e-11;2000.0;2157.4439999999995;8.016845994529278;-1246370.0;9.874208829065749;-2.919511e-10
14:07:43;-425;-425.0306;6.384347145741728e-11;2.4533923849078368e+20;6.38433996917284e-11;2000.0;1321.521;95.38112481224992;-1246446.5;20.338080047044755;-0.0001604989
14:08:03;-450;-449.9963;6.384800478349533e-11;2.453044006509055e+20;6.384781653214056e-11;2000.0;2140.1234999999992;9.249404177432181;-1246358.0;7.021395872616783;3.68291e-10
14:08:23;-475;-475.0172;6.383758165637851e-11;2.4538451169580456e+20;6.383751479312026e-11;2000.0;1275.7615;20.16253369835993;-1246561.5;7.657512650985305;-0.0001614844
14:08:43;-500;-500.0606;6.384902935315113e-11;2.4529652803541356e+20;6.384883737600326e-11;2000.0;2161.1459999999997;7.884538616812011;-1246338.0;9.04433524367601;3.446028e-09
14:09:03;-525;-525.0822;6.38370951561906e-11;2.4538825184299175e+20;6.383703506851276e-11;2000.0;1209.4095;14.081561960148456;-1246571.0;10.317460927960909;-0.0001615059
14:09:23;-550;-550.0747;6.384754373787791e-11;2.4530794336909227e+20;6.384734230077004e-11;2000.0;2213.83;11.471734960327495;-1246367.0;8.634234187233977;-1.486902e-09
14:09:42;-575;-575.0189;6.384139709916564e-11;2.4535518205608683e+20;6.384133161677442e-11;2000.0;1262.406;107.32379436173508;-1246487.0;16.659831931925364;-0.000160835
14:10:02;-600;-600.0057;6.384285681869687e-11;2.453439624561263e+20;6.384266349189164e-11;2000.0;2169.044;5.005101767197149;-1246458.5;9.254053166045674;-2.007897e-10
14:10:21;-625;-625.0233;6.383881074251491e-11;2.4537506302987325e+20;6.383875015867661e-11;2000.0;1214.3435000000002;14.44942033915202;-1246537.5;7.7741559027331055;-0.0001615129
14:10:41;-650;-650.0605;6.384311291672547e-11;2.4534199413170658e+20;6.38429260535033e-11;2000.0;2132.4634999999994;10.90674477731554;-1246453.5;10.706890304845754;1.604746e-09
14:11:01;-675;-675.0632;6.383691592114845e-11;2.4538962979914052e+20;6.383683783905577e-11;2000.0;1378.6635;87.81819271163293;-1246574.5;16.3779577481443;-0.0001582533
14:11:21;-700;-700.0526;6.384406049729642e-11;2.4533471140000652e+20;6.384387338600468e-11;2000.0;2133.831;10.329447030214155;-1246435.0;7.858116822750855;9.292289e-10
14:11:40;-725;-725.011;6.383412510534222e-11;2.4541108704405068e+20;6.383405356818189e-11;2000.0;1319.705;111.35469676331572;-1246629.0;18.054085410233327;-0.0001611031
14:12:00;-750;-749.9921;6.384593013065057e-11;2.4532034308420452e+20;6.384573825801036e-11;2000.0;2160.7149999999997;8.76490195324512;-1246398.5;7.289547311047511;-1.243901e-09
14:12:19;-775;-775.0015;6.383274258973421e-11;2.454217175862657e+20;6.383268447620133e-11;2000.0;1189.498;14.14948887062709;-1246656.0;13.663820841916802;-0.000161612
14:12:39;-800;-800.0179;6.384357389835462e-11;2.453384511676482e+20;6.384337422051833e-11;2000.0;2204.3470000000007;11.551649083572435;-1246444.5;11.947280025177278;9.419735e-10
14:12:58;-825;-825.0357;6.38367110823327e-11;2.4539120461090505e+20;6.383664422862282e-11;2000.0;1275.6965000000002;123.94853604878718;-1246578.5;19.01676891588053;-0.0001616943
14:13:18;-850;-850.0205;6.384052642105254e-11;2.4536187457119207e+20;6.3840329889564e-11;2000.0;2187.0675;7.709210428928508;-1246504.0;8.555699854482976;-5.146703e-11
14:13:37;-875;-874.9809;6.383550768083773e-11;2.4540045673207366e+20;6.383543539463716e-11;2000.0;1326.5530000000003;106.43596159921702;-1246602.0;24.663738564945906;-0.0001611191
14:13:56;-900;-899.9515;6.384211414603259e-11;2.453496706415936e+20;6.38419321441438e-11;2000.0;2104.5914999999995;8.802541345401325;-1246473.0;9.5420123663722;1.390681e-09

File: SeparateScripts/IndividualStudies/CV_ramp_up_vs_ramp_down/200um_UIRAD_GR/200um_UIRAD_GR_Laser2692_CV_1_-900_-25.csv
time (13.01.2026);set voltage (V);real voltage (V);serial capacitance;1/serial capacitance^2;parallel capacitance;LCR frequency (Hz);r;delta r;x;delta x;sample current
14:19:01;-900;-899.9523;6.384134588214863e-11;2.4535557573091934e+20;6.384116224539355e-11;2000.0;2114.0609999999997;8.96942846283976;-1246488.0;10.807404868885037;-9.705167e-09
14:19:21;-875;-874.9785;6.383660866341779e-11;2.453919920186823e+20;6.383628872342708e-11;2000.0;2790.748999999999;768.1361972550505;-1246580.5;39.71444951148133;0.0001628251
14:19:40;-850;-850.0229;6.384303608710117e-11;2.4534258462820336e+20;6.38428519010275e-11;2000.0;2117.1364999999996;10.984672486583282;-1246455.0;9.7082439194738;8.808946e-09
14:19:59;-825;-825.032;6.383312661584054e-11;2.4541876463477778e+20;6.383291914953827e-11;2000.0;2247.4780000000005;513.6075443476273;-1246648.5;28.629311902314384;0.0001638642
14:20:19;-800;-800.0165;6.384503371743277e-11;2.4532723195023337e+20;6.384483478820624e-11;2000.0;2200.1355000000003;10.172915965321835;-1246416.0;12.477980605851252;1.160555e-08
14:20:38;-775;-774.9995;6.383466276647401e-11;2.4540695300647875e+20;6.383449806521227e-11;2000.0;2002.4160000000006;505.51003989851677;-1246618.5;26.71399445983322;0.0001642699
14:20:57;-750;-749.99;6.384239584742297e-11;2.453475054599789e+20;6.38421959234051e-11;2000.0;2205.7665;10.617784968509199;-1246467.5;9.457140159688867;1.218966e-08
14:21:17;-725;-725.0075;6.383773528955735e-11;2.4538333060261455e+20;6.383754909844264e-11;2000.0;2128.8939999999993;447.7243241814096;-1246558.5;19.548337525221932;0.0001638851
14:21:36;-700;-700.0502;6.384201170977972e-11;2.4535045798273126e+20;6.384182143232178e-11;2000.0;2151.9124999999995;10.44911098790228;-1246475.0;10.735455276791944;1.418348e-08
14:21:56;-675;-675.0576;6.383811937573969e-11;2.453803778820753e+20;6.38379111122811e-11;2000.0;2251.5275000000006;484.91882131954566;-1246551.0;24.998999979999198;0.0001642383
14:22:16;-650;-650.0583;6.384477760399389e-11;2.453292002154356e+20;6.384459181989234e-11;2000.0;2126.2140000000004;7.709337176437411;-1246421.0;11.20044641967453;1.897977e-08
14:22:36;-625;-625.0189;6.383704394607586e-11;2.4538864554435373e+20;6.383678628455486e-11;2000.0;2504.417;630.5232422068595;-1246572.0;27.2268250077015;0.0001642561
14:22:55;-600;-600.0035;6.384918304143564e-11;2.4529534715398577e+20;6.384899305870685e-11;2000.0;2149.883;8.333475118460472;-1246335.0;7.22841614740048;1.808195e-08
14:23:15;-575;-575.0155;6.383742802393915e-11;2.453856927918369e+20;6.383721303666749e-11;2000.0;2287.6215;680.721711848636;-1246564.5;37.871328204857036;0.0001642139
14:23:34;-550;-550.0711;6.384762057835175e-11;2.453073529142847e+20;6.384742070504891e-11;2000.0;2205.2160000000003;13.255909765082137;-1246365.5;8.759994292235584;1.612291e-08
14:23:53;-525;-525.0789;6.383875952964765e-11;2.45375456720655e+20;6.38386871663304e-11;2000.0;1327.159;37.11613078501045;-1246538.5;9.546596252068063;0.0001643555
14:24:13;-500;-500.0584;6.384482882651728e-11;2.453288065617635e+20;6.38446331826415e-11;2000.0;2181.9025;12.254441151578465;-1246420.0;10.222524150130436;1.989331e-08
14:24:32;-475;-475.0124;6.384334340670791e-11;2.4534022264647965e+20;6.384314443559568e-11;2000.0;2200.4544999999994;473.45161773800857;-1246449.0;24.350564675177452;0.000164789
14:24:51;-450;-449.9947;6.384818408081141e-11;2.4530302293407492e+20;6.384799524492697e-11;2000.0;2143.4345000000003;15.503368883487877;-1246354.5;8.320907402441154;2.261656e-08
14:25:11;-425;-425.0276;6.384009109090176e-11;2.4536522086297236e+20;6.383995758670586e-11;2000.0;1802.5935000000002;413.9457087042182;-1246512.5;19.898178308578903;0.0001640972
14:25:31;-400;-400.0666;6.385046380591321e-11;2.4528550658596078e+20;6.385027422926542e-11;2000.0;2147.5195;8.502725312363086;-1246310.0;7.84219357067906;2.238533e-08
14:25:50;-375;-375.077;6.3840347166742e-11;2.453632524532794e+20;6.384014407430244e-11;2000.0;2223.2835000000005;484.0809649052909;-1246507.5;20.92695630042745;0.0001643173
14:26:09;-350;-350.0589;6.385287178223833e-11;2.452670068524538e+20;6.385267381656623e-11;2000.0;2194.3965;8.7504139694931;-1246263.0;9.723682430026187;1.904897e-08
14:26:29;-325;-325.0345;6.38450849403671e-11;2.4532683829814054e+20;6.384489490435332e-11;2000.0;2150.3914999999993;482.4199223183444;-1246415.0;29.79513383087916;0.0001646337
14:26:49;-300;-300.0157;6.385082242917466e-11;2.452827512622866e+20;6.385061972521944e-11;2000.0;2220.6095;8.095748157983914;-1246303.0;9.030503861911582;1.950106e-08
14:27:08;-275;-275.0234;6.384708269891884e-11;2.453114861128612e+20;6.384693851747796e-11;2000.0;1872.9824999999996;495.72202109240357;-1246376.0;26.6120273560659;0.0001643346
14:27:27;-250;-250.0623;6.385474193170156e-11;2.45252640519416e+20;6.385454905913035e-11;2000.0;2165.8894999999998;10.812372831044065;-1246226.5;8.811214445239658;1.668206e-08
14:27:46;-225;-225.075;6.385353785030907e-11;2.4526189002806074e+20;6.385345507667515e-11;2000.0;1418.9234999999999;36.998897471917985;-1246250.0;6.324555320336758;0.0001643124
14:28:06;-200;-200.0721;6.387160384056285e-11;2.451231657120322e+20;6.38714190129853e-11;2000.0;2119.3975;11.653745789981004;-1245897.5;9.483538369195328;1.766998e-08
14:28:22;-190;-190.0547;6.38697839658695e-11;2.451371347525931e+20;6.386970254131014e-11;2000.0;1406.776;11.046088026989462;-1245933.0;9.303225247192502;2.820853e-05
14:28:39;-180;-180.0388;6.387285987090794e-11;2.4511352533870746e+20;6.387266208165156e-11;2000.0;2192.389;10.123885368276353;-1245873.0;7.453187237685633;2.137408e-08
14:28:56;-170;-170.0178;6.387403904639216e-11;2.4510447536484188e+20;6.387395110293441e-11;2000.0;1461.8595;107.02781586689278;-1245850.0;10.51189802081432;2.81276e-05
14:29:12;-160;-160.0214;6.387016843779801e-11;2.451341835136788e+20;6.38699799015625e-11;2000.0;2140.6274999999996;8.737222867564956;-1245925.5;10.523188680243264;1.896689e-08
14:29:29;-150;-150.0007;6.387537207980235e-11;2.4509424516078443e+20;6.387529115449806e-11;2000.0;1402.2725;14.367339713304622;-1245824.0;9.984988733093292;2.822023e-05
14:29:45;-140;-140.0176;6.387752555900445e-11;2.4507771989753928e+20;6.387734402127812e-11;2000.0;2100.1585000000005;9.955533593811026;-1245782.0;11.84483009586883;1.943467e-08
14:30:02;-130;-130.0185;6.388075605007846e-11;2.450529330472704e+20;6.388066213301023e-11;2000.0;1510.4544999999996;99.48553351235292;-1245719.0;9.216832427683602;2.809224e-05
14:30:18;-120;-120.0455;6.389770866355974e-11;2.4492292098082547e+20;6.389750875605823e-11;2000.0;2202.8120000000004;8.161572538426652;-1245388.5;9.931641354781192;1.608833e-08
14:30:34;-110;-110.0487;6.393759944042594e-11;2.4461740066525866e+20;6.393751724836069e-11;2000.0;1411.1424999999997;83.88954526004714;-1244611.5;9.388157433703379;2.809355e-05
14:30:51;-100;-100.0752;6.416715239412662e-11;2.4287033214457437e+20;6.416702244231328e-11;2000.0;1764.8694999999996;9.042020832618114;-1240159.0;8.599418584997476;1.548645e-08
14:31:07;-90;-90.05825;-6.470852109005176e-11;2.3882349613457084e+20;-6.470844005083973e-11;2000.0;-1376.2451499999997;161.84477793928468;-1229783.5;68.76872472279823;2.811479e-05
14:31:24;-80;-80.08289;6.544609000722718e-11;2.3347080965733358e+20;6.544596342652742e-11;2000.0;1691.0199999999998;10.531695495028332;-1215924.0;8.757853618324527;1.663157e-08
14:31:41;-70;-70.07718;6.651326800980235e-11;2.2603902572285e+20;6.651318885057825e-11;2000.0;1305.2050000000002;66.2000505041348;-1196415.0;104.2820694079284;2.794088e-05
14:31:58;-60;-60.07987;-6.804566981405504e-11;2.1597277728457363e+20;-6.80456370465136e-11;2000.0;-811.5427999999999;44.941854823126725;-1169471.5;29.74285628516535;1.294739e-08
14:32:14;-50;-50.05788;-7.008365879142595e-11;2.0359469938245226e+20;-7.007091683304474e-11;2000.0;-15311.669999999998;191.31639802954692;-1135464.0;160.5434520620508;2.800872e-05
14:32:30;-40;-40.06249;-7.240542461603132e-11;1.9074703259368745e+20;-7.231256934668464e-11;2000.0;-39383.600000000006;234.9904334222992;-1099054.0;327.5380893880893;1.314486e-08
14:32:47;-30;-30.04263;-7.624075670823348e-11;1.7203848274587537e+20;-7.601697822528167e-11;2000.0;-56631.33500000001;434.98590869561525;-1043765.5;743.4058363370575;2.796168e-05
14:33:04;-20;-19.99991;-8.262194565492683e-11;1.4649039976519701e+20;-8.206711931227488e-11;2000.0;-79193.34;388.16568301435393;-963151.75;602.4960326632864;6.353921e-09

File: SeparateScripts/IndividualStudies/CV_ramp_up_vs_ramp_down/200um_UIRAD_GR/200um_UIRAD_GR_Laser2692_CV_2_-25_-900.csv
time (13.01.2026);set voltage (V);real voltage (V);serial capacitance;1/serial capacitance^2;parallel capacitance;LCR frequency (Hz);r;delta r;x;delta x;sample current
14:33:41;-20;-19.99996;-8.190995161461827e-11;1.4904817447859732e+20;-8.13906290455764e-11;2000.0;-77604.13499999998;195.89371126646753;-971523.85;282.08241060902753;3.55687e-09
14:33:58;-30;-30.04681;-7.636912810512335e-11;1.714605984791983e+20;-7.613987536385673e-11;2000.0;-57177.280000000006;388.57408538141084;-1042011.0;540.1453045246251;-2.432399e-05
14:34:14;-40;-40.06314;-7.272662360258423e-11;1.8906587498643643e+20;-7.263176677996075e-11;2000.0;-39542.825;346.0664315471091;-1094200.0;239.74048469125944;5.696058e-09
14:34:30;-50;-50.06339;-6.999646096390044e-11;2.0410226999711793e+20;-6.998313060413754e-11;2000.0;-15690.555000000002;206.8696608344249;-1136878.5;125.58318955974958;-2.431269e-05
14:34:47;-60;-60.07885;-6.80388337663467e-11;2.1601617821596742e+20;-6.80388077647357e-11;2000.0;-723.0279;38.43637582355417;-1169589.0;22.39307928803004;6.230927e-09
14:35:04;-70;-70.08031;6.65296722284952e-11;2.2592757059773163e+20;6.652961591247562e-11;2000.0;1100.4827;20.971776586414894;-1196120.0;25.690465157330255;-2.436158e-05
14:35:20;-80;-80.08376;6.544321054127044e-11;2.334913552886535e+20;6.544308623275995e-11;2000.0;1675.8844999999997;11.131760967497458;-1215977.5;7.137051211810099;3.820348e-09
14:35:36;-90;-90.06172;-6.47247840812865e-11;2.387034958432702e+20;-6.472466406018153e-11;2000.0;-1674.2235;12.424279179795501;-1229474.5;32.676252845147346;-2.429334e-05
14:35:53;-100;-100.0762;6.417087796739073e-11;2.4284213228261782e+20;6.417075249272302e-11;2000.0;1734.0499999999997;6.439155495870564;-1240087.0;8.777812939451374;5.427593e-09
14:36:09;-110;-110.0522;6.393544190889084e-11;2.44633910402116e+20;6.39353755355895e-11;2000.0;1268.1615;17.0076996721338;-1244653.5;13.25282988648085;-2.433542e-05
14:36:26;-120;-120.0449;6.389563077939222e-11;2.4493885101324288e+20;6.389543508961145e-11;2000.0;2179.5564999999997;10.725016183554223;-1245429.0;8.243178998420452;5.130919e-09
14:36:42;-130;-130.0229;6.388598706179161e-11;2.4501280461404615e+20;6.388591973640399e-11;2000.0;1278.708;17.14100237150675;-1245617.0;8.806247782114696;-2.443388e-05
14:36:58;-140;-140.0188;6.387473119141049e-11;2.4509916350147176e+20;6.387454831899965e-11;2000.0;2108.0029999999997;9.731051718596502;-1245836.5;9.830437426686567;1.453172e-10
14:37:15;-150;-150.0011;6.38750900873255e-11;2.450964092246072e+20;6.387501570443203e-11;2000.0;1344.4035;17.55430407727689;-1245829.5;8.410558839934478;-2.460513e-05
14:37:32;-160;-160.0195;6.387429539464998e-11;2.4510250800132663e+20;6.387411052495307e-11;2000.0;2119.505;9.356179415231418;-1245845.0;7.22841614740048;3.905855e-09
14:37:48;-170;-170.0225;6.387186016927438e-11;2.45121198273508e+20;6.387179381562906e-11;2000.0;1269.8675;18.55290345033628;-1245892.5;7.51248960065836;-2.467166e-05
14:38:05;-180;-180.04;6.387098866004928e-11;2.451278875967042e+20;6.38707899417553e-11;2000.0;2197.6285;9.193903231897755;-1245909.5;7.087841702521296;1.134047e-09
14:38:21;-190;-190.0562;6.387475682669925e-11;2.4509896676689678e+20;6.387468948465007e-11;2000.0;1279.2035;17.27708898042433;-1245836.0;8.64291617453276;-2.464139e-05
14:38:38;-200;-200.0744;6.386801545461472e-11;2.4515071068041554e+20;6.386782981048909e-11;2000.0;2124.253;7.356248775700826;-1245967.5;10.071618539241843;2.91118e-09
14:38:58;-225;-225.0756;6.385684277818002e-11;2.4523650349640447e+20;6.385676775063177e-11;2000.0;1350.7954999999997;107.18862868437814;-1246185.5;14.738978933426832;-0.0001607749
14:39:17;-250;-250.064;6.38568171572684e-11;2.4523670028617014e+20;6.385662244848999e-11;2000.0;2176.0690000000004;7.759991813784346;-1246186.0;12.735776379946374;-2.147313e-10
14:39:37;-275;-275.0251;6.384149953344618e-11;2.4535439470736943e+20;6.384143774688511e-11;2000.0;1226.2604999999999;16.391209755155348;-1246485.0;13.536986370680882;-0.0001605558
14:39:56;-300;-300.0164;6.385463945492154e-11;2.452534277048507e+20;6.385444309885366e-11;2000.0;2185.3665000000005;11.54285249136884;-1246228.5;10.915012597335837;1.458483e-09
14:40:16;-325;-307.3437;6.387216776644396e-11;2.4511883735770146e+20;6.387197999659552e-11;2000.0;2136.1720000000005;7.900062297222727;-1245886.5;9.281029037773774;-1.050015e-06
14:40:39;-350;-350.0482;6.385112982374801e-11;2.452803895685973e+20;6.385088047817917e-11;2000.0;2462.8554999999997;881.3269158605319;-1246297.0;108.13440710523176;-0.0002873047
14:40:59;-375;-375.0892;6.38506687329979e-11;2.4528393211339493e+20;6.385048359950971e-11;2000.0;2122.1940000000004;7.565608118320699;-1246306.0;9.808159868191382;1.939865e-10
14:41:18;-400;-400.0558;6.383873392324481e-11;2.453756535661644e+20;6.383866866483409e-11;2000.0;1260.3239999999998;16.008684602427522;-1246539.0;13.618002790424152;-0.000160826
14:41:38;-425;-425.041;6.385100174231609e-11;2.4528137360625274e+20;6.38508082741845e-11;2000.0;2169.4215;9.963886171444344;-1246299.5;12.579248785201761;1.819007e-09
14:41:57;-450;-449.9839;6.38392716620179e-11;2.453715198270494e+20;6.383920464214764e-11;2000.0;1277.2040000000002;112.10361069876383;-1246528.5;14.987911795844008;-0.0001606756
14:42:16;-475;-475.0279;6.384759496483993e-11;2.4530754973247485e+20;6.38473967134012e-11;2000.0;2196.252;11.313793497319983;-1246366.0;9.782637681116478;-3.247011e-10
14:42:36;-500;-500.0458;6.38402191285651e-11;2.4536423665713886e+20;6.384016171669488e-11;2000.0;1182.0875;13.783989387601114;-1246510.0;10.222524150130436;-0.0001613284
14:42:55;-525;-525.0894;6.384421416166118e-11;2.4533353042667304e+20;6.384402154776205e-11;2000.0;2164.9719999999998;8.53213020294463;-1246432.0;7.368853370776216;-2.488755e-09
14:43:15;-550;-550.0618;6.384009109090176e-11;2.4536522086297236e+20;6.384002340351473e-11;2000.0;1283.524;63.23704796399021;-1246512.5;15.16369018412075;-0.0001606042
14:43:34;-575;-575.0261;6.384523860966333e-11;2.4532565734375653e+20;6.384505640880731e-11;2000.0;2105.587;9.963277575677587;-1246412.0;9.20869154657707;5.608218e-10
14:43:54;-600;-599.9944;6.383630140864486e-11;2.4539435424959395e+20;6.383623143080047e-11;2000.0;1305.176;44.55440423459841;-1246586.5;14.217506813784192;-0.0001579264
14:44:13;-625;-625.0311;6.384687779485203e-11;2.453130606738588e+20;6.384669055757012e-11;2000.0;2134.4080000000004;9.565548170387308;-1246380.0;9.721111047611789;1.851466e-09
14:44:33;-650;-650.048;6.383381787447623e-11;2.4541344936686803e+20;6.383375884633649e-11;2000.0;1198.7915;16.799444965161808;-1246635.0;9.151502608861563;-0.0001615233
14:44:52;-675;-675.0693;6.384557156234282e-11;2.453230986190094e+20;6.384537659369735e-11;2000.0;2178.096;10.555009862619741;-1246405.5;6.575522792903998;2.231211e-09
14:45:12;-700;-700.0417;6.383758165637851e-11;2.4538451169580456e+20;6.383751702999377e-11;2000.0;1254.2400000000002;105.46666039796652;-1246561.5;17.482491241239046;-0.0001611584
14:45:32;-725;-725.0183;6.384160196805548e-11;2.45353607359915e+20;6.384140531734262e-11;2000.0;2187.6755000000003;5.858423741715853;-1246483.0;7.58617163001207;1.494406e-09
14:45:51;-750;-749.9801;6.383753044548322e-11;2.4538490539416624e+20;6.383747224515874e-11;2000.0;1190.252;14.729601091000395;-1246562.5;12.203995247458924;-0.0001610622
14:46:11;-775;-775.0113;6.384183244712818e-11;2.4535183583276214e+20;6.38416434821549e-11;2000.0;2144.487;10.960252873451404;-1246478.5;12.435332725745619;4.085593e-09
14:46:30;-800;-800.0072;6.383596855264523e-11;2.4539691334591198e+20;6.38358955200142e-11;2000.0;1333.3700000000003;118.80539019758322;-1246593.0;14.284607099952032;-0.0001614398
14:46:50;-825;-825.0414;6.38434714574173e-11;2.453392384907836e+20;6.384328615832287e-11;2000.0;2123.5019999999995;9.586063415187702;-1246446.5;7.4590548999186215;2.892826e-09
14:47:10;-850;-850.0102;6.383187214766637e-11;2.4542841100874295e+20;6.383181106698695e-11;2000.0;1219.5115;15.457968257099635;-1246673.0;11.36001760562016;-0.0001612496
14:47:29;-875;-874.9879;6.384377878121554e-11;2.4533687652516695e+20;6.38435884433861e-11;2000.0;2152.1645;12.244645757942529;-1246440.5;8.199847559558652;6.752514e-09
14:47:48;-900;-899.9439;6.383223056211341e-11;2.454256548825513e+20;6.383216516613776e-11;2000.0;1261.8445000000004;112.90321831434878;-1246666.0;14.618481453283716;-0.0001611612

File: SeparateScripts/IndividualStudies/CV_ramp_up_vs_ramp_down/200um_UIRAD_GR/200um_UIRAD_GR_Laser2692_CV_3_-900_-25.csv
time (13.01.2026);set voltage (V);real voltage (V);serial capacitance;1/serial capacitance^2;parallel capacitance;LCR frequency (Hz);r;delta r;x;delta x;sample current
14:52:44;-900;-899.9531;6.384121783996563e-11;2.453565599193824e+20;6.384101844427693e-11;2000.0;2202.911;10.11695907622443;-1246490.5;10.379667624736353;-5.936099e-09
14:53:03;-875;-874.9763;6.383704394607586e-11;2.4538864554435373e+20;6.383685862642872e-11;2000.0;2123.9405;460.1234507501628;-1246572.0;19.07354188398159;0.0001632297
14:53:23;-850;-850.0215;6.384060324463664e-11;2.4536128405148182e+20;6.38404161395416e-11;2000.0;2133.969;10.615651508503843;-1246502.5;13.525438994723979;9.813104e-09
14:53:43;-825;-825.0311;6.3833997092122e-11;2.4541207134384275e+20;6.383391909948932e-11;2000.0;1377.9679999999998;24.201451977102536;-1246631.5;8.639299740140979;0.0001638414
14:54:02;-800;-800.0151;6.384290803813822e-11;2.4534356879061077e+20;6.384272506131282e-11;2000.0;2110.1815;10.843469723179007;-1246457.5;7.479137650825796;1.412311e-08
14:54:22;-775;-774.9979;6.383420191352082e-11;2.4541049646512282e+20;6.383401480798778e-11;2000.0;2134.2924999999996;737.071446614531;-1246627.5;42.337188144703234;0.0001642531
14:54:41;-750;-749.9896;6.384603257947826e-11;2.453195557913884e+20;6.384584272911577e-11;2000.0;2149.2930000000006;8.960343578792049;-1246396.5;10.565864848652948;1.54528e-08
14:55:01;-725;-725.0084;6.383468836961095e-11;2.454067561484154e+20;6.383461555290482e-11;2000.0;1331.4374999999995;35.7960679046945;-1246618.0;6.148170459575759;0.0001640654
14:55:21;-700;-700.0517;6.384531544458883e-11;2.4532506686763054e+20;6.384511910293784e-11;2000.0;2185.7650000000003;8.31806508450133;-1246410.5;8.107866550455798;1.854895e-08
14:55:41;-675;-675.0551;6.383832422359339e-11;2.4537880310505184e+20;6.383817743673263e-11;2000.0;1890.2184999999997;595.1597025795998;-1246547.0;30.668387632870427;0.0001642425
14:56:00;-650;-650.0573;6.38434202370719e-11;2.453396321528252e+20;6.384322427794002e-11;2000.0;2183.732;8.635369986283154;-1246447.5;8.714212528966687;1.655833e-08
14:56:20;-625;-625.0176;6.38407568923595e-11;2.4536010301419333e+20;6.384054235346114e-11;2000.0;2285.056;531.4191033080199;-1246499.5;29.550592210647824;0.0001647286
14:56:40;-600;-600.0017;6.384380439166561e-11;2.4533667969521218e+20;6.384361977361195e-11;2000.0;2119.5795;10.346535349453935;-1246440.0;7.681145747868607;2.052882e-08
14:56:59;-575;-575.0153;6.383668547757317e-11;2.4539140146273088e+20;6.383660979308867e-11;2000.0;1357.3389999999997;19.812068669121853;-1246579.0;9.270922284217466;0.0001642837
14:57:19;-550;-550.0701;6.384715953828297e-11;2.453108956537898e+20;6.384697183522783e-11;2000.0;2137.047;11.768268417656012;-1246374.5;10.546918981389778;1.627979e-08
14:57:39;-525;-525.0748;6.383642943110747e-11;2.4539336998533235e+20;6.383616288431021e-11;2000.0;2547.2695;731.1892328455318;-1246584.0;38.99615365648258;0.0001612589
14:57:58;-500;-500.0557;6.384810723898122e-11;2.4530361338367138e+20;6.384791805271685e-11;2000.0;2145.4260000000004;8.319935678837913;-1246356.0;10.545141061171252;2.082276e-08
14:58:17;-475;-475.0143;6.383722318183692e-11;2.4538726759096848e+20;6.383715247508601e-11;2000.0;1311.9274999999998;28.1310420343346;-1246568.5;7.6900910267694496;0.0001648043
14:58:37;-450;-449.9933;6.384728760430086e-11;2.4530991155691674e+20;6.384709042997182e-11;2000.0;2190.2935000000007;11.02437391136114;-1246372.0;11.104053313993047;2.43062e-08
14:58:56;-425;-425.024;6.384359950864032e-11;2.4533825433706162e+20;6.38434011898032e-11;2000.0;2196.8315;482.88575146678073;-1246444.0;20.632498636859278;0.0001641673
14:59:16;-400;-400.0655;6.384654482854851e-11;2.4531561934625758e+20;6.384635384055664e-11;2000.0;2155.6969999999997;7.467561620100639;-1246386.5;11.407782431305392;2.158639e-08
14:59:35;-375;-375.0747;6.384196049177657e-11;2.453508516537738e+20;6.384187481054291e-11;2000.0;1444.0225;57.27628470787452;-1246476.0;7.886697661252141;0.0001643473
14:59:54;-350;-350.0586;6.384997710935892e-11;2.452892459785577e+20;6.384979096824257e-11;2000.0;2127.996;7.352841879164815;-1246319.5;8.320907402441154;2.001495e-08
15:00:14;-325;-325.0337;6.384293364788972e-11;2.453433719579713e+20;6.384267774216914e-11;2000.0;2495.524;622.3208437877522;-1246457.0;35.86153928653927;0.0001643926
15:00:34;-300;-300.015;6.385289739998409e-11;2.452668100505287e+20;6.385270817272351e-11;2000.0;2145.417;8.982526234306247;-1246262.5;8.0583807306431;1.931582e-08
15:00:53;-275;-275.023;6.384206292786506e-11;2.4535006431200458e+20;6.384193192077713e-11;2000.0;1785.5730000000003;453.7618637700286;-1246474.0;24.211567483333248;0.0001643536
15:01:13;-250;-250.0612;6.38572014731017e-11;2.452337484479736e+20;6.385699736344903e-11;2000.0;2227.9619999999995;11.190792858417137;-1246178.5;11.984886315689439;1.680926e-08
15:01:32;-225;-225.0712;6.385838007050298e-11;2.4522469625494713e+20;6.385807405460333e-11;2000.0;2727.9494999999997;753.9637606747008;-1246155.5;34.71653064463671;0.0001638983
15:01:52;-200;-200.0732;6.386634955533521e-11;2.4516349994178632e+20;6.38661576302461e-11;2000.0;2159.9739999999997;10.52255744579235;-1246000.0;10.88577052853862;1.681623e-08
15:02:08;-190;-190.0545;6.387406468112535e-11;2.4510427862813504e+20;6.387398365613441e-11;2000.0;1403.179;11.703714493698145;-1245849.5;9.911483239152453;2.822062e-05
15:02:25;-180;-180.0377;6.387152694235061e-11;2.4512375594512892e+20;6.387134492833271e-11;2000.0;2103.2079999999996;9.049230287709548;-1245899.0;10.62779375035101;1.783164e-08
15:02:41;-170;-170.0158;6.387155257506745e-11;2.4512355920068434e+20;6.387145581130839e-11;2000.0;1533.5065;84.54766106544581;-1245898.5;10.73021435014231;2.814997e-05
15:02:58;-160;-160.0211;6.387383396926741e-11;2.451060492613388e+20;6.38736397933441e-11;2000.0;2172.221;10.558731242436284;-1245854.0;10.592450141492288;1.858433e-08
15:03:14;-150;-149.997;6.387498754522395e-11;2.4509719615927514e+20;6.387490491496907e-11;2000.0;1416.98;93.34751565788989;-1245831.5;9.414749067287985;2.815869e-05
15:03:30;-140;-140.0173;6.387403904639216e-11;2.4510447536484188e+20;6.387385726474968e-11;2000.0;2101.7409999999995;7.199050211659863;-1245850.0;9.874208829065749;2.295933e-08
15:03:47;-130;-130.0183;6.388442279693709e-11;2.4502480345804194e+20;6.38843168888157e-11;2000.0;1603.846;115.14926238235311;-1245647.5;7.206767652699787;2.593883e-05
15:04:03;-120;-120.0453;6.389711863332879e-11;2.449274442706995e+20;6.389693514670311e-11;2000.0;2110.4305;8.061477360726128;-1245400.0;8.74642784226795;1.910764e-08
15:04:20;-110;-110.0482;6.393382385579297e-11;2.4464629307036854e+20;6.393373444379455e-11;2000.0;1471.9475;84.62391767070052;-1244685.0;10.571187255932987;2.806218e-05
15:04:37;-100;-100.0744;6.417087796739073e-11;2.4284213228261782e+20;6.417074342542789e-11;2000.0;1795.6119999999999;9.152896962164492;-1240087.0;6.523036102920173;2.044454e-08
15:04:53;-90;-90.05685;-6.470949453427904e-11;2.388163108024436e+20;-6.470940549673718e-11;2000.0;-1442.5305000000003;162.52112719962747;-1229765.0;74.48657597178165;2.81114e-05
15:05:10;-80;-80.08179;6.544385638075067e-11;2.33486746844109e+20;6.544372615432972e-11;2000.0;1715.2869999999998;8.423178826903774;-1215965.5;6.9453221667536775;1.822406e-08
15:05:26;-70;-70.07655;6.651137787398182e-11;2.260518731647097e+20;6.651129087304645e-11;2000.0;1368.3854999999999;92.88103353073488;-1196449.0;138.85406007747847;2.795592e-05
15:05:42;-60;-60.07755;-6.80536129902446e-11;2.1592236380525586e+20;-6.805353532566211e-11;2000.0;-1249.1802500000001;31.85562537542427;-1169335.0;39.92179855667828;1.44966e-08
15:05:59;-50;-50.05793;-6.994465824070822e-11;2.0440470821019854e+20;-6.993180786927337e-11;2000.0;-15422.544999999998;286.37630422880653;-1137720.5;203.2799485930671;2.536391e-05
15:06:16;-40;-40.06228;-7.264280753193074e-11;1.8950241925990377e+20;-7.256264976237237e-11;2000.0;-36409.42;303.0067356182036;-1095462.5;299.8190079031014;1.358131e-08
15:06:32;-30;-30.04264;-7.642633723539512e-11;1.7120400001453985e+20;-7.616761309832151e-11;2000.0;-60684.86499999999;379.8651660309876;-1041231.0;639.4262662731334;2.795037e-05
15:06:48;-20;-19.99993;-8.205539683051493e-11;1.4852025962953536e+20;-8.150924845196217e-11;2000.0;-79384.345;456.71378468768603;-969801.8;343.1596465203914;6.876443e-09

File: SeparateScripts/IndividualStudies/CV_ramp_up_vs_ramp_down/200um_UIRAD_GR/200um_UIRAD_GR_Laser2692_CV_4_-25_-900.csv
time (13.01.2026);set voltage (V);real voltage (V);serial capacitance;1/serial capacitance^2;parallel capacitance;LCR frequency (Hz);r;delta r;x;delta x;sample current
15:08:23;-20;-19.99994;-8.211725561556767e-11;1.4829658380487423e+20;-8.154493462488556e-11;2000.0;-81185.23500000002;477.5126918876083;-969071.25;421.4698736268109;2.456325e-09
15:08:40;-30;-30.04691;-7.617044376670666e-11;1.723562468111438e+20;-7.593570004906552e-11;2000.0;-58086.825;390.5480600307087;-1044729.0;656.0075837976265;-2.434888e-05
15:08:56;-40;-40.06208;-7.280823509988822e-11;1.886422607803932e+20;-7.271724578722195e-11;2000.0;-38662.16;259.43831862313635;-1092973.5;244.77773080899328;1.722573e-09
15:09:13;-50;-50.06218;-7.004975869208215e-11;2.0379180357589025e+20;-7.003477840903753e-11;2000.0;-16614.475;152.03836306587226;-1136013.5;302.09458369854957;-2.429669e-05
15:09:29;-60;-60.07807;-6.802519486567646e-11;2.161028084287666e+20;-6.80251584954975e-11;2000.0;-855.3783999999998;26.21976799882104;-1169823.5;19.06928158059448;7.475575e-09
15:09:45;-70;-70.08;6.653490103555248e-11;2.258920618575583e+20;6.65348387853003e-11;2000.0;1156.8754999999999;16.185345462408264;-1196026.0;93.0225779045066;-2.439035e-05
15:10:02;-80;-80.08248;6.544399093224686e-11;2.3348578675721984e+20;6.544386509086827e-11;2000.0;1686.1555;12.807867357116868;-1215963.0;7.58617163001207;3.385698e-09
15:10:18;-90;-90.06077;-6.472202037527251e-11;2.3872388211577265e+20;-6.472189415126223e-11;2000.0;-1717.0520000000001;12.459643225229202;-1229527.0;34.22791258607512;-2.42772e-05
15:10:35;-100;-100.0741;6.417289616688038e-11;2.4282685804099948e+20;6.417276184180104e-11;2000.0;1794.0795000000003;6.596957650121753;-1240048.0;11.326958991715296;4.636088e-09
15:10:51;-110;-110.0524;6.39370343585687e-11;2.4462172459011083e+20;6.39369711149058e-11;2000.0;1237.8560000000002;17.967948121585838;-1244622.5;11.913752557443853;-2.433822e-05
15:11:08;-120;-120.0458;6.389575903993344e-11;2.4493786766290672e+20;6.38955633418812e-11;2000.0;2179.5960000000005;9.763176337647497;-1245426.5;5.161152971962757;2.606166e-09
15:11:25;-130;-130.0226;6.388639737345159e-11;2.4500965742491422e+20;6.388632671127116e-11;2000.0;1310.0;15.48669537054307;-1245609.0;8.628441342444184;-2.444418e-05
15:11:41;-140;-140.0177;6.387498754522395e-11;2.4509719615927514e+20;6.387480763109911e-11;2000.0;2090.8705;11.856979347097631;-1245831.5;10.446889489221181;3.274585e-09
15:11:58;-150;-150.0019;6.387388523842514e-11;2.451056557867408e+20;6.387381065883227e-11;2000.0;1346.218;18.67606513160628;-1245853.0;9.436630754670864;-2.45782e-05
15:12:14;-160;-160.02;6.38746030152754e-11;2.4510014717553095e+20;6.387441298943931e-11;2000.0;2148.8435000000004;11.271985212796368;-1245839.0;10.146427942877235;1.433197e-09
15:12:31;-170;-170.0212;6.387347508746776e-11;2.4510880359236777e+20;6.387340923731051e-11;2000.0;1264.9925;16.903743710713904;-1245861.0;7.870832230456955;-2.460723e-05
15:12:48;-180;-180.0385;6.387121935135318e-11;2.4512611688462248e+20;6.38710235515723e-11;2000.0;2181.4190000000003;11.52263704409716;-1245905.0;6.726812023536855;4.21819e-09
15:13:05;-190;-190.0536;6.387480809733847e-11;2.4509857329798372e+20;6.387473855509749e-11;2000.0;1299.931;14.7467252958072;-1245835.0;7.599342076785332;-2.465955e-05
15:13:21;-200;-200.0735;6.386960454722025e-11;2.451385120034995e+20;6.386942008162305e-11;2000.0;2117.4204999999997;12.382862118165574;-1245936.5;8.163179527610549;4.810633e-09
15:13:40;-225;-225.0728;6.385707336730995e-11;2.4523473239206514e+20;6.38570066720429e-11;2000.0;1273.5745000000002;14.9734480410325;-1246181.0;9.404786015641186;-0.0001607658
15:14:00;-250;-250.0612;6.38594562191703e-11;2.452164313550526e+20;6.385926323992046e-11;2000.0;2166.2485;7.9854880963845885;-1246134.5;9.096015611244297;2.845346e-09
15:14:20;-275;-275.0262;6.384221658261417e-11;2.453488833017193e+20;6.38421464894984e-11;2000.0;1306.0690000000002;40.52693203229179;-1246471.0;14.246052084700517;-0.0001576059
15:14:39;-300;-300.0151;6.385312796062106e-11;2.4526503883675537e+20;6.385293116749179e-11;2000.0;2187.875;12.748408008453449;-1246258.0;9.289779329994873;-1.626149e-09
15:14:58;-325;-325.0358;6.384211414603257e-11;2.453496706415937e+20;6.384204527061553e-11;2000.0;1294.6775000000002;88.50839057364843;-1246473.0;20.689369250897908;-0.0001611324
15:15:17;-350;-350.0577;6.384943919022064e-11;2.4529337902458942e+20;6.384923716065569e-11;2000.0;2216.9845000000005;10.037643435463329;-1246330.0;9.300537618869138;-4.100033e-10
15:15:37;-375;-375.0767;6.384534105627175e-11;2.453248700424132e+20;6.384527588704567e-11;2000.0;1259.2669999999998;83.70212008694881;-1246410.0;16.416455159382004;-0.000161145
15:15:56;-400;-400.0658;6.384779987351e-11;2.4530597518916364e+20;6.384760734708599e-11;2000.0;2164.298;10.168978626194471;-1246362.0;10.620734437881403;1.608776e-09
15:16:16;-425;-425.0302;6.38432153565122e-11;2.4534120680414944e+20;6.38431400876253e-11;2000.0;1353.3995;117.09439351112205;-1246451.5;14.496120170583575;-0.0001608119
15:16:36;-450;-449.9945;6.384844022158125e-11;2.4530105477388537e+20;6.384825132897411e-11;2000.0;2143.7434999999996;7.795863046353487;-1246349.5;9.525623339183635;3.060563e-09
15:16:55;-475;-475.0157;6.383919484163852e-11;2.453721103590769e+20;6.38391217390868e-11;2000.0;1333.9070000000002;75.00373294076768;-1246530.0;17.564168070250297;-0.0001610126
15:17:15;-500;-500.0548;6.384920865622165e-11;2.4529515034069084e+20;6.384901990911676e-11;2000.0;2142.8790000000004;9.40426913428152;-1246334.5;9.961802045814803;1.614425e-09
15:17:34;-525;-525.076;6.383689031622459e-11;2.4538982665033472e+20;6.383683128748949e-11;2000.0;1198.7109999999998;14.46253881412251;-1246575.0;9.656603957913982;-0.0001614783
15:17:54;-550;-550.0711;6.384826092282657e-11;2.4530243248518903e+20;6.384806183400576e-11;2000.0;2200.851000000001;7.704205958435934;-1246353.0;9.902019995940222;-3.882647e-10
15:18:14;-575;-575.0177;6.38380937698504e-11;2.453805747295586e+20;6.38380303451443e-11;2000.0;1242.5095;97.73524299216479;-1246551.5;18.05927739418164;-0.0001607959
15:18:33;-600;-600.0032;6.384577645802551e-11;2.453215240257973e+20;6.384557925169589e-11;2000.0;2190.549;9.337030574545638;-1246401.5;7.624795079213604;-8.390753e-10
15:18:53;-625;-625.0187;6.383916923488649e-11;2.453723072032439e+20;6.383910859553434e-11;2000.0;1214.8894999999998;14.844754687683459;-1246530.5;10.850691222221744;-0.0001614899
15:19:13;-650;-650.0574;6.384301047726749e-11;2.453427814605269e+20;6.384282568611322e-11;2000.0;2120.6124999999997;7.550049432785187;-1246455.5;10.209676782347225;2.641225e-09
15:19:33;-675;-675.0577;6.383850346654383e-11;2.453774251793014e+20;6.383843020752104e-11;2000.0;1335.3555000000001;88.149338926832;-1246543.5;16.359630191419363;-0.0001582679
15:19:52;-700;-700.0512;6.384733883085188e-11;2.4530951791872013e+20;6.38471576595473e-11;2000.0;2099.526;8.847357441631933;-1246371.0;8.120960534321048;4.957302e-09
15:20:11;-725;-725.0079;6.383189774856482e-11;2.454282141420732e+20;6.383183714714438e-11;2000.0;1214.717;13.162982680608525;-1246672.5;7.677076266392043;-0.0001610604
15:20:31;-750;-749.9899;6.384595574282667e-11;2.4532014626088203e+20;6.384576455771861e-11;2000.0;2156.839;9.677007541073845;-1246398.0;10.526157893552613;-2.29525e-09
15:20:50;-775;-775.0019;6.383584053203118e-11;2.4539789761727968e+20;6.383577306831998e-11;2000.0;1281.5295;113.68133813532238;-1246595.5;14.857237293655908;-0.0001615243
15:21:10;-800;-800.015;6.384411171866916e-11;2.4533431774191285e+20;6.384390877545184e-11;2000.0;2222.2700000000004;6.139208214419836;-1246434.0;8.408329203831164;6.432261e-09
15:21:29;-825;-825.0305;6.383568690797212e-11;2.4539907874552644e+20;6.383562947379878e-11;2000.0;1182.443;14.30571910286232;-1246598.5;11.94309423893155;-0.0001616367
15:21:49;-850;-850.0206;6.384044959765334e-11;2.4536246509161284e+20;6.38402566764523e-11;2000.0;2166.8900000000003;10.54229244519426;-1246505.5;12.051452194652725;7.22336e-10
15:22:09;-875;-874.9764;6.383507241912985e-11;2.454038032869382e+20;6.383500868311683e-11;2000.0;1245.6434999999997;19.063068106616527;-1246610.5;10.30715770714701;-0.0001609924
15:22:28;-900;-899.9523;6.384037277443904e-11;2.453630556127442e+20;6.38401889415552e-11;2000.0;2115.238;9.488108020042771;-1246507.0;8.517628778010932;6.819069e-09
