Repository: aimaax/PENGUIN

# PENGUIN :penguin:  

> **NOTE!!** Google ID and GitLab repo for CERN organization is hidden and the create database function won't work properly in this version. Plotting is still possible with the saved database and data stored in this repo.  

A Python-based environment for GUI-driven analysis for IV, CV, and TCT measurements obtained with [Particulars Setup]() at CERN for CMS HGCAL silicon diodes. Used to plot data for individual diodes, but also to analyse Current Volume Normalization, Saturation Voltage, Charge Collection, and Charge Collection Efficiency.

---

## Using saved database from another computer

GUI only searches for Database/Diodes_Database.pkl so either create new database or copy a previous backup database:

```bash
cp Database/SavedDatabases/DB_DI_DISR_HF_20260216.pkl Database/Diodes_Database.pkl
```

> **Important!** If database was previously created on another system (Windows vs Linux), after you copied the file, then go to "Manage Database" --> "Create Database" then select one campaign at the time and under "Columns to Overwrite" select **file_iv**, **file_cv**, and **file_tct** then press Create Database. (This has to be done once, have patience :>)

---

## Creating the Database

Before you can plot any data, you must create the sensor database:

1. Navigate to the **Manage Database** tab.
2. Click the **Manage Database** sub-tab.
3. Select the **campaign** you want to import from the campaign dropdown.
4. Choose which **measurement directories** under Data/ to scan (IV_onPCB, CV_onPCB, TCT, IVCV_bare).
5. Press **"Create Database"**.

It scans the selected directories in `Data/` and matches the sensor id and annealing time from the filename to fetch metadata from the corresponding Google Sheets. Saves the database to `Database/Diodes_Database.pkl`.

---

## GUI Overview

Divided into **8 main tabs** containing:

1. Plot IV|CV|TCT vs Voltage
2. Current Volume Noramlization
3. Saturation Voltage
4. Charge Collection
5. Charge Collection Efficiency
6. DI vs HF Comparison
7. Manage Database
8. Annealing

Plots can be saved with Save Plot:

- **Original** = saves exactly as you see it in the GUI
- **16:9** = 16 to 9 ratio with the base_width of 5.12 (full width of 15' laptop screen)

<!-- - **Left side**: Matplotlib plot canvas (resizable)
- **Right side**: A narrow panel (max 300px) with two sub-tabs:
  - **Filter tab**: Campaign, measurement type, sensor ID, annealing time, and other filters specific to the tab
  - **Plot Settings tab**: Visual customization (axis scales, labels, fonts, markers, legend, colors, etc.)

### Extract Saturation Voltage from CV and TCT data

Extraction of saturation voltage from CV and TCT data can be done under `Saturation Voltage` --> `Fit`,

**How to use the fit tab:**

1. Select a **campaign**, **measurement type**, **annealing temperature**, **sensor ID**, and **annealing time**
2. Default fit from `CV`. To fit from `TCT` data, click in the checkbox `Fit from TCT | CC vs V`
3. **Annealing Time** displays green checkbox if all diodes for the specific sensor id, campaign and annealing temperature are done, otherwise a red X. To skip looking through already fit diodes, check `Only iterate through non analysed annealing times`
4. Click **Interactive Fit Saturation Voltage** to load first diode
5. First tries an **automatic fit** using a curvature-based algorithm (@GUI.SaturationVoltage.SaturationVoltageFitTab.py -> automatic_fit_saturation_voltage -> @Utils.saturation_voltage_fit_helper.py -> find_saturation_voltage_from_curvature_fit):
6. If the automatic fit is unsatisfactory, use the **manual fit modes** by pressing `1`:
   - **Manual Fit Mode**: Click on the plot to define the lower and upper fit regions by placing interactive vertical lines. Move lower lines by `left click` and `right click`. Move upper lines by `SHIFT` + `left click` and `right click`.
   - **Endcap Assumption**: Remove lines for upper fit and uses end capacitance assumption for the upper fit (values extracted from mean value of all diodes with equal thicknesses for 120um, 200um, and 300um)
   - **Manual Upper Fit Mode**: Manually align upper fit line by moving it with the left click and rotating it with keyboard controls `A` & `D`
7. When satisfied with the selected region, press `2` to fit.
8. If saturation voltage is not possible to extract, press `3` to skip (stores 0 in the database).
9. If you are happy with the **automatic fit** or **manual fit**, press `SPACE` to save the saturation voltage, uncertainties, and fit regions to the database.

**Fit result colors:**

- Orange lines/points: Not yet saved to database = current analysis
- Green lines/points: Stored in database = already analysed

---

### Manage Database Tab

#### Display Database

Shows the full database as an interactive table. You can:

- Select which columns to display
- Edit individual cell values directly in the table **delete individual row** by setting `thickness value to 0`

File: SeparateScripts/IndividualStudies/TCT_200um_GR_vs_no_GR/200um_UIRAD_GR_253_260113_Laser2692_1.csv
Num,Voltage,Ileak[nA],CCE[a.u.],CCE2[a.u.],MPV[mV],Noise[mV],Error mu,Error mean
0,-900.0,-3.43606e-08,2486.851864888889,2486.851864888889,796.5968000000003,3.767000175651446,0.7686226396574095,0.7686226396574095
1,-850.0,-1.124917e-07,2483.5312885333337,2483.5312885333337,791.3128000000003,3.696621453549775,0.7917241025193543,0.7917241025193543
2,-800.0,-1.114667e-07,2479.8817390222225,2479.8817390222225,785.8592000000001,3.7360547054418682,0.9167506467302462,0.9167506467302462
3,-750.0,-1.050676e-07,2479.307585066667,2479.307585066667,780.2440000000003,3.7062676806608446,0.8026882433933678,0.8026882433933678
4,-700.0,-9.547717e-08,2474.5698958222224,2474.5698958222224,773.8832000000001,3.7334150490951155,0.8223303367973719,0.8223303367973719
5,-650.0,-9.342094e-08,2470.434660266667,2470.434660266667,766.2552000000002,3.7249738080868884,0.8621304043913562,0.8621304043913562
6,-600.0,-9.393609e-08,2467.131904711111,2467.131904711111,758.2656000000002,3.7148223693831097,0.9013358130178132,0.9013358130178132
7,-550.0,-8.382933e-08,2466.2795082666667,2466.2795082666667,749.7880000000001,3.7212615719582707,0.874383125490606,0.874383125490606
8,-500.0,-1.06301e-07,2465.054994488889,2465.054994488889,740.1424000000002,3.709631599627924,0.8526282867305778,0.8526282867305778
9,-450.0,-9.351133e-08,2467.7615968000005,2467.7615968000005,729.7888,3.7222531721406478,0.9081645200733178,0.9081645200733178
10,-400.0,-1.033584e-07,2469.491935288889,2469.491935288889,717.9440000000002,3.6970752599652226,0.8489590597778442,0.8489590597778442
11,-350.0,3.555656e-08,2470.078724622222,2470.078724622222,702.6288000000002,3.757189989566507,0.8668138061372109,0.8668138061372109
12,-300.0,4.747986e-08,2475.0350360888892,2475.0350360888892,684.7032,3.7279990486381456,0.952504352898146,0.952504352898146
13,-275.0,-7.570552e-08,2479.0068181333336,2479.0068181333336,673.2360000000001,3.7019650343747625,0.8576771820761425,0.8576771820761425
14,-250.0,-9.310992e-08,2482.866401777778,2482.866401777778,660.0568000000001,3.757026474116184,0.8788416563243194,0.8788416563243194
15,-225.0,-6.903454e-08,2488.0046179555557,2488.0046179555557,644.5640000000001,3.724634634221122,0.8692277348219398,0.8692277348219398
16,-200.0,-8.348191e-08,2487.577911466667,2487.577911466667,624.0248,3.745415797739359,0.8917530191125339,0.8917530191125339
17,-175.0,-8.089864e-08,2486.094392177778,2486.094392177778,597.9688000000001,3.730206089738339,0.8919108712450604,0.8919108712450604
18,-150.0,-8.007556e-08,2490.061439288889,2490.061439288889,564.9952000000001,3.680691079865637,0.9054320459124052,0.9054320459124052
19,-125.0,-6.67542e-08,2490.952858666667,2490.952858666667,522.1184000000001,3.6245871262194203,0.9659470720764788,0.9659470720764788
20,-100.0,-7.04086e-08,2432.274348088889,2432.274348088889,460.5744,3.640565095693284,0.860222384690095,0.860222384690095
21,-75.0,-6.546545e-08,2270.812833422222,2270.812833422222,376.89119999999997,3.5938839002222296,0.9117647950429318,0.9117647950429318
22,-50.0,-4.442438e-08,1787.674377244445,1787.674377244445,275.36640000000006,3.514259788745713,0.7606282816228161,0.7606282816228161

File: SeparateScripts/IndividualStudies/TCT_200um_GR_vs_no_GR/200um_UIRAD_GR_253_260113_Laser2692_2.csv
Num,Voltage,Ileak[nA],CCE[a.u.],CCE2[a.u.],MPV[mV],Noise[mV],Error mu,Error mean
0,-900.0,-3.225955e-08,2518.069248711111,2518.069248711111,804.7504000000001,3.886071634563371,0.7620325753843349,0.7620325753843349
1,-850.0,-1.329531e-07,2512.573895466667,2512.573895466667,799.0920000000001,3.8716910402676628,0.8585019656121929,0.8585019656121929
2,-800.0,-1.152098e-07,2508.3628526222224,2508.3628526222224,793.0400000000002,3.901627738596759,0.8562727091246582,0.8562727091246582
3,-750.0,-9.594078e-08,2502.021780622222,2502.021780622222,786.3000000000002,3.874452994327628,0.7737296468355848,0.7737296468355848
4,-700.0,-9.437993e-08,2501.599639111111,2501.599639111111,780.5424000000002,3.8897252743638195,0.8288654012157113,0.8288654012157113
5,-650.0,-9.755212e-08,2495.6710126222224,2495.6710126222224,772.3928000000003,3.876870021254101,0.8570726997170792,0.8570726997170792
6,-600.0,-8.492255e-08,2491.905602488889,2491.905602488889,764.4992000000001,3.890334747273931,0.8522965815862921,0.8522965815862921
7,-550.0,-7.772331e-08,2490.4064721777777,2490.4064721777777,756.4952000000002,3.870195728718079,0.8628619492686442,0.8628619492686442
8,-500.0,-9.190214e-08,2487.2808014222223,2487.2808014222223,746.2264000000001,3.8991018637984505,0.762776302452246,0.762776302452246
9,-450.0,-8.797776e-08,2489.775402311111,2489.775402311111,735.7088000000002,3.8927341634814736,0.9536690655687251,0.9536690655687251
10,-400.0,-8.60601e-08,2490.3169436444446,2490.3169436444446,723.4024000000002,3.9526686676381573,0.8870502230752907,0.8870502230752907
11,-350.0,6.564846e-08,2490.6089095111115,2490.6089095111115,707.8168000000001,3.924721483856774,0.8608617315411341,0.8608617315411341
12,-300.0,5.134366e-08,2491.4183221333337,2491.4183221333337,687.8992000000002,3.9406256263807777,0.7890781446515452,0.7890781446515452
13,-275.0,-9.082086e-08,2491.5005888,2491.5005888,676.2776000000001,3.9555499237512977,0.9550644841599382,0.9550644841599382
14,-250.0,-8.498618e-08,2488.6942595555556,2488.6942595555556,661.5168000000001,3.9545134746058848,0.8930753166894705,0.8930753166894705
15,-225.0,-8.392394e-08,2486.277598933333,2486.277598933333,644.6032000000001,3.9900287009605453,0.833882252993743,0.833882252993743
16,-200.0,-1.028088e-07,2465.990307555556,2465.990307555556,619.0224000000001,4.150112622240986,0.9111921145927443,0.9111921145927443
17,-175.0,-9.657241e-08,2462.404227911111,2462.404227911111,592.4936,4.120423360770134,0.9074885731511978,0.9074885731511978
18,-150.0,-8.188186e-08,2459.7549528888885,2459.7549528888885,558.0888,4.242732589554655,0.9047733169794914,0.9047733169794914
19,-125.0,-7.454192e-08,2469.614213333333,2469.614213333333,517.288,4.122639257239631,0.9542261864566922,0.9542261864566922
20,-100.0,-6.61125e-08,2398.8009617777775,2398.8009617777775,453.528,4.1823187204240995,0.8553104132278597,0.8553104132278597
21,-75.0,-6.752827e-08,2247.1948739555555,2247.1948739555555,372.04720000000003,4.095018496145389,0.910983854958406,0.910983854958406
22,-50.0,-6.773967e-08,1765.9840263111116,1765.9840263111116,271.50480000000005,4.013831632518045,0.7432159489044359,0.7432159489044359

File: SeparateScripts/IndividualStudies/TCT_200um_GR_vs_no_GR/200um_UIRAD_GR_253_260113_Laser2692_3.csv
Num,Voltage,Ileak[nA],CCE[a.u.],CCE2[a.u.],MPV[mV],Noise[mV],Error mu,Error mean
0,-900.0,-2.313699e-08,2473.114899555556,2473.114899555556,793.3640000000003,4.271562601353743,0.7784265582182546,0.7784265582182546
1,-850.0,-1.150441e-07,2469.0190734222224,2469.0190734222224,787.7272000000003,4.2711474453397305,0.8084458187905966,0.8084458187905966
2,-800.0,-1.153769e-07,2466.4107488,2466.4107488,782.3344000000002,4.245018615868095,0.8719683183411658,0.8719683183411658
3,-750.0,-7.91498e-08,2460.4563452444445,2460.4563452444445,775.9352000000002,4.31126610355751,0.7931921643538329,0.7931921643538329
4,-700.0,-9.444105e-08,2460.973140622222,2460.973140622222,770.3344000000002,4.230125727778062,0.8709727536687245,0.8709727536687245
5,-650.0,-1.1063e-07,2460.289904,2460.289904,763.8784000000003,4.204083340647651,0.808791004322674,0.808791004322674
6,-600.0,-8.527744e-08,2460.059362844445,2460.059362844445,756.5688000000002,4.1984168602774234,0.8572295746274736,0.8572295746274736
7,-550.0,-1.000238e-07,2455.5493276444445,2455.5493276444445,747.2680000000001,4.259546902105846,0.8356141813666884,0.8356141813666884
8,-500.0,-9.780771e-08,2455.248030577778,2455.248030577778,737.9616000000001,4.217158412044365,0.8776592584522074,0.8776592584522074
9,-450.0,-9.294304e-08,2453.2039171555557,2453.2039171555557,726.8496000000002,4.195556747295029,0.8313453719267351,0.8313453719267351
10,-400.0,-8.229289e-08,2433.1126876444446,2433.1126876444446,708.7896000000001,4.361261635163686,0.9756620491861306,0.9756620491861306
11,-350.0,-8.080632e-08,2429.883379555555,2429.883379555555,692.2712000000002,4.422745929090203,0.8695906151942538,0.8695906151942538
12,-300.0,3.493012e-08,2433.529298133333,2433.529298133333,673.604,4.419659287642482,0.8227468880211476,0.8227468880211476
13,-275.0,4.005305e-08,2465.1828387555556,2465.1828387555556,669.716,4.216249205753532,0.8560813804336134,0.8560813804336134
14,-250.0,-8.915218e-08,2469.7296416000004,2469.7296416000004,657.2032,4.167396046219324,0.8335648802859209,0.8335648802859209
15,-225.0,-7.444842e-08,2474.1596849777775,2474.1596849777775,641.4232000000002,4.152488499876897,0.9246634450739355,0.9246634450739355
16,-200.0,-8.575152e-08,2471.176531555556,2471.176531555556,620.3624000000001,4.2235845657918425,0.9814781008346131,0.9814781008346131
17,-175.0,-7.922934e-08,2470.9887356444447,2470.9887356444447,594.5832,4.195658625520692,0.869305281926483,0.869305281926483
18,-150.0,-7.856997e-08,2477.2502016000003,2477.2502016000003,562.792,4.161667325355709,0.8671425712526863,0.8671425712526863
19,-125.0,-7.596416e-08,2479.947060266667,2479.947060266667,519.9752000000001,4.068845839279516,0.9527782217494224,0.9527782217494224
20,-100.0,-8.681668e-08,2420.8757898666668,2420.8757898666668,458.1232,4.113170521921016,0.8751664400849022,0.8751664400849022
21,-75.0,-8.171646e-08,2261.144126577778,2261.144126577778,374.5832,3.9918827649575874,0.7676689280535494,0.7676689280535494
22,-50.0,-5.706524e-08,1773.8379200000004,1773.8379200000004,272.4232,3.9154382236929197,0.7699478428182506,0.7699478428182506

File: SeparateScripts/IndividualStudies/TCT_200um_GR_vs_no_GR/200um_UIRAD_NO_GR_253_260114_Laser2692_1.csv
Num,Voltage,Ileak[nA],CCE[a.u.],CCE2[a.u.],MPV[mV],Noise[mV],Error mu,Error mean
0,-900.0,-9.558875e-08,2491.571902577778,2491.571902577778,785.6272000000001,3.5274758585596286,0.8409752299990716,0.8409752299990716
1,-850.0,-1.555982e-07,2486.6252238222223,2486.6252238222223,780.3368000000003,3.530218420678637,0.995629091660784,0.995629091660784
2,-800.0,-1.271688e-07,2438.014286577778,2438.014286577778,762.2952000000001,3.907463562103355,1.2879576933494092,1.2879576933494092
3,-750.0,-1.035802e-07,2379.8012632888895,2379.8012632888895,740.3728000000003,4.440995743957307,0.8670365407688894,0.8670365407688894
4,-700.0,-1.098881e-07,2388.673554488889,2388.673554488889,737.5728000000001,4.255649428604318,0.824456392787588,0.824456392787588
5,-650.0,-1.02692e-07,2392.9123790222225,2392.9123790222225,733.2328,4.1985943474571075,1.011893481698544,1.011893481698544
6,-600.0,-8.653974e-08,2489.553550577778,2489.553550577778,753.7272000000002,3.4087030064313795,2.302907201284496,2.302907201284496
7,-550.0,-9.446448e-08,2510.168317511111,2510.168317511111,751.3640000000003,3.2794736712639705,0.7761637728079792,0.7761637728079792
8,-500.0,-9.895472e-08,2496.9104,2496.9104,738.8944000000001,3.3561656216581452,0.8697007196163077,0.8697007196163077
9,-450.0,-9.043419e-08,2485.180276622222,2485.180276622222,725.3960000000001,3.4705395801948105,0.7720449265302606,0.7720449265302606
10,-400.0,-2.877441e-07,2481.8390528,2481.8390528,712.0072,3.477743404655126,0.9986749863768085,0.9986749863768085
11,-350.0,-4.1053e-08,2480.102013511111,2480.102013511111,696.1880000000002,3.4401931126128864,0.8484750467862213,0.8484750467862213
12,-300.0,-8.241845e-08,2425.1688259555553,2425.1688259555553,662.42,3.9110382794506626,1.7794529445506782,1.7794529445506782
13,-275.0,-8.564991e-08,2458.996202311111,2458.996202311111,659.5976,3.711588730566621,0.6759725036433911,0.6759725036433911
14,-250.0,-8.844223e-08,2453.8523264,2453.8523264,644.3080000000002,3.740803069193685,0.7577858257457181,0.7577858257457181
15,-225.0,-8.639885e-08,2517.6309873777777,2517.6309873777777,644.0496,3.313938014294724,0.8508600530915055,0.8508600530915055
16,-200.0,-8.038921e-08,2540.9903523555554,2540.9903523555554,629.5888,3.166700265877113,0.8289977340772885,0.8289977340772885
17,-175.0,-9.750018e-08,2554.5252056888894,2554.5252056888894,606.6064,3.125675277650189,0.8448450330997282,0.8448450330997282
18,-150.0,-8.585211e-08,2555.545095466667,2555.545095466667,575.5552,3.1844049092343076,0.818539967241967,0.818539967241967
19,-125.0,-7.658431e-08,2524.3849635555553,2524.3849635555553,528.5064000000001,3.3622212097817386,0.942724570785933,0.942724570785933
20,-100.0,-7.782845e-08,2474.1736049777783,2474.1736049777783,469.7096000000001,3.3142326723540045,0.7550412705189563,0.7550412705189563
21,-75.0,-8.404739e-08,2310.7849340444445,2310.7849340444445,383.416,3.4149011878653175,0.7967564269403274,0.7967564269403274
22,-50.0,-5.806415e-08,1849.2139093333337,1849.2139093333337,280.6416,3.4223765008803144,0.6883573166118852,0.6883573166118852

File: SeparateScripts/IndividualStudies/TCT_200um_GR_vs_no_GR/200um_UIRAD_NO_GR_253_260114_Laser2692_2.csv
Num,Voltage,Ileak[nA],CCE[a.u.],CCE2[a.u.],MPV[mV],Noise[mV],Error mu,Error mean
0,-900.0,-4.743656e-08,2427.4146343111115,2427.4146343111115,768.0504000000002,4.168442530141368,0.7833953752012635,0.7833953752012635
1,-850.0,-1.415716e-07,2441.827022933334,2441.827022933334,767.3224000000002,4.012814327548408,0.8154026685852814,0.8154026685852814
2,-800.0,-1.125458e-07,2469.9121546666665,2469.9121546666665,771.2832000000003,3.7702360969396422,0.7410833112300391,0.7410833112300391
3,-750.0,-8.873188e-08,2511.922411022222,2511.922411022222,778.2784000000003,3.368399751588099,0.7332019131017035,0.7332019131017035
4,-700.0,-1.101631e-07,2523.0479452444447,2523.0479452444447,775.5216000000004,3.3256769183156214,0.7430193978745928,0.7430193978745928
5,-650.0,-8.922396e-08,2527.4745184000003,2527.4745184000003,770.7632000000002,3.281800558880242,0.7923743554860885,0.7923743554860885
6,-600.0,-9.561729e-08,2497.0320672000003,2497.0320672000003,755.7928000000003,3.460562616068858,0.7068038557124035,0.7068038557124035
7,-550.0,-8.730061e-08,2494.043819377778,2494.043819377778,747.3968000000001,3.522378180454679,0.718943078384596,0.718943078384596
8,-500.0,-9.322135e-08,2496.300843377778,2496.300843377778,738.5176000000001,3.514075385254893,0.715984002105969,0.715984002105969
9,-450.0,-9.011977e-08,2531.2137532444444,2531.2137532444444,737.6024000000002,3.2311428443466945,0.7599973162765264,0.7599973162765264
10,-400.0,-9.96466e-08,2528.323259377778,2528.323259377778,724.0376000000001,3.2713451834458445,0.7298454444378762,0.7298454444378762
11,-350.0,-2.727107e-07,2523.8695136,2523.8695136,707.0424000000002,3.340085558425114,0.7766545609974072,0.7766545609974072
12,-300.0,3.015044e-08,2519.1922862222223,2519.1922862222223,686.7304,3.3739520779197156,0.8339389394349697,0.8339389394349697
13,-275.0,5.03818e-08,2524.4336032000006,2524.4336032000006,675.9872000000001,3.445803067333426,0.8333623536293959,0.8333623536293959
14,-250.0,-7.721918e-08,2495.6564512,2495.6564512,654.8496,3.6034941761450257,1.2688616819992966,1.2688616819992966
15,-225.0,-7.369297e-08,2485.0117468444446,2485.0117468444446,635.4496,3.76135447816867,0.8565072445328631,0.8565072445328631
16,-200.0,-8.38515e-08,2490.1513358222223,2490.1513358222223,616.0464,3.724727480669469,0.7859038559775091,0.7859038559775091
17,-175.0,-7.596035e-08,2501.8278272000002,2501.8278272000002,593.1304000000001,3.6734843050887442,0.7710158012687406,0.7710158012687406
18,-150.0,-6.928754e-08,2491.2151893333335,2491.2151893333335,559.7504000000001,3.8213509504129854,0.7592598685402009,0.7592598685402009
19,-125.0,-7.550761e-08,2462.0412355555554,2462.0412355555554,513.4144,4.077231552625924,1.1532313894993982,1.1532313894993982
20,-100.0,-7.824912e-08,2403.0044167111114,2403.0044167111114,453.80960000000005,4.1243035175061475,0.8059066104077302,0.8059066104077302
21,-75.0,-7.005185e-08,2278.513098311111,2278.513098311111,376.228,3.8305947806200518,0.7916798574486561,0.7916798574486561
22,-50.0,-7.599468e-08,1863.3383118222223,1863.3383118222223,283.0576,3.442704525471039,0.7393698024747303,0.7393698024747303

File: SeparateScripts/IndividualStudies/TCT_200um_GR_vs_no_GR/200um_UIRAD_NO_GR_253_260114_Laser2692_3.csv
Num,Voltage,Ileak[nA],CCE[a.u.],CCE2[a.u.],MPV[mV],Noise[mV],Error mu,Error mean
0,-900.0,-3.789054e-08,2523.7616977777784,2523.7616977777784,794.4032000000002,3.627641441317683,0.7588812947068843,0.7588812947068843
1,-850.0,-1.119154e-07,2533.9526037333335,2533.9526037333335,793.4616000000002,3.456467489060665,0.9633448746861152,0.9633448746861152
2,-800.0,-1.061234e-07,2506.697644088889,2506.697644088889,781.5008000000001,3.6668140834581346,0.7595684188855675,0.7595684188855675
3,-750.0,-1.158041e-07,2508.212948266667,2508.212948266667,777.2144000000003,3.5700745104953895,0.8822115207126237,0.8822115207126237
4,-700.0,-1.089742e-07,2494.8412245333334,2494.8412245333334,767.5968000000003,3.651838733107231,0.7003743788803254,0.7003743788803254
5,-650.0,-9.419772e-08,2461.4647132444447,2461.4647132444447,752.6416,3.998548838504562,0.9466581189875938,0.9466581189875938
6,-600.0,-8.598793e-08,2387.0308565333335,2387.0308565333335,724.7072000000002,4.675476853465206,1.0116469835789155,1.0116469835789155
7,-550.0,-9.746987e-08,2499.2642734222227,2499.2642734222227,748.5328000000002,3.568112567396085,0.8037636088510596,0.8037636088510596
8,-500.0,-9.735564e-08,2527.0164529777776,2527.0164529777776,747.0104000000001,3.3724076830539027,0.7957152246375602,0.7957152246375602
9,-450.0,-9.370245e-08,2566.1886343111114,2566.1886343111114,746.6376000000001,3.1476779054446937,0.8180324570452706,0.8180324570452706
10,-400.0,-2.78376e-07,2584.6915502222223,2584.6915502222223,738.7544000000003,3.0579654875039766,0.7522734997420036,0.7522734997420036
11,-350.0,-7.919587e-08,2598.1635473777783,2598.1635473777783,726.6744000000002,3.0160525540530423,0.8343959144674659,0.8343959144674659
12,-300.0,7.080271e-08,2608.7299047111114,2608.7299047111114,709.7592000000001,3.0077185124760866,0.780954750238448,0.780954750238448
13,-275.0,4.97612e-08,2616.3538919111106,2616.3538919111106,699.0120000000002,2.9730301029201063,0.7349745641748413,0.7349745641748413
14,-250.0,-9.180273e-08,2622.3355224888887,2622.3355224888887,686.6496000000001,2.9468718838913137,0.7074426656966616,0.7074426656966616
15,-225.0,-8.145518e-08,2630.663723733333,2630.663723733333,671.3552000000002,2.9463915183454117,0.7601720701344412,0.7601720701344412
16,-200.0,-8.336669e-08,2635.6522439111113,2635.6522439111113,651.5568000000001,2.980329552691601,0.6958864185979757,0.6958864185979757
17,-175.0,-7.732276e-08,2643.203230222223,2643.203230222223,626.796,2.9399125728665414,0.7516965306960515,0.7516965306960515
18,-150.0,-7.392583e-08,2644.749488711111,2644.749488711111,594.7864,2.997431113111178,0.7792333688986404,0.7792333688986404
19,-125.0,-8.225062e-08,2641.9487502222223,2641.9487502222223,553.0184,2.988726607936507,0.8279898942424856,0.8279898942424856
20,-100.0,-9.232913e-08,2582.7796405333333,2582.7796405333333,490.6376000000001,3.006543456189443,0.8369563594644598,0.8369563594644598
21,-75.0,-6.805076e-08,2414.6904860444447,2414.6904860444447,401.2768,3.026901048963657,0.8043468118196799,0.8043468118196799
22,-50.0,-6.716069e-08,1931.791627377778,1931.791627377778,294.6928,3.0454188429196205,0.707737766501465,0.707737766501465

File: SeparateScripts/IndividualStudies/TCT_200um_GR_vs_no_GR/300um_UIRAD_253_251215_Laser2620.csv
Num,Voltage,Ileak[nA],CCE[a.u.],CCE2[a.u.],MPV[mV],Noise[mV],Error mu,Error mean
0,-900.0,-1.358952e-07,3651.2343946666665,3651.2343946666665,983.1472,3.6989049438989383,0.8009647129098265,0.8009647129098265
1,-875.0,-1.211684e-07,3657.4900348444444,3657.4900348444444,980.8008,3.702323572658356,0.7981143004625832,0.7981143004625832
2,-850.0,-1.215718e-07,3665.158011377778,3665.158011377778,979.1536000000001,3.7234241649214495,0.7837443207544648,0.7837443207544648
3,-825.0,-9.922652e-08,3672.990265244445,3672.990265244445,977.4055999999999,3.7123326870364832,0.8292887846727436,0.8292887846727436
4,-800.0,-1.032151e-07,3679.327967288889,3679.327967288889,975.1680000000001,3.7249654934810734,0.7604188474465898,0.7604188474465898
5,-775.0,-1.137969e-07,3685.2722723555553,3685.2722723555553,972.436,3.7347178746512455,0.8137297353113716,0.8137297353113716
6,-750.0,-9.644963e-08,3691.440603733334,3691.440603733334,969.6216000000001,3.701986808884597,0.7623446725779585,0.7623446725779585
7,-725.0,-9.645716e-08,3696.6796145777776,3696.6796145777776,966.0568000000002,3.726500329539007,0.8123708253739341,0.8123708253739341
8,-700.0,-1.07631e-07,3703.6285461333337,3703.6285461333337,962.7112000000002,3.725997548421691,0.7612411960686274,0.7612411960686274
9,-675.0,-9.876807e-08,3710.8502076444447,3710.8502076444447,959.0016000000002,3.7100113531595618,0.8299407726692819,0.8299407726692819
10,-650.0,-9.693083e-08,3716.691158755557,3716.691158755557,954.8216000000002,3.734101567105766,0.9194411001472579,0.9194411001472579
11,-625.0,-9.577737e-08,3725.2560256,3725.2560256,950.6976000000002,3.721730203225377,0.8803854299930226,0.8803854299930226
12,-600.0,-9.795581e-08,3732.695578311111,3732.695578311111,946.2792000000003,3.7452010330231986,0.8768892337395402,0.8768892337395402
13,-575.0,-7.720639e-08,3740.038254933334,3740.038254933334,940.6240000000003,3.720408061346677,0.8569153501019379,0.8569153501019379
14,-550.0,-8.711728e-08,3747.6585191111117,3747.6585191111117,934.9368000000002,3.734004181724467,0.8866146280256884,0.8866146280256884
15,-525.0,-1.075117e-07,3756.1809454222234,3756.1809454222234,928.4280000000003,3.7291291052780817,0.969196839152913,0.969196839152913
16,-500.0,-1.015444e-07,3766.561461688889,3766.561461688889,921.2536000000001,3.69834372009691,0.9489351641032625,0.9489351641032625
17,-475.0,-1.053134e-07,3779.5955175111117,3779.5955175111117,913.3016000000003,3.70208050930858,0.8727413987293174,0.8727413987293174
18,-450.0,-9.351418e-08,3794.008209777778,3794.008209777778,904.0032000000003,3.6510608580838673,1.0609277052276822,1.0609277052276822
19,-425.0,-1.045998e-07,3807.29893048889,3807.29893048889,893.5192000000003,3.6452054723464764,0.885619036849774,0.885619036849774
20,-400.0,-1.083098e-07,3825.169094755556,3825.169094755556,881.9568000000004,3.6654878733814105,0.9508531806387832,0.9508531806387832
21,-375.0,-8.524268e-08,3842.262641066667,3842.262641066667,869.3056000000003,3.617984289481277,0.8836594381935192,0.8836594381935192
22,-350.0,-9.87206e-08,3861.154863644445,3861.154863644445,854.9600000000003,3.625119401269665,1.0496726808372243,1.0496726808372243
23,-325.0,-1.006826e-07,3877.674990222223,3877.674990222223,838.2856000000003,3.608658859171444,1.1071099107857367,1.1071099107857367
24,-300.0,-1.007283e-07,3893.175900088889,3893.175900088889,818.4544000000003,3.576336435078381,1.1078016284492787,1.1078016284492787
25,-275.0,-9.60725e-08,3904.752090311111,3904.752090311111,794.9920000000003,3.522056030973043,1.029025587709069,1.029025587709069
26,-250.0,-1.007556e-07,3902.4875089777784,3902.4875089777784,766.8216,3.561156249848089,1.1012233247215197,1.1012233247215197
27,-225.0,-1.027223e-07,3856.377924622222,3856.377924622222,729.9880000000002,3.5047952525914634,1.1393067251041347,1.1393067251041347
28,-200.0,-9.234307e-08,3802.771389866667,3802.771389866667,684.5496,3.5395151651917276,1.0930262135856037,1.0930262135856037
29,-175.0,-9.224568e-08,3671.9824359111103,3671.9824359111103,630.7448,3.510537384627764,1.113940867185185,1.113940867185185
30,-150.0,-8.521052e-08,3410.671806933333,3410.671806933333,571.4144,3.5287632064128838,1.0498534537984245,1.0498534537984245
31,-125.0,-7.297959e-08,3086.4896128,3086.4896128,504.6336,3.478777641158203,0.9657589174281569,0.9657589174281569
32,-100.0,-8.880669e-08,2716.8484846222227,2716.8484846222227,431.12480000000005,3.475438521959638,0.9583038105345896,0.9583038105345896
33,-75.0,-7.730267e-08,2283.2157621333336,2283.2157621333336,347.08799999999997,3.4673809841242815,0.8352066373253498,0.8352066373253498
34,-50.0,-6.828625e-08,1754.1765447111115,1754.1765447111115,251.82160000000005,3.434459350184413,0.7028285894642582,0.7028285894642582
35,-25.0,-7.0268e-08,1039.0052384000007,1039.0052384000007,136.89520000000007,3.305312438255859,0.47635945093729537,0.47635945093729537
