Repository: aimaax/PENGUIN

# PENGUIN :penguin:  

> **NOTE!!** Google ID and GitLab repo for CERN organization is hidden and the create database function won't work properly in this version. Plotting is still possible with the saved database and data stored in this repo.  

A Python-based environment for GUI-driven analysis for IV, CV, and TCT measurements obtained with [Particulars Setup]() at CERN for CMS HGCAL silicon diodes. Used to plot data for individual diodes, but also to analyse Current Volume Normalization, Saturation Voltage, Charge Collection, and Charge Collection Efficiency.

---

## Using saved database from another computer

GUI only searches for Database/Diodes_Database.pkl so either create new database or copy a previous backup database:

```bash
cp Database/SavedDatabases/DB_DI_DISR_HF_20260216.pkl Database/Diodes_Database.pkl
```

> **Important!** If database was previously created on another system (Windows vs Linux), after you copied the file, then go to "Manage Database" --> "Create Database" then select one campaign at the time and under "Columns to Overwrite" select **file_iv**, **file_cv**, and **file_tct** then press Create Database. (This has to be done once, have patience :>)

---

## Creating the Database

Before you can plot any data, you must create the sensor database:

1. Navigate to the **Manage Database** tab.
2. Click the **Manage Database** sub-tab.
3. Select the **campaign** you want to import from the campaign dropdown.
4. Choose which **measurement directories** under Data/ to scan (IV_onPCB, CV_onPCB, TCT, IVCV_bare).
5. Press **"Create Database"**.

It scans the selected directories in `Data/` and matches the sensor id and annealing time from the filename to fetch metadata from the corresponding Google Sheets. Saves the database to `Database/Diodes_Database.pkl`.

---

## GUI Overview

Divided into **8 main tabs** containing:

1. Plot IV|CV|TCT vs Voltage
2. Current Volume Noramlization
3. Saturation Voltage
4. Charge Collection
5. Charge Collection Efficiency
6. DI vs HF Comparison
7. Manage Database
8. Annealing

Plots can be saved with Save Plot:

- **Original** = saves exactly as you see it in the GUI
- **16:9** = 16 to 9 ratio with the base_width of 5.12 (full width of 15' laptop screen)

<!-- - **Left side**: Matplotlib plot canvas (resizable)
- **Right side**: A narrow panel (max 300px) with two sub-tabs:
  - **Filter tab**: Campaign, measurement type, sensor ID, annealing time, and other filters specific to the tab
  - **Plot Settings tab**: Visual customization (axis scales, labels, fonts, markers, legend, colors, etc.)

### Extract Saturation Voltage from CV and TCT data

Extraction of saturation voltage from CV and TCT data can be done under `Saturation Voltage` --> `Fit`,

**How to use the fit tab:**

1. Select a **campaign**, **measurement type**, **annealing temperature**, **sensor ID**, and **annealing time**
2. Default fit from `CV`. To fit from `TCT` data, click in the checkbox `Fit from TCT | CC vs V`
3. **Annealing Time** displays green checkbox if all diodes for the specific sensor id, campaign and annealing temperature are done, otherwise a red X. To skip looking through already fit diodes, check `Only iterate through non analysed annealing times`
4. Click **Interactive Fit Saturation Voltage** to load first diode
5. First tries an **automatic fit** using a curvature-based algorithm (@GUI.SaturationVoltage.SaturationVoltageFitTab.py -> automatic_fit_saturation_voltage -> @Utils.saturation_voltage_fit_helper.py -> find_saturation_voltage_from_curvature_fit):
6. If the automatic fit is unsatisfactory, use the **manual fit modes** by pressing `1`:
   - **Manual Fit Mode**: Click on the plot to define the lower and upper fit regions by placing interactive vertical lines. Move lower lines by `left click` and `right click`. Move upper lines by `SHIFT` + `left click` and `right click`.
   - **Endcap Assumption**: Remove lines for upper fit and uses end capacitance assumption for the upper fit (values extracted from mean value of all diodes with equal thicknesses for 120um, 200um, and 300um)
   - **Manual Upper Fit Mode**: Manually align upper fit line by moving it with the left click and rotating it with keyboard controls `A` & `D`
7. When satisfied with the selected region, press `2` to fit.
8. If saturation voltage is not possible to extract, press `3` to skip (stores 0 in the database).
9. If you are happy with the **automatic fit** or **manual fit**, press `SPACE` to save the saturation voltage, uncertainties, and fit regions to the database.

**Fit result colors:**

- Orange lines/points: Not yet saved to database = current analysis
- Green lines/points: Stored in database = already analysed

---

### Manage Database Tab

#### Display Database

Shows the full database as an interactive table. You can:

- Select which columns to display
- Edit individual cell values directly in the table **delete individual row** by setting `thickness value to 0`

File: SeparateScripts/IndividualStudies/TCT_Diff_V_Steps/300059_SR_UR2_6e15_253_251124_Laser2620_2000min_100V_50V_1/300059_SR_UR2_6e15_253_251124_Laser2620_2000min_100V_50V_1.csv
Num,Voltage,Ileak[nA],CCE[a.u.],CCE2[a.u.],MPV[mV],Noise[mV],Error mu,Error mean
0,-900.0,-2.321354e-05,1313.5553607111112,1313.5553607111112,396.13759999999996,2.4825973671992587,0.5566929285511737,0.5566929285511737
1,-800.0,-2.066365e-05,1249.6486108444449,1249.6486108444449,375.9727999999999,2.4818065622972574,0.5089138174633521,0.5089138174633521
2,-700.0,-1.871995e-05,1184.515804088889,1184.515804088889,355.37919999999997,2.487507800542146,0.5076395838132423,0.5076395838132423
3,-600.0,-1.69972e-05,1107.235970488889,1107.235970488889,331.2064,2.596384573736296,0.6003183279763485,0.6003183279763485
4,-550.0,-1.627202e-05,1057.4750638222226,1057.4750638222226,316.08,2.7402756472720227,0.4848238872055687,0.4848238872055687
5,-500.0,-1.553869e-05,1010.0561571555559,1010.0561571555559,300.952,2.8269113631892315,0.5346095214415845,0.5346095214415845
6,-450.0,-1.492637e-05,959.7804647111112,959.7804647111112,284.9384,2.8344416539068984,0.547760402516574,0.547760402516574
7,-400.0,-1.421456e-05,910.8197443555557,910.8197443555557,268.5104,2.619580197520112,0.4689179260225394,0.4689179260225394
8,-350.0,-1.35286e-05,828.6176757333336,828.6176757333336,243.27360000000002,2.727538228073074,0.5473125391221361,0.5473125391221361
9,-300.0,-1.272941e-05,720.6832096000003,720.6832096000003,209.87920000000005,2.758473999361886,0.4833887222396477,0.4833887222396477
10,-250.0,-1.169529e-05,603.9005813333337,603.9005813333337,174.52160000000003,2.585987036317082,0.43631128628482624,0.43631128628482624
11,-200.0,-1.05234e-05,485.9498588444447,485.9498588444447,141.2352000000001,2.655625589614863,0.47797923101323075,0.47797923101323075
12,-150.0,-9.387918e-06,392.5149333333336,392.5149333333336,113.74320000000007,2.3837271111527105,0.35040716532582544,0.35040716532582544
13,-100.0,-7.601285e-06,290.3285717333335,290.3285717333335,84.70000000000003,2.3768547450219453,0.3738358510362535,0.3738358510362535

File: SeparateScripts/IndividualStudies/TCT_Diff_V_Steps/300059_SR_UR2_6e15_253_251124_Laser2620_2000min_100V_50V_2/300059_SR_UR2_6e15_253_251124_Laser2620_2000min_100V_50V_2.csv
Num,Voltage,Ileak[nA],CCE[a.u.],CCE2[a.u.],MPV[mV],Noise[mV],Error mu,Error mean
0,-900.0,-2.31427e-05,1312.3085760000004,1312.3085760000004,396.17440000000005,2.5703173697684365,0.5513345187193692,0.5513345187193692
1,-800.0,-2.059159e-05,1248.1319939555556,1248.1319939555556,375.46960000000007,2.557098206821239,0.5433645831797286,0.5433645831797286
2,-700.0,-1.863358e-05,1171.4499793777777,1171.4499793777777,351.81919999999997,2.725294722967059,0.5527276776354867,0.5527276776354867
3,-600.0,-1.695609e-05,1102.9333564444446,1102.9333564444446,330.14639999999997,2.664197253198535,0.5469453538199943,0.5469453538199943
4,-550.0,-1.627064e-05,1071.4437941333335,1071.4437941333335,319.188,2.631293557709677,0.49279139896909635,0.49279139896909635
5,-500.0,-1.555666e-05,1020.8656014222225,1020.8656014222225,303.72959999999995,2.6958426901535493,0.5213808421256765,0.5213808421256765
6,-450.0,-1.487662e-05,975.6757528888893,975.6757528888893,288.4912,2.6249166056218125,0.4286230980527305,0.4286230980527305
7,-400.0,-1.419922e-05,908.6025898666668,908.6025898666668,268.2128,2.6690591919167996,0.5139306099776515,0.5139306099776515
8,-350.0,-1.353337e-05,836.5427392000003,836.5427392000003,244.97280000000003,2.5935289631782497,0.4468687766925767,0.4468687766925767
9,-300.0,-1.276248e-05,730.5610922666668,730.5610922666668,211.86560000000006,2.553079639407192,0.4281207950899836,0.4281207950899836
10,-250.0,-1.176058e-05,595.0457564444448,595.0457564444448,172.94080000000005,2.792796714795555,0.47669597292563703,0.47669597292563703
11,-200.0,-1.047838e-05,485.2846951111114,485.2846951111114,140.79280000000008,2.586448723598145,0.4619765158304908,0.4619765158304908
12,-150.0,-9.388647e-06,384.37746773333345,384.37746773333345,112.04960000000007,2.5063215033280244,0.3820079084014889,0.3820079084014889
13,-100.0,-7.618088e-06,283.58408568888905,283.58408568888905,82.69520000000004,2.587998815039705,0.3924613070150992,0.3924613070150992
