Repository: aimaax/PENGUIN

# PENGUIN :penguin:  

> **NOTE!!** Google ID and GitLab repo for CERN organization is hidden and the create database function won't work properly in this version. Plotting is still possible with the saved database and data stored in this repo.  

A Python-based environment for GUI-driven analysis for IV, CV, and TCT measurements obtained with [Particulars Setup]() at CERN for CMS HGCAL silicon diodes. Used to plot data for individual diodes, but also to analyse Current Volume Normalization, Saturation Voltage, Charge Collection, and Charge Collection Efficiency.

---

## Using saved database from another computer

GUI only searches for Database/Diodes_Database.pkl so either create new database or copy a previous backup database:

```bash
cp Database/SavedDatabases/DB_DI_DISR_HF_20260216.pkl Database/Diodes_Database.pkl
```

> **Important!** If database was previously created on another system (Windows vs Linux), after you copied the file, then go to "Manage Database" --> "Create Database" then select one campaign at the time and under "Columns to Overwrite" select **file_iv**, **file_cv**, and **file_tct** then press Create Database. (This has to be done once, have patience :>)

---

## Creating the Database

Before you can plot any data, you must create the sensor database:

1. Navigate to the **Manage Database** tab.
2. Click the **Manage Database** sub-tab.
3. Select the **campaign** you want to import from the campaign dropdown.
4. Choose which **measurement directories** under Data/ to scan (IV_onPCB, CV_onPCB, TCT, IVCV_bare).
5. Press **"Create Database"**.

It scans the selected directories in `Data/` and matches the sensor id and annealing time from the filename to fetch metadata from the corresponding Google Sheets. Saves the database to `Database/Diodes_Database.pkl`.

---

## GUI Overview

Divided into **8 main tabs** containing:

1. Plot IV|CV|TCT vs Voltage
2. Current Volume Noramlization
3. Saturation Voltage
4. Charge Collection
5. Charge Collection Efficiency
6. DI vs HF Comparison
7. Manage Database
8. Annealing

Plots can be saved with Save Plot:

- **Original** = saves exactly as you see it in the GUI
- **16:9** = 16 to 9 ratio with the base_width of 5.12 (full width of 15' laptop screen)

<!-- - **Left side**: Matplotlib plot canvas (resizable)
- **Right side**: A narrow panel (max 300px) with two sub-tabs:
  - **Filter tab**: Campaign, measurement type, sensor ID, annealing time, and other filters specific to the tab
  - **Plot Settings tab**: Visual customization (axis scales, labels, fonts, markers, legend, colors, etc.)

### Extract Saturation Voltage from CV and TCT data

Extraction of saturation voltage from CV and TCT data can be done under `Saturation Voltage` --> `Fit`,

**How to use the fit tab:**

1. Select a **campaign**, **measurement type**, **annealing temperature**, **sensor ID**, and **annealing time**
2. Default fit from `CV`. To fit from `TCT` data, click in the checkbox `Fit from TCT | CC vs V`
3. **Annealing Time** displays green checkbox if all diodes for the specific sensor id, campaign and annealing temperature are done, otherwise a red X. To skip looking through already fit diodes, check `Only iterate through non analysed annealing times`
4. Click **Interactive Fit Saturation Voltage** to load first diode
5. First tries an **automatic fit** using a curvature-based algorithm (@GUI.SaturationVoltage.SaturationVoltageFitTab.py -> automatic_fit_saturation_voltage -> @Utils.saturation_voltage_fit_helper.py -> find_saturation_voltage_from_curvature_fit):
6. If the automatic fit is unsatisfactory, use the **manual fit modes** by pressing `1`:
   - **Manual Fit Mode**: Click on the plot to define the lower and upper fit regions by placing interactive vertical lines. Move lower lines by `left click` and `right click`. Move upper lines by `SHIFT` + `left click` and `right click`.
   - **Endcap Assumption**: Remove lines for upper fit and uses end capacitance assumption for the upper fit (values extracted from mean value of all diodes with equal thicknesses for 120um, 200um, and 300um)
   - **Manual Upper Fit Mode**: Manually align upper fit line by moving it with the left click and rotating it with keyboard controls `A` & `D`
7. When satisfied with the selected region, press `2` to fit.
8. If saturation voltage is not possible to extract, press `3` to skip (stores 0 in the database).
9. If you are happy with the **automatic fit** or **manual fit**, press `SPACE` to save the saturation voltage, uncertainties, and fit regions to the database.

**Fit result colors:**

- Orange lines/points: Not yet saved to database = current analysis
- Green lines/points: Stored in database = already analysed

---

### Manage Database Tab

#### Display Database

Shows the full database as an interactive table. You can:

- Select which columns to display
- Edit individual cell values directly in the table **delete individual row** by setting `thickness value to 0`

File: SeparateScripts/IndividualStudies/TCT_Diff_V_Steps/300059_SR_UR2_6e15_253_251124_Laser2620_2000min_2/300059_SR_UR2_6e15_253_251124_Laser2620_2000min_2.csv
Num,Voltage,Ileak[nA],CCE[a.u.],CCE2[a.u.],MPV[mV],Noise[mV],Error mu,Error mean
0,-900.0,-2.321633e-05,1330.3246190222221,1330.3246190222221,400.4368,2.4063953696230413,0.5295703290008623,0.5295703290008623
1,-800.0,-2.065503e-05,1263.3805048888892,1263.3805048888892,379.1064,2.4074417894479296,0.5149047596284201,0.5149047596284201
2,-700.0,-1.867305e-05,1194.427160177778,1194.427160177778,357.42479999999995,2.4387990494250538,0.5391657457891034,0.5391657457891034
3,-600.0,-1.703477e-05,1120.1695509333335,1120.1695509333335,334.3671999999999,2.424498321495261,0.5198193046739231,0.5198193046739231
4,-500.0,-1.559809e-05,1035.0880881777782,1035.0880881777782,307.2128,2.435584798023964,0.5356968205292251,0.5356968205292251
5,-400.0,-1.425092e-05,922.4778222222225,922.4778222222225,271.54560000000004,2.4412312649537435,0.4803788408995557,0.4803788408995557
6,-300.0,-1.274041e-05,736.3583793777781,736.3583793777781,213.62080000000003,2.4585215293226965,0.4282700653208435,0.4282700653208435
7,-200.0,-1.056053e-05,494.456196977778,494.456196977778,143.1752000000001,2.443968892020812,0.37917900951861777,0.37917900951861777
8,-100.0,-7.658393e-06,288.5257927111112,288.5257927111112,84.63680000000004,2.43692627428311,0.37502515574035866,0.37502515574035866
