Repository: aimaax/PENGUIN

# PENGUIN :penguin:  

> **NOTE!!** Google ID and GitLab repo for CERN organization is hidden and the create database function won't work properly in this version. Plotting is still possible with the saved database and data stored in this repo.  

A Python-based environment for GUI-driven analysis for IV, CV, and TCT measurements obtained with [Particulars Setup]() at CERN for CMS HGCAL silicon diodes. Used to plot data for individual diodes, but also to analyse Current Volume Normalization, Saturation Voltage, Charge Collection, and Charge Collection Efficiency.

---

## Using saved database from another computer

GUI only searches for Database/Diodes_Database.pkl so either create new database or copy a previous backup database:

```bash
cp Database/SavedDatabases/DB_DI_DISR_HF_20260216.pkl Database/Diodes_Database.pkl
```

> **Important!** If database was previously created on another system (Windows vs Linux), after you copied the file, then go to "Manage Database" --> "Create Database" then select one campaign at the time and under "Columns to Overwrite" select **file_iv**, **file_cv**, and **file_tct** then press Create Database. (This has to be done once, have patience :>)

---

## Creating the Database

Before you can plot any data, you must create the sensor database:

1. Navigate to the **Manage Database** tab.
2. Click the **Manage Database** sub-tab.
3. Select the **campaign** you want to import from the campaign dropdown.
4. Choose which **measurement directories** under Data/ to scan (IV_onPCB, CV_onPCB, TCT, IVCV_bare).
5. Press **"Create Database"**.

It scans the selected directories in `Data/` and matches the sensor id and annealing time from the filename to fetch metadata from the corresponding Google Sheets. Saves the database to `Database/Diodes_Database.pkl`.

---

## GUI Overview

Divided into **8 main tabs** containing:

1. Plot IV|CV|TCT vs Voltage
2. Current Volume Noramlization
3. Saturation Voltage
4. Charge Collection
5. Charge Collection Efficiency
6. DI vs HF Comparison
7. Manage Database
8. Annealing

Plots can be saved with Save Plot:

- **Original** = saves exactly as you see it in the GUI
- **16:9** = 16 to 9 ratio with the base_width of 5.12 (full width of 15' laptop screen)

<!-- - **Left side**: Matplotlib plot canvas (resizable)
- **Right side**: A narrow panel (max 300px) with two sub-tabs:
  - **Filter tab**: Campaign, measurement type, sensor ID, annealing time, and other filters specific to the tab
  - **Plot Settings tab**: Visual customization (axis scales, labels, fonts, markers, legend, colors, etc.)

### Extract Saturation Voltage from CV and TCT data

Extraction of saturation voltage from CV and TCT data can be done under `Saturation Voltage` --> `Fit`,

**How to use the fit tab:**

1. Select a **campaign**, **measurement type**, **annealing temperature**, **sensor ID**, and **annealing time**
2. Default fit from `CV`. To fit from `TCT` data, click in the checkbox `Fit from TCT | CC vs V`
3. **Annealing Time** displays green checkbox if all diodes for the specific sensor id, campaign and annealing temperature are done, otherwise a red X. To skip looking through already fit diodes, check `Only iterate through non analysed annealing times`
4. Click **Interactive Fit Saturation Voltage** to load first diode
5. First tries an **automatic fit** using a curvature-based algorithm (@GUI.SaturationVoltage.SaturationVoltageFitTab.py -> automatic_fit_saturation_voltage -> @Utils.saturation_voltage_fit_helper.py -> find_saturation_voltage_from_curvature_fit):
6. If the automatic fit is unsatisfactory, use the **manual fit modes** by pressing `1`:
   - **Manual Fit Mode**: Click on the plot to define the lower and upper fit regions by placing interactive vertical lines. Move lower lines by `left click` and `right click`. Move upper lines by `SHIFT` + `left click` and `right click`.
   - **Endcap Assumption**: Remove lines for upper fit and uses end capacitance assumption for the upper fit (values extracted from mean value of all diodes with equal thicknesses for 120um, 200um, and 300um)
   - **Manual Upper Fit Mode**: Manually align upper fit line by moving it with the left click and rotating it with keyboard controls `A` & `D`
7. When satisfied with the selected region, press `2` to fit.
8. If saturation voltage is not possible to extract, press `3` to skip (stores 0 in the database).
9. If you are happy with the **automatic fit** or **manual fit**, press `SPACE` to save the saturation voltage, uncertainties, and fit regions to the database.

**Fit result colors:**

- Orange lines/points: Not yet saved to database = current analysis
- Green lines/points: Stored in database = already analysed

---

### Manage Database Tab

#### Display Database

Shows the full database as an interactive table. You can:

- Select which columns to display
- Edit individual cell values directly in the table **delete individual row** by setting `thickness value to 0`

File: SeparateScripts/IndividualStudies/UIRAD_Measurements/IVCV_onPCB/120um_UIRAD/120um_UIRAD_CV.csv
time (16.12.2025);set voltage (V);real voltage (V);serial capacitance;1/serial capacitance^2;parallel capacitance;LCR frequency (Hz);r;delta r;x;delta x;sample current
07:57:07;-10;-10.00195;-8.72477357674063e-11;1.3288736933240722e+20;-8.616101344058697e-11;2000.0;-75699.48000000001;319.8029510182794;-917343.5;359.78839266991366;-2.11148e-10
07:57:25;-20;-20.0001;-7.786130081951258e-11;1.706009292957088e+20;-7.632290575726007e-11;2000.0;-58090.08500000001;438.1825923787367;-1039395.5;358.8352511947509;-5.680044e-10
07:57:42;-30;-30.05958;-7.475621075323989e-11;1.8233793274282485e+20;-7.393540267033598e-11;2000.0;-43436.06000000001;292.0413090129544;-1074555.0;231.85933235477066;-4.722963e-08
07:57:59;-40;-40.07027;-7.356727200090448e-11;1.8527301642311192e+20;-7.344467940890372e-11;2000.0;-18997.615;68.30112637248381;-1083169.0;107.58694158679295;-4.799548e-08
07:58:16;-50;-50.08078;-7.312304647931179e-11;1.8702146141595137e+20;-7.312294050868124e-11;2000.0;-1310.092;37.71445738440366;-1088268.0;17.256882684888367;-4.529338e-08
07:58:34;-60;-60.08868;7.309737692631703e-11;1.889060788123495e+20;7.275721889249111e-11;2000.0;1611.9444999999998;7.137549350967737;-1093737.5;6.398241946034863;-5.739835e-08
07:58:52;-70;-70.09896;-7.308221476230749e-11;1.8774393787120475e+20;-7.298218417610741e-11;2000.0;-705.8744;8.447728924509827;-1090368.0;7.733045971672482;-5.53924e-08
07:59:10;-80;-80.09291;7.307288838624599e-11;1.8727829701025176e+20;7.307269179702156e-11;2000.0;1786.225;4.95282295766768;-1089015.0;7.123903424387503;-5.873542e-08
07:59:26;-90;-90.07957;7.306161732780228e-11;1.8733608350675255e+20;7.306142719560275e-11;2000.0;1757.0520000000001;6.6691910528938925;-1089183.0;4.852834223420372;-4.632668e-08
07:59:44;-100;-100.0825;7.304954505150962e-11;1.873980075018585e+20;7.304934463073467e-11;2000.0;1804.4124999999997;5.5682863555585955;-1089363.0;7.419568720619817;-5.632169e-08
08:00:01;-110;-110.0669;7.304605824772716e-11;1.8741589856107073e+20;7.304585481211969e-11;2000.0;1818.0634999999997;5.778671658564792;-1089415.0;6.103277807866851;-5.241791e-08
08:00:18;-120;-120.0501;7.303131006800231e-11;1.8749160095344574e+20;7.30311110628807e-11;2000.0;1798.702;7.815449686358427;-1089635.0;8.015609770940697;-5.381605e-08
08:00:36;-130;-130.0348;7.30140220608332e-11;1.8758039868814026e+20;7.30138113510377e-11;2000.0;1851.5;6.346821527347368;-1089893.0;4.904079934095691;-6.302653e-08
08:00:54;-140;-140.0202;7.301073960444473e-11;1.8759726574968216e+20;7.301053623868947e-11;2000.0;1819.0705000000003;6.6191783657414724;-1089942.0;5.770615218501403;-7.09447e-08
08:01:12;-150;-150.0128;7.300196550684924e-11;1.876423630459804e+20;7.300177147311239e-11;2000.0;1777.1640000000002;9.291392452156995;-1090073.0;6.407027391856538;-6.503147e-08
08:01:28;-160;-160.0245;7.299747880634383e-11;1.8766543017026765e+20;7.299727190714389e-11;2000.0;1835.3054999999997;7.52244596108872;-1090140.0;5.70087712549569;-6.679591e-08
08:01:46;-170;-170.0366;7.299523566289924e-11;1.8767696426406697e+20;7.299503413057822e-11;2000.0;1811.429;7.151624287530776;-1090173.5;5.58009856543771;-7.086322e-08
08:02:04;-180;-180.0444;7.298887525957842e-11;1.877096748160055e+20;7.298867979739391e-11;2000.0;1784.1734999999996;3.66653878167135;-1090268.5;6.134940912510894;-6.655076e-08
08:02:21;-190;-190.0704;7.298626446754487e-11;1.8772310418363705e+20;7.298605838837448e-11;2000.0;1832.087;6.6464685397585415;-1090307.5;7.9333158263112145;-5.890839e-08
08:02:38;-200;-200.0808;7.298502608022525e-11;1.8772947469267373e+20;7.298482508859834e-11;2000.0;1809.3769999999997;6.326569730114414;-1090326.0;5.718391382198319;-6.916289e-08
08:02:55;-210;-210.0911;7.297746278879212e-11;1.8776838879709155e+20;7.297726509468502e-11;2000.0;1794.752;8.270270539710294;-1090439.0;6.320601237224193;-5.996528e-08
08:03:12;-220;-220.1004;7.297619123886264e-11;1.8777493227264298e+20;7.297598340584521e-11;2000.0;1840.2475000000002;7.367760883572426;-1090458.0;7.893034904268446;-6.145883e-08
08:03:31;-230;-230.0979;7.297311293305452e-11;1.8779077484350816e+20;7.297291543703664e-11;2000.0;1794.0129999999997;6.221690047728193;-1090504.0;8.228000972289683;-6.231182e-08
08:03:49;-240;-240.0835;7.29692988709001e-11;1.8781040678234358e+20;7.296909625549606e-11;2000.0;1817.2584999999995;6.012589678125397;-1090561.0;6.924593850905625;-6.02577e-08
08:04:06;-250;-250.0684;7.29686297782975e-11;1.878138510879414e+20;7.296842192022343e-11;2000.0;1840.6445000000003;6.529520597831049;-1090571.0;6.037383539249432;-6.891701e-08
08:04:23;-260;-260.0557;7.296608733831068e-11;1.878269397372478e+20;7.296589127151288e-11;2000.0;1787.7680000000005;6.955456512695622;-1090609.0;7.57957782465488;-7.264173e-08
08:04:40;-270;-270.0387;7.296130401703128e-11;1.8785156830057775e+20;7.296110165197105e-11;2000.0;1816.434;5.14064949203892;-1090680.5;6.343303555719212;-6.741796e-08
08:04:57;-280;-280.0434;7.296180573457643e-11;1.878489848090453e+20;7.29615987060712e-11;2000.0;1837.2254999999998;6.017464726735011;-1090673.0;5.2488093888042835;-6.635073e-08
08:05:15;-290;-290.0279;7.295966512113511e-11;1.8786000783005483e+20;7.295947163816978e-11;2000.0;1776.1834999999999;6.906948286870263;-1090705.0;6.98212002188447;-6.484532e-08
08:05:31;-300;-300.0154;7.295381252249871e-11;1.8789015055431257e+20;7.295361216033628e-11;2000.0;1807.7009999999998;5.286717029499497;-1090792.5;6.0363482338248176;-6.52044e-08
08:05:49;-310;-310.0276;7.295568525190146e-11;1.8788050461946593e+20;7.295547964852097e-11;2000.0;1831.1215;7.365689182792062;-1090764.5;8.230279460625866;-6.763088e-08
08:06:05;-320;-320.0376;7.295234115970008e-11;1.8789772967682572e+20;7.295214782264997e-11;2000.0;1775.7809999999997;5.535886735654913;-1090814.5;7.296403223506771;-6.631242e-08
08:06:23;-330;-330.0447;7.294802773355035e-11;1.8791995116705176e+20;7.294782379231961e-11;2000.0;1823.9919999999997;4.188067251131475;-1090879.0;4.685082710048992;-6.236586e-08
08:06:39;-340;-340.0542;7.294869644837984e-11;1.879165058887057e+20;7.294849338870531e-11;2000.0;1820.0205;5.111348035254496;-1090869.0;5.6524331044250316;-6.265459e-08
08:06:57;-350;-350.0643;7.29460885298739e-11;1.8792994265285565e+20;7.294589707678712e-11;2000.0;1767.3349999999998;7.203817998117382;-1090908.0;5.9833101206606365;-6.613084e-08
08:07:13;-360;-360.0737;7.294231072225327e-11;1.8794940958631517e+20;7.294210790959924e-11;2000.0;1819.1519999999996;4.517352244401577;-1090964.5;6.019759131393879;-6.120881e-08
08:07:31;-370;-370.101;7.294511896669807e-11;1.879349384953617e+20;7.294491454322095e-11;2000.0;1826.2565;5.790813685269117;-1090922.5;5.190134873006673;-6.548237e-08
08:07:49;-380;-380.1021;7.294007096800148e-11;1.879609524035026e+20;7.29398788669063e-11;2000.0;1770.5425000000002;4.654404681320699;-1090998.0;5.366563145999495;-6.792882e-08
08:08:07;-390;-390.0863;7.293736338905334e-11;1.8797490762590693e+20;7.293715607428255e-11;2000.0;1839.4194999999995;6.511886112141396;-1091038.5;6.17555665507167;-8.298208e-08
08:08:25;-400;-400.0728;7.293946926641871e-11;1.8796405351926835e+20;7.293927129550931e-11;2000.0;1797.4115000000002;5.813980016950525;-1091007.0;6.786015030929418;-6.995526e-08
08:08:42;-410;-410.0586;7.293435520374717e-11;1.8799041403615127e+20;7.293416154363374e-11;2000.0;1777.9215;6.484221436494902;-1091083.5;6.413852196613202;-5.942124e-08
08:08:59;-420;-420.0408;7.29339207086012e-11;1.8799265390382593e+20;7.293371208474927e-11;2000.0;1845.3484999999996;5.519669930122633;-1091090.0;5.656854249492381;-7.55508e-08
08:09:17;-430;-430.026;7.293499024442675e-11;1.879871404073989e+20;7.293479301435667e-11;2000.0;1794.2105;8.25053305777875;-1091074.0;5.403702434442518;-7.850358e-08
08:09:35;-440;-440.0122;7.29289745134074e-11;1.880181548765063e+20;7.292877776709351e-11;2000.0;1792.2305000000001;5.7804310165851875;-1091164.0;6.220932405998316;-8.266576e-08
08:09:52;-450;-449.9954;7.293011074213436e-11;1.880122963919262e+20;7.29299036221338e-11;2000.0;1838.8294999999998;4.371388879692585;-1091147.0;5.705260730238364;-6.175914e-08
08:10:09;-460;-460.0224;7.293007732313705e-11;1.8801246869899343e+20;7.292988363490823e-11;2000.0;1778.2069999999999;4.749181671614596;-1091147.5;6.077622890571608;-7.786079e-08
08:10:26;-470;-470.0309;7.292439653872816e-11;1.8804176204805728e+20;7.292419743270026e-11;2000.0;1803.116;4.874127173145983;-1091232.5;5.425633603552676;-6.133319e-08
08:10:44;-480;-480.043;7.292716998760773e-11;1.880274597160878e+20;7.292696511928072e-11;2000.0;1828.9174999999996;7.216566700135184;-1091191.0;6.629479617586888;-7.368354e-08
08:11:00;-490;-490.0496;7.292533213645817e-11;1.8803693710418647e+20;7.29251389730626e-11;2000.0;1775.9695000000004;6.713824039807714;-1091218.5;5.842730526046875;-6.303979e-08
08:11:18;-500;-500.0615;7.291991936764168e-11;1.8806485370786516e+20;7.291972158844968e-11;2000.0;1797.2635000000002;5.821923104739528;-1091299.5;6.303768714031313;-7.156008e-08
