Repository: aimaax/PENGUIN

# PENGUIN :penguin:  

> **NOTE!!** Google ID and GitLab repo for CERN organization is hidden and the create database function won't work properly in this version. Plotting is still possible with the saved database and data stored in this repo.  

A Python-based environment for GUI-driven analysis for IV, CV, and TCT measurements obtained with [Particulars Setup]() at CERN for CMS HGCAL silicon diodes. Used to plot data for individual diodes, but also to analyse Current Volume Normalization, Saturation Voltage, Charge Collection, and Charge Collection Efficiency.

---

## Using saved database from another computer

GUI only searches for Database/Diodes_Database.pkl so either create new database or copy a previous backup database:

```bash
cp Database/SavedDatabases/DB_DI_DISR_HF_20260216.pkl Database/Diodes_Database.pkl
```

> **Important!** If database was previously created on another system (Windows vs Linux), after you copied the file, then go to "Manage Database" --> "Create Database" then select one campaign at the time and under "Columns to Overwrite" select **file_iv**, **file_cv**, and **file_tct** then press Create Database. (This has to be done once, have patience :>)

---

## Creating the Database

Before you can plot any data, you must create the sensor database:

1. Navigate to the **Manage Database** tab.
2. Click the **Manage Database** sub-tab.
3. Select the **campaign** you want to import from the campaign dropdown.
4. Choose which **measurement directories** under Data/ to scan (IV_onPCB, CV_onPCB, TCT, IVCV_bare).
5. Press **"Create Database"**.

It scans the selected directories in `Data/` and matches the sensor id and annealing time from the filename to fetch metadata from the corresponding Google Sheets. Saves the database to `Database/Diodes_Database.pkl`.

---

## GUI Overview

Divided into **8 main tabs** containing:

1. Plot IV|CV|TCT vs Voltage
2. Current Volume Noramlization
3. Saturation Voltage
4. Charge Collection
5. Charge Collection Efficiency
6. DI vs HF Comparison
7. Manage Database
8. Annealing

Plots can be saved with Save Plot:

- **Original** = saves exactly as you see it in the GUI
- **16:9** = 16 to 9 ratio with the base_width of 5.12 (full width of 15' laptop screen)

<!-- - **Left side**: Matplotlib plot canvas (resizable)
- **Right side**: A narrow panel (max 300px) with two sub-tabs:
  - **Filter tab**: Campaign, measurement type, sensor ID, annealing time, and other filters specific to the tab
  - **Plot Settings tab**: Visual customization (axis scales, labels, fonts, markers, legend, colors, etc.)

### Extract Saturation Voltage from CV and TCT data

Extraction of saturation voltage from CV and TCT data can be done under `Saturation Voltage` --> `Fit`,

**How to use the fit tab:**

1. Select a **campaign**, **measurement type**, **annealing temperature**, **sensor ID**, and **annealing time**
2. Default fit from `CV`. To fit from `TCT` data, click in the checkbox `Fit from TCT | CC vs V`
3. **Annealing Time** displays green checkbox if all diodes for the specific sensor id, campaign and annealing temperature are done, otherwise a red X. To skip looking through already fit diodes, check `Only iterate through non analysed annealing times`
4. Click **Interactive Fit Saturation Voltage** to load first diode
5. First tries an **automatic fit** using a curvature-based algorithm (@GUI.SaturationVoltage.SaturationVoltageFitTab.py -> automatic_fit_saturation_voltage -> @Utils.saturation_voltage_fit_helper.py -> find_saturation_voltage_from_curvature_fit):
6. If the automatic fit is unsatisfactory, use the **manual fit modes** by pressing `1`:
   - **Manual Fit Mode**: Click on the plot to define the lower and upper fit regions by placing interactive vertical lines. Move lower lines by `left click` and `right click`. Move upper lines by `SHIFT` + `left click` and `right click`.
   - **Endcap Assumption**: Remove lines for upper fit and uses end capacitance assumption for the upper fit (values extracted from mean value of all diodes with equal thicknesses for 120um, 200um, and 300um)
   - **Manual Upper Fit Mode**: Manually align upper fit line by moving it with the left click and rotating it with keyboard controls `A` & `D`
7. When satisfied with the selected region, press `2` to fit.
8. If saturation voltage is not possible to extract, press `3` to skip (stores 0 in the database).
9. If you are happy with the **automatic fit** or **manual fit**, press `SPACE` to save the saturation voltage, uncertainties, and fit regions to the database.

**Fit result colors:**

- Orange lines/points: Not yet saved to database = current analysis
- Green lines/points: Stored in database = already analysed

---

### Manage Database Tab

#### Display Database

Shows the full database as an interactive table. You can:

- Select which columns to display
- Edit individual cell values directly in the table **delete individual row** by setting `thickness value to 0`

File: SeparateScripts/IndividualStudies/UIRAD_Measurements/TCT/300um_UIRAD/300um_UIRAD_253_250903_Laser2620_slow_1_before_drift/300um_UIRAD_253_250903_Laser2620.csv
Num,Voltage,Ileak[nA],CCE[a.u.],CCE2[a.u.],MPV[mV],Noise[mV],Error mu,Error mean
0,-700.0,-0.0001049846,3514.454968888889,3514.454968888889,922.64,5.267801546736785,0.7040251268243211,0.7040251268243211
1,-600.0,3.379522e-08,3536.403217777778,3536.403217777778,904.64,5.31106991615823,0.7736703256555741,0.7736703256555741
2,-500.0,0.0001049613,3538.5333333333338,3538.5333333333338,875.16,5.609864327929667,1.4684088193687723,1.4684088193687723
3,-400.0,6.727427e-08,3493.4064000000003,3493.4064000000003,821.4000000000001,5.784713956243261,1.8168243943760722,1.8168243943760722

File: SeparateScripts/IndividualStudies/UIRAD_Measurements/TCT/300um_UIRAD/300um_UIRAD_253_250903_Laser2620_slow_2_before_drift/300um_UIRAD_253_250903_Laser2620_slow_2.csv
Num,Voltage,Ileak[nA],CCE[a.u.],CCE2[a.u.],MPV[mV],Noise[mV],Error mu,Error mean
0,-700.0,2.518857e-08,3481.0635377777776,3481.0635377777776,917.32,5.427416746778331,1.001458494796466,1.001458494796466
1,-600.0,0.000104961,3482.2479644444447,3482.2479644444447,894.88,5.48456877222667,0.7717722026608675,0.7717722026608675
2,-500.0,7.074571e-08,3511.9884266666672,3511.9884266666672,870.32,5.480650853482438,0.8467398863877825,0.8467398863877825
3,-400.0,0.0001049616,3538.1355022222224,3538.1355022222224,830.3200000000002,5.479683130426114,0.8805146422405425,0.8805146422405425
