Repository: aimaax/PENGUIN

# PENGUIN :penguin:  

> **NOTE!!** Google ID and GitLab repo for CERN organization is hidden and the create database function won't work properly in this version. Plotting is still possible with the saved database and data stored in this repo.  

A Python-based environment for GUI-driven analysis for IV, CV, and TCT measurements obtained with [Particulars Setup]() at CERN for CMS HGCAL silicon diodes. Used to plot data for individual diodes, but also to analyse Current Volume Normalization, Saturation Voltage, Charge Collection, and Charge Collection Efficiency.

---

## Using saved database from another computer

GUI only searches for Database/Diodes_Database.pkl so either create new database or copy a previous backup database:

```bash
cp Database/SavedDatabases/DB_DI_DISR_HF_20260216.pkl Database/Diodes_Database.pkl
```

> **Important!** If database was previously created on another system (Windows vs Linux), after you copied the file, then go to "Manage Database" --> "Create Database" then select one campaign at the time and under "Columns to Overwrite" select **file_iv**, **file_cv**, and **file_tct** then press Create Database. (This has to be done once, have patience :>)

---

## Creating the Database

Before you can plot any data, you must create the sensor database:

1. Navigate to the **Manage Database** tab.
2. Click the **Manage Database** sub-tab.
3. Select the **campaign** you want to import from the campaign dropdown.
4. Choose which **measurement directories** under Data/ to scan (IV_onPCB, CV_onPCB, TCT, IVCV_bare).
5. Press **"Create Database"**.

It scans the selected directories in `Data/` and matches the sensor id and annealing time from the filename to fetch metadata from the corresponding Google Sheets. Saves the database to `Database/Diodes_Database.pkl`.

---

## GUI Overview

Divided into **8 main tabs** containing:

1. Plot IV|CV|TCT vs Voltage
2. Current Volume Noramlization
3. Saturation Voltage
4. Charge Collection
5. Charge Collection Efficiency
6. DI vs HF Comparison
7. Manage Database
8. Annealing

Plots can be saved with Save Plot:

- **Original** = saves exactly as you see it in the GUI
- **16:9** = 16 to 9 ratio with the base_width of 5.12 (full width of 15' laptop screen)

<!-- - **Left side**: Matplotlib plot canvas (resizable)
- **Right side**: A narrow panel (max 300px) with two sub-tabs:
  - **Filter tab**: Campaign, measurement type, sensor ID, annealing time, and other filters specific to the tab
  - **Plot Settings tab**: Visual customization (axis scales, labels, fonts, markers, legend, colors, etc.)

### Extract Saturation Voltage from CV and TCT data

Extraction of saturation voltage from CV and TCT data can be done under `Saturation Voltage` --> `Fit`,

**How to use the fit tab:**

1. Select a **campaign**, **measurement type**, **annealing temperature**, **sensor ID**, and **annealing time**
2. Default fit from `CV`. To fit from `TCT` data, click in the checkbox `Fit from TCT | CC vs V`
3. **Annealing Time** displays green checkbox if all diodes for the specific sensor id, campaign and annealing temperature are done, otherwise a red X. To skip looking through already fit diodes, check `Only iterate through non analysed annealing times`
4. Click **Interactive Fit Saturation Voltage** to load first diode
5. First tries an **automatic fit** using a curvature-based algorithm (@GUI.SaturationVoltage.SaturationVoltageFitTab.py -> automatic_fit_saturation_voltage -> @Utils.saturation_voltage_fit_helper.py -> find_saturation_voltage_from_curvature_fit):
6. If the automatic fit is unsatisfactory, use the **manual fit modes** by pressing `1`:
   - **Manual Fit Mode**: Click on the plot to define the lower and upper fit regions by placing interactive vertical lines. Move lower lines by `left click` and `right click`. Move upper lines by `SHIFT` + `left click` and `right click`.
   - **Endcap Assumption**: Remove lines for upper fit and uses end capacitance assumption for the upper fit (values extracted from mean value of all diodes with equal thicknesses for 120um, 200um, and 300um)
   - **Manual Upper Fit Mode**: Manually align upper fit line by moving it with the left click and rotating it with keyboard controls `A` & `D`
7. When satisfied with the selected region, press `2` to fit.
8. If saturation voltage is not possible to extract, press `3` to skip (stores 0 in the database).
9. If you are happy with the **automatic fit** or **manual fit**, press `SPACE` to save the saturation voltage, uncertainties, and fit regions to the database.

**Fit result colors:**

- Orange lines/points: Not yet saved to database = current analysis
- Green lines/points: Stored in database = already analysed

---

### Manage Database Tab

#### Display Database

Shows the full database as an interactive table. You can:

- Select which columns to display
- Edit individual cell values directly in the table **delete individual row** by setting `thickness value to 0`

File: SeparateScripts/IndividualStudies/UIRAD_Measurements/TCT/120um_UIRAD_OLD/120um_UIRAD_253_251215_Laser2620/120um_UIRAD_253_251215_Laser2620.csv
Num,Voltage,Ileak[nA],CCE[a.u.],CCE2[a.u.],MPV[mV],Noise[mV],Error mu,Error mean
0,-900.0,-1.926879e-07,1704.981157688889,1704.981157688889,510.38159999999993,3.782199154398907,0.5437137976546108,0.5437137976546108
1,-875.0,-1.426595e-07,1729.172846577778,1729.172846577778,513.3912,3.7484432762072326,0.5067944579889572,0.5067944579889572
2,-850.0,-1.292381e-07,1727.8200600888888,1727.8200600888888,512.164,3.7248341688937012,0.5276692964639119,0.5276692964639119
3,-825.0,-1.184623e-07,1722.6959523555558,1722.6959523555558,510.75680000000006,3.7538143141958593,0.5631199979497088,0.5631199979497088
4,-800.0,-1.0968e-07,1723.8336060444447,1723.8336060444447,510.0392,3.7150405373286395,0.552878156461691,0.552878156461691
5,-775.0,-9.894865e-08,1721.8381934222225,1721.8381934222225,508.86240000000004,3.708857549322357,0.48424731037733154,0.48424731037733154
6,-750.0,-1.171991e-07,1725.6490190222225,1725.6490190222225,509.04240000000004,3.591453698906288,0.5587282499230567,0.5587282499230567
7,-725.0,-1.04563e-07,1723.5923875555557,1723.5923875555557,507.23839999999996,3.541876504082665,0.5374203773780094,0.5374203773780094
8,-700.0,-1.070356e-07,1721.5210254222225,1721.5210254222225,506.0832000000001,3.5115068130439857,0.5609542647556212,0.5609542647556212
9,-675.0,-1.052447e-07,1718.9121112888888,1718.9121112888888,504.5136,3.5386842096497815,0.5626298021541337,0.5626298021541337
10,-650.0,-9.524165e-08,1719.1542659555555,1719.1542659555555,503.4408,3.4788577323591534,0.6061747616521155,0.6061747616521155
11,-625.0,-9.70569e-08,1716.3595452444447,1716.3595452444447,501.85839999999996,3.4702045279005866,0.5763996581661716,0.5763996581661716
12,-600.0,-9.599729e-08,1714.477107911111,1714.477107911111,500.12800000000004,3.4432897619673457,0.5562881647445707,0.5562881647445707
13,-575.0,-9.038418e-08,1712.889173688889,1712.889173688889,498.0696,3.4341176305456838,0.5467544841615106,0.5467544841615106
14,-550.0,-9.711112e-08,1710.4283925333336,1710.4283925333336,496.27840000000003,3.429039221084142,0.5550851743207694,0.5550851743207694
15,-525.0,-1.008667e-07,1707.5155139555554,1707.5155139555554,493.8872,3.454279166257341,0.5550770574703308,0.5550770574703308
16,-500.0,-1.028058e-07,1704.4067317333333,1704.4067317333333,491.704,3.436254615815178,0.574350691922624,0.574350691922624
17,-475.0,-9.937974e-08,1701.586989866667,1701.586989866667,489.2808,3.464831926043937,0.5805269633703491,0.5805269633703491
18,-450.0,-9.414799e-08,1699.5846688000001,1699.5846688000001,487.14639999999997,3.421114222420007,0.568429155265209,0.568429155265209
19,-425.0,-1.014284e-07,1699.7628540444443,1699.7628540444443,484.82560000000007,3.4159304942505226,0.6102071337179883,0.6102071337179883
20,-400.0,-9.980084e-08,1697.5929489777775,1697.5929489777775,482.50480000000005,3.400841733363618,0.5963233474936896,0.5963233474936896
21,-375.0,-8.420356e-08,1694.9453813333334,1694.9453813333334,479.6632000000001,3.3829012882764147,0.5732192448967506,0.5732192448967506
22,-350.0,-1.060533e-07,1693.1382232888893,1693.1382232888893,476.23839999999996,3.345356180814471,0.5519280463248826,0.5519280463248826
23,-325.0,-1.07442e-07,1689.3354179555556,1689.3354179555556,472.55680000000007,3.3830825002906515,0.6117638905632763,0.6117638905632763
24,-300.0,-9.428891e-08,1684.943774577778,1684.943774577778,468.1616,3.3867224014194828,0.6162911129263492,0.6162911129263492
25,-275.0,-9.696164e-08,1682.9458826666669,1682.9458826666669,464.00800000000004,3.38974389317738,0.5754010870268496,0.5754010870268496
26,-250.0,-8.203481e-08,1677.9535388444447,1677.9535388444447,458.66240000000005,3.3544075990645106,0.5242948866735203,0.5242948866735203
27,-225.0,-8.233661e-08,1677.3029859555559,1677.3029859555559,453.1512,3.40539488344851,0.5716674575461506,0.5716674575461506
28,-200.0,-7.908481e-08,1673.6317116444447,1673.6317116444447,446.5624,3.3996309497283117,0.557825186666934,0.557825186666934
29,-175.0,-8.192932e-08,1670.5284782222225,1670.5284782222225,438.6752,3.3680558398790263,0.530377076186367,0.530377076186367
30,-150.0,-8.649679e-08,1668.378682311111,1668.378682311111,429.3768,3.391620811742804,0.578816273082641,0.578816273082641
31,-125.0,-8.675065e-08,1667.1685685333337,1667.1685685333337,417.0712,3.4110290256037277,0.5353831085078411,0.5353831085078411
32,-100.0,-7.955038e-08,1665.2290531555554,1665.2290531555554,400.34399999999994,3.4054354964111844,0.5617338868279893,0.5617338868279893
33,-75.0,-7.977534e-08,1661.787728,1661.787728,375.2384,3.422413494207463,0.6014217350182146,0.6014217350182146
34,-50.0,-7.323987e-08,1646.7790880000002,1646.7790880000002,329.9559999999999,3.3396527477502147,0.5527753009637094,0.5527753009637094
35,-25.0,-7.359266e-08,1489.7282926222229,1489.7282926222229,234.21680000000003,3.2645726702023503,0.5749282988895215,0.5749282988895215
